Repository: orthospar/MinorElements-Cassiterite

# MinorElements-Cassiterite
EPMA data and R code for generation of figures in "Systematic trends in the substitution mechanisms of minor elements in cassiterite", submitted for publication in the Australian Journal of Earth Sciences.

# Data Availability
The final cleaned and organised dataset is available above (cassiterite_EPMA.csv) and as a supplementary file hosted by AJES.

File: Data/170811/170811.csv (part 1 of 5)
  SAMPLE,  NUMBER, TAKEOFF,KILOVOLT, CURRENT,BEAMSIZE,    LINE,  Si WT%,  Na WT%,  Al WT%,  Nb WT%,  Sn WT%,   W WT%,  Ta WT%,  Ti WT%,  Mn WT%,  Fe WT%,  Zr WT%,   O WT%,   TOTAL,    SiO2,    Na2O,   Al2O3,   Nb2O5,    SnO2,     WO3,   Ta2O5,    TiO2,     MnO,     FeO,    ZrO2,       O,   TOTAL,  Si AT%,  Na AT%,  Al AT%,  Nb AT%,  Sn AT%,   W AT%,  Ta AT%,  Ti AT%,  Mn AT%,  Fe AT%,  Zr AT%,   O AT%,Si OXMOL%,Na OXMOL%,Al OXMOL%,Nb OXMOL%,Sn OXMOL%,W OXMOL%,Ta OXMOL%,Ti OXMOL%,Mn OXMOL%,Fe OXMOL%,Zr OXMOL%,O OXMOL%,   TOTAL, FORMULA,   BASIS,Si FORMULA,Na FORMULA,Al FORMULA,Nb FORMULA,Sn FORMULA,W FORMULA,Ta FORMULA,Ti FORMULA,Mn FORMULA,Fe FORMULA,Zr FORMULA,O FORMULA,Si CDL99,Na CDL99,Al CDL99,Nb CDL99,Sn CDL99, W CDL99,Ta CDL99,Ti CDL99,Mn CDL99,Fe CDL99,Zr CDL99,SiO2 CDL99,Na2O CDL99,Al2O3 CDL99,Nb2O5 CDL99,SnO2 CDL99,WO3 CDL99,Ta2O5 CDL99,TiO2 CDL99,MnO CDL99,FeO CDL99,ZrO2 CDL99,Si %ERR ,Na %ERR ,Al %ERR ,Nb %ERR ,Sn %ERR , W %ERR ,Ta %ERR ,Ti %ERR ,Mn %ERR ,Fe %ERR ,Zr %ERR ,   X-POS,   Y-POS,   Z-POS, RELDIST,Si STD_NUM,Na STD_NUM,Al STD_NUM,Nb STD_NUM,Sn STD_NUM,W STD_NUM,Ta STD_NUM,Ti STD_NUM,Mn STD_NUM,Fe STD_NUM,Zr STD_NUM,Si STD_NAM,Na STD_NAM,Al STD_NAM,Nb STD_NAM,Sn STD_NAM,W STD_NAM,Ta STD_NAM,Ti STD_NAM,Mn STD_NAM,Fe STD_NAM,Zr STD_NAM
Aberfoyle_1,2,40,20,40,0,58,0,0.003394,0,0,78.2359,0,0,0.064635,0,0,0,21.1375,99.4415,0,0.004575,0,0,99.3291,0,0,0.107815,0,0,0,0.000002,99.4415,0,0.00745,0,0,33.2615,0,0,0.06809,0,0,0,66.6629,0,0.011175,0,0,99.7846,0,0,0.204269,0,0,0,0,100,2,O,0,0.000224,0,0,0.997901,0,0,0.002043,0,0,0,2,0.011765,0.018069,0.005641,0.013366,0.016511,0.039392,0.032878,0.008262,0.014166,0.013051,0.012324,0.025169,0.024357,0.010659,0.01912,0.020963,0.049677,0.040146,0.013782,0.018292,0.016791,0.016647,-388,377.305,-20.557,-73.492,0.117576,-56.509,-49.532,9.31554,-80.574,-390.65,-156.38,-5.603,-35.701,13.088,0,214,334,319,303,301,332,333,140,335,126,524,Wollastonite,Jadeite,Corundum,CaNb2O6,Cassiterite,Scheelite,Manganotantalite,Rutile,Mn,Magnetite,Zircon
Aberfoyle_1,2,40,20,40,0,59,0,0.019013,0,0.003249,78.1492,0,0,0.17379,0,0.017939,0.00224,21.1998,99.5652,0,0.025629,0,0.004648,99.219,0,0,0.289891,0,0.023078,0.003025,0,99.5652,0,0.041595,0,0.001759,33.116,0,0,0.18248,0,0.016155,0.001235,66.6408,0,0.062384,0,0.002638,99.3354,0,0,0.547371,0,0.04846,0.003704,0,100,2,O,0,0.001248,0,0.000053,0.993866,0,0,0.005477,0,0.000485,0.000037,2,0.011751,0.018054,0.005637,0.013357,0.016497,0.039379,0.032866,0.008254,0.014158,0.013046,0.012315,0.025139,0.024336,0.010651,0.019108,0.020945,0.04966,0.040131,0.013768,0.018282,0.016783,0.016636,-443,68.1628,-25.912,291.155,0.117643,-931.34,-35.301,3.66235,-121.5,52.1947,388.973,-5.582,-35.691,13.088,23.2648,214,334,319,303,301,332,333,140,335,126,524,Wollastonite,Jadeite,Corundum,CaNb2O6,Cassiterite,Scheelite,Manganotantalite,Rutile,Mn,Magnetite,Zircon
Aberfoyle_1,2,40,20,40,0,60,0,0,0,0,78.1505,0,0,0.182257,0,0.044287,0.020569,21.2118,99.6094,0,0,0,0,99.2206,0,0,0.304015,0,0.056975,0.027785,0,99.6094,0,0,0,0,33.1041,0,0,0.191299,0,0.03987,0.011337,66.6534,0,0,0,0,99.2728,0,0,0.573669,0,0.119561,0.033997,0,100,2,O,0,0,0,0,0.993322,0,0,0.00574,0,0.001196,0.00034,2,0.01175,0.018056,0.005637,0.013358,0.016499,0.039383,0.032869,0.008254,0.014159,0.013047,0.012316,0.025138,0.02434,0.010651,0.019109,0.020947,0.049665,0.040135,0.013768,0.018283,0.016784,0.016636,-71.131,-58.202,-22.218,-586.63,0.11766,-45.453,-39.545,3.50673,-73.802,21.629,42.9771,-5.603,-35.681,13.088,46.5378,214,334,319,303,301,332,333,140,335,126,524,Wollastonite,Jadeite,Corundum,CaNb2O6,Cassiterite,Scheelite,Manganotantalite,Rutile,Mn,Magnetite,Zircon
Aberfoyle_1,2,40,20,40,0,61,0.00191,0,0,0.002712,78.0138,0,0,0.219536,0,0.065915,0.007191,21.2047,99.5157,0.004087,0,0,0.00388,99.047,0,0,0.366199,0,0.0848,0.009714,0,99.5157,0.00342,0,0,0.001468,33.0542,0,0,0.230483,0,0.059355,0.003964,66.6471,0.010256,0,0,0.002201,99.1066,0,0,0.69106,0,0.177963,0.011886,0,100,2,O,0.000103,0,0,0.000044,0.991916,0,0,0.006917,0,0.001781,0.000119,2,0.011745,0.018052,0.005636,0.013355,0.016493,0.039378,0.032865,0.008251,0.014156,0.013044,0.012313,0.025127,0.024334,0.010648,0.019105,0.02094,0.049659,0.04013,0.013764,0.018279,0.016782,0.016633,427.816,-94.94,-32.026,348.578,0.117762,-90.139,-33.667,2.96251,-120.77,14.7926,121.609,-5.603,-35.671,13.088,56.5285,214,334,319,303,301,332,333,140,335,126,524,Wollastonite,Jadeite,Corundum,CaNb2O6,Cassiterite,Scheelite,Manganotantalite,Rutile,Mn,Magnetite,Zircon
Aberfoyle_1,2,40,20,40,0,62,0,0.000174,0,0.051151,77.5663,0,0,0.383296,0.001657,0.084621,0.016452,21.2213,99.325,0,0.000234,0,0.073174,98.479,0,0,0.63936,0.00214,0.108865,0.022224,0,99.325,0,0.00038,0,0.027665,32.838,0,0,0.402083,0.001515,0.076137,0.009063,66.6452,0,0.000569,0,0.041488,98.4919,0,0,1.20598,0.004545,0.22836,0.027182,0,100,2,O,0,0.000011,0,0.00083,0.985456,0,0,0.012066,0.000045,0.002285,0.000272,2,0.011723,0.018029,0.005628,0.013342,0.016474,0.039358,0.032846,0.008239,0.014145,0.013036,0.0123,0.025079,0.024303,0.010635,0.019086,0.020916,0.049633,0.040107,0.013744,0.018265,0.016771,0.016614,-71.474,7338.97,-47.271,19.1542,0.11812,-40.978,-31.161,1.82032,604.255,11.6903,53.4898,-5.603,-35.661,13.088,66.5383,214,334,319,303,301,332,333,140,335,126,524,Wollastonite,Jadeite,Corundum,CaNb2O6,Cassiterite,Scheelite,Manganotantalite,Rutile,Mn,Magnetite,Zircon
Aberfoyle_1,2,40,20,40,0,63,0,0,0,0.008589,78.2127,0,0,0.254976,0,0.079398,0.019705,21.2906,99.866,0,0,0,0.012287,99.2996,0,0,0.425316,0,0.102145,0.026617,0,99.866,0,0,0,0.00463,33.0031,0,0,0.266597,0,0.071203,0.010819,66.6437,0,0,0,0.006941,98.9479,0,0,0.799296,0,0.213477,0.032436,0,100,2,O,0,0,0,0.000139,0.990433,0,0,0.008001,0,0.002137,0.000325,2,0.011739,0.018045,0.005633,0.01335,0.016487,0.039369,0.032857,0.008248,0.014152,0.013041,0.012308,0.025115,0.024324,0.010644,0.019098,0.020932,0.049648,0.04012,0.013757,0.018273,0.016777,0.016626,-135.58,-63.335,-53.022,110.543,0.117599,-73.776,-61.095,2.59167,-198.17,12.4114,44.806,-5.603,-35.651,13.088,76.529,214,334,319,303,301,332,333,140,335,126,524,Wollastonite,Jadeite,Corundum,CaNb2O6,Cassiterite,Scheelite,Manganotantalite,Rutile,Mn,Magnetite,Zircon
Aberfoyle_1,2,40,20,40,0,64,0,0,0,0.032491,77.9263,0,0,0.377269,0,0.089495,0.007695,21.3041,99.7374,0,0,0,0.04648,98.9361,0,0,0.629307,0,0.115135,0.010395,0.000002,99.7374,0,0,0,0.017504,32.861,0,0,0.394209,0,0.080206,0.004222,66.6429,0,0,0,0.026244,98.5385,0,0,1.18209,0,0.24051,0.012661,0,100,2,O,0,0,0,0.000525,0.986183,0,0,0.011831,0,0.002407,0.000127,2,0.011724,0.01803,0.005629,0.013342,0.016473,0.039355,0.032844,0.00824,0.014144,0.013035,0.0123,0.025083,0.024304,0.010635,0.019086,0.020914,0.04963,0.040105,0.013744,0.018264,0.01677,0.016614,-102.09,-61.359,-31.261,29.7409,0.117821,-72.038,-34.525,1.84479,-133.5,11.0953,113.562,-5.603,-35.641,13.088,86.5273,214,334,319,303,301,332,333,140,335,126,524,Wollastonite,Jadeite,Corundum,CaNb2O6,Cassiterite,Scheelite,Manganotantalite,Rutile,Mn,Magnetite,Zircon
Aberfoyle_1,2,40,20,40,0,65,0,0,0,0,78.1934,0,0,0.151415,0,0.009594,0.007731,21.1883,99.5505,0,0,0,0,99.2751,0,0,0.25257,0,0.012343,0.010443,0,99.5505,0,0,0,0,33.1642,0,0,0.159128,0,0.008648,0.004266,66.6638,0,0,0,0,99.4839,0,0,0.477344,0,0.025942,0.012798,0,100,2,O,0,0,0,0,0.994968,0,0,0.004774,0,0.000259,0.000128,2,0.011755,0.018059,0.005638,0.01336,0.016502,0.039383,0.03287,0.008257,0.014161,0.013048,0.012318,0.025147,0.024344,0.010653,0.019111,0.020951,0.049665,0.040136,0.013773,0.018285,0.016786,0.016639,-80.956,-51.216,-21.46,-80.61,0.117609,-71.872,-29.776,4.15844,-133.11,96.8847,113.205,-5.603,-35.631,13.088,96.5409,214,334,319,303,301,332,333,140,335,126,524,Wollastonite,Jadeite,Corundum,CaNb2O6,Cassiterite,Scheelite,Manganotantalite,Rutile,Mn,Magnetite,Zircon
Aberfoyle_1,2,40,20,40,0,66,0,0,0,0.016077,78.313,0,0,0.186592,0,0.031072,0.025747,21.2635,99.8359,0,0,0,0.022999,99.4269,0,0,0.311247,0,0.039974,0.034779,0,99.8359,0,0,0,0.00868,33.0951,0,0,0.19539,0,0.027907,0.014157,66.6588,0,0,0,0.013018,99.2747,0,0,0.586107,0,0.083712,0.042467,0,100,2,O,0,0,0,0.00026,0.992969,0,0,0.005862,0,0.000837,0.000425,2,0.011748,0.018052,0.005636,0.013356,0.016497,0.039378,0.032865,0.008253,0.014157,0.013045,0.012314,0.025134,0.024334,0.010649,0.019106,0.020945,0.049658,0.04013,0.013767,0.01828,0.016782,0.016634,-80.175,-76.295,-19.087,59.4217,0.117526,-41.742,-50.008,3.43198,-70.175,30.4788,34.4684,-5.603,-35.621,13.088,106.528,214,334,319,303,301,332,333,140,335,126,524,Wollastonite,Jadeite,Corundum,CaNb2O6,Cassiterite,Scheelite,Manganotantalite,Rutile,Mn,Magnetite,Zircon
Aberfoyle_1,2,40,20,40,0,67,0,0,0,0.018365,78.0969,0,0,0.317537,0,0.078796,0.015654,21.3038,99.8311,0,0,0,0.026272,99.1526,0,0,0.52967,0,0.101371,0.021146,0,99.8311,0,0,0,0.009894,32.9343,0,0,0.331808,0,0.070621,0.00859,66.6448,0,0,0,0.014834,98.7527,0,0,0.994919,0,0.211756,0.025755,0,100,2,O,0,0,0,0.000297,0.988354,0,0,0.009958,0,0.002119,0.000258,2,0.011732,0.018037,0.005631,0.013346,0.01648,0.039362,0.032851,0.008244,0.014148,0.013038,0.012304,0.025099,0.024314,0.01064,0.019092,0.020923,0.049639,0.040113,0.013751,0.018269,0.016774,0.01662,-221.95,-57.932,-33.548,52.0733,0.117689,-71.097,-55.939,2.1385,-93.897,12.498,56.1999,-5.603,-35.611,13.088,116.538,214,334,319,303,301,332,333,140,335,126,524,Wollastonite,Jadeite,Corundum,CaNb2O6,Cassiterite,Scheelite,Manganotantalite,Rutile,Mn,Magnetite,Zircon
Aberfoyle_1,2,40,20,40,0,68,0,0,0,0,78.4233,0,0,0.111083,0,0.006632,0.008058,21.2226,99.7717,0,0,0,0,99.567,0,0,0.185292,0,0.008532,0.010885,-0.00001,99.7717,0,0,0,0,33.2084,0,0,0.116554,0,0.005969,0.00444,66.6647,0,0,0,0,99.6191,0,0,0.349641,0,0.017905,0.013318,0,100,2,O,0,0,0,0,0.996281,0,0,0.003497,0,0.000179,0.000133,2,0.011758,0.018062,0.005639,0.013361,0.016504,0.039383,0.03287,0.008258,0.014161,0.013048,0.012319,0.025154,0.024347,0.010655,0.019113,0.020954,0.049665,0.040136,0.013775,0.018286,0.016786,0.016641,-94.353,-36.74,-20.448,-43.317,0.117419,-102.02,-23.946,5.55376,-173.57,139.781,108.649,-5.603,-35.601,13.088,126.528,214,334,319,303,301,332,333,140,335,126,524,Wollastonite,Jadeite,Corundum,CaNb2O6,Cassiterite,Scheelite,Manganotantalite,Rutile,Mn,Magnetite,Zircon
Aberfoyle_1,2,40,20,40,0,69,0,0,0,0,78.5035,0,0,0.078989,0,0,0,21.2181,99.8006,0,0,0,0,99.6689,0,0,0.131758,0,0,0,0.000004,99.8006,0,0,0,0,33.2504,0,0,0.0829,0,0,0,66.6667,0,0,0,0,99.7513,0,0,0.2487,0,0,0,0,100,2,O,0,0,0,0,0.997513,0,0,0.002487,0,0,0,2,0.011762,0.018066,0.00564,0.013363,0.016508,0.039386,0.032873,0.00826,0.014164,0.013049,0.012322,0.025163,0.024353,0.010657,0.019117,0.020959,0.049669,0.04014,0.013779,0.018289,0.016788,0.016644,-46.333,-43.471,-17.011,-132.66,0.117357,-48.282,-24.512,7.68073,-442.83,-8375.6,-150.4,-5.603,-35.591,13.088,136.538,214,334,319,303,301,332,333,140,335,126,524,Wollastonite,Jadeite,Corundum,CaNb2O6,Cassiterite,Scheelite,Manganotantalite,Rutile,Mn,Magnetite,Zircon
Aberfoyle_1,2,40,20,40,0,70,0,0,0,0.03381,78.15,0,0,0.174113,0.003336,0.04571,0.015285,21.2203,99.6426,0,0,0,0.048367,99.22,0,0,0.29043,0.004308,0.058806,0.020647,-0.00001,99.6426,0,0,0,0.01829,33.0914,0,0,0.182682,0.003052,0.041135,0.008421,66.655,0,0,0,0.027432,99.2668,0,0,0.548004,0.009155,0.123396,0.025262,0,100,2,O,0,0,0,0.000549,0.992917,0,0,0.005481,0.000092,0.001234,0.000253,2,0.011746,0.01805,0.005635,0.013354,0.016495,0.039372,0.03286,0.008252,0.014155,0.013043,0.012312,0.02513,0.024332,0.010648,0.019104,0.020942,0.049652,0.040124,0.013765,0.018278,0.01678,0.016632,-183.9,-38.523,-21.064,28.6342,0.117639,-43.74,-59.781,3.65521,300.867,20.975,57.5771,-5.603,-35.581,13.088,146.529,214,334,319,303,301,332,333,140,335,126,524,Wollastonite,Jadeite,Corundum,CaNb2O6,Cassiterite,Scheelite,Manganotantalite,Rutile,Mn,Magnetite,Zircon
Aberfoyle_1,2,40,20,40,0,71,0,0,0,0,78.3174,0,0,0.082612,0.002791,0,0,21.1712,99.5739,0,0,0,0,99.4325,0,0,0.137802,0.003604,0,0,0.000002,99.5739,0,0,0,0,33.2447,0,0,0.086893,0.00256,0,0,66.6658,0,0,0,0,99.7317,0,0,0.260673,0.007678,0,0,0,100,2,O,0,0,0,0,0.997355,0,0,0.002607,0.000077,0,0,2,0.011762,0.018066,0.00564,0.013363,0.016508,0.039386,0.032873,0.00826,0.014163,0.013049,0.012321,0.025162,0.024352,0.010657,0.019116,0.020958,0.049669,0.040139,0.013778,0.018288,0.016788,0.016644,-216.61,-66.481,-18.43,-80.989,0.117498,-126.68,-34.937,7.35791,359.614,-89.949,-1852.4,-5.603,-35.571,13.088,156.538,214,334,319,303,301,332,333,140,335,126,524,Wollastonite,Jadeite,Corundum,CaNb2O6,Cassiterite,Scheelite,Manganotantalite,Rutile,Mn,Magnetite,Zircon
Aberfoyle_1,2,40,20,40,0,72,0,0.0726,0,0,78.415,0,0,0.109987,0,0,0.007521,21.2428,99.8479,0,0.097863,0,0,99.5564,0,0,0.183465,0,0,0.010159,0,99.8479,0,0.158379,0,0,33.1349,0,0,0.115161,0,0,0.004135,66.5875,0,0.237568,0,0,99.4046,0,0,0.345483,0,0,0.012405,0,100,2,O,0,0.004757,0,0,0.995228,0,0,0.003459,0,0,0.000124,2,0.011752,0.01805,0.005638,0.013358,0.016498,0.039376,0.032864,0.008255,0.014157,0.013045,0.012316,0.025142,0.024332,0.010652,0.019109,0.020946,0.049656,0.040128,0.013769,0.018281,0.016782,0.016637,-88.096,18.6025,-20.817,-45.215,0.117431,-43.065,-33.493,5.60378,-149.85,-81.859,116.329,-5.603,-35.561,13.088,166.529,214,334,319,303,301,332,333,140,335,126,524,Wollastonite,Jadeite,Corundum,CaNb2O6,Cassiterite,Scheelite,Manganotantalite,Rutile,Mn,Magnetite,Zircon
Aberfoyle_1,2,40,20,40,0,73,0,0,0,0,78.263,0,0,0.105978,0,0.003868,0.006734,21.1747,99.5543,0,0,0,0,99.3635,0,0,0.176777,0,0.004976,0.009096,0.000004,99.5543,0,0,0,0,33.2158,0,0,0.111451,0,0.003489,0.003719,66.6655,0,0,0,0,99.644,0,0,0.33434,0,0.010466,0.011155,0,100,2,O,0,0,0,0,0.996493,0,0,0.003344,0,0.000105,0.000112,2,0.011758,0.018062,0.005639,0.013361,0.016505,0.039383,0.03287,0.008259,0.014162,0.013048,0.01232,0.025156,0.024348,0.010655,0.019114,0.020955,0.049665,0.040136,0.013776,0.018286,0.016786,0.016641,-314.39,-253.23,-24.267,-55.514,0.117541,-48.166,-51.422,5.80606,-656.4,239.088,129.883,-5.603,-35.551,13.088,176.527,214,334,319,303,301,332,333,140,335,126,524,Wollastonite,Jadeite,Corundum,CaNb2O6,Cassiterite,Scheelite,Manganotantalite,Rutile,Mn,Magnetite,Zircon
Aberfoyle_1,2,40,20,40,0,74,0,0,0,0.010286,78.1195,0,0,0.154127,0,0,0.000281,21.1693,99.4535,0,0,0,0.014715,99.1813,0,0,0.257093,0,0,0.00038,0.000002,99.4535,0,0,0,0.005579,33.1645,0,0,0.162134,0,0,0.000155,66.6676,0,0,0,0.008369,99.5047,0,0,0.486455,0,0,0.000466,0,100,2,O,0,0,0,0.000167,0.994922,0,0,0.004864,0,0,0.000005,2,0.011753,0.018057,0.005637,0.013358,0.0165,0.039379,0.032866,0.008256,0.014159,0.013046,0.012316,0.025145,0.02434,0.010652,0.019109,0.020949,0.04966,0.040131,0.013771,0.018283,0.016784,0.016637,-255.8,-54.083,-29.394,92.4798,0.117651,-86.342,-63.217,4.09036,-65.346,-362.41,3091.67,-5.603,-35.541,13.088,186.541,214,334,319,303,301,332,333,140,335,126,524,Wollastonite,Jadeite,Corundum,CaNb2O6,Cassiterite,Scheelite,Manganotantalite,Rutile,Mn,Magnetite,Zircon
Aberfoyle_1,2,40,20,40,0,75,0,0.003851,0,0,78.4265,0,0,0.082908,0,0.0044,0.004575,21.2041,99.7264,0,0.005191,0,0,99.571,0,0,0.138295,0,0.005661,0.006181,0.000002,99.7264,0,0.008425,0,0,33.2369,0,0,0.087063,0,0.003963,0.002523,66.6611,0,0.012637,0,0,99.7067,0,0,0.261177,0,0.011889,0.007569,0,100,2,O,0,0.000253,0,0,0.99719,0,0,0.002612,0,0.000119,0.000076,2,0.011761,0.018065,0.00564,0.013363,0.016507,0.039385,0.032872,0.00826,0.014163,0.013049,0.012321,0.02516,0.024351,0.010656,0.019116,0.020958,0.049668,0.040138,0.013778,0.018288,0.016787,0.016643,-143.62,332.619,-27.988,-110.96,0.117417,-51.548,-25.592,7.33252,-624.36,210.283,190.843,-5.603,-35.531,13.088,196.528,214,334,319,303,301,332,333,140,335,126,524,Wollastonite,Jadeite,Corundum,CaNb2O6,Cassiterite,Scheelite,Manganotantalite,Rutile,Mn,Magnetite,Zircon
Aberfoyle_1,2,40,20,40,0,76,0.004406,0,0,0.006077,78.0948,0,0,0.129759,0,0.008868,0.006405,21.1543,99.4046,0.009427,0,0,0.008693,99.15,0,0,0.216446,0,0.011409,0.008652,0,99.4046,0.00791,0,0,0.003298,33.1761,0,0,0.136591,0,0.008007,0.003541,66.6646,0.023731,0,0,0.004947,99.5269,0,0,0.409766,0,0.02402,0.010621,0,100,2,O,0.000237,0,0,0.000099,0.995315,0,0,0.004098,0,0.00024,0.000106,2,0.011754,0.018058,0.005638,0.013359,0.016502,0.03938,0.032867,0.008256,0.01416,0.013046,0.012317,0.025147,0.024342,0.010652,0.019111,0.020951,0.049661,0.040132,0.013772,0.018284,0.016784,0.016638,185.791,-39.029,-18.654,156.041,0.117672,-65.493,-35.735,4.79952,-396.44,104.738,136.484,-5.603,-35.521,13.088,206.538,214,334,319,303,301,332,333,140,335,126,524,Wollastonite,Jadeite,Corundum,CaNb2O6,Cassiterite,Scheelite,Manganotantalite,Rutile,Mn,Magnetite,Zircon
Aberfoyle_1,2,40,20,40,0,77,0,0,0,0.014538,78.0417,0,0,0.101915,0,0.00832,0.002892,21.1186,99.288,0,0,0,0.020798,99.0826,0,0,0.17,0,0.010703,0.003906,0,99.288,0,0,0,0.007904,33.21,0,0,0.107463,0,0.007524,0.001601,66.6655,0,0,0,0.011856,99.6384,0,0,0.322416,0,0.022574,0.004804,0,100,2,O,0,0,0,0.000237,0.996319,0,0,0.003224,0,0.000226,0.000048,2,0.011758,0.018062,0.005639,0.013361,0.016505,0.039383,0.03287,0.008258,0.014162,0.013048,0.012319,0.025154,0.024347,0.010655,0.019113,0.020955,0.049665,0.040136,0.013775,0.018286,0.016786,0.016641,-356.99,-157.72,-23.406,65.6595,0.117714,-53.732,-74.155,6.02454,-179.81,111.602,301.526,-5.603,-35.511,13.088,216.528,214,334,319,303,301,332,333,140,335,126,524,Wollastonite,Jadeite,Corundum,CaNb2O6,Cassiterite,Scheelite,Manganotantalite,Rutile,Mn,Magnetite,Zircon
Aberfoyle_1,2,40,20,40,0,78,0,0,0,0.051555,77.8023,0,0,0.259213,0,0.044057,0.01712,21.1903,99.3645,0,0,0,0.073752,98.7785,0,0,0.432383,0,0.05668,0.023125,-0.00001,99.3645,0,0,0,0.02793,32.9925,0,0,0.272369,0,0.039706,0.009446,66.6581,0,0,0,0.041901,98.9934,0,0,0.81724,0,0.119137,0.028342,0,100,2,O,0,0,0,0.000838,0.989901,0,0,0.008172,0,0.001191,0.000283,2,0.011736,0.01804,0.005632,0.013348,0.016486,0.039363,0.032852,0.008247,0.01415,0.013039,0.012306,0.025108,0.024317,0.010641,0.019095,0.020931,0.04964,0.040114,0.013756,0.018271,0.016775,0.016623,-251.25,-79.114,-21.807,19.0175,0.11791,-78.924,-61.462,2.55396,-180.84,21.7261,51.4569,-5.603,-35.501,13.088,226.538,214,334,319,303,301,332,333,140,335,126,524,Wollastonite,Jadeite,Corundum,CaNb2O6,Cassiterite,Scheelite,Manganotantalite,Rutile,Mn,Magnetite,Zircon
Aberfoyle_1,2,40,20,40,0,79,0,0,0,0,78.2716,0,0,0.085896,0,0.007306,0.008094,21.1651,99.538,0,0,0,0,99.3743,0,0,0.14328,0,0.0094,0.010933,0.000004,99.538,0,0,0,0,33.2341,0,0,0.090372,0,0.006593,0.004471,66.6645,0,0,0,0,99.6957,0,0,0.271097,0,0.019779,0.013414,0,100,2,O,0,0,0,0,0.997056,0,0,0.002711,0,0.000198,0.000134,2,0.01176,0.018064,0.00564,0.013362,0.016507,0.039385,0.032871,0.008259,0.014163,0.013049,0.012321,0.025159,0.02435,0.010656,0.019115,0.020957,0.049667,0.040138,0.013777,0.018287,0.016787,0.016643,-63.885,-528.82,-25.282,-72.048,0.117535,-53.516,-29.482,7.08861,-113.25,126.968,108.189,-5.603,-35.491,13.088,236.529,214,334,319,303,301,332,333,140,335,126,524,Wollastonite,Jadeite,Corundum,CaNb2O6,Cassiterite,Scheelite,Manganotantalite,Rutile,Mn,Magnetite,Zircon
Aberfoyle_1,2,40,20,40,0,80,0,0,0,0,78.2261,0,0,0.093978,0,0,0,21.1533,99.4734,0,0,0,0,99.3167,0,0,0.156761,0,0,0,0.000002,99.4734,0,0,0,0,33.2344,0,0,0.098933,0,0,0,66.6667,0,0,0,0,99.7032,0,0,0.296799,0,0,0,0,100,2,O,0,0,0,0,0.997032,0,0,0.002968,0,0,0,2,0.011759,0.018062,0.005639,0.013361,0.016504,0.03938,0.032868,0.008259,0.014161,0.013047,0.012319,0.025157,0.024347,0.010655,0.019113,0.020954,0.049661,0.040133,0.013776,0.018285,0.016785,0.016641,-210.43,-51.447,-25.264,-41.571,0.117553,-168.17,-33.409,6.50609,-59.667,-384.81,-88.266,-5.603,-35.481,13.088,246.539,214,334,319,303,301,332,333,140,335,126,524,Wollastonite,Jadeite,Corundum,CaNb2O6,Cassiterite,Scheelite,Manganotantalite,Rutile,Mn,Magnetite,Zircon
Aberfoyle_1,2,40,20,40,0,81,0,0,0,0,78.2974,0,0,0.12153,0,0.002941,0.001816,21.1924,99.6161,0,0,0,0,99.4072,0,0,0.20272,0,0.003784,0.002453,0,99.6161,0,0,0,0,33.2029,0,0,0.1277,0,0.002651,0.001002,66.6658,0,0,0,0,99.606,0,0,0.383091,0,0.007952,0.003006,0,100,2,O,0,0,0,0,0.996099,0,0,0.003831,0,0.00008,0.00003,2,0.011757,0.018061,0.005639,0.01336,0.016503,0.039382,0.032869,0.008258,0.014161,0.013047,0.012319,0.025152,0.024346,0.010654,0.019112,0.020953,0.049663,0.040134,0.013774,0.018285,0.016785,0.01664,-703.16,-148.2,-23.016,-86.911,0.117514,-44.669,-23.103,5.10364,-68.867,314.132,479.637,-5.603,-35.471,13.088,256.541,214,334,319,303,301,332,333,140,335,126,524,Wollastonite,Jadeite,Corundum,CaNb2O6,Cassiterite,Scheelite,Manganotantalite,Rutile,Mn,Magnetite,Zircon
Aberfoyle_1,2,40,20,40,0,82,0,0,0,0,78.3333,0,0,0.106448,0,0.009215,0.006542,21.1955,99.6509,0,0,0,0,99.4527,0,0,0.177562,0,0.011856,0.008837,0,99.6509,0,0,0,0,33.2124,0,0,0.111833,0,0.008304,0.003609,66.6639,0,0,0,0,99.6288,0,0,0.335471,0,0.02491,0.010827,0,100,2,O,0,0,0,0,0.996412,0,0,0.003355,0,0.000249,0.000108,2,0.011758,0.018062,0.005639,0.013361,0.016505,0.039383,0.03287,0.008258,0.014162,0.013048,0.012319,0.025155,0.024348,0.010655,0.019113,0.020954,0.049665,0.040136,0.013775,0.018286,0.016786,0.016641,-64.861,-162.79,-29.659,-62.67,0.117488,-51.974,-34.628,5.78168,-62.143,100.834,133.662,-5.603,-35.461,13.088,266.528,214,334,319,303,301,332,333,140,335,126,524,Wollastonite,Jadeite,Corundum,CaNb2O6,Cassiterite,Scheelite,Manganotantalite,Rutile,Mn,Magnetite,Zircon
Aberfoyle_1,2,40,20,40,0,83,0,0,0,0,78.1471,0,0,0.13836,0,0.00106,0.004099,21.1634,99.454,0,0,0,0,99.2163,0,0,0.230793,0,0.001364,0.005537,0.000002,99.454,0,0,0,0,33.1848,0,0,0.145585,0,0.000957,0.002265,66.6664,0,0,0,0,99.5536,0,0,0.436751,0,0.002871,0.006795,0,100,2,O,0,0,0,0,0.99555,0,0,0.004368,0,0.000029,0.000068,2,0.011754,0.018057,0.005637,0.013357,0.0165,0.039375,0.032863,0.008256,0.014158,0.013045,0.012316,0.025145,0.02434,0.010652,0.019108,0.020948,0.049655,0.040128,0.013771,0.018282,0.016783,0.016636,-91.593,-74.003,-32.933,-46.319,0.117614,-88.256,-42.321,4.52048,-2049.5,869.774,212.846,-5.603,-35.451,13.088,276.537,214,334,319,303,301,332,333,140,335,126,524,Wollastonite,Jadeite,Corundum,CaNb2O6,Cassiterite,Scheelite,Manganotantalite,Rutile,Mn,Magnetite,Zircon
Aberfoyle_1,2,40,20,40,0,84,0,0,0,0,78.2657,0,0,0.165661,0,0.004382,0.008082,21.216,99.6598,0,0,0,0,99.3669,0,0,0.276333,0,0.005637,0.010918,0,99.6598,0,0,0,0,33.1524,0,0,0.173877,0,0.003945,0.004455,66.6654,0,0,0,0,99.4532,0,0,0.521611,0,0.011834,0.013363,0,100,2,O,0,0,0,0,0.994591,0,0,0.005216,0,0.000118,0.000134,2,0.011751,0.018054,0.005636,0.013355,0.016496,0.039372,0.032861,0.008254,0.014157,0.013044,0.012314,0.025139,0.024336,0.01065,0.019106,0.020944,0.049652,0.040125,0.013768,0.01828,0.016781,0.016634,-70.655,-58.112,-23.378,-90.539,0.117524,-75.956,-31.094,3.82658,-118.26,211.076,108.281,-5.603,-35.441,13.088,286.528,214,334,319,303,301,332,333,140,335,126,524,Wollastonite,Jadeite,Corundum,CaNb2O6,Cassiterite,Scheelite,Manganotantalite,Rutile,Mn,Magnetite,Zircon
Aberfoyle_1,2,40,20,40,0,85,0,0,0,0.031325,77.8203,0,0,0.312081,0,0.044452,0.01657,21.2216,99.4463,0,0,0,0.044811,98.8014,0,0,0.52057,0,0.057187,0.022382,0.000002,99.4463,0,0,0,0.016944,32.9503,0,0,0.327426,0,0.040001,0.009129,66.6562,0,0,0,0.025415,98.845,0,0,0.982219,0,0.119996,0.027384,0,100,2,O,0,0,0,0.000508,0.988666,0,0,0.009824,0,0.0012,0.000274,2,0.01173,0.018033,0.00563,0.013343,0.016478,0.039354,0.032844,0.008243,0.014146,0.013036,0.012302,0.025095,0.024308,0.010637,0.019088,0.020921,0.049628,0.040104,0.01375,0.018266,0.016771,0.016617,-141.04,-56.691,-25.844,30.8252,0.117875,-111.69,-34.931,2.17053,-176.78,21.5351,53.1234,-5.603,-35.431,13.088,296.538,214,334,319,303,301,332,333,140,335,126,524,Wollastonite,Jadeite,Corundum,CaNb2O6,Cassiterite,Scheelite,Manganotantalite,Rutile,Mn,Magnetite,Zircon
Aberfoyle_1,2,40,20,40,0,86,0.006889,0.000771,0,0.006657,78.2719,0,0,0.247737,0,0.00911,0.003384,21.2832,99.8297,0.014737,0.001039,0,0.009523,99.3748,0,0,0.41324,0,0.011719,0.004571,0.000002,99.8297,0.012292,0.00168,0,0.003591,33.0495,0,0,0.259196,0,0.008175,0.001859,66.6637,0.036875,0.00252,0,0.005386,99.1475,0,0,0.777581,0,0.024524,0.005578,0,100,2,O,0.000369,0.00005,0,0.000108,0.991529,0,0,0.007776,0,0.000245,0.000056,2,0.01174,0.018043,0.005633,0.01335,0.016487,0.039363,0.032852,0.008249,0.014151,0.01304,0.012308,0.025117,0.024321,0.010643,0.019097,0.020931,0.04964,0.040115,0.013759,0.018273,0.016776,0.016626,118.801,1655.9,-18.298,142.408,0.11752,-152.61,-28.603,2.65881,-69.191,101.935,257.509,-5.603,-35.421,13.088,306.529,214,334,319,303,301,332,333,140,335,126,524,Wollastonite,Jadeite,Corundum,CaNb2O6,Cassiterite,Scheelite,Manganotantalite,Rutile,Mn,Magnetite,Zircon
Aberfoyle_1,2,40,20,40,0,87,0,0,0,0,78.4252,0.002734,0,0.12464,0,0.000559,0.010696,21.2321,99.7959,0,0,0,0,99.5694,0.003448,0,0.207906,0,0.000719,0.014448,-0.00001,99.7959,0,0,0,0,33.1954,0.000747,0,0.130724,0,0.000503,0.005891,66.6667,0,0,0,0,99.5864,0.002242,0,0.392174,0,0.001508,0.017672,0,100,2,O,0,0,0,0,0.995861,0.000022,0,0.003922,0,0.000015,0.000177,2,0.011756,0.018058,0.005638,0.013359,0.016501,0.039377,0.032865,0.008257,0.014159,0.013046,0.012317,0.02515,0.024342,0.010652,0.01911,0.02095,0.049658,0.04013,0.013773,0.018283,0.016783,0.016638,-287.72,-86.334,-32.154,-49.781,0.117404,1014.37,-31.1,4.98356,-106.17,1649.75,82.0111,-5.603,-35.411,13.088,316.538,214,334,319,303,301,332,333,140,335,126,524,Wollastonite,Jadeite,Corundum,CaNb2O6,Cassiterite,Scheelite,Manganotantalite,Rutile,Mn,Magnetite,Zircon
Aberfoyle_1,2,40,20,40,0,88,0,0,0,0,78.1408,0,0,0.123633,0.004732,0.005818,0.011445,21.1572,99.4436,0,0,0,0,99.2083,0,0,0.206227,0.006111,0.007484,0.015459,0,99.4436,0,0,0,0,33.1905,0,0,0.130121,0.004343,0.005252,0.006325,66.6635,0,0,0,0,99.5619,0,0,0.390326,0.013027,0.015753,0.018973,0,100,2,O,0,0,0,0,0.995762,0,0,0.003904,0.00013,0.000158,0.00019,2,0.011754,0.018058,0.005638,0.013358,0.016501,0.039376,0.032864,0.008256,0.014159,0.013045,0.012316,0.025146,0.024341,0.010652,0.019109,0.020949,0.049656,0.040128,0.013772,0.018282,0.016783,0.016637,-100.75,-278.99,-35.715,-96.355,0.117621,-89.475,-27.001,5.02129,212.445,159.208,76.6898,-5.603,-35.401,13.088,326.529,214,334,319,303,301,332,333,140,335,126,524,Wollastonite,Jadeite,Corundum,CaNb2O6,Cassiterite,Scheelite,Manganotantalite,Rutile,Mn,Magnetite,Zircon
Aberfoyle_1,2,40,20,40,0,89,0,0,0,0.003157,77.9578,0,0,0.125808,0,0.002421,0,21.1043,99.1934,0,0,0,0.004517,98.9759,0,0,0.209854,0,0.003115,0,0.000002,99.1934,0,0,0,0.001718,33.1971,0,0,0.132748,0,0.002191,0,66.6662,0,0,0,0.002577,99.5926,0,0,0.398247,0,0.006574,0,0,100,2,O,0,0,0,0.000052,0.99592,0,0,0.003982,0,0.000066,0,2,0.011754,0.018058,0.005638,0.013358,0.016501,0.039376,0.032864,0.008256,0.014159,0.013046,0.012317,0.025147,0.024342,0.010652,0.019109,0.020949,0.049656,0.040128,0.013772,0.018283,0.016783,0.016637,-124.72,-88.152,-24.414,299.616,0.117759,-93.209,-22.061,4.9402,-137.42,381.368,-245.88,-5.603,-35.391,13.088,336.527,214,334,319,303,301,332,333,140,335,126,524,Wollastonite,Jadeite,Corundum,CaNb2O6,Cassiterite,Scheelite,Manganotantalite,Rutile,Mn,Magnetite,Zircon
Aberfoyle_1,2,40,20,40,0,90,0,0,0,0,78.2258,0,0,0.137125,0,0.005579,0.003898,21.185,99.5574,0,0,0,0,99.3163,0,0,0.228732,0,0.007178,0.005265,0,99.5574,0,0,0,0,33.1837,0,0,0.144135,0,0.00503,0.002151,66.665,0,0,0,0,99.5461,0,0,0.432383,0,0.015089,0.006454,0,100,2,O,0,0,0,0,0.995536,0,0,0.004324,0,0.000151,0.000065,2,0.011754,0.018057,0.005637,0.013357,0.016499,0.039375,0.032863,0.008256,0.014158,0.013045,0.012316,0.025145,0.02434,0.010652,0.019108,0.020948,0.049655,0.040128,0.013771,0.018282,0.016782,0.016636,-748.98,-102.24,-20.411,-41.143,0.117554,-153.64,-28.058,4.5583,-390.75,165.976,223.798,-5.603,-35.381,13.088,346.541,214,334,319,303,301,332,333,140,335,126,524,Wollastonite,Jadeite,Corundum,CaNb2O6,Cassiterite,Scheelite,Manganotantalite,Rutile,Mn,Magnetite,Zircon
Aberfoyle_1,2,40,20,40,0,91,0,0,0,0.013291,77.9353,0,0,0.207693,0,0.028963,0.025496,21.1738,99.3846,0,0,0,0.019013,98.9474,0,0,0.346444,0,0.037261,0.03444,0.000006,99.3846,0,0,0,0.007206,33.075,0,0,0.218407,0,0.026123,0.014079,66.6592,0,0,0,0.010808,99.2135,0,0,0.655144,0,0.07836,0.042231,0,100,2,O,0,0,0,0.000216,0.992362,0,0,0.006553,0,0.000784,0.000422,2,0.011743,0.018046,0.005634,0.013351,0.01649,0.039365,0.032854,0.00825,0.014153,0.013041,0.012309,0.025122,0.024325,0.010645,0.019099,0.020936,0.049643,0.040117,0.013761,0.018274,0.016777,0.016628,-146.7,-88.96,-31.335,71.7005,0.117785,-50.545,-73.064,3.11342,-17262,32.6286,34.7881,-5.603,-35.371,13.088,356.429,214,334,319,303,301,332,333,140,335,126,524,Wollastonite,Jadeite,Corundum,CaNb2O6,Cassiterite,Scheelite,Manganotantalite,Rutile,Mn,Magnetite,Zircon
Aberfoyle_1,2,40,20,40,0,92,0,0,0,0,78.1468,0,0,0.19414,0,0,0,21.1988,99.5397,0,0,0,0,99.2159,0,0,0.323838,0,0,0,0,99.5397,0,0,0,0,33.1294,0,0,0.203938,0,0,0,66.6667,0,0,0,0,99.3882,0,0,0.611812,0,0,0,0,100,2,O,0,0,0,0,0.993882,0,0,0.006118,0,0,0,2,0.011748,0.018051,0.005635,0.013354,0.016494,0.03937,0.032858,0.008253,0.014155,0.013043,0.012312,0.025133,0.024333,0.010648,0.019103,0.02094,0.049649,0.040122,0.013766,0.018278,0.01678,0.016632,-321.01,-66.76,-26.139,-274.22,0.117612,-89.845,-33.416,3.31028,-69.41,-151.06,-255.27,-5.603,-35.361,13.088,366.538,214,334,319,303,301,332,333,140,335,126,524,Wollastonite,Jadeite,Corundum,CaNb2O6,Cassiterite,Scheelite,Manganotantalite,Rutile,Mn,Magnetite,Zircon
Aberfoyle_1,2,40,20,40,0,93,0,0,0,0,78.1068,0,0,0.224237,0.007511,0.015053,0.018159,21.2211,99.5929,0,0,0,0,99.1652,0,0,0.37404,0.009699,0.019366,0.024529,0.000002,99.5929,0,0,0,0,33.0744,0,0,0.235282,0.006872,0.013547,0.010005,66.6599,0,0,0,0,99.2031,0,0,0.705702,0.02061,0.040633,0.030009,0,100,2,O,0,0,0,0,0.992335,0,0,0.007059,0.000206,0.000406,0.0003,2,0.011742,0.018046,0.005634,0.013351,0.016489,0.039365,0.032854,0.00825,0.014152,0.013041,0.012309,0.025121,0.024325,0.010645,0.019099,0.020935,0.049642,0.040116,0.013761,0.018274,0.016777,0.016627,-126.48,-165.79,-43.29,-3423.9,0.117647,-92.092,-27.012,2.90613,134.18,62.0178,48.5626,-5.603,-35.351,13.088,376.429,214,334,319,303,301,332,333,140,335,126,524,Wollastonite,Jadeite,Corundum,CaNb2O6,Cassiterite,Scheelite,Manganotantalite,Rutile,Mn,Magnetite,Zircon
Aberfoyle_1,2,40,20,40,0,94,0,0,0,0,78.1017,0,0,0.176344,0,0,0.004785,21.1765,99.4593,0,0,0,0,99.1587,0,0,0.294152,0,0,0.006464,0,99.4593,0,0,0,0,33.1453,0,0,0.185438,0,0,0.002642,66.6667,0,0,0,0,99.4358,0,0,0.556315,0,0,0.007927,0,100,2,O,0,0,0,0,0.994358,0,0,0.005563,0,0,0.000079,2,0.011749,0.018053,0.005636,0.013355,0.016495,0.039371,0.03286,0.008253,0.014156,0.013044,0.012313,0.025136,0.024335,0.010649,0.019105,0.020943,0.04965,0.040123,0.013767,0.018279,0.016781,0.016633,-182.26,-60.461,-20.344,-67.526,0.117648,-51.195,-38.418,3.6135,-299.19,-56.737,182.392,-5.603,-35.341,13.088,386.538,214,334,319,303,301,332,333,140,335,126,524,Wollastonite,Jadeite,Corundum,CaNb2O6,Cassiterite,Scheelite,Manganotantalite,Rutile,Mn,Magnetite,Zircon
Aberfoyle_1,2,40,20,40,0,95,0,0,0,0,78.2057,0,0,0.082004,0,0,0,21.1398,99.4275,0,0,0,0,99.2907,0,0,0.136787,0,0,0,0,99.4275,0,0,0,0,33.247,0,0,0.086382,0,0,0,66.6667,0,0,0,0,99.7409,0,0,0.259147,0,0,0,0,100,2,O,0,0,0,0,0.997409,0,0,0.002591,0,0,0,2,0.01176,0.018063,0.005639,0.013361,0.016506,0.039381,0.032868,0.008259,0.014162,0.013048,0.01232,0.025158,0.024349,0.010656,0.019114,0.020956,0.049662,0.040134,0.013777,0.018286,0.016786,0.016642,-70.979,-57.8,-31.189,-61.091,0.117569,-44.146,-31.65,7.40928,-87.336,-67.619,-91.991,-5.603,-35.331,13.088,396.441,214,334,319,303,301,332,333,140,335,126,524,Wollastonite,Jadeite,Corundum,CaNb2O6,Cassiterite,Scheelite,Manganotantalite,Rutile,Mn,Magnetite,Zircon
Aberfoyle_1,2,40,20,40,0,96,0,0,0,0.000085,78.0533,0,0,0.148664,0,0.00384,0.007274,21.147,99.3602,0,0,0,0.000122,99.0973,0,0,0.24798,0,0.00494,0.009825,0,99.3602,0,0,0,0.000046,33.1704,0,0,0.156547,0,0.003468,0.004022,66.6655,0,0,0,0.000069,99.5078,0,0,0.469624,0,0.010403,0.012066,0,100,2,O,0,0,0,0.000001,0.995129,0,0,0.004696,0,0.000104,0.000121,2,0.01175,0.018053,0.005636,0.013355,0.016496,0.039369,0.032858,0.008254,0.014156,0.013043,0.012314,0.025139,0.024335,0.010649,0.019105,0.020944,0.049647,0.040121,0.013768,0.018279,0.01678,0.016633,-68.946,-61.889,-26.535,11087.4,0.117672,-55.823,-45.649,4.22817,-70.88,240.746,120.236,-5.603,-35.321,13.088,406.428,214,334,319,303,301,332,333,140,335,126,524,Wollastonite,Jadeite,Corundum,CaNb2O6,Cassiterite,Scheelite,Manganotantalite,Rutile,Mn,Magnetite,Zircon
Aberfoyle_1,2,40,20,40,0,97,0,0,0,0,78.0423,0,0,0.10784,0,0.001289,0,21.1134,99.2648,0,0,0,0,99.0833,0,0,0.179884,0,0.001659,0,0.000002,99.2648,0,0,0,0,33.2188,0,0,0.11374,0,0.001166,0,66.6663,0,0,0,0,99.6553,0,0,0.341217,0,0.003499,0,0,100,2,O,0,0,0,0,0.99657,0,0,0.003412,0,0.000035,0,2,0.011757,0.018061,0.005638,0.01336,0.016503,0.039378,0.032866,0.008258,0.01416,0.013046,0.012318,0.025152,0.024345,0.010654,0.019111,0.020952,0.049659,0.040131,0.013774,0.018284,0.016784,0.016639,-300.62,-133.9,-23.076,-57.546,0.117694,-138.35,-32.565,5.7107,-149.55,715.528,-335.95,-5.603,-35.311,13.088,416.438,214,334,319,303,301,332,333,140,335,126,524,Wollastonite,Jadeite,Corundum,CaNb2O6,Cassiterite,Scheelite,Manganotantalite,Rutile,Mn,Magnetite,Zircon
Aberfoyle_1,2,40,20,40,0,98,0.002214,0,0,0.052972,77.8092,0,0.026132,0.216425,0,0.050169,0.017653,21.1744,99.3491,0.004736,0,0,0.075778,98.7873,0,0.031909,0.361009,0,0.064543,0.023846,0,99.3491,0.00397,0,0,0.028718,33.0199,0,0.007274,0.227578,0,0.045248,0.009748,66.6576,0.011914,0,0,0.043089,99.0861,0,0.010914,0.682917,0,0.135779,0.029251,0,100,2,O,0.000119,0,0,0.000862,0.990731,0,0.000218,0.006828,0,0.001358,0.000292,2,0.011741,0.018041,0.005633,0.013351,0.016491,0.039364,0.032853,0.008248,0.014151,0.01304,0.01231,0.025118,0.024319,0.010643,0.019099,0.020937,0.049642,0.040116,0.013759,0.018272,0.016775,0.016628,369.049,-139.29,-33.256,18.5321,0.117898,-51.54,88.9047,2.9996,-65.054,19.1775,49.9354,-5.603,-35.301,13.088,426.428,214,334,319,303,301,332,333,140,335,126,524,Wollastonite,Jadeite,Corundum,CaNb2O6,Cassiterite,Scheelite,Manganotantalite,Rutile,Mn,Magnetite,Zircon
Aberfoyle_1,2,40,20,40,0,99,0.002346,0.015972,0,0,78.1081,0,0,0.089127,0,0.009027,0.006161,21.1312,99.362,0.005018,0.02153,0,0,99.1668,0,0,0.148669,0,0.011614,0.008322,0,99.362,0.004214,0.035059,0,0,33.2089,0,0,0.093896,0,0.008157,0.003408,66.6464,0.012642,0.052584,0,0,99.6184,0,0,0.281665,0,0.024469,0.010223,0,100,2,O,0.000126,0.001052,0,0,0.996568,0,0,0.002818,0,0.000245,0.000102,2,0.011757,0.018059,0.005638,0.01336,0.016503,0.039378,0.032865,0.008257,0.01416,0.013046,0.012318,0.025151,0.024343,0.010654,0.019111,0.020952,0.049658,0.04013,0.013773,0.018283,0.016784,0.016639,348.842,80.9624,-22.309,-94.962,0.117647,-55.691,-41.586,6.84162,-209.7,102.901,141.886,-5.603,-35.291,13.088,436.438,214,334,319,303,301,332,333,140,335,126,524,Wollastonite,Jadeite,Corundum,CaNb2O6,Cassiterite,Scheelite,Manganotantalite,Rutile,Mn,Magnetite,Zircon
Aberfoyle_1,2,40,20,40,0,100,0,0,0,0.007965,78.0064,0,0,0.148281,0.007316,0.008972,0,21.1385,99.3174,0,0,0,0.011394,99.0376,0,0,0.247341,0.009447,0.011542,0,0,99.3174,0,0,0,0.004326,33.1622,0,0,0.156198,0.006719,0.008106,0,66.6625,0,0,0,0.006488,99.4805,0,0,0.468566,0.020157,0.024317,0,0,100,2,O,0,0,0,0.00013,0.994929,0,0,0.004686,0.000202,0.000243,0,2,0.011751,0.018055,0.005637,0.013356,0.016497,0.039373,0.032861,0.008254,0.014157,0.013044,0.012315,0.025139,0.024338,0.01065,0.019107,0.020945,0.049652,0.040125,0.013769,0.01828,0.016781,0.016635,-52.995,-114.93,-25.818,119.205,0.117723,-61.095,-27.122,4.23856,137.777,103.518,-180.12,-5.603,-35.281,13.088,446.429,214,334,319,303,301,332,333,140,335,126,524,Wollastonite,Jadeite,Corundum,CaNb2O6,Cassiterite,Scheelite,Manganotantalite,Rutile,Mn,Magnetite,Zircon
Aberfoyle_1,2,40,20,40,0,101,0,0,0,0,78.011,0,0,0.171863,0,0.003432,0.00131,21.1488,99.3364,0,0,0,0,99.0436,0,0,0.286677,0,0.004415,0.00177,-0.00001,99.3364,0,0,0,0,33.1496,0,0,0.18096,0,0.003099,0.000725,66.6656,0,0,0,0,99.4457,0,0,0.542863,0,0.009298,0.002173,0,100,2,O,0,0,0,0,0.994503,0,0,0.005429,0,0.000093,0.000022,2,0.011748,0.018051,0.005635,0.013354,0.016494,0.039366,0.032856,0.008253,0.014155,0.013042,0.012312,0.025133,0.024332,0.010648,0.019103,0.02094,0.049644,0.040119,0.013766,0.018277,0.016779,0.016631,-71.311,-83.523,-29.28,-64.677,0.117702,-51.224,-32.519,3.69921,-157.6,269.239,664.154,-5.603,-35.271,13.088,456.439,214,334,319,303,301,332,333,140,335,126,524,Wollastonite,Jadeite,Corundum,CaNb2O6,Cassiterite,Scheelite,Manganotantalite,Rutile,Mn,Magnetite,Zircon
Aberfoyle_1,2,40,20,40,0,102,0,0,0,0,78.1396,0,0,0.130335,0,0.002739,0,21.1551,99.4277,0,0,0,0,99.2068,0,0,0.217406,0,0.003524,0,-0.00001,99.4277,0,0,0,0,33.1945,0,0,0.137194,0,0.002473,0,66.6658,0,0,0,0,99.581,0,0,0.41157,0,0.00742,0,0,100,2,O,0,0,0,0,0.995847,0,0,0.004116,0,0.000074,0,2,0.011754,0.018058,0.005638,0.013358,0.0165,0.039376,0.032864,0.008256,0.014159,0.013045,0.012317,0.025147,0.024342,0.010652,0.019109,0.020949,0.049656,0.040129,0.013772,0.018282,0.016783,0.016637,-184.05,-147.17,-30.426,-63.868,0.117619,-62.684,-36.39,4.77955,-150.82,337.17,-606.28,-5.603,-35.261,13.088,466.441,214,334,319,303,301,332,333,140,335,126,524,Wollastonite,Jadeite,Corundum,CaNb2O6,Cassiterite,Scheelite,Manganotantalite,Rutile,Mn,Magnetite,Zircon
Aberfoyle_1,2,40,20,40,0,103,0,0,0,0.026182,77.752,0,0,0.219534,0.000177,0.02605,0.0032,21.1293,99.1564,0,0,0,0.037455,98.7147,0,0,0.366195,0.000228,0.033514,0.004323,0,99.1564,0,0,0,0.014226,33.0678,0,0,0.231352,0.000163,0.023546,0.001771,66.6611,0,0,0,0.02134,99.2081,0,0,0.694089,0.000488,0.070642,0.005313,0,100,2,O,0,0,0,0.000427,0.992117,0,0,0.006941,0.000005,0.000706,0.000053,2,0.011741,0.018045,0.005634,0.013351,0.016489,0.039364,0.032853,0.008249,0.014152,0.01304,0.012309,0.025119,0.024325,0.010645,0.019099,0.020935,0.049641,0.040115,0.01376,0.018274,0.016777,0.016627,-504.79,-72.289,-24.618,36.7557,0.117923,-38.606,-55.159,2.96183,5654.06,36.1844,272.293,-5.603,-35.251,13.088,476.428,214,334,319,303,301,332,333,140,335,126,524,Wollastonite,Jadeite,Corundum,CaNb2O6,Cassiterite,Scheelite,Manganotantalite,Rutile,Mn,Magnetite,Zircon
Aberfoyle_1,2,40,20,40,0,104,0,0,0,0.017722,78.0187,0,0,0.18895,0.008073,0.025026,0.006092,21.1801,99.4446,0,0,0,0.025352,99.0533,0,0,0.31518,0.010424,0.032195,0.00823,0,99.4446,0,0,0,0.009605,33.1002,0,0,0.198636,0.007399,0.022565,0.003363,66.6583,0,0,0,0.014406,99.2898,0,0,0.595844,0.022195,0.067687,0.010088,0,100,2,O,0,0,0,0.000288,0.99313,0,0,0.00596,0.000222,0.000677,0.000101,2,0.011745,0.018049,0.005635,0.013353,0.016492,0.039367,0.032856,0.008251,0.014154,0.013042,0.012311,0.025127,0.024329,0.010647,0.019101,0.020939,0.049646,0.040119,0.013763,0.018276,0.016778,0.01663,-62.925,-45.888,-28.101,53.9626,0.117717,-65.365,-33.57,3.39218,124.932,37.6355,143.387,-5.603,-35.241,13.088,486.437,214,334,319,303,301,332,333,140,335,126,524,Wollastonite,Jadeite,Corundum,CaNb2O6,Cassiterite,Scheelite,Manganotantalite,Rutile,Mn,Magnetite,Zircon
Aberfoyle_1,2,40,20,40,0,105,0.000918,0,0,0,78.1565,0,0,0.117805,0,0.002177,0.000431,21.1523,99.4301,0.001963,0,0,0,99.2282,0,0,0.196505,0,0.002801,0.000583,0,99.4301,0.001647,0,0,0,33.2061,0,0,0.124021,0,0.001966,0.000238,66.666,0.004942,0,0,0,99.6164,0,0,0.372055,0,0.005897,0.000715,0,100,2,O,0.000049,0,0,0,0.996193,0,0,0.003721,0,0.000059,0.000007,2,0.011754,0.018057,0.005637,0.013357,0.016499,0.039372,0.03286,0.008256,0.014158,0.013044,0.012316,0.025146,0.02434,0.010652,0.019108,0.020948,0.049651,0.040125,0.013771,0.018281,0.016781,0.016636,891.167,-51.81,-33.042,-54.956,0.117592,-39.127,-30.505,5.25375,-76.123,424.012,2016.74,-5.603,-35.231,13.088,496.428,214,334,319,303,301,332,333,140,335,126,524,Wollastonite,Jadeite,Corundum,CaNb2O6,Cassiterite,Scheelite,Manganotantalite,Rutile,Mn,Magnetite,Zircon
