Repository: orthospar/MinorElements-Cassiterite

# MinorElements-Cassiterite
EPMA data and R code for generation of figures in "Systematic trends in the substitution mechanisms of minor elements in cassiterite", submitted for publication in the Australian Journal of Earth Sciences.

# Data Availability
The final cleaned and organised dataset is available above (cassiterite_EPMA.csv) and as a supplementary file hosted by AJES.

File: Data/180209/180209.csv (part 6 of 37)
  SAMPLE,  NUMBER, TAKEOFF,KILOVOLT, CURRENT,BEAMSIZE,    LINE,  Si WT%,  Na WT%,  Al WT%,  Nb WT%,  Sn WT%,   W WT%,  Ta WT%,  Ti WT%,  Mn WT%,  Fe WT%,  Zr WT%,   O WT%,   TOTAL,    SiO2,    Na2O,   Al2O3,   Nb2O5,    SnO2,     WO3,   Ta2O5,    TiO2,     MnO,     FeO,    ZrO2,       O,   TOTAL,  Si AT%,  Na AT%,  Al AT%,  Nb AT%,  Sn AT%,   W AT%,  Ta AT%,  Ti AT%,  Mn AT%,  Fe AT%,  Zr AT%,   O AT%,Si OXMOL%,Na OXMOL%,Al OXMOL%,Nb OXMOL%,Sn OXMOL%,W OXMOL%,Ta OXMOL%,Ti OXMOL%,Mn OXMOL%,Fe OXMOL%,Zr OXMOL%,O OXMOL%,   TOTAL, FORMULA,   BASIS,Si FORMULA,Na FORMULA,Al FORMULA,Nb FORMULA,Sn FORMULA,W FORMULA,Ta FORMULA,Ti FORMULA,Mn FORMULA,Fe FORMULA,Zr FORMULA,O FORMULA,Si CDL99,Na CDL99,Al CDL99,Nb CDL99,Sn CDL99, W CDL99,Ta CDL99,Ti CDL99,Mn CDL99,Fe CDL99,Zr CDL99,SiO2 CDL99,Na2O CDL99,Al2O3 CDL99,Nb2O5 CDL99,SnO2 CDL99,WO3 CDL99,Ta2O5 CDL99,TiO2 CDL99,MnO CDL99,FeO CDL99,ZrO2 CDL99,Si %ERR ,Na %ERR ,Al %ERR ,Nb %ERR ,Sn %ERR , W %ERR ,Ta %ERR ,Ti %ERR ,Mn %ERR ,Fe %ERR ,Zr %ERR ,   X-POS,   Y-POS,   Z-POS, RELDIST,BEAMCURR,Si STD_NUM,Na STD_NUM,Al STD_NUM,Nb STD_NUM,Sn STD_NUM,W STD_NUM,Ta STD_NUM,Ti STD_NUM,Mn STD_NUM,Fe STD_NUM,Zr STD_NUM,Si STD_NAM,Na STD_NAM,Al STD_NAM,Nb STD_NAM,Sn STD_NAM,W STD_NAM,Ta STD_NAM,Ti STD_NAM,Mn STD_NAM,Fe STD_NAM,Zr STD_NAM
BT-twinsector,2,40,20,80,0,303,0,0,0,0.05951,77.7347,0,0,0,0,0.025332,0.015619,20.9964,98.8315,0,0,0,0.085131,98.6927,0,0,0,0,0.03259,0.021098,0.000004,98.8315,0,0,0,0.03254,33.2713,0,0,0,0,0.023043,0.008698,66.6644,0,0,0,0.04883,99.8559,0,0,0,0,0.069159,0.026106,0,100,2,O,0,0,0,0.000976,0.998173,0,0,0,0,0.000691,0.000261,2,0.008597,0.014426,0.004145,0.009473,0.011583,0.027063,0.022737,0.005848,0.009583,0.00895,0.008541,0.018392,0.019446,0.007832,0.013551,0.014705,0.034128,0.027763,0.009755,0.012374,0.011514,0.011537,-303.76,-22.074,-10.77,11.747,0.083553,-44.667,-50.838,-12.088,-49.976,25.5346,39.0914,28.0198,13.5946,13.0695,2449.93,80.45,214,334,319,303,301,332,333,140,335,126,503,Wollastonite,Jadeite,Corundum,CaNb2O6,Cassiterite,Scheelite,Manganotantalite,Rutile,Mn,Magnetite,Zr
BT-twinsector,2,40,20,80,0,304,0,0,0,0.064006,77.7639,0,0,0,0,0.041604,0.022299,21.0132,98.9051,0,0,0,0.091563,98.7299,0,0,0,0,0.053524,0.030121,0,98.9051,0,0,0,0.034968,33.2549,0,0,0,0,0.037812,0.012408,66.6599,0,0,0,0.052468,99.7968,0,0,0,0,0.113472,0.037235,0,100,2,O,0,0,0,0.001049,0.997749,0,0,0,0,0.001134,0.000372,2,0.00858,0.014398,0.004138,0.009456,0.011562,0.027015,0.022696,0.005838,0.009565,0.008934,0.008526,0.018356,0.019408,0.007818,0.013527,0.014679,0.034068,0.027713,0.009737,0.012351,0.011493,0.011517,-150.04,-23.359,-12.228,10.9369,0.083395,-34.822,-49.82,-10.535,-66.057,15.7432,27.4765,28.0099,13.5928,13.0695,2460,80.73,214,334,319,303,301,332,333,140,335,126,503,Wollastonite,Jadeite,Corundum,CaNb2O6,Cassiterite,Scheelite,Manganotantalite,Rutile,Mn,Magnetite,Zr
BT-twinsector,2,40,20,80,0,305,0,0,0,0.072094,77.8202,0,0,0,0,0.037967,0,21.023,98.9533,0,0,0,0.103134,98.8013,0,0,0,0,0.048845,0,0,98.9533,0,0,0,0.039369,33.2644,0,0,0,0,0.034491,0,66.6617,0,0,0,0.05908,99.8374,0,0,0,0,0.10352,0,0,100,2,O,0,0,0,0.001181,0.998006,0,0,0,0,0.001035,0,2,0.008565,0.014371,0.00413,0.009439,0.011541,0.026965,0.022655,0.005827,0.009548,0.008917,0.008511,0.018325,0.019371,0.007804,0.013502,0.014652,0.034005,0.027663,0.00972,0.012328,0.011472,0.011496,-85.841,-39.906,-11.598,9.74689,0.083208,-33.459,-308.9,-12.986,-295.98,17.1654,-43.444,28.0001,13.5911,13.0695,2469.95,81.03,214,334,319,303,301,332,333,140,335,126,503,Wollastonite,Jadeite,Corundum,CaNb2O6,Cassiterite,Scheelite,Manganotantalite,Rutile,Mn,Magnetite,Zr
BT-twinsector,2,40,20,80,0,306,0,0,0,0.073007,78.0085,0,0,0,0,0.039269,0.003041,21.0756,99.1995,0,0,0,0.10444,99.0404,0,0,0,0,0.050519,0.004108,0.000002,99.1995,0,0,0,0.039768,33.2615,0,0,0,0,0.035584,0.001687,66.6614,0,0,0,0.059679,99.8285,0,0,0,0,0.1068,0.005063,0,100,2,O,0,0,0,0.001193,0.997924,0,0,0,0,0.001068,0.000051,2,0.008569,0.014374,0.004132,0.009443,0.011546,0.026977,0.022664,0.00583,0.009551,0.008921,0.008515,0.018332,0.019376,0.007807,0.013508,0.014659,0.03402,0.027675,0.009724,0.012333,0.011477,0.011502,-79.546,-17.03,-10.006,9.63524,0.083142,-39.411,-52.216,-14.065,-68.645,16.6222,198.163,27.9902,13.5894,13.0695,2479.98,80.96,214,334,319,303,301,332,333,140,335,126,503,Wollastonite,Jadeite,Corundum,CaNb2O6,Cassiterite,Scheelite,Manganotantalite,Rutile,Mn,Magnetite,Zr
BT-twinsector,2,40,20,80,0,307,0,0,0,0.077127,77.6046,0,0,0,0,0.041114,0,20.968,98.6908,0,0,0,0.110333,98.5275,0,0,0,0,0.052893,0,0.000002,98.6908,0,0,0,0.042228,33.2591,0,0,0,0,0.037448,0,66.6612,0,0,0,0.063371,99.8242,0,0,0,0,0.112397,0,0,100,2,O,0,0,0,0.001267,0.997855,0,0,0,0,0.001124,0,2,0.008586,0.014403,0.004141,0.009463,0.01157,0.027033,0.022712,0.005842,0.009571,0.00894,0.008533,0.01837,0.019414,0.007824,0.013537,0.01469,0.034091,0.027732,0.009744,0.012359,0.011501,0.011526,-131.92,-18.719,-10.288,9.16582,0.083538,-43.057,-85.897,-10.979,-37.355,15.9347,-76.314,27.9804,13.5877,13.0695,2489.93,80.62,214,334,319,303,301,332,333,140,335,126,503,Wollastonite,Jadeite,Corundum,CaNb2O6,Cassiterite,Scheelite,Manganotantalite,Rutile,Mn,Magnetite,Zr
BT-twinsector,2,40,20,80,0,308,0,0,0,0.074921,77.9722,0,0,0,0,0.041343,0.005833,21.0682,99.1626,0,0,0,0.107178,98.9943,0,0,0,0,0.053187,0.007879,0,99.1626,0,0,0,0.040825,33.2575,0,0,0,0,0.037477,0.003237,66.661,0,0,0,0.061265,99.8165,0,0,0,0,0.11248,0.009716,0,100,2,O,0,0,0,0.001225,0.99781,0,0,0,0,0.001124,0.000097,2,0.008605,0.014431,0.004149,0.009483,0.011595,0.027091,0.02276,0.005854,0.009591,0.008958,0.008551,0.018409,0.019453,0.00784,0.013565,0.014721,0.034163,0.027791,0.009765,0.012385,0.011525,0.011551,-169.91,-30.249,-11.754,9.44126,0.083515,-67.554,-32.303,-13.003,-66.272,15.883,103.982,27.9705,13.586,13.0695,2499.97,80.28,214,334,319,303,301,332,333,140,335,126,503,Wollastonite,Jadeite,Corundum,CaNb2O6,Cassiterite,Scheelite,Manganotantalite,Rutile,Mn,Magnetite,Zr
BT-twinsector,2,40,20,80,0,309,0,0,0,0.070461,77.9825,0,0,0,0.00117,0.024275,0.000303,21.0626,99.1413,0,0,0,0.100797,99.0073,0,0,0,0.001511,0.03123,0.00041,0,99.1413,0,0,0,0.038407,33.273,0,0,0,0.001078,0.022012,0.000168,66.6654,0,0,0,0.057642,99.8725,0,0,0,0.003237,0.066072,0.000506,0,100,2,O,0,0,0,0.001152,0.998208,0,0,0,0.000032,0.00066,0.000005,2,0.008623,0.014457,0.004157,0.009501,0.011617,0.027142,0.022803,0.005866,0.00961,0.008976,0.008568,0.018447,0.019488,0.007855,0.013592,0.014749,0.034228,0.027844,0.009785,0.012408,0.011547,0.011573,-416.13,-32.541,-12.501,10.0274,0.083664,-41.439,-73.379,-11.747,581.101,26.6986,1994,27.9607,13.5843,13.0695,2509.93,79.98,214,334,319,303,301,332,333,140,335,126,503,Wollastonite,Jadeite,Corundum,CaNb2O6,Cassiterite,Scheelite,Manganotantalite,Rutile,Mn,Magnetite,Zr
BT-twinsector,2,40,20,80,0,310,0,0,0,0.068947,77.8834,0,0,0,0,0.035156,0,21.0379,99.0253,0,0,0,0.098631,98.8815,0,0,0,0,0.045228,0,0.000004,99.0253,0,0,0,0.037624,33.2682,0,0,0,0,0.031915,0,66.6623,0,0,0,0.056461,99.8478,0,0,0,0,0.095788,0,0,100,2,O,0,0,0,0.001129,0.99811,0,0,0,0,0.000958,0,2,0.008637,0.014479,0.004164,0.009517,0.011637,0.027188,0.022841,0.005876,0.009625,0.00899,0.008582,0.018477,0.019518,0.007868,0.013615,0.014774,0.034286,0.027891,0.009801,0.012429,0.011566,0.011593,-1276.2,-24.554,-12.553,10.2541,0.083859,-34.755,-88.152,-13.749,-112.79,18.6442,-104.43,27.9508,13.5826,13.0695,2519.98,79.71,214,334,319,303,301,332,333,140,335,126,503,Wollastonite,Jadeite,Corundum,CaNb2O6,Cassiterite,Scheelite,Manganotantalite,Rutile,Mn,Magnetite,Zr
BT-twinsector,2,40,20,80,0,311,0,0,0,0.070638,78.0043,0,0,0,0,0.022724,0,21.0677,99.1653,0,0,0,0.101051,99.035,0,0,0,0,0.029235,0,0.000004,99.1653,0,0,0,0.038495,33.2747,0,0,0,0,0.020602,0,66.6662,0,0,0,0.057775,99.8804,0,0,0,0,0.061839,0,0,100,2,O,0,0,0,0.001155,0.998247,0,0,0,0,0.000618,0,2,0.008649,0.014497,0.00417,0.00953,0.011653,0.027224,0.022872,0.005884,0.009638,0.009003,0.008594,0.018504,0.019542,0.007879,0.013633,0.014794,0.034332,0.027928,0.009815,0.012445,0.011582,0.011609,-105.18,-26.043,-11.062,10.0338,0.083904,-36.05,-405.96,-11.835,-443.42,28.5664,-435.54,27.941,13.5808,13.0695,2529.94,79.5,214,334,319,303,301,332,333,140,335,126,503,Wollastonite,Jadeite,Corundum,CaNb2O6,Cassiterite,Scheelite,Manganotantalite,Rutile,Mn,Magnetite,Zr
BT-twinsector,2,40,20,80,0,312,0,0,0,0.053164,78.1024,0,0,0,0,0.036755,0,21.0906,99.2829,0,0,0,0.076053,99.1596,0,0,0,0,0.047285,0,0,99.2829,0,0,0,0.028938,33.2774,0,0,0,0,0.033283,0,66.6604,0,0,0,0.043418,99.8567,0,0,0,0,0.099872,0,0,100,2,O,0,0,0,0.000868,0.998415,0,0,0,0,0.000999,0,2,0.008659,0.014512,0.004175,0.009541,0.011665,0.027255,0.022898,0.00589,0.009649,0.009013,0.008604,0.018525,0.019562,0.007888,0.013649,0.01481,0.03437,0.027959,0.009825,0.012459,0.011595,0.011622,-170.69,-26.484,-12.234,13.1848,0.083943,-33.597,-33.778,-15.512,-117.74,17.9019,-123.69,27.9311,13.5791,13.0695,2539.97,79.32,214,334,319,303,301,332,333,140,335,126,503,Wollastonite,Jadeite,Corundum,CaNb2O6,Cassiterite,Scheelite,Manganotantalite,Rutile,Mn,Magnetite,Zr
BT-twinsector,2,40,20,80,0,313,0,0,0,0.100842,77.9314,0,0,0,0,0.048214,0,21.0683,99.1488,0,0,0,0.144259,98.9425,0,0,0,0,0.062028,0,0,99.1488,0,0,0,0.054949,33.2401,0,0,0,0,0.043706,0,66.6613,0,0,0,0.082479,99.7863,0,0,0,0,0.131204,0,0,100,2,O,0,0,0,0.001649,0.997284,0,0,0,0,0.001311,0,2,0.008663,0.01452,0.004178,0.009549,0.011676,0.027279,0.022918,0.005895,0.009656,0.00902,0.008611,0.018534,0.019573,0.007894,0.01366,0.014824,0.034401,0.027984,0.009833,0.012469,0.011604,0.011632,-67.162,-29.487,-11.82,7.18832,0.084126,-30.342,-77.374,-12.616,-31.811,13.7947,-83.448,27.9213,13.5774,13.0695,2549.92,79.17,214,334,319,303,301,332,333,140,335,126,503,Wollastonite,Jadeite,Corundum,CaNb2O6,Cassiterite,Scheelite,Manganotantalite,Rutile,Mn,Magnetite,Zr
BT-twinsector,2,40,20,80,0,314,0.001002,0,0,0.042783,77.9,0,0,0,0,0.026353,0,21.0297,98.9998,0.002143,0,0,0.061203,98.9026,0,0,0,0,0.033903,0,0,98.9998,0.001809,0,0,0.023356,33.2883,0,0,0,0,0.023933,0,66.6626,0.005429,0,0,0.035042,99.8877,0,0,0,0,0.071816,0,0,100,2,O,0.000054,0,0,0.000701,0.998711,0,0,0,0,0.000718,0,2,0.008675,0.014534,0.004182,0.009558,0.011686,0.027302,0.022937,0.005901,0.009665,0.009028,0.00862,0.018559,0.019591,0.007902,0.013673,0.014836,0.03443,0.028007,0.009843,0.01248,0.011615,0.011643,603.549,-14.508,-12.318,16.2916,0.084195,-57.19,-221.76,-14.106,-163.08,24.7826,-103.05,27.9114,13.5757,13.0695,2559.98,79.05,214,334,319,303,301,332,333,140,335,126,503,Wollastonite,Jadeite,Corundum,CaNb2O6,Cassiterite,Scheelite,Manganotantalite,Rutile,Mn,Magnetite,Zr
BT-twinsector,2,40,20,80,0,315,0,0,0,0.057031,77.7893,0,0.003563,0,0.000358,0.039466,0,21.0095,98.8993,0,0,0,0.081586,98.7621,0,0.004351,0,0.000463,0.050773,0,0,98.8993,0,0,0,0.031163,33.2717,0,0.001,0,0.000331,0.035875,0,66.66,0,0,0,0.046758,99.8431,0,0.0015,0,0.000993,0.107656,0,0,100,2,O,0,0,0,0.000935,0.998251,0,0.00003,0,0.00001,0.001076,0,2,0.00868,0.014542,0.004185,0.009565,0.011694,0.027322,0.022954,0.005905,0.009672,0.009034,0.008626,0.01857,0.019602,0.007907,0.013683,0.014847,0.034455,0.028028,0.00985,0.012488,0.011623,0.011652,-591.03,-21.368,-11.372,12.3552,0.084324,-57.538,453.677,-12.651,1908.5,16.7522,-285.35,27.9016,13.574,13.0695,2569.92,78.93,214,334,319,303,301,332,333,140,335,126,503,Wollastonite,Jadeite,Corundum,CaNb2O6,Cassiterite,Scheelite,Manganotantalite,Rutile,Mn,Magnetite,Zr
BT-twinsector,2,40,20,80,0,316,0,0,0,0.064428,77.9479,0,0,0,0,0.037207,0.006271,21.0561,99.112,0,0,0,0.092167,98.9635,0,0,0,0,0.047866,0.008471,0.000002,99.112,0,0,0,0.035127,33.2664,0,0,0,0,0.033747,0.003482,66.6613,0,0,0,0.05271,99.8356,0,0,0,0,0.101278,0.010451,0,100,2,O,0,0,0,0.001054,0.998072,0,0,0,0,0.001012,0.000104,2,0.008684,0.014547,0.004187,0.00957,0.011701,0.027337,0.022966,0.005908,0.009677,0.009039,0.008631,0.018579,0.019609,0.007911,0.01369,0.014856,0.034474,0.028043,0.009855,0.012495,0.011629,0.011658,-270.24,-17.527,-9.9974,10.9996,0.084287,-39.785,-53.798,-12.095,-64.203,17.7443,97.6503,27.8917,13.5723,13.0695,2579.96,78.84,214,334,319,303,301,332,333,140,335,126,503,Wollastonite,Jadeite,Corundum,CaNb2O6,Cassiterite,Scheelite,Manganotantalite,Rutile,Mn,Magnetite,Zr
BT-twinsector,2,40,20,80,0,317,0,0,0,0.064002,77.9432,0,0.003246,0,0,0.035192,0.015921,21.0582,99.1198,0,0,0,0.091557,98.9575,0,0.003963,0,0,0.045274,0.021506,0.000002,99.1198,0,0,0,0.034892,33.2615,0,0.000909,0,0,0.031917,0.00884,66.662,0,0,0,0.052359,99.824,0,0.001363,0,0,0.095788,0.026531,0,100,2,O,0,0,0,0.001047,0.997913,0,0.000027,0,0,0.000958,0.000265,2,0.008688,0.01455,0.004188,0.009574,0.011706,0.027347,0.022975,0.00591,0.00968,0.009043,0.008634,0.018586,0.019613,0.007914,0.013696,0.014862,0.034487,0.028054,0.009859,0.012499,0.011633,0.011663,-154.03,-32.802,-10.168,11.0739,0.084324,-41.51,498.495,-12.573,-56.465,18.734,38.7774,27.8819,13.5705,13.0695,2589.92,78.78,214,334,319,303,301,332,333,140,335,126,503,Wollastonite,Jadeite,Corundum,CaNb2O6,Cassiterite,Scheelite,Manganotantalite,Rutile,Mn,Magnetite,Zr
BT-twinsector,2,40,20,80,0,318,0,0,0,0.052439,77.8487,0,0,0,0,0.030395,0.003391,21.0212,98.9561,0,0,0,0.075017,98.8374,0,0,0,0,0.039103,0.00458,0.000002,98.9561,0,0,0,0.028639,33.2796,0,0,0,0,0.027615,0.001886,66.6622,0,0,0,0.042971,99.8685,0,0,0,0,0.08287,0.00566,0,100,2,O,0,0,0,0.000859,0.998455,0,0,0,0,0.000829,0.000057,2,0.008693,0.014556,0.004191,0.009578,0.011711,0.027359,0.022985,0.005913,0.009685,0.009047,0.008639,0.018597,0.019621,0.007918,0.013702,0.014869,0.034503,0.028067,0.009864,0.012505,0.011639,0.011669,-543,-26.029,-11.614,13.4126,0.084408,-27.975,-56.324,-12.778,-26.347,21.6094,180.36,27.872,13.5688,13.07,2599.98,78.71,214,334,319,303,301,332,333,140,335,126,503,Wollastonite,Jadeite,Corundum,CaNb2O6,Cassiterite,Scheelite,Manganotantalite,Rutile,Mn,Magnetite,Zr
BT-twinsector,2,40,20,80,0,319,0,0,0,0.049456,78.0778,0,0,0,0,0.020669,0,21.0778,99.2256,0,0,0,0.070748,99.1283,0,0,0,0,0.02659,0,0.000004,99.2256,0,0,0,0.026938,33.2894,0,0,0,0,0.018729,0,66.6649,0,0,0,0.040421,99.9034,0,0,0,0,0.056205,0,0,100,2,O,0,0,0,0.000808,0.998709,0,0,0,0,0.000562,0,2,0.008697,0.014561,0.004192,0.009582,0.011716,0.027371,0.022995,0.005916,0.009689,0.009051,0.008643,0.018607,0.019627,0.007921,0.013708,0.014875,0.034517,0.028078,0.009869,0.01251,0.011644,0.011674,-108.84,-37.118,-10.465,14.1976,0.084313,-29.629,-45.526,-13.346,-247.43,31.5172,-145.43,27.8622,13.5671,13.07,2609.92,78.65,214,334,319,303,301,332,333,140,335,126,503,Wollastonite,Jadeite,Corundum,CaNb2O6,Cassiterite,Scheelite,Manganotantalite,Rutile,Mn,Magnetite,Zr
BT-twinsector,2,40,20,80,0,320,0,0,0,0.04302,77.7246,0,0.004051,0,0.00136,0.025833,0,20.9826,98.7815,0,0,0,0.061542,98.68,0,0.004947,0,0.001756,0.033234,0,0.000002,98.7815,0,0,0,0.023538,33.288,0,0.001138,0,0.001259,0.023514,0,66.6625,0,0,0,0.035316,99.8886,0,0.001708,0,0.003777,0.070559,0,0,100,2,O,0,0,0,0.000706,0.998703,0,0.000034,0,0.000038,0.000705,0,2,0.0087,0.014562,0.004193,0.009585,0.011719,0.027378,0.023001,0.005918,0.009691,0.009053,0.008645,0.018612,0.01963,0.007923,0.013712,0.014879,0.034525,0.028085,0.009871,0.012513,0.011646,0.011678,-172.03,-21.793,-11.042,16.2511,0.084529,-45.494,399.875,-13.469,504.112,25.3391,-69.976,27.8523,13.5654,13.07,2619.96,78.61,214,334,319,303,301,332,333,140,335,126,503,Wollastonite,Jadeite,Corundum,CaNb2O6,Cassiterite,Scheelite,Manganotantalite,Rutile,Mn,Magnetite,Zr
BT-twinsector,2,40,20,80,0,321,0,0,0,0.049764,77.6181,0,0,0,0,0.031335,0,20.957,98.6562,0,0,0,0.071189,98.5447,0,0,0,0,0.040312,0,0.000002,98.6562,0,0,0,0.027261,33.2825,0,0,0,0,0.028556,0,66.6617,0,0,0,0.040901,99.8734,0,0,0,0,0.085689,0,0,100,2,O,0,0,0,0.000818,0.998549,0,0,0,0,0.000857,0,2,0.008702,0.014565,0.004195,0.009589,0.011723,0.027387,0.023008,0.00592,0.009694,0.009056,0.008648,0.018616,0.019634,0.007926,0.013717,0.014884,0.034537,0.028095,0.009874,0.012517,0.01165,0.011682,-899.95,-17.069,-10.83,14.1218,0.084621,-62.158,-26.303,-12.612,-38.988,20.9998,-235.86,27.8425,13.5637,13.07,2629.9,78.55,214,334,319,303,301,332,333,140,335,126,503,Wollastonite,Jadeite,Corundum,CaNb2O6,Cassiterite,Scheelite,Manganotantalite,Rutile,Mn,Magnetite,Zr
BT-twinsector,2,40,20,80,0,322,0.001631,0,0,0.075032,77.7026,0,0.004122,0,0,0.040386,0.002102,20.9968,98.8227,0.00349,0,0,0.107337,98.652,0,0.005033,0,0,0.051957,0.00284,0,98.8227,0.002951,0,0,0.041025,33.2555,0,0.001157,0,0,0.036735,0.001171,66.6615,0.008856,0,0,0.061566,99.8141,0,0.001736,0,0,0.110257,0.003514,0,100,2,O,0.000089,0,0,0.001231,0.997743,0,0.000035,0,0,0.001102,0.000035,2,0.008701,0.014563,0.004195,0.009589,0.011725,0.02739,0.023011,0.00592,0.009694,0.009056,0.008649,0.018614,0.01963,0.007926,0.013718,0.014886,0.034541,0.028097,0.009875,0.012517,0.011651,0.011683,371.841,-20.467,-10.098,9.53407,0.084592,-32.12,393.257,-12.191,-101.93,16.4236,290.925,27.8326,13.562,13.07,2639.96,78.53,214,334,319,303,301,332,333,140,335,126,503,Wollastonite,Jadeite,Corundum,CaNb2O6,Cassiterite,Scheelite,Manganotantalite,Rutile,Mn,Magnetite,Zr
BT-twinsector,2,40,20,80,0,323,0.002088,0,0,0.053611,77.9638,0,0,0,0,0.033766,0.005604,21.0569,99.1158,0.004467,0,0,0.076693,98.9836,0,0,0,0,0.04344,0.00757,0,99.1158,0.003766,0,0,0.029229,33.2719,0,0,0,0,0.030626,0.003112,66.6613,0.0113,0,0,0.043855,99.8436,0,0,0,0,0.091902,0.009338,0,100,2,O,0.000113,0,0,0.000877,0.998238,0,0,0,0,0.000919,0.000093,2,0.008704,0.014565,0.004196,0.009592,0.011727,0.027396,0.023016,0.005922,0.009696,0.009058,0.008651,0.018621,0.019633,0.007928,0.013721,0.014889,0.034548,0.028104,0.009877,0.01252,0.011654,0.011686,290.665,-20.085,-11.819,13.1483,0.08446,-85.659,-84.866,-12.429,-37.585,19.5344,109.481,27.8228,13.5603,13.07,2649.91,78.5,214,334,319,303,301,332,333,140,335,126,503,Wollastonite,Jadeite,Corundum,CaNb2O6,Cassiterite,Scheelite,Manganotantalite,Rutile,Mn,Magnetite,Zr
BT-twinsector,2,40,20,80,0,324,0,0,0,0.055779,78.0436,0,0.029286,0,0.007696,0.023842,0,21.0809,99.2411,0,0,0,0.079794,99.085,0,0.03576,0,0.009938,0.030673,0,0.000004,99.2411,0,0,0,0.030377,33.2692,0,0.008189,0,0.007088,0.021601,0,66.6635,0,0,0,0.045588,99.856,0,0.012289,0,0.021275,0.064834,0,0,100,2,O,0,0,0,0.000911,0.998123,0,0.000246,0,0.000213,0.000648,0,2,0.00871,0.014566,0.004197,0.009595,0.011732,0.027403,0.023022,0.005923,0.009699,0.009061,0.008655,0.018633,0.019635,0.00793,0.013727,0.014895,0.034558,0.028111,0.00988,0.012523,0.011656,0.011691,-842.97,-19.025,-12.946,12.6617,0.084436,-34.27,55.6478,-14.118,89.7777,27.4299,-320.57,27.8129,13.5585,13.07,2659.96,78.47,214,334,319,303,301,332,333,140,335,126,503,Wollastonite,Jadeite,Corundum,CaNb2O6,Cassiterite,Scheelite,Manganotantalite,Rutile,Mn,Magnetite,Zr
BT-twinsector,2,40,20,80,0,325,0,0,0,0.066325,77.9899,0,0.099769,0,0.003687,0.045191,0,21.0915,99.2963,0,0,0,0.09488,99.0167,0,0.121823,0,0.004761,0.058138,0,0,99.2963,0,0,0,0.036102,33.2291,0,0.027883,0,0.003394,0.040921,0,66.6626,0,0,0,0.054198,99.7709,0,0.041859,0,0.010191,0.122866,0,0,100,2,O,0,0,0,0.001083,0.996936,0,0.000837,0,0.000102,0.001228,0,2,0.008716,0.014564,0.004197,0.0096,0.011737,0.027408,0.023026,0.005924,0.0097,0.009062,0.00866,0.018646,0.019632,0.00793,0.013733,0.014901,0.034564,0.028117,0.009882,0.012525,0.011658,0.011697,-93.674,-24.064,-11.194,10.7325,0.084485,-40.777,16.5647,-13.869,186.612,14.7469,-43.685,27.803,13.5568,13.07,2670.01,78.46,214,334,319,303,301,332,333,140,335,126,503,Wollastonite,Jadeite,Corundum,CaNb2O6,Cassiterite,Scheelite,Manganotantalite,Rutile,Mn,Magnetite,Zr
BT-twinsector,2,40,20,80,0,326,0.002173,0,0,0.106016,77.6489,0,0.131661,0,0,0.055725,0,21.0281,98.9726,0.004648,0,0,0.15166,98.5838,0,0.160765,0,0,0.07169,0,0.000002,98.9726,0.003924,0,0,0.057883,33.1851,0,0.036908,0,0,0.050614,0,66.6656,0.011787,0,0,0.086945,99.6938,0,0.055439,0,0,0.152054,0,0,100,2,O,0.000118,0,0,0.001737,0.995569,0,0.001107,0,0,0.001518,0,2,0.008637,0.014428,0.004158,0.009515,0.011633,0.027162,0.022819,0.005871,0.009612,0.00898,0.008583,0.018477,0.019449,0.007857,0.013611,0.01477,0.034254,0.027864,0.009792,0.012411,0.011553,0.011594,277.197,-19.13,-10.341,6.8361,0.083926,-40.29,12.5159,-38.35,-76.22,11.9581,-130.6,27.7932,13.5551,13.07,2679.96,79.89,214,334,319,303,301,332,333,140,335,126,503,Wollastonite,Jadeite,Corundum,CaNb2O6,Cassiterite,Scheelite,Manganotantalite,Rutile,Mn,Magnetite,Zr
BT-twinsector,2,40,20,80,0,327,0,0,0,0.115202,77.8347,0,0.154281,0,0.010824,0.07278,0,21.0927,99.2805,0,0,0,0.164801,98.8197,0,0.188387,0,0.013976,0.093631,0,0.000002,99.2805,0,0,0,0.062699,33.1593,0,0.043113,0,0.009962,0.065896,0,66.659,0,0,0,0.094176,99.6132,0,0.064757,0,0.029928,0.197957,0,0,100,2,O,0,0,0,0.001881,0.994894,0,0.001294,0,0.000299,0.001977,0,2,0.008639,0.014428,0.004159,0.009517,0.011636,0.027168,0.022824,0.005871,0.009613,0.008981,0.008585,0.018482,0.019448,0.007858,0.013615,0.014773,0.034261,0.027869,0.009794,0.012413,0.011554,0.011597,-428.94,-78.145,-11.42,6.33073,0.083846,-38.074,10.7287,-38.389,63.4832,9.28824,-229.15,27.7833,13.5534,13.07,2689.99,79.86,214,334,319,303,301,332,333,140,335,126,503,Wollastonite,Jadeite,Corundum,CaNb2O6,Cassiterite,Scheelite,Manganotantalite,Rutile,Mn,Magnetite,Zr
BT-twinsector,2,40,20,80,0,328,0,0,0,0.084619,77.6478,0,0.084481,0.002282,0,0.042938,0.00357,21.0048,98.8705,0,0,0,0.121052,98.5824,0,0.103157,0.003807,0,0.055239,0.004822,0.000002,98.8705,0,0,0,0.046252,33.2213,0,0.023709,0.00242,0,0.039043,0.001987,66.6653,0,0,0,0.069448,99.7645,0,0.035599,0.007267,0,0.117247,0.005967,0,100,2,O,0,0,0,0.001388,0.996659,0,0.000711,0.000073,0,0.001171,0.00006,2,0.008636,0.014429,0.00416,0.009515,0.011634,0.027167,0.022823,0.005872,0.009614,0.008982,0.008583,0.018476,0.019451,0.00786,0.013612,0.01477,0.034259,0.027868,0.009795,0.012413,0.011555,0.011594,-79.989,-29.279,-11.292,8.44319,0.083936,-32.553,19.3327,180.982,-98.384,15.3541,170.242,27.7735,13.5517,13.07,2699.94,79.85,214,334,319,303,301,332,333,140,335,126,503,Wollastonite,Jadeite,Corundum,CaNb2O6,Cassiterite,Scheelite,Manganotantalite,Rutile,Mn,Magnetite,Zr
BT-twinsector,2,40,20,80,0,329,0,0,0,0.186871,77.3385,0,0.230255,0.12579,0,0.11166,0.008474,21.1016,99.1031,0,0,0,0.267327,98.1897,0,0.281155,0.209824,0,0.14365,0.011447,0,99.1031,0,0,0,0.101665,32.9349,0,0.064318,0.132734,0,0.101058,0.004695,66.6606,0,0,0,0.152851,99.0333,0,0.0967,0.399125,0,0.303877,0.014119,0,100,2,O,0,0,0,0.00305,0.988136,0,0.00193,0.003982,0,0.003032,0.000141,2,0.008624,0.014406,0.004155,0.009516,0.011633,0.027163,0.02282,0.005866,0.009608,0.008977,0.008584,0.018449,0.01942,0.007851,0.013613,0.014769,0.034255,0.027864,0.009785,0.012406,0.011549,0.011595,-421.4,-26.503,-11.463,4.0807,0.084157,-60.684,7.29007,3.50793,-49.472,6.24255,72.0027,27.7637,13.55,13.07,2709.88,79.84,214,334,319,303,301,332,333,140,335,126,503,Wollastonite,Jadeite,Corundum,CaNb2O6,Cassiterite,Scheelite,Manganotantalite,Rutile,Mn,Magnetite,Zr
BT-twinsector,2,40,20,80,0,330,0,0,0,0.070345,77.611,0,0.179681,0.083688,0.013234,0.047411,0,21.068,99.0734,0,0,0,0.100632,98.5356,0,0.219401,0.139596,0.017089,0.060994,0,0.000002,99.0734,0,0,0,0.038333,33.1047,0,0.050272,0.088452,0.012196,0.042979,0,66.663,0,0,0,0.05757,99.4355,0,0.075501,0.26568,0.036632,0.129096,0,0,100,2,O,0,0,0,0.00115,0.993196,0,0.001508,0.002654,0.000366,0.001289,0,2,0.008636,0.014419,0.004158,0.009519,0.011635,0.02717,0.022826,0.005871,0.009613,0.008981,0.008587,0.018476,0.019437,0.007857,0.013617,0.014772,0.034264,0.027872,0.009793,0.012412,0.011554,0.011599,-51.725,-32.508,-10.274,10.0615,0.083979,-148.83,9.25698,5.16261,52.0525,13.9585,-104.42,27.7538,13.5482,13.07,2719.96,79.83,214,334,319,303,301,332,333,140,335,126,503,Wollastonite,Jadeite,Corundum,CaNb2O6,Cassiterite,Scheelite,Manganotantalite,Rutile,Mn,Magnetite,Zr
BT-twinsector,2,40,20,80,0,331,0,0,0,0.194197,76.9166,0,0.433351,0.042276,0,0.153979,0,20.9892,98.7296,0,0,0,0.277807,97.654,0,0.529147,0.07052,0,0.198094,0,-0.00001,98.7296,0,0,0,0.106212,32.9292,0,0.121692,0.044848,0,0.1401,0,66.658,0,0,0,0.159823,99.1005,0,0.183116,0.134969,0,0.42163,0,0,100,2,O,0,0,0,0.003187,0.988005,0,0.003651,0.001346,0,0.004204,0,2,0.008653,0.014412,0.004157,0.009533,0.011653,0.027183,0.022837,0.005872,0.009615,0.008983,0.0086,0.018512,0.019427,0.007855,0.013637,0.014795,0.03428,0.027885,0.009795,0.012415,0.011557,0.011618,-135.2,-32.387,-11.072,3.95012,0.084438,-29.759,4.01798,9.99482,-42.178,4.6748,-55.667,27.7439,13.5465,13.07,2729.99,79.82,214,334,319,303,301,332,333,140,335,126,503,Wollastonite,Jadeite,Corundum,CaNb2O6,Cassiterite,Scheelite,Manganotantalite,Rutile,Mn,Magnetite,Zr
BT-twinsector,2,40,20,80,0,332,0,0,0,0.183364,77.5376,0,0.194986,0.047429,0,0.11589,0,21.0918,99.1711,0,0,0,0.26231,98.4425,0,0.238089,0.079115,0,0.149093,0,0.000006,99.1711,0,0,0,0.099798,33.0333,0,0.054488,0.050069,0,0.10493,0,66.6574,0,0,0,0.150003,99.3022,0,0.081899,0.150513,0,0.315434,0,0,100,2,O,0,0,0,0.002994,0.991137,0,0.001635,0.001502,0,0.003148,0,2,0.008633,0.014411,0.004157,0.009519,0.011638,0.02717,0.022826,0.00587,0.009611,0.00898,0.008587,0.018468,0.019426,0.007855,0.013617,0.014776,0.034264,0.027871,0.009791,0.01241,0.011553,0.0116,-141.72,-50.936,-10.876,4.1511,0.084051,-85.055,8.55483,8.93107,-41.88,6.03602,-463.58,27.7341,13.5448,13.07,2739.94,79.82,214,334,319,303,301,332,333,140,335,126,503,Wollastonite,Jadeite,Corundum,CaNb2O6,Cassiterite,Scheelite,Manganotantalite,Rutile,Mn,Magnetite,Zr
BT-twinsector,2,40,20,80,0,333,0,0,0,0.207539,77.4253,0,0.307445,0.000224,0.000457,0.137724,0,21.0717,99.1504,0,0,0,0.296894,98.2999,0,0.375408,0.000374,0.00059,0.177182,0,-0.00001,99.1504,0,0,0,0.113066,33.0174,0,0.085998,0.000237,0.000421,0.12482,0,66.6581,0,0,0,0.170062,99.3231,0,0.12935,0.000714,0.001265,0.375484,0,0,100,2,O,0,0,0,0.003392,0.990648,0,0.00258,0.000007,0.000013,0.003745,0,2,0.008647,0.014412,0.004158,0.009527,0.011648,0.027179,0.022833,0.005872,0.009614,0.008983,0.008595,0.018499,0.019427,0.007857,0.013629,0.014789,0.034275,0.027881,0.009796,0.012414,0.011556,0.01161,-248.98,-15.727,-12.894,3.72308,0.084138,-54.887,5.53951,1837.78,1488.49,5.16446,-48.352,27.7242,13.5431,13.07,2749.99,79.82,214,334,319,303,301,332,333,140,335,126,503,Wollastonite,Jadeite,Corundum,CaNb2O6,Cassiterite,Scheelite,Manganotantalite,Rutile,Mn,Magnetite,Zr
BT-twinsector,2,40,20,80,0,334,0,0,0,0.18303,77.6527,0,0.243095,0,0,0.122875,0.000888,21.104,99.3066,0,0,0,0.261833,98.5886,0,0.296833,0,0,0.158078,0.001199,0,99.3066,0,0,0,0.09956,33.0634,0,0.067893,0,0,0.11119,0.000492,66.6575,0,0,0,0.149675,99.4125,0,0.102068,0,0,0.334319,0.001479,0,100,2,O,0,0,0,0.002987,0.992037,0,0.002037,0,0,0.003336,0.000015,2,0.008644,0.014413,0.004159,0.009524,0.011645,0.027178,0.022832,0.005873,0.009614,0.008983,0.008593,0.018492,0.019428,0.007858,0.013625,0.014785,0.034274,0.027879,0.009796,0.012414,0.011556,0.011607,-99.938,-144.21,-11.124,4.16002,0.084002,-34.111,6.92475,-21.966,-109.4,5.72463,683.703,27.7144,13.5414,13.07,2759.94,79.81,214,334,319,303,301,332,333,140,335,126,503,Wollastonite,Jadeite,Corundum,CaNb2O6,Cassiterite,Scheelite,Manganotantalite,Rutile,Mn,Magnetite,Zr
BT-twinsector,2,40,20,80,0,335,0,0,0,0.119236,77.8064,0,0.050849,0,0,0.094961,0,21.0672,99.1386,0,0,0,0.170572,98.7838,0,0.06209,0,0,0.122167,0,0,99.1386,0,0,0,0.064966,33.1836,0,0.014225,0,0,0.086073,0,66.6512,0,0,0,0.097519,99.6227,0,0.021353,0,0,0.258407,0,0,100,2,O,0,0,0,0.001949,0.995738,0,0.000427,0,0,0.002583,0,2,0.008632,0.014418,0.00416,0.009516,0.011635,0.027172,0.022827,0.005872,0.009613,0.008982,0.008585,0.018466,0.019435,0.007861,0.013613,0.014772,0.034266,0.027873,0.009795,0.012413,0.011556,0.011596,-451.72,-132.73,-12.483,6.13182,0.083884,-32.54,31.9148,-12.377,-232.78,7.24875,-39.009,27.7045,13.5397,13.07,2769.98,79.79,214,334,319,303,301,332,333,140,335,126,503,Wollastonite,Jadeite,Corundum,CaNb2O6,Cassiterite,Scheelite,Manganotantalite,Rutile,Mn,Magnetite,Zr
BT-twinsector,2,40,20,80,0,336,0,0,0,0.213782,77.5261,0,0.190949,0,0.004011,0.141309,0.003026,21.0788,99.158,0,0,0,0.305824,98.428,0,0.23316,0,0.005179,0.181793,0.004088,-0.00001,99.158,0,0,0,0.116415,33.0458,0,0.053388,0,0.003694,0.128012,0.001678,66.6511,0,0,0,0.174986,99.3438,0,0.080249,0,0.011105,0.384836,0.005046,0,100,2,O,0,0,0,0.003493,0.991604,0,0.001602,0,0.000111,0.003841,0.00005,2,0.008636,0.014408,0.004158,0.009522,0.011643,0.027176,0.02283,0.005872,0.009612,0.008982,0.00859,0.018476,0.019421,0.007857,0.013621,0.014782,0.034271,0.027877,0.009794,0.012412,0.011555,0.011604,-54.214,-45.184,-11.867,3.6257,0.084081,-29.492,8.73094,-17.63,170.051,5.04683,200.884,27.6947,13.5379,13.07,2779.94,79.79,214,334,319,303,301,332,333,140,335,126,503,Wollastonite,Jadeite,Corundum,CaNb2O6,Cassiterite,Scheelite,Manganotantalite,Rutile,Mn,Magnetite,Zr
BT-twinsector,2,40,20,80,0,337,0,0,0,0.187848,77.9853,0,0,0,0.003826,0.116408,0,21.141,99.4344,0,0,0,0.268725,99.0109,0,0,0,0.00494,0.149758,0,-0.00001,99.4344,0,0,0,0.101986,33.1419,0,0,0,0.003513,0.105138,0,66.6475,0,0,0,0.153125,99.5206,0,0,0,0.010548,0.315716,0,0,100,2,O,0,0,0,0.00306,0.994544,0,0,0,0.000105,0.003155,0,2,0.008621,0.014408,0.004159,0.009511,0.011631,0.027166,0.022822,0.00587,0.00961,0.00898,0.00858,0.018443,0.019422,0.007858,0.013606,0.014767,0.034259,0.027867,0.009791,0.012408,0.011553,0.01159,-543.09,-22.42,-11.425,4.05986,0.083792,-78.948,-22.014,-37.769,178.195,6.01171,-900.25,27.6848,13.5362,13.07,2790,79.79,214,334,319,303,301,332,333,140,335,126,503,Wollastonite,Jadeite,Corundum,CaNb2O6,Cassiterite,Scheelite,Manganotantalite,Rutile,Mn,Magnetite,Zr
BT-twinsector,2,40,20,80,0,338,0,0,0,0.363957,77.4406,0,0.189974,0,0.003801,0.204364,0.001374,21.1376,99.3416,0,0,0,0.520656,98.3193,0,0.23197,0,0.004908,0.262914,0.001856,0.000002,99.3416,0,0,0,0.197626,32.9148,0,0.052964,0,0.00349,0.184604,0.00076,66.6457,0,0,0,0.297369,99.0546,0,0.079695,0,0.010503,0.555552,0.002287,0,100,2,O,0,0,0,0.005931,0.987755,0,0.001589,0,0.000105,0.00554,0.000023,2,0.008624,0.014393,0.004156,0.009518,0.011642,0.027172,0.022826,0.005868,0.009608,0.008979,0.008587,0.018449,0.019401,0.007853,0.013616,0.014781,0.034266,0.027872,0.009788,0.012406,0.011551,0.0116,-98.434,-29.486,-12.827,2.30643,0.084165,-45.041,8.77265,-15.643,179.347,3.64776,441.59,27.675,13.5345,13.07,2799.94,79.78,214,334,319,303,301,332,333,140,335,126,503,Wollastonite,Jadeite,Corundum,CaNb2O6,Cassiterite,Scheelite,Manganotantalite,Rutile,Mn,Magnetite,Zr
BT-twinsector,2,40,20,80,0,339,0,0,0,0.377601,77.3379,0,0.218436,0,0,0.19759,0.012459,21.1229,99.2669,0,0,0,0.540175,98.1889,0,0.266723,0,0,0.254199,0.01683,0.000002,99.2669,0,0,0,0.205195,32.8969,0,0.060946,0,0,0.178625,0.006896,66.6515,0,0,0,0.308884,99.0408,0,0.091744,0,0,0.537776,0.020761,0,100,2,O,0,0,0,0.006157,0.987131,0,0.001829,0,0,0.00536,0.000207,2,0.008625,0.014389,0.004155,0.009519,0.011644,0.027171,0.022826,0.005868,0.009608,0.008979,0.008588,0.018452,0.019396,0.007852,0.013618,0.014783,0.034265,0.027872,0.009789,0.012406,0.011551,0.011601,-67.731,-18.524,-11.114,2.23813,0.084226,-51.383,7.66988,-449.64,-43.04,3.75532,49.1507,27.6651,13.5328,13.07,2809.98,79.79,214,334,319,303,301,332,333,140,335,126,503,Wollastonite,Jadeite,Corundum,CaNb2O6,Cassiterite,Scheelite,Manganotantalite,Rutile,Mn,Magnetite,Zr
BT-twinsector,2,40,20,80,0,340,0.000595,0,0,0.502265,77.1078,0,0.138162,0,0.002411,0.266638,0.00198,21.1143,99.1341,0.001273,0,0,0.718512,97.8968,0,0.168704,0,0.003113,0.343029,0.002674,-0.00001,99.1341,0.00107,0,0,0.272993,32.8055,0,0.038556,0,0.002216,0.241093,0.001096,66.6375,0.003221,0,0,0.411051,98.7917,0,0.058055,0,0.006674,0.726037,0.0033,0,100,2,O,0.000032,0,0,0.008193,0.984596,0,0.001157,0,0.000067,0.007236,0.000033,2,0.008605,0.014377,0.004153,0.009511,0.011636,0.027161,0.022816,0.005863,0.009602,0.008974,0.00858,0.018409,0.019379,0.007847,0.013606,0.014773,0.034252,0.02786,0.00978,0.012398,0.011545,0.01159,1007.96,-20.791,-10.979,1.78041,0.084365,-68.833,11.9406,-16.144,282.094,2.9101,306.449,27.6553,13.5311,13.07,2819.92,79.79,214,334,319,303,301,332,333,140,335,126,503,Wollastonite,Jadeite,Corundum,CaNb2O6,Cassiterite,Scheelite,Manganotantalite,Rutile,Mn,Magnetite,Zr
BT-twinsector,2,40,20,80,0,341,0,0,0,0.753015,76.6414,0,0.229096,0,0.01999,0.338949,0.00165,21.1416,99.1257,0,0,0,1.07722,97.3047,0,0.27974,0,0.025812,0.436057,0.002229,-0.00001,99.1257,0,0,0,0.408751,32.5648,0,0.06385,0,0.01835,0.306079,0.000912,66.6373,0,0,0,0.616956,98.3046,0,0.096374,0,0.055394,0.923972,0.002753,0,100,2,O,0,0,0,0.012268,0.977374,0,0.001916,0,0.000551,0.009186,0.000027,2,0.008593,0.014355,0.004148,0.00951,0.01164,0.027156,0.022812,0.005858,0.009597,0.00897,0.008579,0.018383,0.01935,0.007838,0.013605,0.014778,0.034246,0.027854,0.009772,0.012392,0.01154,0.011589,-54.664,-14.948,-11.23,1.3103,0.084692,-47.98,7.3234,-27.249,34.6515,2.38958,367.601,27.6454,13.5294,13.07,2829.98,79.79,214,334,319,303,301,332,333,140,335,126,503,Wollastonite,Jadeite,Corundum,CaNb2O6,Cassiterite,Scheelite,Manganotantalite,Rutile,Mn,Magnetite,Zr
BT-twinsector,2,40,20,80,0,342,0,0,0,0.223935,77.5339,0,0.042097,0,0,0.199113,0,21.0667,99.0657,0,0,0,0.320349,98.4378,0,0.051403,0,0,0.256158,0,0.000004,99.0657,0,0,0,0.121973,33.057,0,0.011773,0,0,0.18042,0,66.6288,0,0,0,0.183119,99.2575,0,0.017675,0,0,0.541733,0,0,100,2,O,0,0,0,0.003661,0.992274,0,0.000353,0,0,0.005416,0,2,0.008618,0.014394,0.004158,0.009513,0.011632,0.027166,0.022821,0.005868,0.009607,0.008978,0.008582,0.018437,0.019403,0.007856,0.013608,0.014768,0.034259,0.027866,0.009789,0.012405,0.011551,0.011593,-230.54,-31.049,-14.802,3.4787,0.084062,-73.608,38.4743,-19.062,-38.015,3.73061,-60.419,27.6356,13.5276,13.07,2839.94,79.78,214,334,319,303,301,332,333,140,335,126,503,Wollastonite,Jadeite,Corundum,CaNb2O6,Cassiterite,Scheelite,Manganotantalite,Rutile,Mn,Magnetite,Zr
BT-twinsector,2,40,20,80,0,343,0,0,0,0.188985,77.5322,0,0.10824,0,0.00963,0.141193,0,21.052,99.0322,0,0,0,0.270351,98.4356,0,0.132167,0,0.012435,0.181644,0,-0.00001,99.0322,0,0,0,0.103031,33.0865,0,0.030298,0,0.008879,0.128055,0,66.6432,0,0,0,0.154747,99.3884,0,0.045506,0,0.026671,0.384664,0,0,100,2,O,0,0,0,0.003092,0.992944,0,0.000909,0,0.000266,0.003843,0,2,0.008629,0.014395,0.004159,0.009518,0.011638,0.027171,0.022826,0.005871,0.009609,0.00898,0.008587,0.018461,0.019404,0.007857,0.013615,0.014775,0.034265,0.027871,0.009793,0.012408,0.011553,0.0116,-14166,-13.427,-10.812,4.04074,0.08406,-45.625,15.1604,-18.813,71.2356,5.04985,-73.046,27.6257,13.5259,13.07,2849.99,79.79,214,334,319,303,301,332,333,140,335,126,503,Wollastonite,Jadeite,Corundum,CaNb2O6,Cassiterite,Scheelite,Manganotantalite,Rutile,Mn,Magnetite,Zr
BT-twinsector,2,40,20,80,0,344,0,0,0,0.145259,77.751,0,0,0,0,0.174519,0.014865,21.0802,99.1659,0,0,0,0.2078,98.7135,0,0,0,0,0.224518,0.02008,0,99.1659,0,0,0,0.079067,33.1275,0,0,0,0,0.15803,0.008241,66.6272,0,0,0,0.118601,99.3826,0,0,0,0,0.474089,0.024723,0,100,2,O,0,0,0,0.002373,0.994414,0,0,0,0,0.004744,0.000247,2,0.008625,0.014405,0.004162,0.009518,0.011638,0.027184,0.022836,0.005873,0.009614,0.008985,0.008588,0.018452,0.019418,0.007863,0.013617,0.014776,0.034282,0.027885,0.009797,0.012414,0.011559,0.011601,-322.4,-21.638,-13.374,5.11929,0.08398,-33.339,-15.724,-14.538,-33.137,4.18756,41.2738,27.6159,13.5242,13.07,2859.92,79.67,214,334,319,303,301,332,333,140,335,126,503,Wollastonite,Jadeite,Corundum,CaNb2O6,Cassiterite,Scheelite,Manganotantalite,Rutile,Mn,Magnetite,Zr
BT-twinsector,2,40,20,80,0,345,0,0,0,0.095089,78.0841,0,0,0,0,0.129559,0,21.1303,99.439,0,0,0,0.136029,99.1363,0,0,0,0,0.166677,0,0,99.439,0,0,0,0.051643,33.1951,0,0,0,0,0.117056,0,66.6363,0,0,0,0.077454,99.5714,0,0,0,0,0.351118,0,0,100,2,O,0,0,0,0.00155,0.996306,0,0,0,0,0.003513,0,2,0.008632,0.014407,0.004163,0.009519,0.011638,0.027185,0.022837,0.005875,0.009615,0.008986,0.008589,0.018466,0.019421,0.007865,0.013618,0.014776,0.034282,0.027885,0.0098,0.012415,0.01156,0.011602,-83.241,-29.494,-11.085,7.57067,0.083774,-48.96,-29.518,-11.697,-23.697,5.45928,-131.2,27.606,13.5225,13.0705,2869.97,79.69,214,334,319,303,301,332,333,140,335,126,503,Wollastonite,Jadeite,Corundum,CaNb2O6,Cassiterite,Scheelite,Manganotantalite,Rutile,Mn,Magnetite,Zr
BT-twinsector,2,40,20,80,0,346,0,0,0,0.310375,77.3713,0,0.074821,0,0,0.19912,0.003093,21.0684,99.0271,0,0,0,0.444005,98.2314,0,0.091361,0,0,0.256168,0.004178,0,99.0271,0,0,0,0.169066,32.9897,0,0.020926,0,0,0.180438,0.001716,66.6382,0,0,0,0.254106,99.1669,0,0.031452,0,0,0.542396,0.005158,0,100,2,O,0,0,0,0.005074,0.990113,0,0.000628,0,0,0.005415,0.000051,2,0.008619,0.014386,0.004158,0.009517,0.011639,0.027176,0.022829,0.00587,0.009609,0.008981,0.008587,0.01844,0.019392,0.007856,0.013614,0.014778,0.034271,0.027876,0.009791,0.012407,0.011554,0.011599,-3608,-23.686,-12.925,2.63204,0.084207,-53.214,21.7937,-22.486,-61.642,3.73154,196.486,27.5962,13.5208,13.0705,2879.91,79.72,214,334,319,303,301,332,333,140,335,126,503,Wollastonite,Jadeite,Corundum,CaNb2O6,Cassiterite,Scheelite,Manganotantalite,Rutile,Mn,Magnetite,Zr
BT-twinsector,2,40,20,80,0,347,0,0,0,0.327825,77.4858,0,0.074337,0,0,0.233296,0,21.1154,99.2366,0,0,0,0.468968,98.3768,0,0.090769,0,0,0.300135,0,0,99.2366,0,0,0,0.17815,32.9607,0,0.020741,0,0,0.210909,0,66.6295,0,0,0,0.267726,99.0672,0,0.03117,0,0,0.633912,0,0,100,2,O,0,0,0,0.005347,0.989372,0,0.000623,0,0,0.006331,0,2,0.008616,0.014381,0.004157,0.009515,0.011638,0.027173,0.022826,0.005869,0.009607,0.008979,0.008585,0.018432,0.019385,0.007855,0.013612,0.014775,0.034267,0.027872,0.009789,0.012404,0.011551,0.011597,-144.75,-18.46,-13.979,2.51414,0.084142,-65.951,21.9309,-15.72,-53.537,3.25774,-33.429,27.5863,13.5191,13.0705,2889.97,79.73,214,334,319,303,301,332,333,140,335,126,503,Wollastonite,Jadeite,Corundum,CaNb2O6,Cassiterite,Scheelite,Manganotantalite,Rutile,Mn,Magnetite,Zr
BT-twinsector,2,40,20,80,0,348,0.001445,0,0,0.182926,77.4667,0,0.12227,0,0.00287,0.122426,0,21.0291,98.9277,0.003092,0,0,0.261684,98.3524,0,0.149298,0,0.003706,0.1575,0,0,98.9277,0.00261,0,0,0.099848,33.0984,0,0.034267,0,0.002649,0.111168,0,66.6511,0.007841,0,0,0.150003,99.4487,0,0.051479,0,0.00796,0.334019,0,0,100,2,O,0.000078,0,0,0.002996,0.993184,0,0.001028,0,0.00008,0.003336,0,2,0.008634,0.014389,0.004159,0.009521,0.011642,0.027178,0.022831,0.005873,0.009611,0.008982,0.008592,0.018472,0.019396,0.007859,0.013621,0.014781,0.034273,0.027878,0.009797,0.01241,0.011556,0.011605,416.462,-22.125,-11.428,4.16101,0.084114,-28.278,13.4601,-14.972,237.326,5.74387,-715.5,27.5765,13.5174,13.0705,2899.92,79.76,214,334,319,303,301,332,333,140,335,126,503,Wollastonite,Jadeite,Corundum,CaNb2O6,Cassiterite,Scheelite,Manganotantalite,Rutile,Mn,Magnetite,Zr
BT-twinsector,2,40,20,80,0,349,0,0,0,0.247739,77.3809,0,0.075553,0,0,0.145818,0,21.0278,98.8778,0,0,0,0.354402,98.2435,0,0.092255,0,0,0.187594,0,0.000006,98.8778,0,0,0,0.135229,33.0626,0,0.021175,0,0,0.132412,0,66.6486,0,0,0,0.203209,99.367,0,0.031819,0,0,0.397954,0,0,100,2,O,0,0,0,0.004058,0.992147,0,0.000635,0,0,0.003973,0,2,0.008624,0.014382,0.004158,0.009516,0.011638,0.027171,0.022825,0.005871,0.009608,0.00898,0.008587,0.01845,0.019386,0.007856,0.013614,0.014776,0.034264,0.02787,0.009793,0.012406,0.011552,0.011599,-891.9,-62.538,-11.6,3.18799,0.084162,-44.523,21.5817,-33.226,-60.492,4.9063,-457.25,27.5666,13.5156,13.0705,2909.97,79.77,214,334,319,303,301,332,333,140,335,126,503,Wollastonite,Jadeite,Corundum,CaNb2O6,Cassiterite,Scheelite,Manganotantalite,Rutile,Mn,Magnetite,Zr
BT-twinsector,2,40,20,80,0,350,0,0,0,0.424807,76.4641,0,0.33055,0,0.009213,0.238022,0,20.9423,98.409,0,0,0,0.607705,97.0796,0,0.40362,0,0.011896,0.306214,0,0.000006,98.409,0,0,0,0.232818,32.8028,0,0.093015,0,0.008539,0.217013,0,66.6458,0,0,0,0.350721,98.8296,0,0.140119,0,0.025725,0.653823,0,0,100,2,O,0,0,0,0.006987,0.984393,0,0.002791,0,0.000256,0.006512,0,2,0.00863,0.014363,0.004154,0.009526,0.011651,0.027174,0.022827,0.005868,0.009605,0.008978,0.008596,0.018463,0.019361,0.007849,0.013627,0.014792,0.034268,0.027874,0.009788,0.012403,0.01155,0.011611,-72.356,-16.863,-11.564,2.03573,0.084743,-49.914,5.17266,-15.975,74.3994,3.2019,-126.85,27.5568,13.5139,13.0705,2919.91,79.79,214,334,319,303,301,332,333,140,335,126,503,Wollastonite,Jadeite,Corundum,CaNb2O6,Cassiterite,Scheelite,Manganotantalite,Rutile,Mn,Magnetite,Zr
BT-twinsector,2,40,20,80,0,351,0.001252,0,0,0.205291,77.581,0,0.098268,0,0,0.117313,0.000119,21.0618,99.065,0.002677,0,0,0.293677,98.4976,0,0.119991,0,0,0.150923,0.000161,0.000002,99.065,0.002256,0,0,0.111887,33.0975,0,0.027499,0,0,0.106365,0.000066,66.6544,0.006781,0,0,0.16812,99.4639,0,0.041319,0,0,0.319647,0.000199,0,100,2,O,0.000068,0,0,0.003357,0.993107,0,0.000825,0,0,0.003192,0.000002,2,0.008629,0.014379,0.004158,0.009517,0.011638,0.027169,0.022824,0.005871,0.009607,0.008979,0.008588,0.018461,0.019382,0.007857,0.013615,0.014776,0.034262,0.027869,0.009794,0.012405,0.011552,0.011601,480.61,-26.492,-11.465,3.75557,0.084031,-42.747,16.6652,-14.356,-50.207,5.96898,5090.15,27.5469,13.5122,13.0705,2929.97,79.8,214,334,319,303,301,332,333,140,335,126,503,Wollastonite,Jadeite,Corundum,CaNb2O6,Cassiterite,Scheelite,Manganotantalite,Rutile,Mn,Magnetite,Zr
