Repository: orthospar/MinorElements-Cassiterite

# MinorElements-Cassiterite
EPMA data and R code for generation of figures in "Systematic trends in the substitution mechanisms of minor elements in cassiterite", submitted for publication in the Australian Journal of Earth Sciences.

# Data Availability
The final cleaned and organised dataset is available above (cassiterite_EPMA.csv) and as a supplementary file hosted by AJES.

File: Data/180209/180209.csv (part 16 of 37)
  SAMPLE,  NUMBER, TAKEOFF,KILOVOLT, CURRENT,BEAMSIZE,    LINE,  Si WT%,  Na WT%,  Al WT%,  Nb WT%,  Sn WT%,   W WT%,  Ta WT%,  Ti WT%,  Mn WT%,  Fe WT%,  Zr WT%,   O WT%,   TOTAL,    SiO2,    Na2O,   Al2O3,   Nb2O5,    SnO2,     WO3,   Ta2O5,    TiO2,     MnO,     FeO,    ZrO2,       O,   TOTAL,  Si AT%,  Na AT%,  Al AT%,  Nb AT%,  Sn AT%,   W AT%,  Ta AT%,  Ti AT%,  Mn AT%,  Fe AT%,  Zr AT%,   O AT%,Si OXMOL%,Na OXMOL%,Al OXMOL%,Nb OXMOL%,Sn OXMOL%,W OXMOL%,Ta OXMOL%,Ti OXMOL%,Mn OXMOL%,Fe OXMOL%,Zr OXMOL%,O OXMOL%,   TOTAL, FORMULA,   BASIS,Si FORMULA,Na FORMULA,Al FORMULA,Nb FORMULA,Sn FORMULA,W FORMULA,Ta FORMULA,Ti FORMULA,Mn FORMULA,Fe FORMULA,Zr FORMULA,O FORMULA,Si CDL99,Na CDL99,Al CDL99,Nb CDL99,Sn CDL99, W CDL99,Ta CDL99,Ti CDL99,Mn CDL99,Fe CDL99,Zr CDL99,SiO2 CDL99,Na2O CDL99,Al2O3 CDL99,Nb2O5 CDL99,SnO2 CDL99,WO3 CDL99,Ta2O5 CDL99,TiO2 CDL99,MnO CDL99,FeO CDL99,ZrO2 CDL99,Si %ERR ,Na %ERR ,Al %ERR ,Nb %ERR ,Sn %ERR , W %ERR ,Ta %ERR ,Ti %ERR ,Mn %ERR ,Fe %ERR ,Zr %ERR ,   X-POS,   Y-POS,   Z-POS, RELDIST,BEAMCURR,Si STD_NUM,Na STD_NUM,Al STD_NUM,Nb STD_NUM,Sn STD_NUM,W STD_NUM,Ta STD_NUM,Ti STD_NUM,Mn STD_NUM,Fe STD_NUM,Zr STD_NUM,Si STD_NAM,Na STD_NAM,Al STD_NAM,Nb STD_NAM,Sn STD_NAM,W STD_NAM,Ta STD_NAM,Ti STD_NAM,Mn STD_NAM,Fe STD_NAM,Zr STD_NAM
BT-twinsector (continued),4,40,20,80,0,831,0,0,0,0,48.1268,0,0,0,0,0.043593,0,12.9879,61.1583,0,0,0,0,61.1022,0,0,0,0,0.056083,0,0,61.1583,0,0,0,0,33.2906,0,0,0,0,0.064087,0,66.6453,0,0,0,0,99.8079,0,0,0,0,0.192138,0,0,100,2,O,0,0,0,0,0.999038,0,0,0,0,0.001923,0,2,0.008636,0.017517,0.004179,0.0096,0.011677,0.027146,0.02283,0.005863,0.009574,0.008926,0.00862,0.018474,0.023613,0.007895,0.013734,0.014825,0.034233,0.027877,0.00978,0.012362,0.011484,0.011644,-4.7065,-139.38,-4.0317,-31.129,0.107189,-3.9345,-3.425,-1.6803,-17.821,15.0492,-350.31,23.3797,12.7865,13.0785,1910.04,79.79,214,334,319,303,301,332,333,140,335,126,503,Wollastonite,Jadeite,Corundum,CaNb2O6,Cassiterite,Scheelite,Manganotantalite,Rutile,Mn,Magnetite,Zr
BT-twinsector (continued),4,40,20,80,0,832,0.000689,0,0,0,78.6368,0,0,0,0,0.055229,0.007344,21.2204,99.9205,0.001475,0,0,0,99.838,0,0,0,0,0.071052,0.00992,0,99.9205,0.001234,0,0,0,33.2949,0,0,0,0,0.049697,0.004046,66.6501,0.003699,0,0,0,99.8352,0,0,0,0,0.149018,0.012131,0,100,2,O,0.000037,0,0,0,0.999096,0,0,0,0,0.001491,0.000121,2,0.008683,0.017542,0.004182,0.009604,0.011682,0.027185,0.022869,0.005877,0.009576,0.00893,0.008625,0.018575,0.023646,0.007902,0.013738,0.014832,0.034283,0.027924,0.009803,0.012365,0.011488,0.01165,877.743,-78.591,-11.767,-71.802,0.083434,-27.227,-24.572,-17.229,-91.092,11.9976,83.3987,23.3699,12.7848,13.0785,1919.99,79.8,214,334,319,303,301,332,333,140,335,126,503,Wollastonite,Jadeite,Corundum,CaNb2O6,Cassiterite,Scheelite,Manganotantalite,Rutile,Mn,Magnetite,Zr
BT-twinsector (continued),4,40,20,80,0,833,0.008094,0,0,0,78.5018,0,0,0,0.007227,0.044074,0.00643,21.1911,99.7587,0.017317,0,0,0,99.6667,0,0,0,0.009331,0.056701,0.008686,0,99.7587,0.014503,0,0,0,33.2844,0,0,0,0.00662,0.039715,0.003547,66.6512,0.04349,0,0,0,99.8069,0,0,0,0.01985,0.11909,0.010637,0,100,2,O,0.000435,0,0,0,0.998763,0,0,0,0.000199,0.001192,0.000106,2,0.008682,0.017563,0.004182,0.009604,0.011683,0.027186,0.02287,0.005877,0.009577,0.00893,0.008625,0.018574,0.023674,0.007902,0.013739,0.014833,0.034284,0.027926,0.009803,0.012366,0.011489,0.01165,74.9326,-32.008,-13.187,-141.38,0.083513,-37.832,-28.196,-17.481,94.3644,14.8911,95.1867,23.36,12.7831,13.0785,1930.02,79.79,214,334,319,303,301,332,333,140,335,126,503,Wollastonite,Jadeite,Corundum,CaNb2O6,Cassiterite,Scheelite,Manganotantalite,Rutile,Mn,Magnetite,Zr
BT-twinsector (continued),4,40,20,80,0,834,0.009036,0,0,0,78.2835,0,0,0,0,0.056116,0.006633,21.1347,99.4899,0.019332,0,0,0,99.3895,0,0,0,0,0.072194,0.00896,0.000002,99.4899,0.016234,0,0,0,33.2796,0,0,0,0,0.050701,0.003669,66.6498,0.048676,0,0,0,99.7883,0,0,0,0,0.152025,0.011001,0,100,2,O,0.000487,0,0,0,0.998642,0,0,0,0,0.001521,0.00011,2,0.008681,0.017582,0.004182,0.009604,0.011682,0.027184,0.022869,0.005876,0.009576,0.008929,0.008624,0.018571,0.023701,0.007902,0.013739,0.014831,0.034282,0.027924,0.009802,0.012365,0.011487,0.011649,67.1371,-18.148,-11.371,-46.755,0.083626,-25.528,-25.864,-17.582,-43.207,11.816,92.2788,23.3502,12.7813,13.0785,1939.99,79.8,214,334,319,303,301,332,333,140,335,126,503,Wollastonite,Jadeite,Corundum,CaNb2O6,Cassiterite,Scheelite,Manganotantalite,Rutile,Mn,Magnetite,Zr
BT-twinsector (continued),4,40,20,80,0,835,0.024545,0,0,0,78.5263,0,0,0,0.000705,0.045159,0.026401,21.2218,99.845,0.052511,0,0,0,99.6978,0,0,0,0.00091,0.058097,0.035663,0.000006,99.845,0.043917,0,0,0,33.2474,0,0,0,0.000645,0.040635,0.014544,66.6529,0.131696,0,0,0,99.7009,0,0,0,0.001933,0.121855,0.043614,0,100,2,O,0.001318,0,0,0,0.997627,0,0,0,0.000019,0.001219,0.000436,2,0.008677,0.017599,0.004181,0.009604,0.011681,0.027183,0.022868,0.005876,0.009575,0.008928,0.008623,0.018563,0.023724,0.007901,0.013738,0.014831,0.03428,0.027923,0.009801,0.012364,0.011486,0.011648,24.833,-112.03,-24.736,-51.693,0.083501,-23.964,-17.434,-17.507,960.681,14.5443,23.5445,23.3403,12.7796,13.0785,1950.04,79.8,214,334,319,303,301,332,333,140,335,126,503,Wollastonite,Jadeite,Corundum,CaNb2O6,Cassiterite,Scheelite,Manganotantalite,Rutile,Mn,Magnetite,Zr
BT-twinsector (continued),4,40,20,80,0,836,0,0,0,0,78.6379,0,0,0,0,0.056859,0.009078,21.221,99.9248,0,0,0,0,99.8394,0,0,0,0,0.073149,0.012263,0,99.9248,0,0,0,0,33.2942,0,0,0,0,0.051162,0.005001,66.6496,0,0,0,0,99.8316,0,0,0,0,0.153409,0.014995,0,100,2,O,0,0,0,0,0.999082,0,0,0,0,0.001535,0.00015,2,0.008683,0.017626,0.004183,0.009604,0.011682,0.027184,0.022869,0.005877,0.009576,0.008929,0.008624,0.018576,0.02376,0.007903,0.013739,0.014832,0.034282,0.027924,0.009802,0.012365,0.011487,0.011649,-272.5,-22.473,-13.844,-49.888,0.083428,-29.186,-93.889,-19.851,-128.17,11.6685,67.5517,23.3305,12.7779,13.0785,1959.99,79.81,214,334,319,303,301,332,333,140,335,126,503,Wollastonite,Jadeite,Corundum,CaNb2O6,Cassiterite,Scheelite,Manganotantalite,Rutile,Mn,Magnetite,Zr
BT-twinsector (continued),4,40,20,80,0,837,0.007344,0,0,0,78.3107,0,0,0,0,0.050912,0.003295,21.1375,99.5097,0.015712,0,0,0,99.4241,0,0,0,0,0.065498,0.004451,0.000002,99.5097,0.013192,0,0,0,33.2877,0,0,0,0,0.045993,0.001823,66.6513,0.039559,0,0,0,99.8171,0,0,0,0,0.137916,0.005465,0,100,2,O,0.000396,0,0,0,0.998859,0,0,0,0,0.00138,0.000055,2,0.008681,0.017647,0.004182,0.009604,0.011682,0.027183,0.022868,0.005876,0.009576,0.008929,0.008623,0.018572,0.023788,0.007903,0.013739,0.014831,0.03428,0.027924,0.009802,0.012365,0.011487,0.011648,82.5665,-25.108,-15.61,-44.22,0.083605,-31.129,-14.278,-22.367,-58.623,12.9652,185.233,23.3206,12.7762,13.0785,1970.02,79.81,214,334,319,303,301,332,333,140,335,126,503,Wollastonite,Jadeite,Corundum,CaNb2O6,Cassiterite,Scheelite,Manganotantalite,Rutile,Mn,Magnetite,Zr
BT-twinsector (continued),4,40,20,80,0,838,0,0,0,0,78.3683,0,0,0,0,0.050637,0.007217,21.1459,99.572,0,0,0,0,99.4971,0,0,0,0,0.065145,0.009748,0,99.572,0,0,0,0,33.2989,0,0,0,0,0.045727,0.00399,66.6514,0,0,0,0,99.8509,0,0,0,0,0.137118,0.011964,0,100,2,O,0,0,0,0,0.999194,0,0,0,0,0.001372,0.00012,2,0.008683,0.01767,0.004183,0.009605,0.011682,0.027184,0.022869,0.005876,0.009577,0.008929,0.008623,0.018576,0.023819,0.007903,0.01374,0.014832,0.034281,0.027925,0.009802,0.012366,0.011487,0.011649,-485.65,-25.882,-13.638,-39.793,0.083574,-33.191,-18.083,-18.737,-48.163,13.0326,84.8501,23.3108,12.7745,13.0785,1979.97,79.81,214,334,319,303,301,332,333,140,335,126,503,Wollastonite,Jadeite,Corundum,CaNb2O6,Cassiterite,Scheelite,Manganotantalite,Rutile,Mn,Magnetite,Zr
BT-twinsector (continued),4,40,20,80,0,839,0,0,0,0,78.5363,0,0,0,0,0.05432,0.009202,21.193,99.7928,0,0,0,0,99.7104,0,0,0,0,0.069882,0.012431,0.000002,99.7928,0,0,0,0,33.2956,0,0,0,0,0.048943,0.005076,66.6504,0,0,0,0,99.838,0,0,0,0,0.146757,0.015221,0,100,2,O,0,0,0,0,0.999113,0,0,0,0,0.001469,0.000152,2,0.008683,0.017691,0.004183,0.009604,0.011682,0.027183,0.022868,0.005876,0.009576,0.008928,0.008623,0.018575,0.023847,0.007903,0.01374,0.014831,0.03428,0.027924,0.009802,0.012365,0.011486,0.011648,-693.1,-48.87,-15.592,-61.077,0.083478,-32.105,-33.141,-25.853,-76.239,12.1863,66.6391,23.3009,12.7728,13.0785,1990.03,79.82,214,334,319,303,301,332,333,140,335,126,503,Wollastonite,Jadeite,Corundum,CaNb2O6,Cassiterite,Scheelite,Manganotantalite,Rutile,Mn,Magnetite,Zr
BT-twinsector (continued),4,40,20,80,0,840,0,0,0,0,78.2919,0,0,0,0,0.041833,0.011768,21.1244,99.4698,0,0,0,0,99.4001,0,0,0,0,0.053818,0.015897,-0.00001,99.4698,0,0,0,0,33.3016,0,0,0,0,0.037816,0.006513,66.6541,0,0,0,0,99.8671,0,0,0,0,0.113406,0.019532,0,100,2,O,0,0,0,0,0.999237,0,0,0,0,0.001135,0.000195,2,0.008682,0.017711,0.004182,0.009604,0.011682,0.027181,0.022867,0.005876,0.009576,0.008928,0.008622,0.018575,0.023875,0.007903,0.013739,0.014831,0.034278,0.027922,0.009801,0.012365,0.011485,0.011647,-234.46,-43.798,-14.113,-77.289,0.083605,-29.843,-16.415,-14.419,-81.136,15.6537,52.2128,23.2911,12.7711,13.0785,1999.97,79.83,214,334,319,303,301,332,333,140,335,126,503,Wollastonite,Jadeite,Corundum,CaNb2O6,Cassiterite,Scheelite,Manganotantalite,Rutile,Mn,Magnetite,Zr
BT-twinsector (continued),4,40,20,80,0,841,0,0,0,0,78.5,0,0,0,0,0.068494,0.016668,21.1899,99.7751,0,0,0,0,99.6644,0,0,0,0,0.088118,0.022515,0.000004,99.7751,0,0,0,0,33.283,0,0,0,0,0.061719,0.009195,66.6461,0,0,0,0,99.7874,0,0,0,0,0.185044,0.027569,0,100,2,O,0,0,0,0,0.998798,0,0,0,0,0.001852,0.000276,2,0.00868,0.01773,0.004182,0.009603,0.011679,0.027177,0.022864,0.005874,0.009574,0.008926,0.008621,0.018569,0.023899,0.007901,0.013737,0.014828,0.034273,0.027918,0.009799,0.012363,0.011483,0.011645,-124.79,-20.278,-11.761,-41.66,0.083483,-30.754,-23.095,-11.594,-35.351,9.77812,36.9989,23.2812,12.7693,13.0785,2010.02,79.85,214,334,319,303,301,332,333,140,335,126,503,Wollastonite,Jadeite,Corundum,CaNb2O6,Cassiterite,Scheelite,Manganotantalite,Rutile,Mn,Magnetite,Zr
BT-twinsector (continued),4,40,20,80,0,842,0,0,0,0,78.574,0,0,0,0,0.046354,0.015299,21.203,99.8387,0,0,0,0,99.7584,0,0,0,0,0.059634,0.020666,0,99.8387,0,0,0,0,33.2971,0,0,0,0,0.041747,0.008436,66.6528,0,0,0,0,99.8495,0,0,0,0,0.125189,0.025297,0,100,2,O,0,0,0,0,0.999121,0,0,0,0,0.001253,0.000253,2,0.008681,0.017752,0.004182,0.009603,0.011679,0.027176,0.022864,0.005874,0.009574,0.008925,0.00862,0.018571,0.023929,0.007902,0.013737,0.014828,0.034272,0.027918,0.009799,0.012363,0.011483,0.011644,-89.749,-154.89,-13.041,-76.831,0.083437,-28.172,-15.181,-18.406,-93.232,14.1793,40.2649,23.2714,12.7676,13.0785,2019.97,79.86,214,334,319,303,301,332,333,140,335,126,503,Wollastonite,Jadeite,Corundum,CaNb2O6,Cassiterite,Scheelite,Manganotantalite,Rutile,Mn,Magnetite,Zr
BT-twinsector (continued),4,40,20,80,0,843,0,0,0,0,78.6245,0,0,0,0.004074,0.037383,0.005415,21.2118,99.8831,0,0,0,0,99.8225,0,0,0,0.00526,0.048094,0.007315,0.000006,99.8831,0,0,0,0,33.3054,0,0,0,0.003728,0.033655,0.002985,66.6542,0,0,0,0,99.8789,0,0,0,0.01118,0.100927,0.008951,0,100,2,O,0,0,0,0,0.99935,0,0,0,0.000112,0.00101,0.00009,2,0.008681,0.017772,0.004182,0.009602,0.011678,0.027174,0.022861,0.005874,0.009574,0.008924,0.008619,0.018571,0.023957,0.007901,0.013736,0.014827,0.034268,0.027915,0.009798,0.012362,0.011481,0.011643,-257.24,-72.654,-13.34,-70.507,0.083398,-25.105,-15.143,-15.023,166.772,17.4428,112.857,23.2615,12.7659,13.0785,2030.03,79.88,214,334,319,303,301,332,333,140,335,126,503,Wollastonite,Jadeite,Corundum,CaNb2O6,Cassiterite,Scheelite,Manganotantalite,Rutile,Mn,Magnetite,Zr
BT-twinsector (continued),4,40,20,80,0,844,0.010701,0,0,0,78.2688,0,0,0,0.000616,0.041486,0.011144,21.1302,99.4629,0.022893,0,0,0,99.3708,0,0,0,0.000796,0.053371,0.015053,0.000002,99.4629,0.01923,0,0,0,33.2826,0,0,0,0.000566,0.037492,0.006166,66.654,0.057668,0,0,0,99.8097,0,0,0,0.001698,0.112434,0.01849,0,100,2,O,0.000577,0,0,0,0.998667,0,0,0,0.000017,0.001125,0.000185,2,0.008677,0.017791,0.004181,0.009601,0.011677,0.027171,0.022859,0.005873,0.009572,0.008923,0.008618,0.018564,0.023981,0.0079,0.013735,0.014825,0.034264,0.027912,0.009796,0.01236,0.01148,0.011642,56.704,-51.57,-13.462,-80.567,0.083587,-18.859,-24.502,-18.616,1097.85,15.7724,55.0877,23.2517,12.7642,13.0785,2039.97,79.89,214,334,319,303,301,332,333,140,335,126,503,Wollastonite,Jadeite,Corundum,CaNb2O6,Cassiterite,Scheelite,Manganotantalite,Rutile,Mn,Magnetite,Zr
BT-twinsector (continued),4,40,20,80,0,845,0.008339,0,0,0,78.4689,0,0,0,0,0.046718,0,21.1789,99.7029,0.01784,0,0,0,99.625,0,0,0,0,0.060103,0,0,99.7029,0.01495,0,0,0,33.2903,0,0,0,0,0.042123,0,66.6526,0.044833,0,0,0,99.8289,0,0,0,0,0.126316,0,0,100,2,O,0.000449,0,0,0,0.998919,0,0,0,0,0.001264,0,2,0.008677,0.017811,0.004181,0.0096,0.011675,0.027166,0.022856,0.005872,0.009571,0.008922,0.008617,0.018563,0.024009,0.007899,0.013733,0.014822,0.034259,0.027908,0.009795,0.012358,0.011478,0.01164,72.7033,-25.344,-13.02,-30.042,0.083461,-34.071,-13.896,-16.832,-144.4,14.0671,-101.66,23.2418,12.7625,13.0785,2050.01,79.92,214,334,319,303,301,332,333,140,335,126,503,Wollastonite,Jadeite,Corundum,CaNb2O6,Cassiterite,Scheelite,Manganotantalite,Rutile,Mn,Magnetite,Zr
BT-twinsector (continued),4,40,20,80,0,846,0.003053,0,0,0,78.3025,0,0,0,0,0.041445,0.007093,21.129,99.4831,0.006532,0,0,0,99.4137,0,0,0,0,0.053319,0.009582,0.000004,99.4831,0.005487,0,0,0,33.299,0,0,0,0,0.037458,0.003925,66.6542,0.016456,0,0,0,99.8594,0,0,0,0,0.112331,0.01177,0,100,2,O,0.000165,0,0,0,0.999156,0,0,0,0,0.001124,0.000118,2,0.008678,0.017834,0.004181,0.009601,0.011675,0.027167,0.022856,0.005872,0.009571,0.008922,0.008617,0.018565,0.02404,0.0079,0.013734,0.014823,0.034259,0.027909,0.009795,0.012359,0.011478,0.01164,198.228,-38.591,-15.893,-38.4,0.083551,-25.078,-21.736,-15.922,-65.519,15.7846,86.2495,23.232,12.7607,13.0785,2059.97,79.92,214,334,319,303,301,332,333,140,335,126,503,Wollastonite,Jadeite,Corundum,CaNb2O6,Cassiterite,Scheelite,Manganotantalite,Rutile,Mn,Magnetite,Zr
BT-twinsector (continued),4,40,20,80,0,847,0.004802,0,0,0,78.4658,0,0,0,0,0.044322,0,21.1733,99.6882,0.010273,0,0,0,99.6209,0,0,0,0,0.057021,0,0,99.6882,0.008612,0,0,0,33.2981,0,0,0,0,0.039974,0,66.6533,0.025824,0,0,0,99.8543,0,0,0,0,0.119874,0,0,100,2,O,0.000258,0,0,0,0.999142,0,0,0,0,0.001199,0,2,0.008678,0.017855,0.004181,0.0096,0.011674,0.027165,0.022855,0.005872,0.009571,0.008921,0.008616,0.018565,0.024068,0.007899,0.013734,0.014822,0.034258,0.027907,0.009794,0.012358,0.011477,0.011639,126.115,-98.399,-15.234,-39.786,0.083457,-24.306,-20.621,-18.271,-324.99,14.7957,-257.42,23.2221,12.759,13.0785,2070.03,79.93,214,334,319,303,301,332,333,140,335,126,503,Wollastonite,Jadeite,Corundum,CaNb2O6,Cassiterite,Scheelite,Manganotantalite,Rutile,Mn,Magnetite,Zr
BT-twinsector (continued),4,40,20,80,0,848,0.005458,0,0,0,78.3964,0,0,0,0.0037,0.032698,0.002297,21.1539,99.5944,0.011677,0,0,0,99.5328,0,0,0,0.004777,0.042066,0.003103,0,99.5944,0.009797,0,0,0,33.3003,0,0,0,0.003395,0.029518,0.00127,66.6557,0.029383,0,0,0,99.8681,0,0,0,0.010182,0.088526,0.003808,0,100,2,O,0.000294,0,0,0,0.999174,0,0,0,0.000102,0.000886,0.000038,2,0.008678,0.017876,0.004181,0.0096,0.011674,0.027164,0.022854,0.005871,0.009571,0.00892,0.008616,0.018564,0.024096,0.007899,0.013733,0.014821,0.034256,0.027906,0.009794,0.012358,0.011476,0.011638,110.98,-75.226,-14.211,-24.979,0.083489,-24.883,-28.023,-16.251,183.506,19.8508,265.256,23.2123,12.7573,13.079,2079.97,79.94,214,334,319,303,301,332,333,140,335,126,503,Wollastonite,Jadeite,Corundum,CaNb2O6,Cassiterite,Scheelite,Manganotantalite,Rutile,Mn,Magnetite,Zr
BT-twinsector (continued),4,40,20,80,0,849,0.00552,0,0,0,78.5586,0,0,0,0,0.048803,0.001864,21.2011,99.8159,0.011809,0,0,0,99.7388,0,0,0,0,0.062786,0.002517,-0.00001,99.8159,0.009886,0,0,0,33.2931,0,0,0,0,0.043957,0.001028,66.652,0.029646,0,0,0,99.8355,0,0,0,0,0.131812,0.003082,0,100,2,O,0.000297,0,0,0,0.999013,0,0,0,0,0.001319,0.000031,2,0.008677,0.017897,0.00418,0.0096,0.011673,0.027162,0.022853,0.005871,0.00957,0.00892,0.008615,0.018562,0.024124,0.007899,0.013733,0.01482,0.034254,0.027905,0.009793,0.012357,0.011475,0.011637,109.719,-20.12,-15.209,-30.404,0.083397,-25.962,-30.408,-18.471,-49.258,13.487,326.825,23.2024,12.7556,13.079,2090.01,79.95,214,334,319,303,301,332,333,140,335,126,503,Wollastonite,Jadeite,Corundum,CaNb2O6,Cassiterite,Scheelite,Manganotantalite,Rutile,Mn,Magnetite,Zr
BT-twinsector (continued),4,40,20,80,0,850,0.004227,0,0,0,78.3089,0,0,0,0,0.041753,0.001975,21.1303,99.4872,0.009043,0,0,0,99.4218,0,0,0,0,0.053716,0.002668,0.000002,99.4872,0.007596,0,0,0,33.2995,0,0,0,0,0.037734,0.001093,66.6541,0.022778,0,0,0,99.8608,0,0,0,0,0.113159,0.003277,0,100,2,O,0.000228,0,0,0,0.999173,0,0,0,0,0.001132,0.000033,2,0.008678,0.017921,0.004181,0.009601,0.011674,0.027164,0.022855,0.005871,0.009571,0.00892,0.008615,0.018564,0.024156,0.0079,0.013734,0.014822,0.034256,0.027907,0.009794,0.012358,0.011476,0.011638,143.251,-35.517,-16.448,-29.137,0.083537,-23.557,-20.122,-15.957,-98.33,15.6694,308.474,23.1926,12.7539,13.079,2099.95,79.94,214,334,319,303,301,332,333,140,335,126,503,Wollastonite,Jadeite,Corundum,CaNb2O6,Cassiterite,Scheelite,Manganotantalite,Rutile,Mn,Magnetite,Zr
BT-twinsector (continued),4,40,20,80,0,851,0.006195,0,0,0,78.6485,0,0,0,0,0.053427,0.019379,21.2336,99.9611,0.013254,0,0,0,99.8529,0,0,0,0,0.068733,0.026178,-0.00001,99.9611,0.011078,0,0,0,33.2796,0,0,0,0,0.048046,0.01067,66.6507,0.033218,0,0,0,99.7907,0,0,0,0,0.144069,0.031993,0,100,2,O,0.000332,0,0,0,0.998627,0,0,0,0,0.001442,0.00032,2,0.008675,0.01794,0.00418,0.0096,0.011673,0.027162,0.022853,0.00587,0.00957,0.008919,0.008614,0.01856,0.024182,0.007899,0.013733,0.01482,0.034253,0.027905,0.009792,0.012357,0.011474,0.011636,97.7708,-42.789,-14.794,-26.434,0.083351,-27.607,-19.883,-17.891,-53.221,12.3682,31.8673,23.1827,12.7522,13.079,2110.01,79.95,214,334,319,303,301,332,333,140,335,126,503,Wollastonite,Jadeite,Corundum,CaNb2O6,Cassiterite,Scheelite,Manganotantalite,Rutile,Mn,Magnetite,Zr
BT-twinsector (continued),4,40,20,80,0,852,0.006085,0,0,0,78.4855,0,0,0,0,0.053943,0.013135,21.1875,99.7462,0.013019,0,0,0,99.646,0,0,0,0,0.069397,0.017742,0,99.7462,0.010905,0,0,0,33.2828,0,0,0,0,0.048616,0.007247,66.6505,0.0327,0,0,0,99.7998,0,0,0,0,0.145777,0.021731,0,100,2,O,0.000327,0,0,0,0.998726,0,0,0,0,0.001459,0.000217,2,0.008675,0.017962,0.00418,0.009599,0.011672,0.02716,0.022852,0.00587,0.009569,0.008918,0.008614,0.018559,0.024212,0.007898,0.013732,0.014819,0.034251,0.027903,0.009791,0.012356,0.011473,0.011635,99.5309,-28.017,-12.648,-30.084,0.083433,-26.922,-13.251,-14.564,-64.686,12.2543,46.7852,23.1729,12.7505,13.079,2119.96,79.96,214,334,319,303,301,332,333,140,335,126,503,Wollastonite,Jadeite,Corundum,CaNb2O6,Cassiterite,Scheelite,Manganotantalite,Rutile,Mn,Magnetite,Zr
BT-twinsector (continued),4,40,20,80,0,853,0.003269,0,0,0,78.6008,0,0,0,0,0.058273,0.006134,21.2141,99.8825,0.006993,0,0,0,99.7923,0,0,0,0,0.074968,0.008285,0,99.8825,0.005851,0,0,0,33.2891,0,0,0,0,0.052451,0.00338,66.6492,0.017543,0,0,0,99.8151,0,0,0,0,0.157271,0.010135,0,100,2,O,0.000176,0,0,0,0.998936,0,0,0,0,0.001574,0.000101,2,0.008676,0.017984,0.00418,0.009599,0.011672,0.027159,0.022851,0.00587,0.009569,0.008918,0.008613,0.018561,0.024242,0.007899,0.013732,0.014819,0.03425,0.027903,0.009791,0.012356,0.011473,0.011635,185.121,-41.99,-13.556,-27.524,0.083364,-28.71,-24.019,-13.986,-102.66,11.385,99.628,23.163,12.7487,13.079,2130.01,79.97,214,334,319,303,301,332,333,140,335,126,503,Wollastonite,Jadeite,Corundum,CaNb2O6,Cassiterite,Scheelite,Manganotantalite,Rutile,Mn,Magnetite,Zr
BT-twinsector (continued),4,40,20,80,0,854,0.005245,0,0,0,78.5893,0,0,0,0,0.065414,0,21.2132,99.8731,0.011222,0,0,0,99.7778,0,0,0,0,0.084155,0,0,99.8731,0.009388,0,0,0,33.2847,0,0,0,0,0.05888,0,66.647,0.028148,0,0,0,99.7953,0,0,0,0,0.176535,0,0,100,2,O,0.000282,0,0,0,0.998835,0,0,0,0,0.001767,0,2,0.008676,0.018009,0.004181,0.009601,0.011673,0.027162,0.022854,0.00587,0.00957,0.008919,0.008614,0.018562,0.024275,0.0079,0.013734,0.01482,0.034254,0.027906,0.009792,0.012357,0.011474,0.011636,115.449,-84.546,-12.579,-26.2,0.08338,-37.575,-15.388,-12.718,-44.115,10.2042,-147.9,23.1532,12.747,13.079,2139.95,79.95,214,334,319,303,301,332,333,140,335,126,503,Wollastonite,Jadeite,Corundum,CaNb2O6,Cassiterite,Scheelite,Manganotantalite,Rutile,Mn,Magnetite,Zr
BT-twinsector (continued),4,40,20,80,0,855,0.003285,0,0,0,78.3705,0,0,0,0.002966,0.060442,0.017142,21.1574,99.6118,0.007027,0,0,0,99.5,0,0,0,0.00383,0.077758,0.023156,0.000002,99.6118,0.005895,0,0,0,33.2798,0,0,0,0.002721,0.054548,0.009472,66.6476,0.017674,0,0,0,99.7822,0,0,0,0.008158,0.16355,0.028398,0,100,2,O,0.000177,0,0,0,0.99868,0,0,0,0.000082,0.001637,0.000284,2,0.008675,0.018028,0.00418,0.0096,0.011672,0.027159,0.022851,0.005869,0.009569,0.008917,0.008613,0.018559,0.024302,0.007899,0.013733,0.014818,0.034249,0.027903,0.00979,0.012356,0.011472,0.011634,184.208,-112.41,-13.28,-40.733,0.08349,-30.558,-35.483,-14.515,228.682,10.996,35.9564,23.1433,12.7453,13.079,2150.01,79.97,214,334,319,303,301,332,333,140,335,126,503,Wollastonite,Jadeite,Corundum,CaNb2O6,Cassiterite,Scheelite,Manganotantalite,Rutile,Mn,Magnetite,Zr
BT-twinsector (continued),4,40,20,80,0,856,0.006687,0.02824,0,0,78.5311,0,0,0,0.000601,0.053952,0.014513,21.2109,99.846,0.014306,0.038067,0,0,99.7038,0,0,0,0.000776,0.069409,0.019605,0.000004,99.846,0.011965,0.061729,0,0,33.2498,0,0,0,0.000549,0.048548,0.007995,66.6194,0.035877,0.092548,0,0,99.7004,0,0,0,0.001647,0.145571,0.023975,0,100,2,O,0.000359,0.001853,0,0,0.998201,0,0,0,0.000016,0.001457,0.00024,2,0.008672,0.018046,0.00418,0.009599,0.01167,0.027157,0.02285,0.005868,0.009568,0.008916,0.008612,0.018552,0.024325,0.007898,0.013732,0.014817,0.034247,0.027901,0.009789,0.012354,0.011471,0.011633,90.5554,45.8788,-12.531,-30.015,0.083405,-31.852,-18.204,-12.27,1126.27,12.2497,42.3781,23.1335,12.7436,13.079,2159.96,79.97,214,334,319,303,301,332,333,140,335,126,503,Wollastonite,Jadeite,Corundum,CaNb2O6,Cassiterite,Scheelite,Manganotantalite,Rutile,Mn,Magnetite,Zr
BT-twinsector (continued),4,40,20,80,0,857,0.007779,0,0,0,78.3476,0,0,0,0,0.04954,0,21.1463,99.5512,0.016642,0,0,0,99.4708,0,0,0,0,0.063733,0,0.000002,99.5512,0.013967,0,0,0,33.2895,0,0,0,0,0.044735,0,66.6518,0.041884,0,0,0,99.824,0,0,0,0,0.134146,0,0,100,2,O,0.000419,0,0,0,0.99891,0,0,0,0,0.001342,0,2,0.008692,0.018108,0.004188,0.009618,0.011693,0.027209,0.022894,0.00588,0.009587,0.008934,0.008629,0.018595,0.024409,0.007914,0.013759,0.014846,0.034313,0.027955,0.009809,0.012379,0.011493,0.011655,78.0568,-164.31,-14.023,-32.622,0.083652,-29.141,-19.36,-18.879,-105.89,13.316,-122.83,23.1236,12.7419,13.079,2169.99,79.68,214,334,319,303,301,332,333,140,335,126,503,Wollastonite,Jadeite,Corundum,CaNb2O6,Cassiterite,Scheelite,Manganotantalite,Rutile,Mn,Magnetite,Zr
BT-twinsector (continued),4,40,20,80,0,858,0.0118,0,0,0,78.6002,0,0,0,0,0.056755,0.001985,21.2218,99.8925,0.025245,0,0,0,99.7916,0,0,0,0,0.073015,0.002682,-0.00001,99.8925,0.021112,0,0,0,33.2771,0,0,0,0,0.051067,0.001094,66.6496,0.063304,0,0,0,99.7803,0,0,0,0,0.153123,0.003279,0,100,2,O,0.000634,0,0,0,0.998568,0,0,0,0,0.001532,0.000033,2,0.00869,0.018127,0.004188,0.009617,0.011691,0.027205,0.022891,0.005879,0.009585,0.008932,0.008627,0.01859,0.024435,0.007913,0.013757,0.014843,0.034308,0.027951,0.009807,0.012377,0.011491,0.011654,51.511,-28.485,-19.666,-39.662,0.083506,-27.097,-21.168,-14.783,-70.756,11.693,307.262,23.1138,12.7402,13.079,2179.94,79.7,214,334,319,303,301,332,333,140,335,126,503,Wollastonite,Jadeite,Corundum,CaNb2O6,Cassiterite,Scheelite,Manganotantalite,Rutile,Mn,Magnetite,Zr
BT-twinsector (continued),4,40,20,80,0,859,0,0,0,0,78.5737,0,0,0,0,0.066181,0.000235,21.2033,99.8434,0,0,0,0,99.7579,0,0,0,0,0.085142,0.000318,-0.00001,99.8434,0,0,0,0,33.2935,0,0,0,0,0.059598,0.00013,66.6468,0,0,0,0,99.8209,0,0,0,0,0.178687,0.000389,0,100,2,O,0,0,0,0,0.999102,0,0,0,0,0.001788,0.000004,2,0.008687,0.018143,0.004186,0.009613,0.011686,0.027192,0.02288,0.005876,0.009581,0.008928,0.008623,0.018586,0.024457,0.00791,0.013751,0.014837,0.034292,0.027938,0.009802,0.012372,0.011485,0.011648,-387.64,-17.86,-13.337,-52.584,0.083476,-41.332,-16.724,-12.001,-69.207,10.1027,2589.78,23.1039,12.7385,13.079,2189.98,79.78,214,334,319,303,301,332,333,140,335,126,503,Wollastonite,Jadeite,Corundum,CaNb2O6,Cassiterite,Scheelite,Manganotantalite,Rutile,Mn,Magnetite,Zr
BT-twinsector (continued),4,40,20,80,0,860,0.007292,0,0,0,78.5083,0,0,0,0,0.056232,0.011073,21.1949,99.7779,0.0156,0,0,0,99.675,0,0,0,0,0.072343,0.014957,0,99.7779,0.013063,0,0,0,33.2804,0,0,0,0,0.050661,0.006107,66.6498,0.039168,0,0,0,99.7906,0,0,0,0,0.151905,0.018313,0,100,2,O,0.000392,0,0,0,0.998665,0,0,0,0,0.00152,0.000183,2,0.008683,0.01816,0.004185,0.00961,0.011683,0.027185,0.022874,0.005875,0.009579,0.008925,0.00862,0.018577,0.024479,0.007907,0.013748,0.014833,0.034282,0.027931,0.009799,0.012368,0.011482,0.011644,83.1789,-31.353,-15.69,-32.259,0.083493,-19.352,-18.362,-12.903,-45.352,11.7874,55.4502,23.0941,12.7367,13.079,2199.94,79.82,214,334,319,303,301,332,333,140,335,126,503,Wollastonite,Jadeite,Corundum,CaNb2O6,Cassiterite,Scheelite,Manganotantalite,Rutile,Mn,Magnetite,Zr
BT-twinsector (continued),4,40,20,80,0,861,0.009533,0,0,0,78.4242,0,0,0,0,0.07975,0,21.1777,99.6911,0.020394,0,0,0,99.5681,0,0,0,0,0.102598,0,0,99.6911,0.017089,0,0,0,33.2683,0,0,0,0,0.071899,0,66.6427,0.051231,0,0,0,99.7332,0,0,0,0,0.215543,0,0,100,2,O,0.000513,0,0,0,0.998408,0,0,0,0,0.002158,0,2,0.008676,0.018168,0.004182,0.009603,0.011673,0.027164,0.022857,0.00587,0.009571,0.008918,0.008614,0.01856,0.02449,0.007901,0.013737,0.01482,0.034256,0.027909,0.009791,0.012358,0.011473,0.011635,63.6145,-33.957,-14.356,-21.686,0.083475,-26,-17.505,-15.384,-124.77,8.46912,-143.9,23.0842,12.735,13.079,2210,79.94,214,334,319,303,301,332,333,140,335,126,503,Wollastonite,Jadeite,Corundum,CaNb2O6,Cassiterite,Scheelite,Manganotantalite,Rutile,Mn,Magnetite,Zr
BT-twinsector (continued),4,40,20,80,0,862,0.004715,0,0,0,78.4349,0,0,0,0,0.107072,0.016812,21.1888,99.7522,0.010086,0,0,0,99.5817,0,0,0,0,0.137748,0.02271,0.000002,99.7522,0.008446,0,0,0,33.2513,0,0,0,0,0.096469,0.009273,66.6345,0.025315,0,0,0,99.6578,0,0,0,0,0.289129,0.027793,0,100,2,O,0.000254,0,0,0,0.99802,0,0,0,0,0.002895,0.000278,2,0.008673,0.018187,0.004181,0.009601,0.011671,0.02716,0.022853,0.005868,0.009569,0.008916,0.008612,0.018554,0.024516,0.0079,0.013735,0.014818,0.034251,0.027905,0.009788,0.012356,0.01147,0.011633,128.377,-16.493,-14.443,-59.331,0.083461,-22.779,-18.617,-15.248,-683.82,6.44616,36.6499,23.0744,12.7333,13.079,2219.95,79.96,214,334,319,303,301,332,333,140,335,126,503,Wollastonite,Jadeite,Corundum,CaNb2O6,Cassiterite,Scheelite,Manganotantalite,Rutile,Mn,Magnetite,Zr
BT-twinsector (continued),4,40,20,80,0,863,0,0,0,0,78.1885,0,0,0,0,0.08081,0.013365,21.1082,99.3909,0,0,0,0,99.2689,0,0,0,0,0.103962,0.018054,0.000002,99.3909,0,0,0,0,33.2772,0,0,0,0,0.073094,0.007401,66.6423,0,0,0,0,99.7587,0,0,0,0,0.219123,0.022188,0,100,2,O,0,0,0,0,0.998681,0,0,0,0,0.002194,0.000222,2,0.008675,0.01821,0.004181,0.009601,0.011671,0.027157,0.022852,0.005868,0.009569,0.008915,0.008611,0.018558,0.024547,0.0079,0.013735,0.014818,0.034248,0.027903,0.009788,0.012356,0.01147,0.011632,-668.6,-28.855,-13.085,-30.679,0.083582,-23.037,-18.088,-13.194,-51.012,8.36309,45.9733,23.0645,12.7316,13.079,2229.98,79.98,214,334,319,303,301,332,333,140,335,126,503,Wollastonite,Jadeite,Corundum,CaNb2O6,Cassiterite,Scheelite,Manganotantalite,Rutile,Mn,Magnetite,Zr
BT-Main,5,40,20,80,0,864,0,0,0,0,78.3027,0,0,0.033396,0,0.039754,0,21.1449,99.5207,0,0,0,0,99.4139,0,0,0.055706,0,0.051143,0,0,99.5207,0,0,0,0,33.2742,0,0,0.035164,0,0.035903,0,66.6547,0,0,0,0,99.7869,0,0,0.105455,0,0.107669,0,0,100,2,O,0,0,0,0,0.998406,0,0,0.001055,0,0.001077,0,2,0.008675,0.01823,0.00418,0.0096,0.011669,0.027153,0.022849,0.005867,0.009568,0.008914,0.008609,0.018559,0.024574,0.007899,0.013733,0.014815,0.034243,0.0279,0.009786,0.012355,0.011468,0.01163,-171.5,-41.468,-10.682,-234.49,0.083506,-22.983,-22.151,12.5828,-40.216,16.4183,-697.54,28.8546,17.5332,13.053,0,80,214,334,319,303,301,332,333,140,335,126,503,Wollastonite,Jadeite,Corundum,CaNb2O6,Cassiterite,Scheelite,Manganotantalite,Rutile,Mn,Magnetite,Zr
BT-Main,5,40,20,80,0,865,0,0,0,0.022826,78.2506,0,0,0.074641,0,0.087864,0,21.182,99.6179,0,0,0,0.032654,99.3477,0,0,0.124506,0,0.113036,0,0,99.6179,0,0,0,0.012368,33.1877,0,0,0.078442,0,0.079198,0,66.6423,0,0,0,0.018542,99.5088,0,0,0.235197,0,0.237464,0,0,100,2,O,0,0,0,0.000371,0.995994,0,0,0.002354,0,0.002377,0,2,0.008665,0.018243,0.004179,0.009597,0.011664,0.027147,0.022844,0.005863,0.009564,0.008911,0.008606,0.018537,0.024592,0.007895,0.013728,0.014808,0.034235,0.027894,0.00978,0.01235,0.011464,0.011625,-75.043,-131.72,-14.569,30.2093,0.083534,-34.262,-52.792,5.75499,-165.73,7.7323,-70.091,28.8468,17.527,13.053,9.96561,80.01,214,334,319,303,301,332,333,140,335,126,503,Wollastonite,Jadeite,Corundum,CaNb2O6,Cassiterite,Scheelite,Manganotantalite,Rutile,Mn,Magnetite,Zr
BT-Main,5,40,20,80,0,866,0,0,0,0.107401,78.0512,0,0.062697,0.10652,0,0.127164,0,21.2111,99.6661,0,0,0,0.153641,99.0946,0,0.076557,0.177681,0,0.163597,0,0.000008,99.6661,0,0,0,0.058111,33.0571,0,0.017418,0.111788,0,0.114463,0,66.6411,0,0,0,0.087199,99.2077,0,0.026136,0.335486,0,0.343514,0,0,100,2,O,0,0,0,0.001744,0.992094,0,0.000523,0.003355,0,0.003435,0,2,0.008659,0.018254,0.004176,0.009597,0.011664,0.027145,0.022842,0.005861,0.009562,0.008909,0.008606,0.018525,0.024606,0.007891,0.013729,0.014809,0.034232,0.027892,0.009776,0.012347,0.011461,0.011625,-83.743,-25.59,-10.844,6.80765,0.08367,-31.641,25.9597,4.09924,-81.682,5.50843,-75.599,28.839,17.5207,13.053,19.984,80.01,214,334,319,303,301,332,333,140,335,126,503,Wollastonite,Jadeite,Corundum,CaNb2O6,Cassiterite,Scheelite,Manganotantalite,Rutile,Mn,Magnetite,Zr
BT-Main,5,40,20,80,0,867,0,0,0,0.010168,78.4365,0,0,0.031866,0,0.056771,0,21.1892,99.7245,0,0,0,0.014546,99.5838,0,0,0.053154,0,0.073035,0,0,99.7245,0,0,0,0.005508,33.2593,0,0,0.033481,0,0.05116,0,66.6505,0,0,0,0.008259,99.7379,0,0,0.100402,0,0.15342,0,0,100,2,O,0,0,0,0.000165,0.998021,0,0,0.001005,0,0.001535,0,2,0.008674,0.018297,0.00418,0.0096,0.011668,0.027152,0.022849,0.005866,0.009568,0.008913,0.008608,0.018556,0.024664,0.007899,0.013733,0.014814,0.034241,0.027899,0.009785,0.012354,0.011467,0.011628,-89.937,-19.313,-14.057,67.2069,0.083431,-34.085,-28.442,13.1735,-183.53,11.6652,-27.731,28.8312,17.5145,13.053,29.9626,80.01,214,334,319,303,301,332,333,140,335,126,503,Wollastonite,Jadeite,Corundum,CaNb2O6,Cassiterite,Scheelite,Manganotantalite,Rutile,Mn,Magnetite,Zr
BT-Main,5,40,20,80,0,868,0,0,0,0,78.2472,0,0,0.10966,0,0.063606,0,21.1877,99.6082,0,0,0,0,99.3434,0,0,0.182919,0,0.081829,0,0.000002,99.6082,0,0,0,0,33.1799,0,0,0.115222,0,0.057322,0,66.6476,0,0,0,0,99.4827,0,0,0.345466,0,0.171866,0,0,100,2,O,0,0,0,0,0.995682,0,0,0.003458,0,0.00172,0,2,0.008662,0.018309,0.004178,0.009596,0.011661,0.027143,0.022841,0.005862,0.009563,0.008909,0.008604,0.018531,0.02468,0.007894,0.013727,0.014805,0.034229,0.02789,0.009778,0.012349,0.011462,0.011622,-64.212,-39.609,-10.501,-28.598,0.08352,-34.245,-17.084,3.98925,-52.423,10.4679,-1732.1,28.8234,17.5082,13.053,39.981,80.03,214,334,319,303,301,332,333,140,335,126,503,Wollastonite,Jadeite,Corundum,CaNb2O6,Cassiterite,Scheelite,Manganotantalite,Rutile,Mn,Magnetite,Zr
BT-Main,5,40,20,80,0,869,0,0,0,0,78.1587,0,0,0.012031,0,0.039367,0.005879,21.0937,99.3097,0,0,0,0,99.2311,0,0,0.020068,0,0.050646,0.007941,0.000002,99.3097,0,0,0,0,33.2936,0,0,0.012699,0,0.03564,0.003258,66.6548,0,0,0,0,99.8453,0,0,0.038083,0,0.106881,0.009772,0,100,2,O,0,0,0,0,0.998986,0,0,0.000381,0,0.001069,0.000098,2,0.008677,0.018345,0.004181,0.0096,0.011669,0.02715,0.022848,0.005866,0.009568,0.008913,0.008608,0.018563,0.024729,0.007899,0.013734,0.014815,0.034239,0.027899,0.009785,0.012355,0.011466,0.011628,-49.703,-161.24,-10.855,-307.51,0.08357,-40.468,-29.1,34.5037,-48.85,16.5708,103.859,28.8155,17.502,13.053,50.017,80.03,214,334,319,303,301,332,333,140,335,126,503,Wollastonite,Jadeite,Corundum,CaNb2O6,Cassiterite,Scheelite,Manganotantalite,Rutile,Mn,Magnetite,Zr
BT-Main,5,40,20,80,0,870,0,0,0,0,78.8437,0,0,0,0,0.008274,0,21.2594,100.111,0,0,0,0,100.101,0,0,0,0,0.010645,0,0,100.111,0,0,0,0,33.3284,0,0,0,0,0.007434,0,66.6642,0,0,0,0,99.9777,0,0,0,0,0.022299,0,0,100,2,O,0,0,0,0,0.999889,0,0,0,0,0.000223,0,2,0.008682,0.018372,0.004182,0.009602,0.011671,0.027153,0.022851,0.005868,0.00957,0.008914,0.008609,0.018573,0.024765,0.007901,0.013736,0.014818,0.034243,0.027902,0.009788,0.012357,0.011468,0.011629,-84.445,-28.457,-11.808,-46.083,0.083199,-36.774,-20.609,-11.551,-188.26,76.6709,-70.513,28.8077,17.4957,13.053,60.0517,80.03,214,334,319,303,301,332,333,140,335,126,503,Wollastonite,Jadeite,Corundum,CaNb2O6,Cassiterite,Scheelite,Manganotantalite,Rutile,Mn,Magnetite,Zr
BT-Main,5,40,20,80,0,871,0,0,0,0,78.4397,0,0,0,0.000408,0.01154,0,21.1516,99.6032,0,0,0,0,99.5878,0,0,0,0.000527,0.014846,0,0.000006,99.6032,0,0,0,0,33.3261,0,0,0,0.000375,0.01042,0,66.6631,0,0,0,0,99.9676,0,0,0,0.001125,0.031256,0,0,100,2,O,0,0,0,0,0.999838,0,0,0,0.000011,0.000313,0,2,0.008681,0.018396,0.004182,0.009603,0.011672,0.027154,0.022852,0.005868,0.00957,0.008914,0.008609,0.018572,0.024798,0.007901,0.013737,0.014819,0.034244,0.027903,0.009788,0.012357,0.011468,0.01163,-49.154,-24.055,-12.997,-30.551,0.083421,-24.909,-15.31,-13.297,1656.07,55.1451,-27.784,28.7999,17.4895,13.053,70.008,80.02,214,334,319,303,301,332,333,140,335,126,503,Wollastonite,Jadeite,Corundum,CaNb2O6,Cassiterite,Scheelite,Manganotantalite,Rutile,Mn,Magnetite,Zr
BT-Main,5,40,20,80,0,872,0,0,0,0,78.5514,0,0,0,0,0.020178,0,21.184,99.7556,0,0,0,0,99.7296,0,0,0,0,0.025959,0,-0.00001,99.7556,0,0,0,0,33.3212,0,0,0,0,0.018191,0,66.6606,0,0,0,0,99.9454,0,0,0,0,0.054563,0,0,100,2,O,0,0,0,0,0.999727,0,0,0,0,0.000546,0,2,0.00868,0.018417,0.004181,0.009602,0.01167,0.027151,0.02285,0.005867,0.009569,0.008913,0.008608,0.01857,0.024826,0.007901,0.013735,0.014817,0.03424,0.027901,0.009787,0.012356,0.011466,0.011628,-83.848,-21.534,-10.635,-23.014,0.083351,-34.613,-28.463,-14.799,-32.229,31.7817,-206.27,28.7921,17.4832,13.053,80.0338,80.04,214,334,319,303,301,332,333,140,335,126,503,Wollastonite,Jadeite,Corundum,CaNb2O6,Cassiterite,Scheelite,Manganotantalite,Rutile,Mn,Magnetite,Zr
BT-Main,5,40,20,80,0,873,0,0,0,0,78.59,0,0,0,0.012533,0.031817,0,21.2014,99.8357,0,0,0,0,99.7786,0,0,0,0.016183,0.040933,0,0,99.8357,0,0,0,0,33.3066,0,0,0,0.011475,0.028658,0,66.6533,0,0,0,0,99.8797,0,0,0,0.034413,0.085938,0,0,100,2,O,0,0,0,0,0.999398,0,0,0,0.000344,0.00086,0,2,0.008679,0.018441,0.004182,0.009602,0.01167,0.027152,0.02285,0.005867,0.009569,0.008913,0.008608,0.018567,0.024858,0.007901,0.013736,0.014816,0.034241,0.027901,0.009786,0.012356,0.011466,0.011628,-230.87,-19.758,-13.597,-36.605,0.083335,-38.947,-12.448,-14.959,54.6698,20.3665,-67.539,28.7843,17.477,13.053,90.0125,80.03,214,334,319,303,301,332,333,140,335,126,503,Wollastonite,Jadeite,Corundum,CaNb2O6,Cassiterite,Scheelite,Manganotantalite,Rutile,Mn,Magnetite,Zr
BT-Main,5,40,20,80,0,874,0,0,0,0,78.5641,0,0,0,0,0.007554,0,21.1838,99.7554,0,0,0,0,99.7457,0,0,0,0,0.009718,0,0.000002,99.7554,0,0,0,0,33.3288,0,0,0,0,0.00681,0,66.6644,0,0,0,0,99.9796,0,0,0,0,0.02043,0,0,100,2,O,0,0,0,0,0.999898,0,0,0,0,0.000204,0,2,0.008686,0.018475,0.004184,0.009608,0.011678,0.027167,0.022863,0.005871,0.009575,0.008918,0.008613,0.018583,0.024904,0.007906,0.013744,0.014826,0.03426,0.027918,0.009793,0.012364,0.011473,0.011635,-57.216,-22.042,-10.74,-26.517,0.08339,-46.473,-18.745,-11.432,-604.18,83.9685,-34.79,28.7765,17.4707,13.053,100.031,79.95,214,334,319,303,301,332,333,140,335,126,503,Wollastonite,Jadeite,Corundum,CaNb2O6,Cassiterite,Scheelite,Manganotantalite,Rutile,Mn,Magnetite,Zr
BT-Main,5,40,20,80,0,875,0,0,0,0,78.594,0,0,0,0,0.019395,0,21.1953,99.8087,0,0,0,0,99.7837,0,0,0,0,0.024951,0,0,99.8087,0,0,0,0,33.3217,0,0,0,0,0.017476,0,66.6608,0,0,0,0,99.9476,0,0,0,0,0.052418,0,0,100,2,O,0,0,0,0,0.999738,0,0,0,0,0.000524,0,2,0.008686,0.018498,0.004184,0.009608,0.011677,0.027167,0.022863,0.00587,0.009575,0.008917,0.008613,0.018581,0.024935,0.007906,0.013744,0.014825,0.03426,0.027917,0.009792,0.012363,0.011472,0.011634,-65.279,-29.576,-10.998,-22.037,0.083374,-36.385,-15.012,-12.008,-94.607,33.0588,-33.529,28.7687,17.4645,13.053,109.996,79.95,214,334,319,303,301,332,333,140,335,126,503,Wollastonite,Jadeite,Corundum,CaNb2O6,Cassiterite,Scheelite,Manganotantalite,Rutile,Mn,Magnetite,Zr
BT-Main,5,40,20,80,0,876,0.435079,0,0,0,77.6275,0,0,0,0,0.030326,0.001515,21.4341,99.5285,0.930789,0,0,0,98.5567,0,0,0,0,0.039014,0.002046,0,99.5285,0.770803,0,0,0,32.5437,0,0,0,0,0.027019,0.000826,66.6577,2.31178,0,0,0,97.6047,0,0,0,0,0.081036,0.002478,0,100,2,O,0.023127,0,0,0,0.976443,0,0,0,0,0.000811,0.000025,2,0.008588,0.018417,0.004165,0.009596,0.01164,0.027126,0.022824,0.005847,0.009547,0.008896,0.0086,0.018373,0.024826,0.007869,0.013727,0.014778,0.034208,0.027869,0.009753,0.012328,0.011444,0.011617,1.56522,-29.172,-11.144,-28.602,0.083954,-29.156,-20.106,-9.8744,-146.68,21.3025,401.38,28.7609,17.4583,13.053,119.959,79.98,214,334,319,303,301,332,333,140,335,126,503,Wollastonite,Jadeite,Corundum,CaNb2O6,Cassiterite,Scheelite,Manganotantalite,Rutile,Mn,Magnetite,Zr
BT-Main,5,40,20,80,0,877,0,0,0,0,78.5559,0,0,0,0,0.022518,0,21.1859,99.7643,0,0,0,0,99.7353,0,0,0,0,0.028969,0,0.000006,99.7643,0,0,0,0,33.3198,0,0,0,0,0.020299,0,66.6599,0,0,0,0,99.9391,0,0,0,0,0.060883,0,0,100,2,O,0,0,0,0,0.999696,0,0,0,0,0.000609,0,2,0.008681,0.018537,0.004182,0.009604,0.011671,0.027153,0.022852,0.005867,0.00957,0.008913,0.008608,0.018572,0.024987,0.007902,0.013738,0.014818,0.034242,0.027904,0.009787,0.012357,0.011466,0.011628,-55.882,-37.946,-9.7541,-23.744,0.083353,-26.644,-14.03,-11.326,-275.38,28.5392,-511.39,28.7531,17.452,13.0535,129.993,80.03,214,334,319,303,301,332,333,140,335,126,503,Wollastonite,Jadeite,Corundum,CaNb2O6,Cassiterite,Scheelite,Manganotantalite,Rutile,Mn,Magnetite,Zr
BT-Main,5,40,20,80,0,878,0,0,0,0,78.5108,0,0,0,0,0.108625,0,21.1984,99.8178,0,0,0,0,99.678,0,0,0,0,0.139745,0,0.000006,99.8178,0,0,0,0,33.2681,0,0,0,0,0.097823,0,66.6341,0,0,0,0,99.7068,0,0,0,0,0.293182,0,0,100,2,O,0,0,0,0,0.998532,0,0,0,0,0.002936,0,2,0.008675,0.018556,0.004181,0.009602,0.011667,0.027149,0.022848,0.005864,0.009567,0.00891,0.008606,0.018559,0.025013,0.007901,0.013736,0.014813,0.034237,0.027899,0.009782,0.012353,0.011463,0.011625,-49.672,-22.646,-12.46,-60.592,0.083374,-40.431,-13.696,-14.868,-60.138,6.3575,-215.76,28.7453,17.4458,13.0535,139.943,80.04,214,334,319,303,301,332,333,140,335,126,503,Wollastonite,Jadeite,Corundum,CaNb2O6,Cassiterite,Scheelite,Manganotantalite,Rutile,Mn,Magnetite,Zr
BT-Main,5,40,20,80,0,879,0,0,0,0,78.2608,0,0,0,0,0.102777,0,21.1293,99.4929,0,0,0,0,99.3607,0,0,0,0,0.132222,0,0,99.4929,0,0,0,0,33.2714,0,0,0,0,0.092862,0,66.6357,0,0,0,0,99.7217,0,0,0,0,0.278327,0,0,100,2,O,0,0,0,0,0.998607,0,0,0,0,0.002787,0,2,0.008675,0.018581,0.004182,0.009603,0.011668,0.02715,0.02285,0.005865,0.009568,0.00891,0.008607,0.01856,0.025047,0.007901,0.013737,0.014814,0.034239,0.027901,0.009783,0.012355,0.011463,0.011626,-96.593,-24.474,-14.332,-34.76,0.083514,-29.613,-13.899,-13.572,-52.138,6.68887,-36.056,28.7374,17.4395,13.0535,150.047,80.03,214,334,319,303,301,332,333,140,335,126,503,Wollastonite,Jadeite,Corundum,CaNb2O6,Cassiterite,Scheelite,Manganotantalite,Rutile,Mn,Magnetite,Zr
BT-Main,5,40,20,80,0,880,0,0,0,0,78.2972,0,0,0,0,0.227465,0,21.1749,99.6996,0,0,0,0,99.4069,0,0,0,0,0.292633,0,-0.00001,99.6996,0,0,0,0,33.1967,0,0,0,0,0.204964,0,66.5983,0,0,0,0,99.3864,0,0,0,0,0.613633,0,0,100,2,O,0,0,0,0,0.996922,0,0,0,0,0.006155,0,2,0.008665,0.018597,0.00418,0.009599,0.011661,0.027141,0.022842,0.00586,0.009563,0.008906,0.008603,0.018538,0.025068,0.007898,0.013732,0.014805,0.034227,0.027891,0.009775,0.012348,0.011457,0.011621,-120.24,-27.828,-23.41,-21.573,0.083481,-26.445,-17.936,-12.388,-47.897,3.30462,-22.143,28.7296,17.4333,13.0535,160.011,80.06,214,334,319,303,301,332,333,140,335,126,503,Wollastonite,Jadeite,Corundum,CaNb2O6,Cassiterite,Scheelite,Manganotantalite,Rutile,Mn,Magnetite,Zr
BT-Main,5,40,20,80,0,881,0,0,0,0,78.4268,0,0,0,0.002075,0.034338,0.000892,21.1554,99.6195,0,0,0,0,99.5714,0,0,0,0.00268,0.044176,0.001206,-0.00001,99.6195,0,0,0,0,33.3109,0,0,0,0.001904,0.030997,0.000493,66.6557,0,0,0,0,99.8998,0,0,0,0.005711,0.09296,0.001479,0,100,2,O,0,0,0,0,0.999492,0,0,0,0.000057,0.00093,0.000015,2,0.008678,0.018627,0.004182,0.009602,0.011668,0.027147,0.022847,0.005865,0.009568,0.00891,0.008605,0.018566,0.025109,0.007901,0.013736,0.014814,0.034234,0.027898,0.009783,0.012354,0.011462,0.011624,-58.28,-21.484,-11.109,-42.42,0.083402,-30.474,-16.913,-16.429,326.457,18.907,681.225,28.7218,17.427,13.0535,170.046,80.07,214,334,319,303,301,332,333,140,335,126,503,Wollastonite,Jadeite,Corundum,CaNb2O6,Cassiterite,Scheelite,Manganotantalite,Rutile,Mn,Magnetite,Zr
