Repository: orthospar/MinorElements-Cassiterite

# MinorElements-Cassiterite
EPMA data and R code for generation of figures in "Systematic trends in the substitution mechanisms of minor elements in cassiterite", submitted for publication in the Australian Journal of Earth Sciences.

# Data Availability
The final cleaned and organised dataset is available above (cassiterite_EPMA.csv) and as a supplementary file hosted by AJES.

File: Data/170609/170609.csv (part 31 of 31)
  SAMPLE,  NUMBER, TAKEOFF,KILOVOLT, CURRENT,BEAMSIZE,    LINE,  Si WT%,  Na WT%,  Al WT%,  Nb WT%,  Sn WT%,   W WT%,  Ta WT%,  Ti WT%,  Mn WT%,  Fe WT%,  Zr WT%,   O WT%,   TOTAL,    SiO2,    Na2O,   Al2O3,   Nb2O5,    SnO2,     WO3,   Ta2O5,    TiO2,     MnO,     FeO,    ZrO2,       O,   TOTAL,  Si AT%,  Na AT%,  Al AT%,  Nb AT%,  Sn AT%,   W AT%,  Ta AT%,  Ti AT%,  Mn AT%,  Fe AT%,  Zr AT%,   O AT%,Si OXMOL%,Na OXMOL%,Al OXMOL%,Nb OXMOL%,Sn OXMOL%,W OXMOL%,Ta OXMOL%,Ti OXMOL%,Mn OXMOL%,Fe OXMOL%,Zr OXMOL%,O OXMOL%,   TOTAL, FORMULA,   BASIS,Si FORMULA,Na FORMULA,Al FORMULA,Nb FORMULA,Sn FORMULA,W FORMULA,Ta FORMULA,Ti FORMULA,Mn FORMULA,Fe FORMULA,Zr FORMULA,O FORMULA,Si CDL99,Na CDL99,Al CDL99,Nb CDL99,Sn CDL99, W CDL99,Ta CDL99,Ti CDL99,Mn CDL99,Fe CDL99,Zr CDL99,SiO2 CDL99,Na2O CDL99,Al2O3 CDL99,Nb2O5 CDL99,SnO2 CDL99,WO3 CDL99,Ta2O5 CDL99,TiO2 CDL99,MnO CDL99,FeO CDL99,ZrO2 CDL99,Si %ERR ,Na %ERR ,Al %ERR ,Nb %ERR ,Sn %ERR , W %ERR ,Ta %ERR ,Ti %ERR ,Mn %ERR ,Fe %ERR ,Zr %ERR ,   X-POS,   Y-POS,   Z-POS, RELDIST,Si STD_NUM,Na STD_NUM,Al STD_NUM,Nb STD_NUM,Sn STD_NUM,W STD_NUM,Ta STD_NUM,Ti STD_NUM,Mn STD_NUM,Fe STD_NUM,Zr STD_NUM,Si STD_NAM,Na STD_NAM,Al STD_NAM,Nb STD_NAM,Sn STD_NAM,W STD_NAM,Ta STD_NAM,Ti STD_NAM,Mn STD_NAM,Fe STD_NAM,Zr STD_NAM
T3,8,40,20,40,0,1483,0.009719,0,0,0,78.358,0,0,0.25665,0.035003,0.089937,0.003565,21.3458,100.099,0.020792,0,0,0,99.4841,0,0,0.428107,0.045198,0.115703,0.004816,0,100.099,0.017282,0,0,0,32.9717,0,0,0.267595,0.031821,0.080428,0.001952,66.6293,0.051789,0,0,0,98.8041,0,0,0.801884,0.095355,0.241015,0.005849,0,100,2,O,0.000519,0,0,0,0.989706,0,0,0.008032,0.000955,0.002414,0.000059,2,0.011949,0.014492,0.005653,0.01317,0.016621,0.039247,0.033129,0.008221,0.01353,0.012783,0.012106,0.025562,0.019535,0.010681,0.01884,0.021102,0.049494,0.040452,0.013713,0.01747,0.016446,0.016353,85.9437,-59.887,-22.723,-151.55,0.11779,-293.47,-61.452,2.56729,28.3424,10.8528,240.454,-10.597,-24.828,13.157,2310.72,214,334,319,303,301,332,333,140,335,126,524,Wollastonite,Jadeite,Corundum,CaNb2O6,Cassiterite,Scheelite,Manganotantalite,Rutile,Mn,Magnetite,Zircon
T3,8,40,20,40,0,1484,0,0,0,0,78.6538,0,0.061384,0.2143,0.008674,0.086273,0.004581,21.3914,100.421,0,0,0,0,99.8597,0,0.074953,0.357465,0.0112,0.11099,0.006188,-0.00001,100.421,0,0,0,0,33.0315,0,0.016909,0.223003,0.00787,0.077002,0.002503,66.6412,0,0,0,0,99.044,0,0.025351,0.668666,0.023598,0.230887,0.007505,0,100,2,O,0,0,0,0,0.991325,0,0.000507,0.006693,0.000236,0.002311,0.000075,2,0.01197,0.014499,0.005655,0.013179,0.016635,0.03926,0.033141,0.008227,0.013536,0.012789,0.012115,0.025609,0.019544,0.010686,0.018853,0.02112,0.04951,0.040467,0.013723,0.017479,0.016453,0.016366,-805.09,-55.6,-26.134,-150.52,0.117577,-45.618,38.4235,3.01694,111.31,11.2841,187.445,-10.604,-24.821,13.156,2320.7,214,334,319,303,301,332,333,140,335,126,524,Wollastonite,Jadeite,Corundum,CaNb2O6,Cassiterite,Scheelite,Manganotantalite,Rutile,Mn,Magnetite,Zircon
T3,8,40,20,40,0,1485,0.006767,0,0,0,78.0822,0,0,0.240034,0,0.089196,0.023716,21.2537,99.6956,0.014477,0,0,0,99.1339,0,0,0.40039,0,0.114751,0.032036,0,99.6956,0.012087,0,0,0,33.0034,0,0,0.251396,0,0.080125,0.013043,66.64,0.036232,0,0,0,98.9309,0,0,0.753583,0,0.240182,0.039097,0,100,2,O,0.000363,0,0,0,0.990499,0,0,0.007545,0,0.002405,0.000391,2,0.011952,0.014492,0.005653,0.01317,0.016623,0.039245,0.033127,0.008222,0.013531,0.012784,0.012106,0.025569,0.019535,0.010681,0.01884,0.021105,0.049491,0.04045,0.013715,0.017471,0.016446,0.016353,123.354,-56.915,-20.894,-415.39,0.117991,-56.189,-46.737,2.72462,-64.894,10.9365,36.7367,-10.611,-24.814,13.156,2330.73,214,334,319,303,301,332,333,140,335,126,524,Wollastonite,Jadeite,Corundum,CaNb2O6,Cassiterite,Scheelite,Manganotantalite,Rutile,Mn,Magnetite,Zircon
T3,8,40,20,40,0,1486,0.000698,0,0,0,78.1322,0,0,0.212691,0,0.079319,0.007445,21.2334,99.6658,0.001493,0,0,0,99.1974,0,0,0.354781,0,0.102044,0.010057,0,99.6658,0.001248,0,0,0,33.0575,0,0,0.222981,0,0.071323,0.004098,66.6429,0.003741,0,0,0,99.1017,0,0,0.668465,0,0.213817,0.012287,0,100,2,O,0.000037,0,0,0,0.992078,0,0,0.006692,0,0.00214,0.000123,2,0.01196,0.014497,0.005655,0.013172,0.016628,0.039249,0.033131,0.008225,0.013533,0.012786,0.012109,0.025588,0.019542,0.010684,0.018844,0.021111,0.049497,0.040455,0.013719,0.017475,0.016449,0.016357,1194.21,-34.367,-15.675,-62.05,0.117947,-51.485,-52.37,3.03694,-34.461,12.2022,115.541,-10.618,-24.807,13.156,2340.71,214,334,319,303,301,332,333,140,335,126,524,Wollastonite,Jadeite,Corundum,CaNb2O6,Cassiterite,Scheelite,Manganotantalite,Rutile,Mn,Magnetite,Zircon
T3,8,40,20,40,0,1487,0.004539,0,0,0,78.2806,0,0,0.254965,0,0.119184,0.005544,21.3168,99.9816,0.00971,0,0,0,99.3858,0,0,0.425296,0,0.15333,0.007489,0,99.9816,0.008082,0,0,0,32.9849,0,0,0.266207,0,0.106732,0.00304,66.6311,0.02422,0,0,0,98.849,0,0,0.797769,0,0.319853,0.00911,0,100,2,O,0.000243,0,0,0,0.990074,0,0,0.00799,0,0.003204,0.000091,2,0.011951,0.014493,0.005653,0.013171,0.016623,0.039248,0.03313,0.008222,0.013531,0.012784,0.012107,0.025567,0.019537,0.010682,0.018841,0.021104,0.049496,0.040453,0.013714,0.017472,0.016447,0.016354,183.744,-105.35,-19.553,-49.312,0.117849,-200.5,-38.015,2.58249,-31.883,8.3801,154.875,-10.625,-24.8,13.1565,2350.67,214,334,319,303,301,332,333,140,335,126,524,Wollastonite,Jadeite,Corundum,CaNb2O6,Cassiterite,Scheelite,Manganotantalite,Rutile,Mn,Magnetite,Zircon
T3,8,40,20,40,0,1488,0.001068,0,0,0,77.7003,0,0,0.252821,0,0.118054,0.014072,21.1576,99.244,0.002285,0,0,0,98.6491,0,0,0.42172,0,0.151877,0.019008,0,99.244,0.001916,0,0,0,32.9867,0,0,0.265954,0,0.106515,0.007773,66.6312,0.005743,0,0,0,98.8547,0,0,0.797014,0,0.319206,0.023294,0,100,2,O,0.000058,0,0,0,0.990128,0,0,0.007983,0,0.003197,0.000233,2,0.011949,0.014492,0.005653,0.013169,0.016621,0.039243,0.033125,0.00822,0.013529,0.012782,0.012105,0.025562,0.019534,0.01068,0.018839,0.021102,0.049488,0.040447,0.013712,0.017469,0.016445,0.016351,779.734,-34.057,-23.122,-75.273,0.118282,-98.174,-59.651,2.60157,-73.425,8.45193,61.4366,-10.632,-24.792,13.155,2360.72,214,334,319,303,301,332,333,140,335,126,524,Wollastonite,Jadeite,Corundum,CaNb2O6,Cassiterite,Scheelite,Manganotantalite,Rutile,Mn,Magnetite,Zircon
T3,8,40,20,40,0,1489,0,0,0,0,78.3929,0,0,0.254279,0,0.135503,0.001181,21.3446,100.129,0,0,0,0,99.5284,0,0,0.424151,0,0.174324,0.001595,0.000004,100.129,0,0,0,0,32.9868,0,0,0.265125,0,0.121179,0.000647,66.6263,0,0,0,0,98.8406,0,0,0.794413,0,0.363096,0.001937,0,100,2,O,0,0,0,0,0.990203,0,0,0.007959,0,0.003638,0.000019,2,0.01195,0.014492,0.005653,0.013169,0.01662,0.039244,0.033126,0.00822,0.013529,0.012782,0.012105,0.025564,0.019535,0.010681,0.018839,0.021101,0.049489,0.040448,0.013712,0.017469,0.016444,0.016352,-284.25,-69.564,-32.872,-78.026,0.117747,-56.229,-56.878,2.58828,-91.338,7.46153,724.407,-10.639,-24.785,13.1565,2370.69,214,334,319,303,301,332,333,140,335,126,524,Wollastonite,Jadeite,Corundum,CaNb2O6,Cassiterite,Scheelite,Manganotantalite,Rutile,Mn,Magnetite,Zircon
T3,8,40,20,40,0,1490,0,0,0,0.007464,77.8133,0,0,0.254017,0.020279,0.125661,0.006911,21.1965,99.4242,0,0,0,0.010677,98.7926,0,0,0.423715,0.026185,0.161663,0.009335,0,99.4242,0,0,0,0.00404,32.9703,0,0,0.266692,0.018564,0.113158,0.00381,66.6234,0,0,0,0.006053,98.7888,0,0,0.799089,0.055622,0.339054,0.011416,0,100,2,O,0,0,0,0.000121,0.989751,0,0,0.008006,0.000557,0.003397,0.000114,2,0.011945,0.014491,0.005652,0.013168,0.016619,0.03924,0.033123,0.008219,0.013528,0.012781,0.012104,0.025555,0.019533,0.01068,0.018837,0.0211,0.049485,0.040445,0.01371,0.017468,0.016443,0.01635,-188.42,-28.033,-25.071,125.369,0.118195,-87.049,-14.797,2.59041,48.1737,7.98603,124.369,-10.646,-24.778,13.1555,2380.67,214,334,319,303,301,332,333,140,335,126,524,Wollastonite,Jadeite,Corundum,CaNb2O6,Cassiterite,Scheelite,Manganotantalite,Rutile,Mn,Magnetite,Zircon
T3,8,40,20,40,0,1491,0.006185,0,0,0.000469,77.9589,0,0,0.218999,0,0.101239,0.029981,21.2116,99.5274,0.013232,0,0,0.000671,98.9774,0,0,0.365304,0,0.130244,0.040499,0.000002,99.5274,0.011069,0,0,0.000254,33.0149,0,0,0.229808,0,0.091118,0.01652,66.6363,0.033177,0,0,0.00038,98.955,0,0,0.688801,0,0.273108,0.049516,0,100,2,O,0.000332,0,0,0.000008,0.990898,0,0,0.006897,0,0.002735,0.000496,2,0.011954,0.014494,0.005653,0.013171,0.016625,0.039246,0.033128,0.008222,0.013531,0.012784,0.012107,0.025574,0.019537,0.010682,0.018841,0.021107,0.049493,0.040451,0.013716,0.017472,0.016447,0.016354,134.956,-23.173,-18.497,1983.88,0.118088,-152.76,-37.244,2.95756,-221.57,9.7286,29.2051,-10.653,-24.771,13.157,2390.78,214,334,319,303,301,332,333,140,335,126,524,Wollastonite,Jadeite,Corundum,CaNb2O6,Cassiterite,Scheelite,Manganotantalite,Rutile,Mn,Magnetite,Zircon
T3,8,40,20,40,0,1492,0.007415,0.008869,0,0,78.5041,0,0,0.193011,0,0.083526,0.028977,21.3401,100.166,0.015862,0.011955,0,0,99.6696,0,0,0.321954,0,0.107457,0.039142,0.000002,100.166,0.013189,0.019272,0,0,33.0435,0,0,0.201305,0,0.074719,0.01587,66.6321,0.039537,0.028887,0,0,99.0565,0,0,0.603464,0,0.22399,0.047574,0,100,2,O,0.000396,0.000578,0,0,0.99182,0,0,0.006042,0,0.002243,0.000476,2,0.01196,0.014496,0.005654,0.013173,0.016628,0.039249,0.033131,0.008224,0.013533,0.012786,0.012109,0.025586,0.01954,0.010684,0.018844,0.021111,0.049497,0.040455,0.013719,0.017474,0.016449,0.016357,112.672,116.553,-19.272,-834.98,0.117671,-55.89,-39.547,3.3154,-50.084,11.6269,30.198,-10.66,-24.764,13.156,2400.68,214,334,319,303,301,332,333,140,335,126,524,Wollastonite,Jadeite,Corundum,CaNb2O6,Cassiterite,Scheelite,Manganotantalite,Rutile,Mn,Magnetite,Zircon
T3,8,40,20,40,0,1493,0.003764,0,0,0,78.1752,0,0,0.209671,0.003765,0.10915,0.009893,21.257,99.7685,0.008052,0,0,0,99.252,0,0,0.349744,0.004862,0.140421,0.013363,0,99.7685,0.006721,0,0,0,33.034,0,0,0.219538,0.003437,0.098023,0.005439,66.6329,0.020142,0,0,0,99.0016,0,0,0.657947,0.010301,0.293772,0.016301,0,100,2,O,0.000202,0,0,0,0.991523,0,0,0.006589,0.000103,0.002942,0.000163,2,0.011957,0.014496,0.005654,0.013172,0.016626,0.039248,0.03313,0.008223,0.013532,0.012785,0.012108,0.02558,0.01954,0.010683,0.018843,0.021108,0.049494,0.040453,0.013717,0.017473,0.016448,0.016355,221.656,-48.841,-23.914,-104.82,0.117917,-47.861,-49.1,3.07585,254.991,9.07994,87.1162,-10.667,-24.757,13.1565,2410.72,214,334,319,303,301,332,333,140,335,126,524,Wollastonite,Jadeite,Corundum,CaNb2O6,Cassiterite,Scheelite,Manganotantalite,Rutile,Mn,Magnetite,Zircon
T3,8,40,20,40,0,1494,0.000985,0,0,0,78.3512,0,0,0.199445,0,0.09317,0.000187,21.2854,99.9303,0.002108,0,0,0,99.4754,0,0,0.332685,0,0.119863,0.000252,0,99.9303,0.001757,0,0,0,33.0672,0,0,0.208571,0,0.083569,0.000103,66.6388,0.005268,0,0,0,99.1187,0,0,0.625189,0,0.250497,0.000307,0,100,2,O,0.000053,0,0,0,0.992431,0,0,0.00626,0,0.002508,0.000003,2,0.011963,0.014499,0.005655,0.013173,0.016628,0.039251,0.033133,0.008225,0.013534,0.012786,0.01211,0.025593,0.019544,0.010685,0.018845,0.021112,0.049499,0.040457,0.01372,0.017475,0.01645,0.016358,846.145,-42.716,-21.592,-94.049,0.117779,-63.685,-123.64,3.21853,-108,10.5052,4580.47,-10.674,-24.75,13.156,2420.7,214,334,319,303,301,332,333,140,335,126,524,Wollastonite,Jadeite,Corundum,CaNb2O6,Cassiterite,Scheelite,Manganotantalite,Rutile,Mn,Magnetite,Zircon
T3,8,40,20,40,0,1495,0.004392,0,0,0,78.1985,0,0,0.176829,0,0.073954,0.034284,21.2394,99.7274,0.009397,0,0,0,99.2816,0,0,0.29496,0,0.095141,0.046311,0,99.7274,0.007852,0,0,0,33.077,0,0,0.185335,0,0.066482,0.018869,66.6445,0.023539,0,0,0,99.1649,0,0,0.555637,0,0.199312,0.056569,0,100,2,O,0.000236,0,0,0,0.992639,0,0,0.005562,0,0.001995,0.000566,2,0.011963,0.014497,0.005654,0.013172,0.016629,0.039247,0.03313,0.008225,0.013533,0.012786,0.012109,0.025593,0.019541,0.010684,0.018843,0.021113,0.049494,0.040453,0.01372,0.017474,0.016449,0.016357,190.059,-99.722,-24.012,-38.125,0.11789,-63.369,-44.775,3.59088,-218.57,13.0294,25.629,-10.681,-24.743,13.155,2430.66,214,334,319,303,301,332,333,140,335,126,524,Wollastonite,Jadeite,Corundum,CaNb2O6,Cassiterite,Scheelite,Manganotantalite,Rutile,Mn,Magnetite,Zircon
T3,8,40,20,40,0,1496,0,0,0,0,78.6727,0,0,0.158942,0,0.081515,0.000485,21.3406,100.254,0,0,0,0,99.8836,0,0,0.265125,0,0.104868,0.000655,0.000004,100.254,0,0,0,0,33.1187,0,0,0.165793,0,0.072929,0.000266,66.6424,0,0,0,0,99.2836,0,0,0.497017,0,0.218627,0.000797,0,100,2,O,0,0,0,0,0.993922,0,0,0.004976,0,0.002189,0.000008,2,0.01197,0.014501,0.005656,0.013174,0.016632,0.039251,0.033133,0.008227,0.013535,0.012787,0.012111,0.025608,0.019548,0.010687,0.018846,0.021116,0.049499,0.040458,0.013723,0.017477,0.016451,0.01636,-69.208,-31.499,-23.578,-59.174,0.117519,-7419.8,-20.248,3.96081,-934.66,11.8955,1763.5,-10.688,-24.735,13.156,2440.7,214,334,319,303,301,332,333,140,335,126,524,Wollastonite,Jadeite,Corundum,CaNb2O6,Cassiterite,Scheelite,Manganotantalite,Rutile,Mn,Magnetite,Zircon
T3,8,40,20,40,0,1497,0.005351,0,0,0,77.5988,0,0,0.173519,0,0.104975,0.023193,21.0816,98.9875,0.011448,0,0,0,98.5202,0,0,0.28944,0,0.13505,0.031329,0.000004,98.9875,0.009635,0,0,0,33.0643,0,0,0.183202,0,0.095061,0.012858,66.635,0.028878,0,0,0,99.0986,0,0,0.549083,0,0.284913,0.038538,0,100,2,O,0.000289,0,0,0,0.9924,0,0,0.005499,0,0.002853,0.000386,2,0.011961,0.014498,0.005655,0.013173,0.01663,0.03925,0.033132,0.008225,0.013534,0.012786,0.01211,0.02559,0.019543,0.010685,0.018845,0.021113,0.049497,0.040456,0.013719,0.017475,0.016449,0.016358,156.056,-54.663,-17.632,-82.75,0.118365,-72.74,-49.349,3.65354,-1411.8,9.41125,37.5612,-10.696,-24.728,13.157,2450.74,214,334,319,303,301,332,333,140,335,126,524,Wollastonite,Jadeite,Corundum,CaNb2O6,Cassiterite,Scheelite,Manganotantalite,Rutile,Mn,Magnetite,Zircon
T3,8,40,20,40,0,1498,0,0,0,0,77.7531,0,0,0.187999,0.010842,0.083902,0.000387,21.1159,99.1522,0,0,0,0,98.7161,0,0,0.313594,0.014,0.10794,0.000523,0,99.1522,0,0,0,0,33.0777,0,0,0.198177,0.009965,0.075859,0.000214,66.6381,0,0,0,0,99.1481,0,0,0.59402,0.02987,0.227381,0.000643,0,100,2,O,0,0,0,0,0.992758,0,0,0.005948,0.000299,0.002277,0.000006,2,0.011962,0.014498,0.005655,0.013172,0.016627,0.039245,0.033128,0.008224,0.013532,0.012785,0.012109,0.02559,0.019543,0.010684,0.018843,0.02111,0.049492,0.040452,0.013718,0.017474,0.016448,0.016356,-168.96,-42.168,-19.558,-47.126,0.118223,-99.806,-38.103,3.39558,89.233,11.5778,2207.49,-10.703,-24.721,13.1545,2460.78,214,334,319,303,301,332,333,140,335,126,524,Wollastonite,Jadeite,Corundum,CaNb2O6,Cassiterite,Scheelite,Manganotantalite,Rutile,Mn,Magnetite,Zircon
T3,8,40,20,40,0,1499,0.002695,0.004772,0,0,78.0052,0,0,0.261067,0.003939,0.1277,0.017206,21.2539,99.6765,0.005765,0.006433,0,0,99.0362,0,0,0.435475,0.005086,0.164285,0.023242,0.000006,99.6765,0.004812,0.010411,0,0,32.9617,0,0,0.273348,0.003596,0.11468,0.00946,66.622,0.014418,0.015598,0,0,98.7681,0,0,0.819076,0.010774,0.343635,0.028347,0,100,2,O,0.000144,0.000313,0,0,0.989512,0,0,0.008206,0.000108,0.003443,0.000284,2,0.011945,0.014489,0.005652,0.013168,0.016619,0.039241,0.033123,0.008219,0.013528,0.012781,0.012104,0.025554,0.019531,0.010679,0.018837,0.021099,0.049486,0.040445,0.01371,0.017468,0.016443,0.01635,309.159,215.615,-29.937,-41.193,0.118049,-47.399,-32.977,2.52845,243.742,7.87063,50.3649,-10.71,-24.714,13.155,2470.76,214,334,319,303,301,332,333,140,335,126,524,Wollastonite,Jadeite,Corundum,CaNb2O6,Cassiterite,Scheelite,Manganotantalite,Rutile,Mn,Magnetite,Zircon
T3,8,40,20,40,0,1500,0.003053,0,0,0.000731,78.5502,0,0,0.211278,0,0.113593,0.012472,21.3598,100.251,0.006532,0,0,0.001046,99.7282,0,0,0.352425,0,0.146137,0.016847,0.000006,100.251,0.005426,0,0,0.000393,33.0328,0,0,0.220156,0,0.101523,0.006824,66.6329,0.016261,0,0,0.000588,98.9986,0,0,0.659805,0,0.304261,0.020452,0,100,2,O,0.000163,0,0,0.000012,0.991486,0,0,0.006608,0,0.003047,0.000205,2,0.011957,0.014496,0.005654,0.013172,0.016626,0.039248,0.03313,0.008223,0.013532,0.012785,0.012108,0.025581,0.01954,0.010683,0.018843,0.021108,0.049495,0.040453,0.013717,0.017473,0.016448,0.016355,273.158,-41.166,-16.982,1273.81,0.117631,-36.456,-31.528,3.05475,-102.07,8.75492,69.2446,-10.717,-24.707,13.155,2480.73,214,334,319,303,301,332,333,140,335,126,524,Wollastonite,Jadeite,Corundum,CaNb2O6,Cassiterite,Scheelite,Manganotantalite,Rutile,Mn,Magnetite,Zircon
