Repository: orthospar/MinorElements-Cassiterite

# MinorElements-Cassiterite
EPMA data and R code for generation of figures in "Systematic trends in the substitution mechanisms of minor elements in cassiterite", submitted for publication in the Australian Journal of Earth Sciences.

# Data Availability
The final cleaned and organised dataset is available above (cassiterite_EPMA.csv) and as a supplementary file hosted by AJES.

File: Data/180209/180209.csv (part 33 of 37)
  SAMPLE,  NUMBER, TAKEOFF,KILOVOLT, CURRENT,BEAMSIZE,    LINE,  Si WT%,  Na WT%,  Al WT%,  Nb WT%,  Sn WT%,   W WT%,  Ta WT%,  Ti WT%,  Mn WT%,  Fe WT%,  Zr WT%,   O WT%,   TOTAL,    SiO2,    Na2O,   Al2O3,   Nb2O5,    SnO2,     WO3,   Ta2O5,    TiO2,     MnO,     FeO,    ZrO2,       O,   TOTAL,  Si AT%,  Na AT%,  Al AT%,  Nb AT%,  Sn AT%,   W AT%,  Ta AT%,  Ti AT%,  Mn AT%,  Fe AT%,  Zr AT%,   O AT%,Si OXMOL%,Na OXMOL%,Al OXMOL%,Nb OXMOL%,Sn OXMOL%,W OXMOL%,Ta OXMOL%,Ti OXMOL%,Mn OXMOL%,Fe OXMOL%,Zr OXMOL%,O OXMOL%,   TOTAL, FORMULA,   BASIS,Si FORMULA,Na FORMULA,Al FORMULA,Nb FORMULA,Sn FORMULA,W FORMULA,Ta FORMULA,Ti FORMULA,Mn FORMULA,Fe FORMULA,Zr FORMULA,O FORMULA,Si CDL99,Na CDL99,Al CDL99,Nb CDL99,Sn CDL99, W CDL99,Ta CDL99,Ti CDL99,Mn CDL99,Fe CDL99,Zr CDL99,SiO2 CDL99,Na2O CDL99,Al2O3 CDL99,Nb2O5 CDL99,SnO2 CDL99,WO3 CDL99,Ta2O5 CDL99,TiO2 CDL99,MnO CDL99,FeO CDL99,ZrO2 CDL99,Si %ERR ,Na %ERR ,Al %ERR ,Nb %ERR ,Sn %ERR , W %ERR ,Ta %ERR ,Ti %ERR ,Mn %ERR ,Fe %ERR ,Zr %ERR ,   X-POS,   Y-POS,   Z-POS, RELDIST,BEAMCURR,Si STD_NUM,Na STD_NUM,Al STD_NUM,Nb STD_NUM,Sn STD_NUM,W STD_NUM,Ta STD_NUM,Ti STD_NUM,Mn STD_NUM,Fe STD_NUM,Zr STD_NUM,Si STD_NAM,Na STD_NAM,Al STD_NAM,Nb STD_NAM,Sn STD_NAM,W STD_NAM,Ta STD_NAM,Ti STD_NAM,Mn STD_NAM,Fe STD_NAM,Zr STD_NAM
BT-DarkEdge,7,40,20,80,0,1738,0.001858,0,0,0.656924,77.2824,0,0,0,0,0.189138,0.018793,21.1818,99.3309,0.003974,0,0,0.939757,98.1184,0,0,0,0,0.243326,0.025385,0,99.3309,0.003331,0,0,0.356084,32.7905,0,0,0,0,0.170554,0.010375,66.6692,0.010047,0,0,0.537035,98.9072,0,0,0,0,0.514447,0.031294,0,100,2,O,0.0001,0,0,0.010682,0.983678,0,0,0,0,0.005116,0.000311,2,0.00868,0.040226,0.004296,0.009818,0.011611,0.027138,0.022888,0.00581,0.009538,0.008726,0.008462,0.018569,0.054224,0.008117,0.014046,0.014741,0.034223,0.027947,0.009692,0.012316,0.011226,0.01143,325.643,-19.1,-13.821,1.48176,0.083769,-91.702,-57.184,-18.25,-67.952,3.80194,32.274,24.6817,16.9342,13.0655,760.001,80.77,214,334,319,303,301,332,333,140,335,126,503,Wollastonite,Jadeite,Corundum,CaNb2O6,Cassiterite,Scheelite,Manganotantalite,Rutile,Mn,Magnetite,Zr
BT-DarkEdge,7,40,20,80,0,1739,0,0,0,0.39797,77.2251,0.117899,0,0.012816,0.008391,0.1352,0,21.0725,98.9699,0,0,0,0.569313,98.0457,0.14868,0,0.021378,0.010835,0.173934,0,0.000002,98.9699,0,0,0,0.216841,32.9367,0.032462,0,0.013544,0.007732,0.12255,0,66.6702,0,0,0,0.326358,99.143,0.097716,0,0.040769,0.023274,0.368888,0,0,100,2,O,0,0,0,0.006505,0.988048,0.000974,0,0.000406,0.000232,0.003676,0,2,0.008701,0.040277,0.004299,0.009828,0.011612,0.02714,0.022891,0.005814,0.009541,0.008728,0.00847,0.018614,0.054292,0.008122,0.014059,0.014743,0.034226,0.027951,0.009698,0.01232,0.011229,0.011442,-168.77,-30.653,-14.193,2.19731,0.083724,16.5528,-34.834,32.1121,81.0691,5.11364,-87.752,24.6817,16.9242,13.0655,770.001,80.85,214,334,319,303,301,332,333,140,335,126,503,Wollastonite,Jadeite,Corundum,CaNb2O6,Cassiterite,Scheelite,Manganotantalite,Rutile,Mn,Magnetite,Zr
BT-DarkEdge,7,40,20,80,0,1740,0.002762,0,0,0.470813,77.7268,0,0.024545,0.027399,0,0.133654,0.010796,21.2276,99.6244,0.005908,0,0,0.673518,98.6828,0,0.029971,0.045703,0,0.171945,0.014583,0,99.6244,0.004941,0,0,0.254657,32.9085,0,0.006816,0.028744,0,0.120263,0.005947,66.6702,0.014883,0,0,0.38353,99.1246,0,0.010266,0.08658,0,0.362248,0.017914,0,100,2,O,0.000148,0,0,0.007639,0.987203,0,0.000204,0.000862,0,0.003608,0.000178,2,0.008689,0.040274,0.004297,0.009818,0.011604,0.027129,0.02288,0.00581,0.009537,0.008724,0.008461,0.018589,0.054289,0.008118,0.014046,0.014733,0.034212,0.027938,0.009692,0.012314,0.011223,0.01143,219.344,-24.09,-12.461,1.91765,0.083438,-43.69,65.926,15.1376,-66.937,5.16466,55.8186,24.6817,16.9142,13.0655,780.011,80.87,214,334,319,303,301,332,333,140,335,126,503,Wollastonite,Jadeite,Corundum,CaNb2O6,Cassiterite,Scheelite,Manganotantalite,Rutile,Mn,Magnetite,Zr
BT-DarkEdge,7,40,20,80,0,1741,0,0,0,0.806087,77.3661,0,0,0.020689,0,0.213955,0.002995,21.2819,99.6918,0,0,0,1.15314,98.2248,0,0,0.034511,0,0.275253,0.004046,0,99.6918,0,0,0,0.434923,32.6746,0,0,0.021651,0,0.192042,0.001646,66.6751,0,0,0,0.656836,98.6927,0,0,0.065398,0,0.580059,0.004971,0,100,2,O,0,0,0,0.013046,0.980114,0,0,0.000649,0,0.005761,0.000049,2,0.008662,0.040229,0.004291,0.009808,0.011601,0.027113,0.022866,0.005803,0.009528,0.008716,0.008451,0.01853,0.054228,0.008108,0.014031,0.014728,0.034192,0.02792,0.00968,0.012303,0.011213,0.011416,-119.25,-11.647,-11.038,1.27208,0.083687,-62.075,-63.115,19.945,-148.37,3.41548,199.686,24.6817,16.9042,13.0655,790.011,80.89,214,334,319,303,301,332,333,140,335,126,503,Wollastonite,Jadeite,Corundum,CaNb2O6,Cassiterite,Scheelite,Manganotantalite,Rutile,Mn,Magnetite,Zr
BT-DarkEdge,7,40,20,80,0,1742,0,0,0,0.440541,77.164,0,0.187818,0.133489,0,0.153193,0.016848,21.1744,99.2702,0,0,0,0.630212,97.9682,0,0.229336,0.222668,0,0.197082,0.022758,0.000006,99.2702,0,0,0,0.238879,32.7518,0,0.05229,0.140393,0,0.138189,0.009304,66.6691,0,0,0,0.359916,98.6938,0,0.078785,0.423058,0,0.416416,0.028038,0,100,2,O,0,0,0,0.007166,0.982518,0,0.001569,0.004212,0,0.004146,0.000279,2,0.008688,0.040275,0.004293,0.009821,0.011602,0.027121,0.022874,0.005806,0.009532,0.008719,0.008463,0.018586,0.054289,0.008112,0.01405,0.01473,0.034202,0.02793,0.009685,0.012308,0.011217,0.011432,-260.39,-27.864,-11.14,2.02275,0.083736,-49.059,8.88742,3.28661,-6586.3,4.5701,35.9503,24.6817,16.8942,13.0655,800.011,80.93,214,334,319,303,301,332,333,140,335,126,503,Wollastonite,Jadeite,Corundum,CaNb2O6,Cassiterite,Scheelite,Manganotantalite,Rutile,Mn,Magnetite,Zr
BT-DarkEdge,7,40,20,80,0,1743,0,0,0,0.885038,76.7082,0,0.214076,0.057496,0,0.282316,0.020817,21.2363,99.4042,0,0,0,1.26609,97.3895,0,0.261399,0.095906,0,0.363199,0.02812,0.000002,99.4042,0,0,0,0.478522,32.4647,0,0.059429,0.060295,0,0.253933,0.011464,66.6717,0,0,0,0.723731,98.2012,0,0.089882,0.182385,0,0.768113,0.034676,0,100,2,O,0,0,0,0.014355,0.973867,0,0.001783,0.001809,0,0.007617,0.000344,2,0.008665,0.040223,0.004287,0.009814,0.011606,0.02711,0.022863,0.005799,0.009524,0.008712,0.008456,0.018537,0.05422,0.008101,0.01404,0.014735,0.034188,0.027917,0.009674,0.012298,0.011208,0.011422,-142.55,-6472.1,-11.2,1.18965,0.08408,-57.254,7.83202,7.32242,-94.192,2.70465,29.1625,24.6817,16.8842,13.0655,810.012,80.94,214,334,319,303,301,332,333,140,335,126,503,Wollastonite,Jadeite,Corundum,CaNb2O6,Cassiterite,Scheelite,Manganotantalite,Rutile,Mn,Magnetite,Zr
BT-DarkEdge,7,40,20,80,0,1744,0,0,0,0.515428,77.1085,0,0.077134,0.050015,0,0.15758,0,21.1067,99.0154,0,0,0,0.737342,97.8977,0,0.094185,0.083428,0,0.202726,0,0,99.0154,0,0,0,0.280382,32.8333,0,0.021543,0.05277,0,0.142602,0,66.6695,0,0,0,0.422522,98.9562,0,0.032465,0.159045,0,0.429788,0,0,100,2,O,0,0,0,0.008411,0.984956,0,0.000646,0.001583,0,0.004278,0,2,0.008684,0.040326,0.004294,0.009817,0.0116,0.027117,0.02287,0.005806,0.009531,0.008718,0.008458,0.018577,0.054359,0.008114,0.014043,0.014728,0.034197,0.027926,0.009685,0.012307,0.011216,0.011425,-69.016,-14.453,-12.971,1.78501,0.083757,-67.4,21.1873,8.39302,-40.59,4.45691,-102.11,24.6817,16.8742,13.0655,820,80.94,214,334,319,303,301,332,333,140,335,126,503,Wollastonite,Jadeite,Corundum,CaNb2O6,Cassiterite,Scheelite,Manganotantalite,Rutile,Mn,Magnetite,Zr
BT-DarkEdge,7,40,20,80,0,1745,0.005789,0,0,0.495207,77.5048,0,0.060735,0.09527,0,0.145116,0.018935,21.2411,99.567,0.012386,0,0,0.708415,98.4008,0,0.074161,0.158916,0,0.186691,0.025578,0,99.567,0.010352,0,0,0.267682,32.7937,0,0.016856,0.099884,0,0.130494,0.010424,66.6706,0.031193,0,0,0.403292,98.8145,0,0.025396,0.300972,0,0.393207,0.031411,0,100,2,O,0.000311,0,0,0.00803,0.983754,0,0.000506,0.002996,0,0.003915,0.000313,2,0.008675,0.040329,0.004293,0.009813,0.011594,0.02711,0.022864,0.005804,0.009528,0.008715,0.008454,0.01856,0.054363,0.008111,0.014038,0.01472,0.034188,0.027918,0.009681,0.012303,0.011212,0.01142,104.571,-42.033,-11.101,1.84153,0.083525,-42.753,26.8145,4.51345,-105.91,4.79386,32.0076,24.6817,16.8642,13.0655,830.001,80.96,214,334,319,303,301,332,333,140,335,126,503,Wollastonite,Jadeite,Corundum,CaNb2O6,Cassiterite,Scheelite,Manganotantalite,Rutile,Mn,Magnetite,Zr
BT-DarkEdge,7,40,20,80,0,1746,0.007542,0,0,0.522814,77.2924,0,0.087407,0.126469,0.01194,0.168633,0.018119,21.2344,99.4697,0.016135,0,0,0.747908,98.1311,0,0.106729,0.210957,0.015417,0.216946,0.024475,0.000002,99.4697,0.013489,0,0,0.282665,32.7108,0,0.024264,0.132622,0.010917,0.151674,0.009977,66.6636,0.040649,0,0,0.425919,98.5772,0,0.036561,0.39967,0.032899,0.457084,0.030068,0,100,2,O,0.000405,0,0,0.00848,0.981368,0,0.000728,0.003979,0.000328,0.00455,0.000299,2,0.008668,0.040327,0.004291,0.009811,0.011591,0.027104,0.022858,0.005801,0.009525,0.008712,0.008452,0.018544,0.05436,0.008108,0.014035,0.014716,0.03418,0.027911,0.009676,0.012299,0.011208,0.011417,80.2496,-31.57,-13.049,1.76446,0.083641,-37.283,18.7245,3.45385,57.0923,4.19598,33.4187,24.6817,16.8542,13.0655,840.001,80.98,214,334,319,303,301,332,333,140,335,126,503,Wollastonite,Jadeite,Corundum,CaNb2O6,Cassiterite,Scheelite,Manganotantalite,Rutile,Mn,Magnetite,Zr
BT-DarkEdge,7,40,20,80,0,1747,0.065169,0.033391,0.012695,0.518332,78.4002,0,0.141108,0.19401,0,0.173362,0.025498,21.6772,101.241,0.13942,0.04501,0.023986,0.741495,99.5377,0,0.172302,0.32362,0,0.223029,0.034443,0.000002,101.241,0.114111,0.071427,0.023138,0.274372,32.4847,0,0.038351,0.199188,0,0.152661,0.013747,66.6283,0.344039,0.107675,0.03488,0.413609,97.9397,0,0.057813,0.600543,0,0.460266,0.041446,0,100,2,O,0.003425,0.002144,0.000695,0.008236,0.975101,0,0.001151,0.005979,0,0.004582,0.000413,2,0.008648,0.040281,0.004286,0.009808,0.011582,0.027093,0.022848,0.005795,0.009517,0.008706,0.008449,0.018501,0.054298,0.008098,0.014031,0.014704,0.034167,0.027899,0.009666,0.012289,0.0112,0.011413,9.43992,85.9636,24.1252,1.77624,0.083046,-17.657,11.7129,2.32559,-30.749,4.09306,23.8776,24.6817,16.8442,13.0655,850.001,81,214,334,319,303,301,332,333,140,335,126,503,Wollastonite,Jadeite,Corundum,CaNb2O6,Cassiterite,Scheelite,Manganotantalite,Rutile,Mn,Magnetite,Zr
BT-DarkEdge (continued),8,40,20,80,0,1805,0.067601,0.070726,0.010382,0.636467,78.4627,0,0.053282,0.099752,0.000911,0.171971,0.049731,21.6846,101.308,0.144622,0.095337,0.019617,0.910493,99.617,0,0.06506,0.166393,0.001176,0.22124,0.067177,0,101.308,0.118271,0.151166,0.018908,0.336625,32.4836,0,0.014469,0.10233,0.000814,0.151311,0.026789,66.5957,0.356842,0.228046,0.028524,0.507827,98.0084,0,0.021828,0.308747,0.002457,0.45653,0.080826,0,100,2,O,0.003552,0.00454,0.000568,0.01011,0.975545,0,0.000435,0.003073,0.000024,0.004544,0.000805,2,0.008646,0.041033,0.004293,0.009816,0.011584,0.027112,0.022864,0.005797,0.009524,0.008708,0.008446,0.018496,0.055311,0.008112,0.014042,0.014708,0.034191,0.027918,0.00967,0.012297,0.011203,0.011409,9.10461,41.7116,29.479,1.51742,0.083074,-25.786,30.5186,4.31601,739.671,4.12358,12.4703,24.6817,16.8342,13.0655,0,80.91,214,334,319,303,301,332,333,140,335,126,503,Wollastonite,Jadeite,Corundum,CaNb2O6,Cassiterite,Scheelite,Manganotantalite,Rutile,Mn,Magnetite,Zr
BT-DarkEdge (continued),8,40,20,80,0,1806,0.058669,0.096458,0.014775,0.594446,78.4045,0,0.022003,0.105924,0,0.176014,0.043813,21.6495,101.166,0.125513,0.130023,0.027918,0.85038,99.5432,0,0.026866,0.176687,0,0.226441,0.059182,-0.00001,101.166,0.102756,0.20639,0.026937,0.314745,32.495,0,0.005981,0.10878,0,0.155037,0.023626,66.5608,0.309858,0.311183,0.040614,0.474553,97.988,0,0.009018,0.328023,0,0.467511,0.071245,0,100,2,O,0.003088,0.006202,0.000809,0.009457,0.976401,0,0.00018,0.003269,0,0.004659,0.00071,2,0.008642,0.041031,0.004294,0.009814,0.01158,0.027109,0.022861,0.005796,0.009523,0.008707,0.008444,0.018488,0.055309,0.008113,0.014039,0.014702,0.034187,0.027915,0.009669,0.012296,0.011202,0.011406,10.457,30.7719,20.8089,1.59826,0.083092,-21.298,73.4415,4.07725,-1062.6,4.04033,14.0881,24.6817,16.8242,13.0655,10.0002,80.91,214,334,319,303,301,332,333,140,335,126,503,Wollastonite,Jadeite,Corundum,CaNb2O6,Cassiterite,Scheelite,Manganotantalite,Rutile,Mn,Magnetite,Zr
BT-DarkEdge (continued),8,40,20,80,0,1807,0.085998,0.10719,0.01793,0.585745,78.458,0,0.051506,0.127559,0,0.175721,0.026726,21.7128,101.349,0.183981,0.14449,0.033879,0.837933,99.6111,0,0.062891,0.212776,0,0.226064,0.036101,0,101.349,0.150158,0.228646,0.032588,0.309181,32.4169,0,0.013959,0.130594,0,0.154302,0.014368,66.5493,0.452848,0.344778,0.04914,0.466217,97.7634,0,0.021049,0.393849,0,0.465346,0.043331,0,100,2,O,0.004513,0.006871,0.000979,0.009292,0.974221,0,0.00042,0.003925,0,0.004637,0.000432,2,0.008636,0.041009,0.004292,0.009814,0.011577,0.027105,0.022857,0.005794,0.00952,0.008705,0.008444,0.018475,0.055279,0.00811,0.014039,0.014698,0.034182,0.02791,0.009665,0.012293,0.011199,0.011406,7.19121,27.7464,17.195,1.61651,0.083063,-16.953,31.5517,3.42262,-36.687,4.04542,22.7898,24.6817,16.8142,13.0655,20.0005,80.92,214,334,319,303,301,332,333,140,335,126,503,Wollastonite,Jadeite,Corundum,CaNb2O6,Cassiterite,Scheelite,Manganotantalite,Rutile,Mn,Magnetite,Zr
BT-DarkEdge (continued),8,40,20,80,0,1808,0.08589,0.10497,0.01891,0.597666,78.647,0,0.060962,0.12199,0,0.178682,0.030818,21.7695,101.616,0.183749,0.141497,0.03573,0.854987,99.8511,0,0.074438,0.203487,0,0.229874,0.04163,0,101.616,0.149584,0.223337,0.034281,0.314665,32.4118,0,0.016479,0.124573,0,0.1565,0.016526,66.5523,0.451189,0.336825,0.0517,0.474561,97.7632,0,0.024853,0.375748,0,0.472051,0.049846,0,100,2,O,0.004495,0.006712,0.00103,0.009456,0.974023,0,0.000495,0.003744,0,0.004703,0.000497,2,0.008636,0.041006,0.004292,0.009814,0.011577,0.027105,0.022857,0.005794,0.00952,0.008705,0.008444,0.018476,0.055275,0.008109,0.014039,0.014699,0.034181,0.027909,0.009665,0.012292,0.011199,0.011406,7.20032,28.3162,16.319,1.5917,0.082961,-19.356,26.706,3.56851,-92.988,3.9866,19.827,24.6817,16.8042,13.066,30.0007,80.93,214,334,319,303,301,332,333,140,335,126,503,Wollastonite,Jadeite,Corundum,CaNb2O6,Cassiterite,Scheelite,Manganotantalite,Rutile,Mn,Magnetite,Zr
BT-DarkEdge (continued),8,40,20,80,0,1809,0.153965,0.274037,0.052561,0.523874,79.125,0,0.041338,0.137531,0.005575,0.145529,0.071641,22.0454,102.577,0.329387,0.369395,0.099314,0.749424,100.458,0,0.050476,0.229411,0.007198,0.187223,0.096773,0,102.577,0.264053,0.574153,0.093832,0.271607,32.1112,0,0.011004,0.138301,0.004888,0.125519,0.037829,66.3676,0.796368,0.865806,0.141496,0.409575,96.8457,0,0.016594,0.417107,0.014741,0.378557,0.114091,0,100,2,O,0.007957,0.017302,0.002828,0.008185,0.967678,0,0.000332,0.004168,0.000147,0.003783,0.00114,2,0.008598,0.040895,0.004286,0.009805,0.011558,0.027084,0.022836,0.005784,0.009507,0.008694,0.008436,0.018395,0.055125,0.008098,0.014026,0.014675,0.034155,0.027884,0.009648,0.012276,0.011185,0.011395,4.0856,11.2434,6.05769,1.76176,0.082711,-12.288,39.1968,3.18551,121.227,4.77302,8.78977,24.6817,16.7942,13.066,39.9895,80.94,214,334,319,303,301,332,333,140,335,126,503,Wollastonite,Jadeite,Corundum,CaNb2O6,Cassiterite,Scheelite,Manganotantalite,Rutile,Mn,Magnetite,Zr
BT-DarkEdge (continued),8,40,20,80,0,1810,0,0,0,0.371436,77.8591,0,0,0,0,0.11155,0.006992,21.1859,99.535,0,0,0,0.531354,98.8507,0,0,0,0,0.143508,0.009444,0,99.535,0,0,0,0.20129,33.0276,0,0,0,0,0.100566,0.003859,66.6667,0,0,0,0.302849,99.3829,0,0,0,0,0.302611,0.011612,0,100,2,O,0,0,0,0.006039,0.990827,0,0,0,0,0.003017,0.000116,2,0.008696,0.041177,0.004304,0.009826,0.011596,0.027131,0.022883,0.005811,0.009538,0.008721,0.008457,0.018605,0.055506,0.008132,0.014057,0.014722,0.034214,0.027941,0.009693,0.012316,0.011219,0.011423,-73.906,-15.101,-10.475,2.32453,0.083304,-380.89,-35.906,-10.266,-28.31,6.08081,85.8785,24.6817,16.7842,13.066,49.9897,80.94,214,334,319,303,301,332,333,140,335,126,503,Wollastonite,Jadeite,Corundum,CaNb2O6,Cassiterite,Scheelite,Manganotantalite,Rutile,Mn,Magnetite,Zr
BT-DarkEdge (continued),8,40,20,80,0,1811,0.000091,0,0,0.431597,77.961,0,0,0,0.000237,0.143304,0.002278,21.2469,99.7855,0.000194,0,0,0.617418,98.9801,0,0,0,0.000306,0.18436,0.003078,-0.00001,99.7855,0.000162,0,0,0.233207,32.9738,0,0,0,0.000217,0.128814,0.001254,66.6625,0.000488,0,0,0.350994,99.2564,0,0,0,0.000653,0.38775,0.003774,0,100,2,O,0.000005,0,0,0.006997,0.989276,0,0,0,0.000007,0.003865,0.000038,2,0.008691,0.041165,0.004303,0.009825,0.011595,0.027128,0.022881,0.005809,0.009536,0.008719,0.008455,0.018594,0.055489,0.00813,0.014055,0.014721,0.034211,0.027939,0.00969,0.012314,0.011217,0.011421,6671.4,-34.477,-9.8584,2.05676,0.08326,-330128,-29.457,-13.216,2839.93,4.84962,262.468,24.6817,16.7742,13.066,59.9899,80.94,214,334,319,303,301,332,333,140,335,126,503,Wollastonite,Jadeite,Corundum,CaNb2O6,Cassiterite,Scheelite,Manganotantalite,Rutile,Mn,Magnetite,Zr
BT-DarkEdge (continued),8,40,20,80,0,1812,0,0,0,0.374458,77.8627,0,0,0,0,0.117766,0.003397,21.1887,99.547,0,0,0,0.535677,98.8553,0,0,0,0,0.151506,0.004588,0,99.547,0,0,0,0.202896,33.024,0,0,0,0,0.106154,0.001874,66.6651,0,0,0,0.305258,99.3697,0,0,0,0,0.319418,0.00564,0,100,2,O,0,0,0,0.006087,0.990743,0,0,0,0,0.003185,0.000056,2,0.008696,0.041174,0.004304,0.009826,0.011595,0.027129,0.022881,0.00581,0.009537,0.00872,0.008456,0.018603,0.055502,0.008132,0.014056,0.014721,0.034212,0.027939,0.009692,0.012315,0.011218,0.011422,-212.9,-34.687,-10.775,2.30893,0.083297,-327.22,-36.003,-11.47,-169.75,5.7875,176.241,24.6817,16.7642,13.066,69.9902,80.95,214,334,319,303,301,332,333,140,335,126,503,Wollastonite,Jadeite,Corundum,CaNb2O6,Cassiterite,Scheelite,Manganotantalite,Rutile,Mn,Magnetite,Zr
BT-DarkEdge (continued),8,40,20,80,0,1813,0,0,0,0.324311,77.9004,0.040595,0,0,0,0.093941,0.001014,21.1802,99.5404,0,0,0,0.463941,98.9031,0.051194,0,0,0,0.120855,0.00137,0.000004,99.5404,0,0,0,0.175812,33.0564,0.011121,0,0,0,0.08472,0.00056,66.6714,0,0,0,0.264453,99.4455,0.033456,0,0,0,0.254867,0.001684,0,100,2,O,0,0,0,0.005274,0.99162,0.000334,0,0,0,0.002541,0.000017,2,0.008702,0.041183,0.004305,0.009829,0.011598,0.027132,0.022885,0.005812,0.009539,0.008722,0.008459,0.018618,0.055514,0.008133,0.014061,0.014724,0.034216,0.027943,0.009695,0.012317,0.01122,0.011427,-81.076,-28.764,-9.6787,2.60248,0.083268,47.4113,-37.082,-11.423,-60.519,7.12019,589.443,24.6817,16.7542,13.066,79.9999,80.96,214,334,319,303,301,332,333,140,335,126,503,Wollastonite,Jadeite,Corundum,CaNb2O6,Cassiterite,Scheelite,Manganotantalite,Rutile,Mn,Magnetite,Zr
BT-DarkEdge (continued),8,40,20,80,0,1814,0.000713,0,0,0.34785,77.8832,0.021663,0,0,0,0.11017,0.019441,21.1927,99.5757,0.001525,0,0,0.497614,98.8813,0.027318,0,0,0,0.141733,0.026262,0,99.5757,0.001277,0,0,0.188448,33.0274,0.005931,0,0,0,0.09929,0.010727,66.667,0.003843,0,0,0.283476,99.3639,0.017842,0,0,0,0.298718,0.032273,0,100,2,O,0.000038,0,0,0.005653,0.990817,0.000178,0,0,0,0.002979,0.000322,2,0.008697,0.041171,0.004303,0.009826,0.011595,0.027127,0.02288,0.00581,0.009537,0.00872,0.008457,0.018606,0.055498,0.008131,0.014057,0.014721,0.03421,0.027938,0.009692,0.012315,0.011218,0.011423,850.07,-22.14,-11.327,2.45402,0.083277,88.5335,-23.123,-11.036,-361.3,6.14943,31.1939,24.6817,16.7442,13.066,90.0002,80.97,214,334,319,303,301,332,333,140,335,126,503,Wollastonite,Jadeite,Corundum,CaNb2O6,Cassiterite,Scheelite,Manganotantalite,Rutile,Mn,Magnetite,Zr
BT-DarkEdge (continued),8,40,20,80,0,1815,0,0,0,0.359568,77.7828,0,0,0,0,0.108618,0,21.1569,99.4079,0,0,0,0.514378,98.7538,0,0,0,0,0.139737,0,0.000004,99.4079,0,0,0,0.195125,33.0403,0,0,0,0,0.098057,0,66.6665,0,0,0,0.293545,99.4114,0,0,0,0,0.295032,0,0,100,2,O,0,0,0,0.005854,0.991212,0,0,0,0,0.002942,0,2,0.008696,0.041171,0.004303,0.009824,0.011593,0.027125,0.022878,0.00581,0.009536,0.008719,0.008455,0.018603,0.055497,0.008131,0.014054,0.014719,0.034207,0.027935,0.009691,0.012313,0.011217,0.011421,-91.432,-32.544,-11.523,2.38714,0.083321,-748.56,-88.131,-11.004,-23.309,6.22914,-356.32,24.6817,16.7342,13.066,100,80.98,214,334,319,303,301,332,333,140,335,126,503,Wollastonite,Jadeite,Corundum,CaNb2O6,Cassiterite,Scheelite,Manganotantalite,Rutile,Mn,Magnetite,Zr
BT-DarkEdge (continued),8,40,20,80,0,1816,0,0,0,0.337665,77.8922,0,0,0,0,0.095171,0.007362,21.1757,99.5081,0,0,0,0.483044,98.8927,0,0,0,0,0.122438,0.009944,0,99.5081,0,0,0,0.183082,33.0584,0,0,0,0,0.085844,0.004065,66.6686,0,0,0,0.275394,99.4541,0,0,0,0,0.258256,0.01223,0,100,2,O,0,0,0,0.005492,0.991725,0,0,0,0,0.002575,0.000122,2,0.008697,0.041172,0.004303,0.009824,0.011593,0.027124,0.022877,0.00581,0.009536,0.008719,0.008455,0.018606,0.055499,0.008131,0.014054,0.014718,0.034205,0.027934,0.009691,0.012313,0.011217,0.011421,-81.288,-15.397,-11.475,2.51499,0.083254,-104.48,-40.61,-12.162,-41.874,7.03317,81.5713,24.6817,16.7242,13.066,110.001,80.99,214,334,319,303,301,332,333,140,335,126,503,Wollastonite,Jadeite,Corundum,CaNb2O6,Cassiterite,Scheelite,Manganotantalite,Rutile,Mn,Magnetite,Zr
BT-DarkEdge (continued),8,40,20,80,0,1817,0,0,0,0.314962,78.0844,0,0.000164,0,0,0.091237,0.008485,21.2171,99.7163,0,0,0,0.450567,99.1367,0,0.0002,0,0,0.117376,0.011461,-0.00001,99.7163,0,0,0,0.170437,33.075,0,0.000046,0,0,0.082134,0.004676,66.6677,0,0,0,0.256319,99.4825,0,0.000069,0,0,0.24704,0.014065,0,100,2,O,0,0,0,0.005113,0.992235,0,0.000001,0,0,0.002464,0.00014,2,0.008698,0.041171,0.004303,0.009824,0.011592,0.027122,0.022876,0.00581,0.009536,0.008718,0.008454,0.018608,0.055498,0.008131,0.014053,0.014717,0.034203,0.027932,0.009691,0.012313,0.011216,0.01142,-191.65,-25.281,-9.5399,2.66578,0.083135,-420.86,9824.89,-11.624,-53.088,7.31249,70.8319,24.6817,16.7142,13.066,120.001,81.01,214,334,319,303,301,332,333,140,335,126,503,Wollastonite,Jadeite,Corundum,CaNb2O6,Cassiterite,Scheelite,Manganotantalite,Rutile,Mn,Magnetite,Zr
BT-DarkEdge (continued),8,40,20,80,0,1818,0,0,0,0.265653,78.2309,0,0,0,0,0.086078,0.00754,21.2335,99.8237,0,0,0,0.380029,99.3227,0,0,0,0,0.110739,0.010186,0,99.8237,0,0,0,0.143637,33.11,0,0,0,0,0.077426,0.004152,66.6648,0,0,0,0.215909,99.5388,0,0,0,0,0.232767,0.012483,0,100,2,O,0,0,0,0.004309,0.993327,0,0,0,0,0.002323,0.000125,2,0.008702,0.041183,0.004304,0.009825,0.011592,0.027125,0.022878,0.005811,0.009537,0.00872,0.008456,0.018616,0.055514,0.008133,0.014056,0.014717,0.034207,0.027936,0.009693,0.012315,0.011218,0.011423,-134.55,-17.905,-10.141,3.08168,0.083051,-60.7,-74.227,-13.604,-127.84,7.71928,79.6581,24.6817,16.7042,13.066,129.99,81,214,334,319,303,301,332,333,140,335,126,503,Wollastonite,Jadeite,Corundum,CaNb2O6,Cassiterite,Scheelite,Manganotantalite,Rutile,Mn,Magnetite,Zr
BT-DarkEdge (continued),8,40,20,80,0,1819,0,0,0,0.163396,78.1321,0,0,0,0,0.05685,0.015107,21.1571,99.5246,0,0,0,0.233745,99.1973,0,0,0,0,0.073137,0.020406,0,99.5246,0,0,0,0.088666,33.1873,0,0,0,0,0.05132,0.008349,66.6643,0,0,0,0.133166,99.6876,0,0,0,0,0.154154,0.025079,0,100,2,O,0,0,0,0.00266,0.995655,0,0,0,0,0.00154,0.00025,2,0.008707,0.041195,0.004305,0.009826,0.01159,0.027123,0.022877,0.005812,0.009538,0.00872,0.008457,0.018628,0.05553,0.008135,0.014057,0.014715,0.034204,0.027934,0.009694,0.012315,0.011218,0.011424,-295.61,-26.934,-11.015,4.73148,0.083069,-37.714,-79.49,-11.329,-62.94,11.4047,40.007,24.6817,16.6942,13.066,139.99,81.03,214,334,319,303,301,332,333,140,335,126,503,Wollastonite,Jadeite,Corundum,CaNb2O6,Cassiterite,Scheelite,Manganotantalite,Rutile,Mn,Magnetite,Zr
BT-DarkEdge (continued),8,40,20,80,0,1820,0.008466,0,0,0.206147,78.0665,0,0,0,0,0.056445,0.013672,21.1669,99.5182,0.018112,0,0,0.294903,99.1141,0,0,0,0,0.072617,0.018468,0,99.5182,0.01519,0,0,0.111819,33.1462,0,0,0,0,0.050934,0.007553,66.6683,0.04565,0,0,0.168019,99.6106,0,0,0,0,0.153068,0.022698,0,100,2,O,0.000456,0,0,0.003354,0.994361,0,0,0,0,0.001528,0.000227,2,0.008703,0.041181,0.004304,0.009824,0.011589,0.02712,0.022874,0.00581,0.009536,0.008718,0.008455,0.018618,0.055511,0.008132,0.014054,0.014714,0.0342,0.02793,0.009692,0.012313,0.011216,0.011421,71.8005,-42.647,-10.337,3.84364,0.083109,-105.61,-31.658,-12.714,-55.088,11.4806,44.1486,24.6817,16.6842,13.0665,149.99,81.04,214,334,319,303,301,332,333,140,335,126,503,Wollastonite,Jadeite,Corundum,CaNb2O6,Cassiterite,Scheelite,Manganotantalite,Rutile,Mn,Magnetite,Zr
BT-DarkEdge (continued),8,40,20,80,0,1821,0.002738,0,0,0.183875,78.1689,0,0,0,0,0.05127,0.004309,21.1736,99.5847,0.005857,0,0,0.263041,99.244,0,0,0,0,0.065959,0.005821,0,99.5847,0.004911,0,0,0.099706,33.1789,0,0,0,0,0.046249,0.00238,66.6679,0.014755,0,0,0.149788,99.6894,0,0,0,0,0.138961,0.007151,0,100,2,O,0.000147,0,0,0.002991,0.995349,0,0,0,0,0.001387,0.000071,2,0.008707,0.041192,0.004305,0.009826,0.011591,0.027123,0.022877,0.005812,0.009537,0.00872,0.008457,0.018627,0.055526,0.008134,0.014056,0.014716,0.034204,0.027934,0.009694,0.012315,0.011218,0.011423,221.706,-30.486,-11.548,4.25525,0.083052,-47.147,-280.52,-12.253,-92.59,12.5848,139.03,24.6817,16.6742,13.0665,159.99,81.03,214,334,319,303,301,332,333,140,335,126,503,Wollastonite,Jadeite,Corundum,CaNb2O6,Cassiterite,Scheelite,Manganotantalite,Rutile,Mn,Magnetite,Zr
BT-DarkEdge (continued),8,40,20,80,0,1822,0,0,0,0.101266,78.3546,0,0.020809,0,0,0.029965,0,21.182,99.6886,0,0,0,0.144866,99.4798,0,0.025409,0,0,0.03855,0,-0.00001,99.6886,0,0,0,0.05489,33.2445,0,0.005791,0,0,0.02702,0,66.6678,0,0,0,0.082412,99.8278,0,0.008695,0,0,0.081136,0,0,100,2,O,0,0,0,0.001647,0.997319,0,0.000174,0,0,0.000811,0,2,0.008716,0.041209,0.004306,0.009829,0.011592,0.027126,0.02288,0.005814,0.009539,0.008722,0.00846,0.018646,0.055548,0.008137,0.014061,0.014717,0.034208,0.027938,0.009697,0.012318,0.01122,0.011427,-205.42,-32.611,-12.57,7.34944,0.082932,-40.726,77.6997,-14.035,-68.458,21.1338,-50.11,24.6817,16.6642,13.0665,170,81.04,214,334,319,303,301,332,333,140,335,126,503,Wollastonite,Jadeite,Corundum,CaNb2O6,Cassiterite,Scheelite,Manganotantalite,Rutile,Mn,Magnetite,Zr
BT-DarkEdge (continued),8,40,20,80,0,1823,0.002998,0,0,0.081972,78.3548,0,0,0,0,0.024949,0,21.1711,99.6358,0.006413,0,0,0.117264,99.48,0,0,0,0,0.032097,0,0.000002,99.6358,0.005377,0,0,0.044454,33.2611,0,0,0,0,0.022508,0,66.6666,0.016142,0,0,0.066725,99.8496,0,0,0,0,0.067569,0,0,100,2,O,0.000161,0,0,0.001334,0.997834,0,0,0,0,0.000675,0,2,0.008715,0.041214,0.004307,0.009829,0.011591,0.027126,0.02288,0.005814,0.00954,0.008722,0.008459,0.018644,0.055555,0.008138,0.01406,0.014716,0.034209,0.027938,0.009698,0.012318,0.011221,0.011427,202.704,-19.81,-11.669,8.96622,0.082931,-33.828,-50.35,-11.539,-114.48,25.269,-125.27,24.6817,16.6542,13.0665,180,81.03,214,334,319,303,301,332,333,140,335,126,503,Wollastonite,Jadeite,Corundum,CaNb2O6,Cassiterite,Scheelite,Manganotantalite,Rutile,Mn,Magnetite,Zr
BT-DarkEdge (continued),8,40,20,80,0,1824,0.003361,0,0,0.08122,78.3452,0,0,0,0,0.029407,0,21.1699,99.6291,0.007191,0,0,0.116188,99.4679,0,0,0,0,0.037832,0,0.000002,99.6291,0.00603,0,0,0.044047,33.2582,0,0,0,0,0.026531,0,66.6652,0.0181,0,0,0.066112,99.8362,0,0,0,0,0.079643,0,0,100,2,O,0.000181,0,0,0.001321,0.997769,0,0,0,0,0.000796,0,2,0.008714,0.041211,0.004306,0.009828,0.01159,0.027125,0.022879,0.005813,0.009539,0.008721,0.008459,0.018642,0.055551,0.008137,0.014059,0.014715,0.034206,0.027937,0.009697,0.012317,0.01122,0.011426,180.782,-28.959,-11.325,9.04417,0.082931,-35.434,-76.213,-13.849,-30.053,21.5232,-361.25,24.6817,16.6442,13.0665,190.001,81.04,214,334,319,303,301,332,333,140,335,126,503,Wollastonite,Jadeite,Corundum,CaNb2O6,Cassiterite,Scheelite,Manganotantalite,Rutile,Mn,Magnetite,Zr
BT-DarkEdge (continued),8,40,20,80,0,1825,0.0015,0,0,0.113762,78.0736,0,0,0,0,0.037371,0.013047,21.1154,99.3547,0.00321,0,0,0.162741,99.1231,0,0,0,0,0.048078,0.017624,0,99.3547,0.002699,0,0,0.061855,33.2287,0,0,0,0,0.033803,0.007225,66.6657,0.008103,0,0,0.092866,99.7758,0,0,0,0,0.101502,0.021695,0,100,2,O,0.000081,0,0,0.001856,0.996876,0,0,0,0,0.001014,0.000217,2,0.008711,0.041203,0.004306,0.009827,0.01159,0.027123,0.022877,0.005813,0.009538,0.008721,0.008458,0.018636,0.05554,0.008136,0.014058,0.014715,0.034204,0.027935,0.009696,0.012316,0.011219,0.011425,404.609,-396.61,-11.04,6.59309,0.083086,-61.474,-36.321,-12.786,-34.219,17.0566,46.2522,24.6817,16.6342,13.0665,200.001,81.04,214,334,319,303,301,332,333,140,335,126,503,Wollastonite,Jadeite,Corundum,CaNb2O6,Cassiterite,Scheelite,Manganotantalite,Rutile,Mn,Magnetite,Zr
BT-DarkEdge (continued),8,40,20,80,0,1826,0.003972,0,0,0.126922,78.3301,0,0,0,0.005622,0.03799,0.011857,21.1944,99.7109,0.008498,0,0,0.181567,99.4487,0,0,0,0.007259,0.048874,0.016016,0,99.7109,0.007118,0,0,0.068752,33.2132,0,0,0,0.00515,0.034235,0.006541,66.665,0.021374,0,0,0.10323,99.7375,0,0,0,0.015465,0.102804,0.019643,0,100,2,O,0.000214,0,0,0.002063,0.996421,0,0,0,0.000154,0.001027,0.000196,2,0.00871,0.041201,0.004306,0.009827,0.01159,0.027124,0.022878,0.005813,0.009538,0.008721,0.008458,0.018634,0.055538,0.008136,0.014058,0.014715,0.034206,0.027936,0.009696,0.012316,0.011219,0.011425,152.928,-26.249,-10.512,5.95844,0.082955,-32.502,-60.079,-12.737,120.611,16.7884,50.8473,24.6817,16.6242,13.0665,209.99,81.03,214,334,319,303,301,332,333,140,335,126,503,Wollastonite,Jadeite,Corundum,CaNb2O6,Cassiterite,Scheelite,Manganotantalite,Rutile,Mn,Magnetite,Zr
BT-DarkEdge (continued),8,40,20,80,0,1827,0.004662,0,0,0.120876,78.0795,0,0,0,0,0.037239,0.003928,21.1204,99.3666,0.009974,0,0,0.172918,99.1305,0,0,0,0,0.047908,0.005307,0,99.3666,0.008383,0,0,0.065709,33.2237,0,0,0,0,0.033676,0.002175,66.6664,0.025174,0,0,0.098659,99.7685,0,0,0,0,0.101128,0.006531,0,100,2,O,0.000251,0,0,0.001971,0.996714,0,0,0,0,0.00101,0.000065,2,0.008711,0.041204,0.004306,0.009827,0.011591,0.027124,0.022878,0.005813,0.009539,0.008721,0.008458,0.018635,0.055542,0.008136,0.014058,0.014715,0.034206,0.027936,0.009696,0.012317,0.011219,0.011425,130.347,-28.754,-9.7902,6.23317,0.083088,-25.11,-69.252,-12.884,-57.135,17.1159,152.492,24.6817,16.6142,13.0665,219.99,81.03,214,334,319,303,301,332,333,140,335,126,503,Wollastonite,Jadeite,Corundum,CaNb2O6,Cassiterite,Scheelite,Manganotantalite,Rutile,Mn,Magnetite,Zr
BT-DarkEdge (continued),8,40,20,80,0,1828,0,0,0,0.108215,77.8469,0,0.013164,0,0.010087,0.043908,0.008244,21.0562,99.0867,0,0,0,0.154805,98.8352,0,0.016074,0,0.013024,0.056487,0.011136,0,99.0867,0,0,0,0.059,33.2229,0,0.003685,0,0.0093,0.039825,0.004578,66.6607,0,0,0,0.088567,99.7447,0,0.005532,0,0.027922,0.119565,0.013744,0,100,2,O,0,0,0,0.00177,0.996775,0,0.000111,0,0.000279,0.001195,0.000137,2,0.008712,0.041203,0.004306,0.009828,0.01159,0.027123,0.022878,0.005812,0.009538,0.008721,0.008458,0.018638,0.055541,0.008136,0.014059,0.014715,0.034205,0.027935,0.009695,0.012316,0.011219,0.011426,-406.47,-17.643,-11.952,6.90726,0.083209,-83.191,122.633,-17.931,67.5414,14.6016,72.9199,24.6817,16.6042,13.0665,229.99,81.04,214,334,319,303,301,332,333,140,335,126,503,Wollastonite,Jadeite,Corundum,CaNb2O6,Cassiterite,Scheelite,Manganotantalite,Rutile,Mn,Magnetite,Zr
BT-DarkEdge (continued),8,40,20,80,0,1829,0,0,0,0.49609,77.6728,0.04495,0,0,0,0.146287,0.004733,21.2103,99.5751,0,0,0,0.709678,98.6141,0.056686,0,0,0,0.188198,0.006394,0,99.5751,0,0,0,0.268554,32.9132,0.012296,0,0,0,0.131741,0.00261,66.6716,0,0,0,0.404521,99.1537,0.037044,0,0,0,0.396882,0.007862,0,100,2,O,0,0,0,0.008056,0.987322,0.000369,0,0,0,0.003952,0.000078,2,0.008684,0.041126,0.004299,0.00982,0.011591,0.027113,0.022867,0.005805,0.00953,0.008714,0.008451,0.018579,0.055438,0.008124,0.014048,0.014716,0.034191,0.027922,0.009683,0.012306,0.01121,0.011416,-125.81,-86.225,-9.6368,1.83972,0.083387,42.8208,-46.784,-13.673,-21.501,4.75824,126.536,24.6817,16.5942,13.0665,239.99,81.04,214,334,319,303,301,332,333,140,335,126,503,Wollastonite,Jadeite,Corundum,CaNb2O6,Cassiterite,Scheelite,Manganotantalite,Rutile,Mn,Magnetite,Zr
BT-DarkEdge (continued),8,40,20,80,0,1830,0,0,0,0.515427,77.4626,0.023116,0.212054,0,0,0.165172,0.005374,21.2087,99.5925,0,0,0,0.737341,98.3473,0.029152,0.258931,0,0,0.212494,0.007259,0.000002,99.5925,0,0,0,0.279059,32.8284,0.006325,0.058947,0,0,0.148768,0.002963,66.6755,0,0,0,0.420833,99.0136,0.019075,0.088896,0,0,0.448698,0.008938,0,100,2,O,0,0,0,0.008371,0.984722,0.00019,0.001768,0,0,0.004462,0.000089,2,0.008702,0.04112,0.004299,0.009831,0.011603,0.027123,0.022877,0.005807,0.009533,0.008716,0.008461,0.018616,0.055429,0.008123,0.014064,0.014731,0.034204,0.027934,0.009687,0.012309,0.011213,0.01143,-97.12,-22.461,-10.415,1.78691,0.083537,82.9708,7.90732,-14.541,-32.91,4.27391,111.643,24.6817,16.5842,13.0665,250,81.04,214,334,319,303,301,332,333,140,335,126,503,Wollastonite,Jadeite,Corundum,CaNb2O6,Cassiterite,Scheelite,Manganotantalite,Rutile,Mn,Magnetite,Zr
BT-DarkEdge (continued),8,40,20,80,0,1831,0.006091,0,0,0.301528,78.1224,0.036883,0,0,0,0.06912,0.002952,21.2298,99.7688,0.013032,0,0,0.431349,99.185,0.046512,0,0,0,0.088923,0.003988,-0.00001,99.7688,0.010899,0,0,0.163091,33.0756,0.010081,0,0,0,0.062194,0.001626,66.6765,0.032786,0,0,0.245309,99.4996,0.030326,0,0,0,0.187096,0.004892,0,100,2,O,0.000327,0,0,0.004892,0.992123,0.000302,0,0,0,0.001866,0.000049,2,0.008701,0.041173,0.004303,0.009827,0.011594,0.027125,0.022878,0.005811,0.009537,0.008719,0.008457,0.018615,0.055501,0.008131,0.014058,0.01472,0.034206,0.027936,0.009693,0.012314,0.011218,0.011424,99.6929,-26.564,-10.98,2.76641,0.083117,52.1344,-15.697,-22.933,-63.198,9.47824,202.74,24.6817,16.5742,13.0665,260,81.01,214,334,319,303,301,332,333,140,335,126,503,Wollastonite,Jadeite,Corundum,CaNb2O6,Cassiterite,Scheelite,Manganotantalite,Rutile,Mn,Magnetite,Zr
BT-DarkEdge (continued),8,40,20,80,0,1832,0,0,0,0.783165,76.8089,0,0.196225,0,0.004506,0.246334,0.000252,21.161,99.2003,0,0,0,1.12035,97.5173,0,0.239602,0,0.005818,0.316908,0.00034,0,99.2003,0,0,0,0.424944,32.6227,0,0.054667,0,0.004134,0.222355,0.000139,66.6711,0,0,0,0.642121,98.5904,0,0.082605,0,0.012495,0.671988,0.000421,0,100,2,O,0,0,0,0.012747,0.978615,0,0.00164,0,0.000124,0.00667,0.000004,2,0.008677,0.041067,0.004295,0.009822,0.011599,0.027112,0.022866,0.005801,0.009526,0.00871,0.008453,0.018563,0.055357,0.008114,0.014051,0.014727,0.03419,0.02792,0.009676,0.0123,0.011206,0.011418,-101.03,-28.646,-11.672,1.30036,0.08395,-234.94,8.51678,-16.335,150.113,3.02854,2368.86,24.6817,16.5642,13.0665,270.001,81.03,214,334,319,303,301,332,333,140,335,126,503,Wollastonite,Jadeite,Corundum,CaNb2O6,Cassiterite,Scheelite,Manganotantalite,Rutile,Mn,Magnetite,Zr
BT-DarkEdge (continued),8,40,20,80,0,1833,0,0,0,0.972063,76.5688,0.057014,0.180976,0,0.004783,0.306767,0.02403,21.2148,99.3293,0,0,0,1.39058,97.2125,0.071899,0.220983,0,0.006176,0.394655,0.03246,-0.00001,99.3293,0,0,0,0.526126,32.4397,0.015594,0.050293,0,0.004378,0.276216,0.013247,66.6744,0,0,0,0.796259,98.191,0.047201,0.076115,0,0.013252,0.836069,0.040096,0,100,2,O,0,0,0,0.015782,0.973079,0.000468,0.001509,0,0.000131,0.008286,0.000397,2,0.008663,0.041028,0.004291,0.009821,0.011602,0.02711,0.022863,0.005798,0.009523,0.008708,0.008451,0.018533,0.055305,0.008109,0.014049,0.014731,0.034188,0.027918,0.009671,0.012296,0.011202,0.011415,-161.96,-31.626,-10.982,1.11329,0.084144,33.8289,9.20742,-16.694,141.401,2.52523,25.3121,24.6817,16.5542,13.067,280.001,81.01,214,334,319,303,301,332,333,140,335,126,503,Wollastonite,Jadeite,Corundum,CaNb2O6,Cassiterite,Scheelite,Manganotantalite,Rutile,Mn,Magnetite,Zr
BT-DarkEdge (continued),8,40,20,80,0,1834,0,0,0,0.5519,77.5802,0.057174,0,0,0,0.156605,0.009499,21.2171,99.5725,0,0,0,0.789516,98.4966,0.072102,0,0,0,0.201472,0.012832,0,99.5725,0,0,0,0.298683,32.8648,0.015636,0,0,0,0.140994,0.005236,66.6747,0,0,0,0.450149,99.062,0.047131,0,0,0,0.424988,0.015782,0,100,2,O,0,0,0,0.008959,0.985826,0.000469,0,0,0,0.004229,0.000157,2,0.008682,0.04112,0.004299,0.009821,0.011593,0.027115,0.022869,0.005805,0.00953,0.008714,0.008451,0.018574,0.055428,0.008123,0.014049,0.014719,0.034194,0.027924,0.009683,0.012306,0.01121,0.011416,-76.231,-17.218,-10.85,1.69265,0.083462,33.7408,-251.17,-16.664,-256.66,4.47906,63.2965,24.6817,16.5442,13.067,289.99,81.02,214,334,319,303,301,332,333,140,335,126,503,Wollastonite,Jadeite,Corundum,CaNb2O6,Cassiterite,Scheelite,Manganotantalite,Rutile,Mn,Magnetite,Zr
BT-DarkEdge (continued),8,40,20,80,0,1835,0.002181,0,0,0.543652,77.3679,0.056785,0,0,0,0.149305,0,21.1533,99.2731,0.004666,0,0,0.777718,98.227,0.07161,0,0,0,0.19208,0,-0.00001,99.2731,0.003916,0,0,0.295114,32.8745,0.015577,0,0,0,0.13483,0,66.6761,0.011805,0,0,0.444765,99.0901,0.046952,0,0,0,0.406403,0,0,100,2,O,0.000117,0,0,0.008852,0.986094,0.000467,0,0,0,0.004044,0,2,0.008682,0.041119,0.004299,0.009821,0.011593,0.027113,0.022868,0.005805,0.00953,0.008714,0.008451,0.018574,0.055428,0.008123,0.014049,0.014718,0.034192,0.027923,0.009683,0.012306,0.01121,0.011416,277.453,-51.441,-10.738,1.7125,0.08357,33.9683,-154.74,-16.449,-52.311,4.67261,-86.878,24.6817,16.5342,13.067,299.99,81.03,214,334,319,303,301,332,333,140,335,126,503,Wollastonite,Jadeite,Corundum,CaNb2O6,Cassiterite,Scheelite,Manganotantalite,Rutile,Mn,Magnetite,Zr
BT-DarkEdge (continued),8,40,20,80,0,1836,0,0,0,0.143208,78.0259,0.200475,0,0,0,0.050539,0.022839,21.173,99.616,0,0,0,0.204866,99.0625,0.252816,0,0,0,0.065018,0.030851,-0.00001,99.616,0,0,0,0.077674,33.1264,0.054947,0,0,0,0.045601,0.012616,66.6827,0,0,0,0.116703,99.5432,0.165114,0,0,0,0.137028,0.037911,0,100,2,O,0,0,0,0.00233,0.993554,0.001648,0,0,0,0.001368,0.000378,2,0.008721,0.041195,0.004305,0.009839,0.011603,0.027135,0.022888,0.005815,0.009541,0.008723,0.008469,0.018658,0.055529,0.008135,0.014075,0.014732,0.034219,0.027948,0.0097,0.01232,0.011223,0.01144,-67.267,-58.839,-10.857,5.33987,0.083153,9.86966,-30.22,-13.985,-178.5,12.7631,26.6634,24.6817,16.5242,13.067,309.99,81.04,214,334,319,303,301,332,333,140,335,126,503,Wollastonite,Jadeite,Corundum,CaNb2O6,Cassiterite,Scheelite,Manganotantalite,Rutile,Mn,Magnetite,Zr
BT-DarkEdge (continued),8,40,20,80,0,1837,0,0,0,0.515818,77.521,0.057176,0,0,0,0.15769,0.02486,21.1913,99.4678,0,0,0,0.737899,98.4214,0.072103,0,0,0,0.202867,0.033581,0,99.4678,0,0,0,0.279481,32.8779,0.015655,0,0,0,0.142135,0.013718,66.6711,0,0,0,0.421042,99.0622,0.047168,0,0,0,0.428258,0.041334,0,100,2,O,0,0,0,0.008384,0.986272,0.00047,0,0,0,0.004264,0.000412,2,0.008681,0.041116,0.004298,0.009819,0.011591,0.02711,0.022865,0.005804,0.009529,0.008713,0.00845,0.018572,0.055423,0.008122,0.014047,0.014716,0.034188,0.027919,0.009682,0.012304,0.011209,0.011415,-306.45,-55.455,-10.218,1.78403,0.083474,33.7343,-80.947,-22.767,-57.335,4.45108,24.4815,24.6817,16.5142,13.067,319.99,81.05,214,334,319,303,301,332,333,140,335,126,503,Wollastonite,Jadeite,Corundum,CaNb2O6,Cassiterite,Scheelite,Manganotantalite,Rutile,Mn,Magnetite,Zr
BT-DarkEdge (continued),8,40,20,80,0,1838,0,0,0,0.290014,77.6683,0.144796,0,0,0.015956,0.08297,0.016054,21.1369,99.355,0,0,0,0.414878,98.6084,0.182599,0,0,0.020604,0.10674,0.021685,0.000004,99.355,0,0,0,0.157553,33.0279,0.03975,0,0,0.014659,0.074984,0.008882,66.6763,0,0,0,0.236958,99.3471,0.119569,0,0,0.044095,0.225551,0.026718,0,100,2,O,0,0,0,0.004726,0.990693,0.001192,0,0,0.00044,0.002249,0.000266,2,0.008705,0.041162,0.004302,0.009831,0.011598,0.027124,0.022878,0.00581,0.009536,0.008719,0.008461,0.018622,0.055485,0.008129,0.014063,0.014725,0.034205,0.027935,0.009692,0.012313,0.011216,0.01143,-105.5,-47.609,-10.78,2.86029,0.083362,13.5316,-24.72,-15.794,42.9511,7.98672,37.6956,24.6817,16.5042,13.067,330,81.05,214,334,319,303,301,332,333,140,335,126,503,Wollastonite,Jadeite,Corundum,CaNb2O6,Cassiterite,Scheelite,Manganotantalite,Rutile,Mn,Magnetite,Zr
BT-DarkEdge (continued),8,40,20,80,0,1839,0,0,0,0.371422,77.8609,0.051439,0,0,0.000107,0.097302,0.003987,21.1947,99.5799,0,0,0,0.531335,98.853,0.064868,0,0,0.000138,0.125179,0.005386,0,99.5799,0,0,0,0.201226,33.0191,0.014083,0,0,0.000098,0.087696,0.0022,66.6756,0,0,0,0.302834,99.3839,0.042387,0,0,0.000295,0.263956,0.006622,0,100,2,O,0,0,0,0.006036,0.990439,0.000422,0,0,0.000003,0.002631,0.000066,2,0.008696,0.041153,0.004302,0.009824,0.011593,0.027118,0.022873,0.005808,0.009534,0.008717,0.008455,0.018603,0.055474,0.008128,0.014054,0.014718,0.034198,0.027929,0.009689,0.01231,0.011214,0.011421,-69.566,-16.395,-10.121,2.3239,0.08326,37.4693,-57.471,-15.638,6291.91,6.88912,150.178,24.6817,16.4942,13.067,340,81.04,214,334,319,303,301,332,333,140,335,126,503,Wollastonite,Jadeite,Corundum,CaNb2O6,Cassiterite,Scheelite,Manganotantalite,Rutile,Mn,Magnetite,Zr
BT-DarkEdge (continued),8,40,20,80,0,1840,0,0,0,0.348794,77.8804,0.029084,0,0,0,0.100738,0.005288,21.1858,99.5502,0,0,0,0.498964,98.8778,0.036677,0,0,0,0.1296,0.007143,0,99.5502,0,0,0,0.189031,33.0387,0.007965,0,0,0,0.090825,0.002919,66.6706,0,0,0,0.284386,99.4096,0.023966,0,0,0,0.273281,0.008783,0,100,2,O,0,0,0,0.005671,0.991104,0.000239,0,0,0,0.002725,0.000088,2,0.008695,0.041157,0.004302,0.009823,0.011591,0.027117,0.022872,0.005808,0.009534,0.008717,0.008454,0.018603,0.055479,0.008128,0.014052,0.014716,0.034197,0.027928,0.009689,0.01231,0.011214,0.011419,-228.34,-31.69,-10.858,2.44763,0.083241,66.0049,-167.4,-11.5,-72.53,6.6724,113.345,24.6817,16.4842,13.067,350.001,81.04,214,334,319,303,301,332,333,140,335,126,503,Wollastonite,Jadeite,Corundum,CaNb2O6,Cassiterite,Scheelite,Manganotantalite,Rutile,Mn,Magnetite,Zr
