Repository: orthospar/MinorElements-Cassiterite

# MinorElements-Cassiterite
EPMA data and R code for generation of figures in "Systematic trends in the substitution mechanisms of minor elements in cassiterite", submitted for publication in the Australian Journal of Earth Sciences.

# Data Availability
The final cleaned and organised dataset is available above (cassiterite_EPMA.csv) and as a supplementary file hosted by AJES.

File: Data/161021/161021.dat (part 1 of 13)
"  SAMPLE"	"  NUMBER"	" TAKEOFF"	"KILOVOLT"	" CURRENT"	"BEAMSIZE"	"    LINE"	"  Si WT%"	"  Na WT%"	"   F WT%"	"  Al WT%"	"  Ca WT%"	"  Nb WT%"	"  Sn WT%"	"   W WT%"	"  Ta WT%"	"  Ti WT%"	"  Cr WT%"	"  Mn WT%"	"  Fe WT%"	"   U WT%"	"  Pb WT%"	"  Th WT%"	"  Zr WT%"	"  Hf WT%"	"   O WT%"	"   TOTAL"	"    SiO2"	"    Na2O"	"       F"	"   Al2O3"	"     CaO"	"   Nb2O5"	"    SnO2"	"     WO3"	"   Ta2O5"	"    TiO2"	"   Cr2O3"	"     MnO"	"     FeO"	"     UO2"	"     PbO"	"    ThO2"	"    ZrO2"	"    HfO2"	"       O"	"   TOTAL"	"  Si AT%"	"  Na AT%"	"   F AT%"	"  Al AT%"	"  Ca AT%"	"  Nb AT%"	"  Sn AT%"	"   W AT%"	"  Ta AT%"	"  Ti AT%"	"  Cr AT%"	"  Mn AT%"	"  Fe AT%"	"   U AT%"	"  Pb AT%"	"  Th AT%"	"  Zr AT%"	"  Hf AT%"	"   O AT%"	"Si OXMOL%"	"Na OXMOL%"	"F OXMOL%"	"Al OXMOL%"	"Ca OXMOL%"	"Nb OXMOL%"	"Sn OXMOL%"	"W OXMOL%"	"Ta OXMOL%"	"Ti OXMOL%"	"Cr OXMOL%"	"Mn OXMOL%"	"Fe OXMOL%"	"U OXMOL%"	"Pb OXMOL%"	"Th OXMOL%"	"Zr OXMOL%"	"Hf OXMOL%"	"O OXMOL%"	"   TOTAL"	" FORMULA"	"   BASIS"	"Si FORMULA"	"Na FORMULA"	"F FORMULA"	"Al FORMULA"	"Ca FORMULA"	"Nb FORMULA"	"Sn FORMULA"	"W FORMULA"	"Ta FORMULA"	"Ti FORMULA"	"Cr FORMULA"	"Mn FORMULA"	"Fe FORMULA"	"U FORMULA"	"Pb FORMULA"	"Th FORMULA"	"Zr FORMULA"	"Hf FORMULA"	"O FORMULA"	"Si CDL99"	"Na CDL99"	" F CDL99"	"Al CDL99"	"Ca CDL99"	"Nb CDL99"	"Sn CDL99"	" W CDL99"	"Ta CDL99"	"Ti CDL99"	"Cr CDL99"	"Mn CDL99"	"Fe CDL99"	" U CDL99"	"Pb CDL99"	"Th CDL99"	"Zr CDL99"	"Hf CDL99"	"Si %ERR "	"Na %ERR "	" F %ERR "	"Al %ERR "	"Ca %ERR "	"Nb %ERR "	"Sn %ERR "	" W %ERR "	"Ta %ERR "	"Ti %ERR "	"Cr %ERR "	"Mn %ERR "	"Fe %ERR "	" U %ERR "	"Pb %ERR "	"Th %ERR "	"Zr %ERR "	"Hf %ERR "	"   X-POS"	"   Y-POS"	"   Z-POS"	" RELDIST"	"Si STD_NUM"	"Na STD_NUM"	"F STD_NUM"	"Al STD_NUM"	"Ca STD_NUM"	"Nb STD_NUM"	"Sn STD_NUM"	"W STD_NUM"	"Ta STD_NUM"	"Ti STD_NUM"	"Cr STD_NUM"	"Mn STD_NUM"	"Fe STD_NUM"	"U STD_NUM"	"Pb STD_NUM"	"Th STD_NUM"	"Zr STD_NUM"	"Hf STD_NUM"	"Si STD_NAM"	"Na STD_NAM"	"F STD_NAM"	"Al STD_NAM"	"Ca STD_NAM"	"Nb STD_NAM"	"Sn STD_NAM"	"W STD_NAM"	"Ta STD_NAM"	"Ti STD_NAM"	"Cr STD_NAM"	"Mn STD_NAM"	"Fe STD_NAM"	"U STD_NAM"	"Pb STD_NAM"	"Th STD_NAM"	"Zr STD_NAM"	"Hf STD_NAM"
"Bischoff_b1"	2	 40.0000	 20.0000	 40.0000	 .000000	79	 .003592	 .044090	 .000000	 .000000	 .000000	 .000000	 78.7571	 .077362	 .068645	 .239615	 .022737	 .000000	 .038471	 .014109	 .000000	 .019671	 .010751	 .076559	 21.4922	 100.865	 .007685	 .059432	 .000000	 .000000	 .000000	 .000000	 99.9908	 .097560	 .083819	 .399691	 .033231	 .000000	 .049493	 .016005	 .000000	 .022384	 .014523	 .090285	 .000006	 100.865	 .006342	 .095105	 .000000	 .000000	 .000000	 .000000	 32.9065	 .020868	 .018813	 .248076	 .021685	 .000000	 .034162	 .002939	 .000000	 .004204	 .005845	 .021271	 66.6142	 .019036	 .142723	 .000001	 .000000	 .000000	 .000000	 98.7649	 .062632	 .028233	 .744570	 .032543	 .000000	 .102534	 .008822	 .000000	 .012618	 .017543	 .063842	 .000000	 100.000	 2.00000	O	 .000190	 .002855	 .000000	 .000000	 .000000	 .000000	 .987972	 .000627	 .000565	 .007448	 .000651	 .000000	 .001026	 .000088	 .000000	 .000126	 .000175	 .000639	 2.00000	 .006985	 .019206	 .077861	 .006295	 .002247	 .012631	 .007875	 .038507	 .032023	 .017098	 .011434	 .013485	 .012462	 .006993	 .060638	 .007386	 .011296	 .028225	 137.755	 31.8764	 -1.8354	 -69.644	 -38.186	 -343.00	 .063515	 35.6460	 33.4091	 6.44161	 36.5866	 -42.004	 23.7546	 35.1124	 -120.16	 26.6712	 74.9310	 26.4788	 -3.6092	 33.8647	 13.0520	 .000000	334	334	123	319	123	303	301	332	333	140	117	335	126	538	120	2011	503	914	"Jadeite"	"Jadeite"	"Fluorite"	"Corundum"	"Fluorite"	"CaNb2O6"	"Cassiterite"	"Scheelite"	"Manganotantalite"	"Rutile"	"Cr2O3"	"Mn"	"Magnetite"	"U"	"Crocoite"	"ThO2"	"Zr"	"Hf"
"Bischoff_b1"	2	 40.0000	 20.0000	 40.0000	 .000000	80	 .005894	 .019233	 .000000	 .000000	 .000000	 .000000	 78.6449	 .085320	 .080836	 .267219	 .007089	 .000000	 .149866	 .008742	 .045580	 .018921	 .035693	 .076769	 21.5153	 100.961	 .012609	 .025926	 .000000	 .000000	 .000000	 .000000	 99.8483	 .107596	 .098706	 .445737	 .010361	 .000000	 .192802	 .009917	 .049100	 .021530	 .048215	 .090532	 .000000	 100.961	 .010395	 .041439	 .000000	 .000000	 .000000	 .000000	 32.8214	 .022987	 .022129	 .276333	 .006753	 .000000	 .132924	 .001819	 .010897	 .004039	 .019382	 .021304	 66.6082	 .031163	 .062115	 .000001	 .000000	 .000000	 .000000	 98.3954	 .068914	 .033170	 .828420	 .010123	 .000000	 .398495	 .005454	 .032668	 .012109	 .058105	 .063869	 .000000	 100.000	 2.00000	O	 .000312	 .001244	 .000000	 .000000	 .000000	 .000000	 .985505	 .000690	 .000664	 .008297	 .000203	 .000000	 .003991	 .000055	 .000327	 .000121	 .000582	 .000640	 2.00000	 .006986	 .019208	 .077837	 .006296	 .002248	 .012634	 .007878	 .038517	 .032031	 .017098	 .011434	 .013487	 .012464	 .006997	 .060660	 .007390	 .011300	 .028232	 84.1364	 71.6641	 -1.7232	 -57.451	 -14.682	 -783.46	 .063591	 32.3771	 28.4510	 5.90340	 115.056	 -178.97	 6.69968	 56.5737	 93.3578	 27.7328	 23.0778	 26.4144	 -3.6142	 33.8644	 13.0520	 5.00965	334	334	123	319	123	303	301	332	333	140	117	335	126	538	120	2011	503	914	"Jadeite"	"Jadeite"	"Fluorite"	"Corundum"	"Fluorite"	"CaNb2O6"	"Cassiterite"	"Scheelite"	"Manganotantalite"	"Rutile"	"Cr2O3"	"Mn"	"Magnetite"	"U"	"Crocoite"	"ThO2"	"Zr"	"Hf"
"Bischoff_b1"	2	 40.0000	 20.0000	 40.0000	 .000000	81	 .000000	 .025206	 .000000	 .000000	 .000000	 .000000	 78.5778	 .087163	 .062476	 .264316	 .000000	 .000000	 .360890	 .007196	 .043057	 .027173	 .050140	 .058772	 21.5468	 101.111	 .000000	 .033978	 .000000	 .000000	 .000000	 .000000	 99.7632	 .109920	 .076287	 .440894	 .000000	 .000000	 .464284	 .008163	 .046382	 .030921	 .067730	 .069308	 .000002	 101.111	 .000000	 .054174	 .000000	 .000000	 .000000	 .000000	 32.7120	 .023426	 .017060	 .272652	 .000000	 .000000	 .319299	 .001494	 .010268	 .005786	 .027159	 .016270	 66.5404	 .000000	 .081041	 .000001	 .000000	 .000000	 .000000	 97.8699	 .070086	 .025521	 .815738	 .000000	 .000000	 .955297	 .004469	 .030721	 .017312	 .081257	 .048676	 .000000	 100.000	 2.00000	O	 .000000	 .001628	 .000000	 .000000	 .000000	 .000000	 .983224	 .000704	 .000513	 .008195	 .000000	 .000000	 .009597	 .000045	 .000309	 .000174	 .000816	 .000489	 2.00000	 .006981	 .019200	 .077679	 .006295	 .002246	 .012626	 .007874	 .038503	 .032019	 .017082	 .011423	 .013479	 .012457	 .006992	 .060640	 .007386	 .011294	 .028222	 -64.974	 54.9205	 -1.7286	 -73.604	 -32.390	 -82.441	 .063612	 31.6921	 36.6551	 5.95064	 -299.92	 -115.72	 3.20085	 68.6409	 98.7851	 19.3672	 16.6241	 34.3485	 -3.6192	 33.8641	 13.0520	 10.0079	334	334	123	319	123	303	301	332	333	140	117	335	126	538	120	2011	503	914	"Jadeite"	"Jadeite"	"Fluorite"	"Corundum"	"Fluorite"	"CaNb2O6"	"Cassiterite"	"Scheelite"	"Manganotantalite"	"Rutile"	"Cr2O3"	"Mn"	"Magnetite"	"U"	"Crocoite"	"ThO2"	"Zr"	"Hf"
"Bischoff_b1"	2	 40.0000	 20.0000	 40.0000	 .000000	82	 .000000	 .022197	 .000000	 .000000	 .000000	 .000000	 78.4563	 .035146	 .112492	 .469664	 .010975	 .015302	 .097850	 .012163	 .033177	 .016762	 .018967	 .048984	 21.5676	 100.918	 .000000	 .029921	 .000000	 .000000	 .000000	 .000000	 99.6088	 .044322	 .137360	 .783428	 .016041	 .019758	 .125884	 .013798	 .035739	 .019074	 .025621	 .057766	  .00000	 100.918	 .000000	 .047713	 .000000	 .000000	 .000000	 .000000	 32.6657	 .009447	 .030722	 .484541	 .010431	 .013764	 .086584	 .002525	 .007913	 .003570	 .010275	 .013562	 66.6133	 .000000	 .071551	 .000001	 .000000	 .000000	 .000000	 97.9707	 .028333	 .046070	 1.45323	 .015642	 .041282	 .259683	 .007573	 .023733	 .010707	 .030817	 .040675	 .000000	 100.000	 2.00000	O	 .000000	 .001433	 .000000	 .000000	 .000000	 .000000	 .980757	 .000284	 .000922	 .014548	 .000313	 .000413	 .002600	 .000076	 .000238	 .000107	 .000309	 .000407	 2.00000	 .006978	 .019185	 .077758	 .006292	 .002245	 .012619	 .007870	 .038495	 .032012	 .017079	 .011426	 .013478	 .012457	 .006988	 .060631	 .007382	 .011289	 .028216	 -992.74	 62.1682	 -1.7581	 -39.566	 -12.692	 -87.671	 .063648	 77.8215	 20.5699	 3.84569	 74.6415	 63.3215	 9.83768	 40.6691	 128.122	 31.2416	 42.7578	 41.1095	 -3.6242	 33.8637	 13.0520	 15.0340	334	334	123	319	123	303	301	332	333	140	117	335	126	538	120	2011	503	914	"Jadeite"	"Jadeite"	"Fluorite"	"Corundum"	"Fluorite"	"CaNb2O6"	"Cassiterite"	"Scheelite"	"Manganotantalite"	"Rutile"	"Cr2O3"	"Mn"	"Magnetite"	"U"	"Crocoite"	"ThO2"	"Zr"	"Hf"
"Bischoff_b1"	2	 40.0000	 20.0000	 40.0000	 .000000	83	 .000000	 .029358	 .000000	 .000000	 .000110	 .000000	 78.5750	 .184221	 .082925	 .184243	 .003970	 .000000	 .352269	 .006237	 .000000	 .022533	 .028818	 .066914	 21.5132	 101.050	 .000000	 .039574	 .000000	 .000000	 .000153	 .000000	 99.7595	 .232318	 .101256	 .307328	 .005802	 .000000	 .453193	 .007075	 .000000	 .025641	 .038928	 .078911	  .00000	 101.050	 .000000	 .063206	 .000000	 .000000	 .000135	 .000000	 32.7671	 .049596	 .022683	 .190381	 .003779	 .000000	 .312207	 .001297	 .000000	 .004807	 .015637	 .018555	 66.5506	 .000000	 .094607	 .000001	 .000000	 .000405	 .000000	 98.0917	 .148470	 .033952	 .569925	 .005656	 .000000	 .934624	 .003882	 .000000	 .014389	 .046810	 .055548	 .000000	 100.000	 2.00000	O	 .000000	 .001899	 .000000	 .000000	 .000004	 .000000	 .984727	 .001490	 .000682	 .005721	 .000114	 .000000	 .009383	 .000039	 .000000	 .000144	 .000470	 .000558	 2.00000	 .006985	 .019207	 .077728	 .006296	 .002248	 .012639	 .007878	 .038514	 .032028	 .017090	 .011426	 .013482	 .012460	 .006996	 .060656	 .007390	 .011304	 .028230	 -37.184	 47.3246	 -1.7774	 -94.829	 1446.51	 -152.41	 .063619	 15.2655	 27.7439	 7.99108	 204.512	 -57.872	 3.26292	 79.2136	 -144.92	 23.3221	 28.4259	 30.2331	 -3.6292	 33.8634	 13.0520	 20.0335	334	334	123	319	123	303	301	332	333	140	117	335	126	538	120	2011	503	914	"Jadeite"	"Jadeite"	"Fluorite"	"Corundum"	"Fluorite"	"CaNb2O6"	"Cassiterite"	"Scheelite"	"Manganotantalite"	"Rutile"	"Cr2O3"	"Mn"	"Magnetite"	"U"	"Crocoite"	"ThO2"	"Zr"	"Hf"
"Bischoff_b1"	2	 40.0000	 20.0000	 40.0000	 .000000	84	 .000000	 .003137	 .000000	 .000000	 .000000	 .000000	 78.5470	 .107921	 .067017	 .142960	 .000000	 .008582	 .408425	 .000000	 .023891	 .028282	 .034281	 .060925	 21.4648	 100.897	 .000000	 .004228	 .000000	 .000000	 .000000	 .000000	 99.7240	 .136098	 .081832	 .238465	 .000000	 .011082	 .525437	 .000000	 .025736	 .032183	 .046307	 .071848	  .00000	 100.897	 .000000	 .006768	 .000000	 .000000	 .000000	 .000000	 32.8292	 .029120	 .018373	 .148055	 .000000	 .007750	 .362791	 .000000	 .005720	 .006046	 .018643	 .016933	 66.5506	 .000000	 .010121	 .000001	 .000000	 .000000	 .000000	 98.1828	 .087089	 .027474	 .442790	 .000000	 .023177	 1.08501	 .000000	 .017108	 .018083	 .055756	 .050641	 .000000	 100.000	 2.00000	O	 .000000	 .000203	 .000000	 .000000	 .000000	 .000000	 .986592	 .000875	 .000552	 .004449	 .000000	 .000233	 .010903	 .000000	 .000172	 .000182	 .000560	 .000509	 2.00000	 .006987	 .019220	 .077736	 .006299	 .002248	 .012637	 .007879	 .038521	 .032034	 .017095	 .011428	 .013485	 .012463	 .006996	 .060662	 .007390	 .011302	 .028235	 -566.28	 433.948	 -1.7945	 -340.24	 -91.147	 -168.20	 .063639	 25.7057	 34.2203	 9.91762	 -895.55	 112.125	 2.90623	 -274.03	 177.918	 18.6271	 24.0050	 33.1660	 -3.6342	 33.8631	 13.0520	 25.0527	334	334	123	319	123	303	301	332	333	140	117	335	126	538	120	2011	503	914	"Jadeite"	"Jadeite"	"Fluorite"	"Corundum"	"Fluorite"	"CaNb2O6"	"Cassiterite"	"Scheelite"	"Manganotantalite"	"Rutile"	"Cr2O3"	"Mn"	"Magnetite"	"U"	"Crocoite"	"ThO2"	"Zr"	"Hf"
"Bischoff_b1"	2	 40.0000	 20.0000	 40.0000	 .000000	85	 .003352	 .008214	 .000000	 .000000	 .000053	 .000000	 78.5036	 .083019	 .117265	 .319343	 .000000	 .003821	 .221679	 .007074	 .000000	 .016233	 .015153	 .087209	 21.5217	 100.908	 .007172	 .011072	 .000000	 .000000	 .000075	 .000000	 99.6690	 .104693	 .143188	 .532682	 .000000	 .004934	 .285190	 .008025	 .000000	 .018472	 .020469	 .102844	 -.00001	 100.908	 .005910	 .017691	 .000000	 .000000	 .000066	 .000000	 32.7505	 .022359	 .032089	 .330114	 .000000	 .003444	 .196548	 .001472	 .000000	 .003464	 .008225	 .024193	 66.6039	 .017711	 .026507	 .000001	 .000000	 .000198	 .000000	 98.1401	 .067001	 .048079	 .989219	 .000000	 .010320	 .588974	 .004410	 .000000	 .010380	 .024648	 .072496	 .000000	 100.000	 2.00000	O	 .000177	 .000531	 .000000	 .000000	 .000002	 .000000	 .983440	 .000671	 .000964	 .009913	 .000000	 .000103	 .005902	 .000044	 .000000	 .000104	 .000247	 .000726	 2.00000	 .006986	 .019204	 .077773	 .006295	 .002247	 .012634	 .007876	 .038516	 .032029	 .017091	 .011430	 .013484	 .012462	 .006994	 .060658	 .007388	 .011301	 .028231	 147.582	 166.269	 -1.8560	 -38.691	 2969.16	 -96.784	 .063652	 33.2595	 19.7626	 5.13359	 -160.50	 250.484	 4.77260	 69.8403	 -87.463	 32.2797	 53.3968	 23.3068	 -3.6391	 33.8628	 13.0515	 29.9612	334	334	123	319	123	303	301	332	333	140	117	335	126	538	120	2011	503	914	"Jadeite"	"Jadeite"	"Fluorite"	"Corundum"	"Fluorite"	"CaNb2O6"	"Cassiterite"	"Scheelite"	"Manganotantalite"	"Rutile"	"Cr2O3"	"Mn"	"Magnetite"	"U"	"Crocoite"	"ThO2"	"Zr"	"Hf"
"Bischoff_b1"	2	 40.0000	 20.0000	 40.0000	 .000000	86	 .005037	 .039566	 .000000	 .000000	 .000000	 .000000	 78.7914	 .073234	 .079930	 .330727	 .005335	 .000000	 .103021	 .008075	 .000000	 .021953	 .016708	 .070576	 21.5748	 101.120	 .010776	 .053334	 .000000	 .000000	 .000000	 .000000	 100.034	 .092354	 .097599	 .551672	 .007798	 .000000	 .132537	 .009161	 .000000	 .024981	 .022569	 .083229	 .000006	 101.120	 .008858	 .085006	 .000000	 .000000	 .000000	 .000000	 32.7894	 .019675	 .021818	 .341037	 .005068	 .000000	 .091116	 .001676	 .000000	 .004673	 .009047	 .019530	 66.6032	 .026568	 .127480	 .000001	 .000000	 .000000	 .000000	 98.3457	 .059012	 .032720	 1.02288	 .007600	 .000000	 .273287	 .005026	 .000000	 .014016	 .027135	 .058578	 .000000	 100.000	 2.00000	O	 .000266	 .002553	 .000000	 .000000	 .000000	 .000000	 .984619	 .000591	 .000655	 .010241	 .000152	 .000000	 .002736	 .000050	 .000000	 .000140	 .000272	 .000586	 2.00000	 .006985	 .019204	 .077820	 .006297	 .002247	 .012632	 .007876	 .038518	 .032031	 .017096	 .011434	 .013487	 .012464	 .006994	 .060660	 .007387	 .011299	 .028232	 98.3632	 35.3937	 -1.7419	 -31.881	 -18.945	 -58.664	 .063535	 37.6373	 28.7690	 4.99858	 152.551	 -142.57	 9.38940	 61.2038	 -123.92	 23.9248	 48.4853	 28.6921	 -3.6441	 33.8625	 13.0515	 34.9606	334	334	123	319	123	303	301	332	333	140	117	335	126	538	120	2011	503	914	"Jadeite"	"Jadeite"	"Fluorite"	"Corundum"	"Fluorite"	"CaNb2O6"	"Cassiterite"	"Scheelite"	"Manganotantalite"	"Rutile"	"Cr2O3"	"Mn"	"Magnetite"	"U"	"Crocoite"	"ThO2"	"Zr"	"Hf"
"Bischoff_b1"	2	 40.0000	 20.0000	 40.0000	 .000000	87	 .000000	 .022082	 .000000	 .000000	 .000000	 .000000	 78.6462	 .053365	 .081503	 .301138	 .005379	 .015282	 .236995	 .006340	 .007951	 .015246	 .023736	 .060252	 21.5421	 101.018	 .000000	 .029767	 .000000	 .000000	 .000000	 .000000	 99.8500	 .067298	 .099520	 .502316	 .007861	 .019732	 .304893	 .007192	 .008565	 .017349	 .032063	 .071055	 .000000	 101.018	 .000000	 .047495	 .000000	 .000000	 .000000	 .000000	 32.7649	 .014353	 .022272	 .310867	 .005115	 .013754	 .209838	 .001317	 .001898	 .003249	 .012867	 .016692	 66.5754	 .000000	 .071128	 .000001	 .000000	 .000000	 .000000	 98.1362	 .042989	 .033355	 .931098	 .007660	 .041197	 .628499	 .003945	 .005684	 .009731	 .038538	 .049995	 .000000	 100.000	 2.00000	O	 .000000	 .001427	 .000000	 .000000	 .000000	 .000000	 .984294	 .000431	 .000669	 .009339	 .000154	 .000413	 .006304	 .000040	 .000057	 .000098	 .000387	 .000501	 2.00000	 .006984	 .019206	 .077753	 .006297	 .002247	 .012628	 .007874	 .038513	 .032027	 .017089	 .011429	 .013484	 .012462	 .006992	 .060654	 .007386	 .011296	 .028229	 -104.52	 62.5528	 -1.7898	 -71.058	 -20.403	 -178.16	 .063593	 51.4531	 28.2197	 5.37274	 151.259	 63.4308	 4.51157	 77.8829	 534.135	 34.3452	 34.3350	 33.5248	 -3.6491	 33.8621	 13.0515	 39.9867	334	334	123	319	123	303	301	332	333	140	117	335	126	538	120	2011	503	914	"Jadeite"	"Jadeite"	"Fluorite"	"Corundum"	"Fluorite"	"CaNb2O6"	"Cassiterite"	"Scheelite"	"Manganotantalite"	"Rutile"	"Cr2O3"	"Mn"	"Magnetite"	"U"	"Crocoite"	"ThO2"	"Zr"	"Hf"
"Bischoff_b1"	2	 40.0000	 20.0000	 40.0000	 .000000	88	 .003503	 .043234	 .000000	 .000000	 .000000	 .000000	 78.1480	 .074254	 .098023	 .610285	 .017466	 .000844	 .057262	 .000000	 .000000	 .016599	 .020209	 .052206	 21.5807	 100.723	 .007493	 .058279	 .000000	 .000000	 .000000	 .000000	 99.2175	 .093641	 .119691	 1.01799	 .025528	 .001090	 .073667	 .000000	 .000000	 .018888	 .027298	 .061566	 -.00001	 100.723	 .006159	 .092874	 .000000	 .000000	 .000000	 .000000	 32.5167	 .019946	 .026753	 .629216	 .016589	 .000759	 .050637	 .000000	 .000000	 .003533	 .010941	 .014445	 66.6114	 .018484	 .139364	 .000001	 .000000	 .000000	 .000000	 97.5878	 .059862	 .040145	 1.88838	 .024893	 .002277	 .151969	 .000000	 .000000	 .010603	 .032835	 .043351	 .000000	 100.000	 2.00000	O	 .000185	 .002789	 .000000	 .000000	 .000000	 .000000	 .976310	 .000599	 .000803	 .018892	 .000498	 .000023	 .001520	 .000000	 .000000	 .000106	 .000328	 .000434	 2.00000	 .006975	 .019170	 .077713	 .006292	 .002245	 .012616	 .007867	 .038497	 .032013	 .017071	 .011426	 .013477	 .012457	 .006986	 .060639	 .007380	 .011289	 .028216	 141.046	 32.4285	 -1.7242	 -34.998	 -29.758	 -111.30	 .063797	 37.1073	 23.5357	 3.19508	 47.2865	 1129.74	 16.2306	 -497.01	 -411.00	 31.5409	 40.1777	 38.6021	 -3.6541	 33.8618	 13.0515	 44.9850	334	334	123	319	123	303	301	332	333	140	117	335	126	538	120	2011	503	914	"Jadeite"	"Jadeite"	"Fluorite"	"Corundum"	"Fluorite"	"CaNb2O6"	"Cassiterite"	"Scheelite"	"Manganotantalite"	"Rutile"	"Cr2O3"	"Mn"	"Magnetite"	"U"	"Crocoite"	"ThO2"	"Zr"	"Hf"
"Bischoff_b1"	2	 40.0000	 20.0000	 40.0000	 .000000	89	 .000000	 .046676	 .000000	 .000000	 .000000	 .000000	 78.1197	 .036848	 .105042	 .534589	 .001979	 .010055	 .112443	 .004422	 .022135	 .017539	 .027458	 .046354	 21.5268	 100.612	 .000000	 .062919	 .000000	 .000000	 .000000	 .000000	 99.1815	 .046468	 .128263	 .891726	 .002893	 .012983	 .144658	 .005017	 .023845	 .019957	 .037091	 .054664	  .00000	 100.612	 .000000	 .100481	 .000000	 .000000	 .000000	 .000000	 32.5740	 .009919	 .028730	 .552344	 .001884	 .009058	 .099646	 .000919	 .005287	 .003741	 .014897	 .012853	 66.5862	 .000000	 .150654	 .000001	 .000000	 .000000	 .000000	 97.6784	 .029744	 .043076	 1.65629	 .002825	 .027161	 .298804	 .002757	 .015855	 .011217	 .044672	 .038541	 .000000	 100.000	 2.00000	O	 .000000	 .003018	 .000000	 .000000	 .000000	 .000000	 .978402	 .000298	 .000863	 .016590	 .000057	 .000272	 .002993	 .000028	 .000159	 .000112	 .000447	 .000386	 2.00000	 .006975	 .019174	 .077695	 .006292	 .002244	 .012614	 .007867	 .038491	 .032008	 .017071	 .011424	 .013475	 .012455	 .006986	 .060627	 .007380	 .011286	 .028212	 -34.936	 30.1235	 -1.8029	 -40.906	 -16.129	 -84.157	 .063794	 74.2437	 21.9920	 3.50483	 409.045	 95.7920	 8.66403	 111.477	 191.912	 29.8608	 29.7522	 43.4111	 -3.6591	 33.8615	 13.0515	 50.0049	334	334	123	319	123	303	301	332	333	140	117	335	126	538	120	2011	503	914	"Jadeite"	"Jadeite"	"Fluorite"	"Corundum"	"Fluorite"	"CaNb2O6"	"Cassiterite"	"Scheelite"	"Manganotantalite"	"Rutile"	"Cr2O3"	"Mn"	"Magnetite"	"U"	"Crocoite"	"ThO2"	"Zr"	"Hf"
"Bischoff_b1"	2	 40.0000	 20.0000	 40.0000	 .000000	90	 .000000	 .022219	 .000000	 .000000	 .000000	 .000000	 78.3726	 .041732	 .095646	 .532608	 .006893	 .000000	 .075797	 .007849	 .015273	 .020447	 .023256	 .051448	 21.5730	 100.839	 .000000	 .029950	 .000000	 .000000	 .000000	 .000000	 99.5026	 .052627	 .116789	 .888421	 .010074	 .000000	 .097513	 .008905	 .016452	 .023266	 .031414	 .060672	 .000006	 100.839	 .000000	 .047757	 .000000	 .000000	 .000000	 .000000	 32.6292	 .011217	 .026120	 .549449	 .006550	 .000000	 .067067	 .001630	 .003642	 .004354	 .012598	 .014243	 66.6262	 .000000	 .071635	 .000001	 .000000	 .000000	 .000000	 97.8868	 .033649	 .039179	 1.64834	 .009826	 .000000	 .201200	 .004889	 .010927	 .013063	 .037793	 .042730	 .000000	 100.000	 2.00000	O	 .000000	 .001434	 .000000	 .000000	 .000000	 .000000	 .979469	 .000337	 .000784	 .016493	 .000197	 .000000	 .002013	 .000049	 .000109	 .000131	 .000378	 .000428	 2.00000	 .006977	 .019181	 .077746	 .006292	 .002245	 .012617	 .007868	 .038495	 .032011	 .017076	 .011427	 .013478	 .012457	 .006987	 .060631	 .007381	 .011287	 .028215	 -182.22	 62.0959	 -1.7363	 -46.663	 -17.221	 -274.60	 .063686	 65.6217	 24.1073	 3.51468	 118.236	 -100.77	 12.4637	 62.8985	 278.064	 25.6483	 35.0027	 39.1627	 -3.6641	 33.8612	 13.0515	 55.0036	334	334	123	319	123	303	301	332	333	140	117	335	126	538	120	2011	503	914	"Jadeite"	"Jadeite"	"Fluorite"	"Corundum"	"Fluorite"	"CaNb2O6"	"Cassiterite"	"Scheelite"	"Manganotantalite"	"Rutile"	"Cr2O3"	"Mn"	"Magnetite"	"U"	"Crocoite"	"ThO2"	"Zr"	"Hf"
"Bischoff_b1"	2	 40.0000	 20.0000	 40.0000	 .000000	91	 .000000	 .063727	 .000000	 .000000	 .000000	 .002241	 78.9722	 .087192	 .081211	 .225484	 .011408	 .000000	 .079242	 .007226	 .000000	 .017848	 .015632	 .083764	 21.5581	 101.205	 .000000	 .085903	 .000000	 .000000	 .000000	 .003205	 100.264	 .109956	 .099163	 .376120	 .016674	 .000000	 .101945	 .008198	 .000000	 .020310	 .021116	 .098782	 .000010	 101.205	 .000000	 .136984	 .000000	 .000000	 .000000	 .001192	 32.8810	 .023437	 .022179	 .232629	 .010843	 .000000	 .070120	 .001500	 .000000	 .003801	 .008469	 .023192	 66.5847	 .000000	 .205499	 .000001	 .000000	 .000000	 .001788	 98.6536	 .070318	 .033272	 .697963	 .016266	 .000000	 .210383	 .004501	 .000000	 .011405	 .025409	 .069582	 .000000	 100.000	 2.00000	O	 .000000	 .004115	 .000000	 .000000	 .000000	 .000036	 .987643	 .000704	 .000666	 .006987	 .000326	 .000000	 .002106	 .000045	 .000000	 .000114	 .000254	 .000697	 2.00000	 .006988	 .019210	 .077865	 .006297	 .002248	 .012637	 .007879	 .038521	 .032034	 .017103	 .011437	 .013489	 .012466	 .006996	 .060664	 .007390	 .011302	 .028235	 -399.97	 22.3910	 -1.8220	 -36.689	 -21.491	 399.450	 .063457	 31.6966	 28.3252	 6.76877	 71.9096	 -55.536	 11.9646	 68.3938	 -330.40	 29.3856	 51.7867	 24.2497	 -3.6691	 33.8609	 13.0515	 60.0221	334	334	123	319	123	303	301	332	333	140	117	335	126	538	120	2011	503	914	"Jadeite"	"Jadeite"	"Fluorite"	"Corundum"	"Fluorite"	"CaNb2O6"	"Cassiterite"	"Scheelite"	"Manganotantalite"	"Rutile"	"Cr2O3"	"Mn"	"Magnetite"	"U"	"Crocoite"	"ThO2"	"Zr"	"Hf"
"Bischoff_b1"	2	 40.0000	 20.0000	 40.0000	 .000000	92	 .001099	 .047632	 .000000	 .000000	 .000000	 .000000	 78.8494	 .066645	 .109170	 .231937	 .002945	 .010288	 .281209	 .007657	 .000000	 .018027	 .023926	 .065505	 21.5815	 101.297	 .002351	 .064207	 .000000	 .000000	 .000000	 .000000	 100.108	 .084045	 .133302	 .386885	 .004304	 .013284	 .361774	 .008686	 .000000	 .020513	 .032320	 .077249	 .000000	 101.297	 .001930	 .102207	 .000000	 .000000	 .000000	 .000000	 32.7723	 .017883	 .029763	 .238868	 .002794	 .009238	 .248400	 .001587	 .000000	 .003833	 .012939	 .018104	 66.5401	 .005779	 .153039	 .000001	 .000000	 .000000	 .000000	 98.1428	 .053552	 .044565	 .715334	 .004184	 .027665	 .743880	 .004752	 .000000	 .011477	 .038749	 .054217	 .000000	 100.000	 2.00000	O	 .000058	 .003072	 .000000	 .000000	 .000000	 .000000	 .985039	 .000537	 .000895	 .007180	 .000084	 .000278	 .007466	 .000048	 .000000	 .000115	 .000389	 .000544	 2.00000	 .006985	 .019203	 .077724	 .006296	 .002247	 .012631	 .007874	 .038509	 .032024	 .017088	 .011427	 .013481	 .012459	 .006993	 .060647	 .007386	 .011298	 .028226	 449.295	 29.5831	 -1.8691	 -283.97	 -10.408	 -126.90	 .063501	 41.2976	 21.1887	 6.61073	 275.325	 93.6874	 3.91371	 64.5274	 -267.20	 29.0827	 34.0732	 30.8699	 -3.6741	 33.8605	 13.0510	 65.0280	334	334	123	319	123	303	301	332	333	140	117	335	126	538	120	2011	503	914	"Jadeite"	"Jadeite"	"Fluorite"	"Corundum"	"Fluorite"	"CaNb2O6"	"Cassiterite"	"Scheelite"	"Manganotantalite"	"Rutile"	"Cr2O3"	"Mn"	"Magnetite"	"U"	"Crocoite"	"ThO2"	"Zr"	"Hf"
"Bischoff_b1"	2	 40.0000	 20.0000	 40.0000	 .000000	93	 .001367	 .049506	 .000000	 .000000	 .000000	 .000000	 78.7687	 .059948	 .099827	 .235811	 .006197	 .007389	 .277676	 .016910	 .000000	 .016088	 .019292	 .063522	 21.5581	 101.180	 .002925	 .066733	 .000000	 .000000	 .000000	 .000000	 100.006	 .075599	 .121895	 .393346	 .009057	 .009541	 .357230	 .019184	 .000000	 .018307	 .026060	 .074910	 .000000	 101.180	 .002404	 .106341	 .000000	 .000000	 .000000	 .000000	 32.7734	 .016102	 .027244	 .243114	 .005886	 .006642	 .245539	 .003508	 .000000	 .003424	 .010444	 .017575	 66.5384	 .007200	 .159231	 .000001	 .000000	 .000000	 .000000	 98.1478	 .048223	 .040795	 .728064	 .008813	 .019891	 .735326	 .010506	 .000000	 .010254	 .031278	 .052632	 .000000	 100.000	 2.00000	O	 .000072	 .003196	 .000000	 .000000	 .000000	 .000000	 .985098	 .000484	 .000819	 .007307	 .000177	 .000200	 .007380	 .000105	 .000000	 .000103	 .000314	 .000528	 2.00000	 .006984	 .019203	 .077715	 .006297	 .002246	 .012630	 .007874	 .038508	 .032023	 .017088	 .011427	 .013481	 .012460	 .006992	 .060643	 .007386	 .011297	 .028225	 361.141	 28.5047	 -1.6695	 -260.84	 -18.738	 -95.135	 .063531	 45.8536	 23.1260	 6.52270	 131.395	 130.025	 3.95457	 29.3232	 -71.177	 32.5585	 42.0814	 31.8190	 -3.6790	 33.8602	 13.0510	 69.9378	334	334	123	319	123	303	301	332	333	140	117	335	126	538	120	2011	503	914	"Jadeite"	"Jadeite"	"Fluorite"	"Corundum"	"Fluorite"	"CaNb2O6"	"Cassiterite"	"Scheelite"	"Manganotantalite"	"Rutile"	"Cr2O3"	"Mn"	"Magnetite"	"U"	"Crocoite"	"ThO2"	"Zr"	"Hf"
"Bischoff_b1"	2	 40.0000	 20.0000	 40.0000	 .000000	94	 .005325	 .038468	 .000000	 .000000	 .000000	 .000000	 78.9387	 .067204	 .071680	 .262970	 .000037	 .000000	 .164903	 .011975	 .011680	 .021975	 .023057	 .059598	 21.5827	 101.260	 .011393	 .051853	 .000000	 .000000	 .000000	 .000000	 100.221	 .084750	 .087525	 .438649	 .000054	 .000000	 .212147	 .013585	 .012582	 .025005	 .031145	 .070282	 -.00001	 101.260	 .009359	 .082594	 .000000	 .000000	 .000000	 .000000	 32.8296	 .018044	 .019554	 .270995	 .000035	 .000000	 .145754	 .002483	 .002783	 .004675	 .012477	 .016482	 66.5851	 .028053	 .123777	 .000001	 .000000	 .000000	 .000000	 98.3990	 .054081	 .029304	 .812243	 .000053	 .000000	 .436861	 .007443	 .008341	 .014011	 .037396	 .049400	 .000000	 100.000	 2.00000	O	 .000281	 .002481	 .000000	 .000000	 .000000	 .000000	 .986095	 .000542	 .000587	 .008140	 .000001	 .000000	 .004378	 .000075	 .000084	 .000140	 .000375	 .000495	 2.00000	 .006984	 .019206	 .077797	 .006296	 .002247	 .012630	 .007875	 .038511	 .032026	 .017094	 .011431	 .013485	 .012462	 .006993	 .060649	 .007386	 .011296	 .028228	 93.0500	 36.3771	 -1.8173	 -43.443	 -14.984	 -366.50	 .063460	 40.9609	 32.0184	 5.97845	 21832.0	 -68.950	 6.15824	 41.3322	 363.634	 23.8983	 35.3254	 33.8859	 -3.6840	 33.8599	 13.0510	 74.9563	334	334	123	319	123	303	301	332	333	140	117	335	126	538	120	2011	503	914	"Jadeite"	"Jadeite"	"Fluorite"	"Corundum"	"Fluorite"	"CaNb2O6"	"Cassiterite"	"Scheelite"	"Manganotantalite"	"Rutile"	"Cr2O3"	"Mn"	"Magnetite"	"U"	"Crocoite"	"ThO2"	"Zr"	"Hf"
"Bischoff_b1"	2	 40.0000	 20.0000	 40.0000	 .000000	95	 .000000	 .028422	 .000000	 .000000	 .000000	 .000000	 78.9194	 .105023	 .072757	 .251771	 .000000	 .017085	 .225979	 .008335	 .000000	 .023307	 .034531	 .097292	 21.6027	 101.387	 .000000	 .038312	 .000000	 .000000	 .000000	 .000000	 100.197	 .132442	 .088841	 .419969	 .000000	 .022061	 .290721	 .009455	 .000000	 .026521	 .046644	 .114735	  .00000	 101.387	 .000000	 .060962	 .000000	 .000000	 .000000	 .000000	 32.7875	 .028168	 .019827	 .259184	 .000000	 .015335	 .199529	 .001727	 .000000	 .004953	 .018666	 .026878	 66.5773	 .000000	 .091308	 .000001	 .000000	 .000000	 .000000	 98.2181	 .084380	 .029697	 .776411	 .000000	 .045938	 .597709	 .005172	 .000000	 .014837	 .055916	 .080517	 .000000	 100.000	 2.00000	O	 .000000	 .001831	 .000000	 .000000	 .000000	 .000000	 .984946	 .000846	 .000596	 .007786	 .000000	 .000461	 .005994	 .000052	 .000000	 .000149	 .000561	 .000807	 2.00000	 .006986	 .019205	 .077778	 .006296	 .002247	 .012634	 .007877	 .038514	 .032028	 .017092	 .011430	 .013484	 .012461	 .006995	 .060654	 .007388	 .011300	 .028229	 -61.660	 48.8436	 -1.7998	 -98.570	 -15.947	 -87.854	 .063476	 26.3964	 31.5532	 6.18887	 -76.343	 56.8464	 4.69531	 59.3105	 -230.71	 22.5511	 23.8331	 20.9380	 -3.6890	 33.8596	 13.0510	 79.9555	334	334	123	319	123	303	301	332	333	140	117	335	126	538	120	2011	503	914	"Jadeite"	"Jadeite"	"Fluorite"	"Corundum"	"Fluorite"	"CaNb2O6"	"Cassiterite"	"Scheelite"	"Manganotantalite"	"Rutile"	"Cr2O3"	"Mn"	"Magnetite"	"U"	"Crocoite"	"ThO2"	"Zr"	"Hf"
"Bischoff_b1"	2	 40.0000	 20.0000	 40.0000	 .000000	96	 .000000	 .052895	 .000000	 .000000	 .000000	 .000000	 78.6510	 .097826	 .100519	 .247024	 .000000	 .000000	 .343607	 .006977	 .000000	 .019269	 .041140	 .067585	 21.5649	 101.193	 .000000	 .071301	 .000000	 .000000	 .000000	 .000000	 99.8560	 .123367	 .122740	 .412050	 .000000	 .000000	 .442049	 .007915	 .000000	 .021926	 .055571	 .079701	  .00000	 101.193	 .000000	 .113556	 .000000	 .000000	 .000000	 .000000	 32.7061	 .026262	 .027418	 .254532	 .000000	 .000000	 .303669	 .001447	 .000000	 .004099	 .022259	 .018688	 66.5220	 .000000	 .169956	 .000001	 .000000	 .000000	 .000000	 97.9004	 .078612	 .041036	 .761900	 .000000	 .000000	 .908984	 .004330	 .000000	 .012268	 .066629	 .055941	 .000000	 100.000	 2.00000	O	 .000000	 .003414	 .000000	 .000000	 .000000	 .000000	 .983317	 .000790	 .000824	 .007653	 .000000	 .000000	 .009130	 .000043	 .000000	 .000123	 .000669	 .000562	 2.00000	 .006982	 .019195	 .077667	 .006295	 .002246	 .012629	 .007873	 .038502	 .032018	 .017081	 .011423	 .013478	 .012456	 .006992	 .060640	 .007386	 .011297	 .028221	 -198.62	 26.7370	 -1.7791	 -224.04	 -26.962	 -148.50	 .063581	 28.2927	 22.9664	 6.28093	 -147.85	 -96.249	 3.32777	 70.7865	 -2433.5	 27.2205	 20.1128	 29.9293	 -3.6940	 33.8592	 13.0510	 84.9819	334	334	123	319	123	303	301	332	333	140	117	335	126	538	120	2011	503	914	"Jadeite"	"Jadeite"	"Fluorite"	"Corundum"	"Fluorite"	"CaNb2O6"	"Cassiterite"	"Scheelite"	"Manganotantalite"	"Rutile"	"Cr2O3"	"Mn"	"Magnetite"	"U"	"Crocoite"	"ThO2"	"Zr"	"Hf"
"Bischoff_b1"	2	 40.0000	 20.0000	 40.0000	 .000000	97	 .000000	 .024256	 .000000	 .000000	 .000000	 .000399	 78.9668	 .055343	 .105564	 .180886	 .006973	 .016251	 .095532	 .012918	 .004670	 .014032	 .001502	 .060180	 21.5081	 101.053	 .000000	 .032696	 .000000	 .000000	 .000000	 .000571	 100.257	 .069793	 .128899	 .301729	 .010192	 .020984	 .122901	 .014655	 .005030	 .015967	 .002029	 .070970	 -.00001	 101.053	 .000000	 .052284	 .000000	 .000000	 .000000	 .000213	 32.9704	 .014917	 .028910	 .187139	 .006646	 .014659	 .084770	 .002689	 .001117	 .002997	 .000816	 .016708	 66.6157	 .000000	 .078410	 .000001	 .000000	 .000000	 .000319	 98.8907	 .044743	 .043357	 .561300	 .009967	 .043968	 .254257	 .008067	 .003350	 .008988	 .002447	 .050115	 .000000	 100.000	 2.00000	O	 .000000	 .001570	 .000000	 .000000	 .000000	 .000006	 .989869	 .000448	 .000868	 .005618	 .000200	 .000440	 .002545	 .000081	 .000034	 .000090	 .000024	 .000502	 2.00000	 .006988	 .019218	 .077887	 .006297	 .002248	 .012635	 .007877	 .038516	 .032030	 .017104	 .011436	 .013488	 .012464	 .006995	 .060650	 .007388	 .011300	 .028231	 -83.574	 57.0823	 -1.7721	 -27.032	 -32.348	 2237.58	 .063436	 49.6347	 21.8997	 8.12094	 116.974	 59.7290	 10.0616	 38.3407	 909.232	 37.3104	 532.035	 33.5664	 -3.6990	 33.8589	 13.0510	 89.9811	334	334	123	319	123	303	301	332	333	140	117	335	126	538	120	2011	503	914	"Jadeite"	"Jadeite"	"Fluorite"	"Corundum"	"Fluorite"	"CaNb2O6"	"Cassiterite"	"Scheelite"	"Manganotantalite"	"Rutile"	"Cr2O3"	"Mn"	"Magnetite"	"U"	"Crocoite"	"ThO2"	"Zr"	"Hf"
"Bischoff_b1"	2	 40.0000	 20.0000	 40.0000	 .000000	98	 .005617	 .049134	 .000000	 .000000	 .000000	 .000000	 78.8932	 .071049	 .084894	 .102979	 .000000	 .011136	 .277717	 .006767	 .028553	 .023338	 .000000	 .074245	 21.5025	 101.131	 .012016	 .066232	 .000000	 .000000	 .000000	 .000000	 100.164	 .089598	 .103660	 .171776	 .000000	 .014379	 .357282	 .007677	 .030758	 .026557	 .000000	 .087556	 .000006	 101.131	 .009901	 .105813	 .000000	 .000000	 .000000	 .000000	 32.9091	 .019133	 .023228	 .106440	 .000000	 .010035	 .246203	 .001407	 .006823	 .004980	 .000000	 .020594	 66.5363	 .029644	 .158406	 .000001	 .000000	 .000000	 .000000	 98.5328	 .057286	 .034773	 .318691	 .000000	 .030047	 .737153	 .004214	 .020429	 .014910	 .000000	 .061661	 .000000	 100.000	 2.00000	O	 .000298	 .003181	 .000000	 .000000	 .000000	 .000000	 .989208	 .000575	 .000698	 .003199	 .000000	 .000302	 .007401	 .000042	 .000205	 .000150	 .000000	 .000619	 2.00000	 .006988	 .019216	 .077779	 .006297	 .002247	 .012636	 .007877	 .038512	 .032026	 .017097	 .011429	 .013484	 .012461	 .006995	 .060646	 .007388	 .011300	 .028228	 88.2965	 28.7294	 -1.8421	 -80.466	 -19.468	 -57.519	 .063469	 38.7719	 27.1106	 13.2326	 -243.29	 86.6533	 3.95387	 73.0135	 148.869	 22.5207	 -322.61	 27.2925	 -3.7040	 33.8586	 13.0510	 94.9894	334	334	123	319	123	303	301	332	333	140	117	335	126	538	120	2011	503	914	"Jadeite"	"Jadeite"	"Fluorite"	"Corundum"	"Fluorite"	"CaNb2O6"	"Cassiterite"	"Scheelite"	"Manganotantalite"	"Rutile"	"Cr2O3"	"Mn"	"Magnetite"	"U"	"Crocoite"	"ThO2"	"Zr"	"Hf"
"Bischoff_b1"	2	 40.0000	 20.0000	 40.0000	 .000000	99	 .000767	 .040377	 .000000	 .000000	 .000000	 .005430	 78.9837	 .059637	 .070465	 .110287	 .000000	 .023301	 .238983	 .004491	 .000000	 .022760	 .012035	 .072443	 21.5131	 101.158	 .001641	 .054427	 .000000	 .000000	 .000000	 .007768	 100.279	 .075207	 .086042	 .183965	 .000000	 .030088	 .307450	 .005094	 .000000	 .025899	 .016257	 .085430	  .00000	 101.158	 .001352	 .086933	 .000000	 .000000	 .000000	 .002893	 32.9397	 .016056	 .019276	 .113968	 .000000	 .020995	 .211818	 .000934	 .000000	 .004855	 .006531	 .020090	 66.5546	 .004048	 .130175	 .000001	 .000000	 .000000	 .004332	 98.6489	 .048086	 .028864	 .341317	 .000000	 .062875	 .634359	 .002797	 .000000	 .014541	 .019558	 .060166	 .000000	 100.000	 2.00000	O	 .000041	 .002612	 .000000	 .000000	 .000000	 .000087	 .989853	 .000483	 .000579	 .003425	 .000000	 .000631	 .006365	 .000028	 .000000	 .000146	 .000196	 .000604	 2.00000	 .006987	 .019215	 .077783	 .006297	 .002247	 .012632	 .007875	 .038507	 .032023	 .017096	 .011429	 .013483	 .012460	 .006993	 .060636	 .007386	 .011297	 .028225	 643.765	 34.7249	 -1.9147	 -66.163	 -120.33	 165.199	 .063425	 46.0883	 32.5586	 12.4485	 -387.92	 41.9611	 4.47879	 109.891	 -159.41	 23.0817	 67.0223	 27.9573	 -3.7090	 33.8583	 13.0505	 100.009	334	334	123	319	123	303	301	332	333	140	117	335	126	538	120	2011	503	914	"Jadeite"	"Jadeite"	"Fluorite"	"Corundum"	"Fluorite"	"CaNb2O6"	"Cassiterite"	"Scheelite"	"Manganotantalite"	"Rutile"	"Cr2O3"	"Mn"	"Magnetite"	"U"	"Crocoite"	"ThO2"	"Zr"	"Hf"
"Bischoff_b1"	2	 40.0000	 20.0000	 40.0000	 .000000	100	 .000043	 .060668	 .000000	 .000000	 .000000	 .000000	 78.8970	 .115868	 .092433	 .120689	 .000000	 .012462	 .227232	 .002248	 .003020	 .015701	 .030717	 .075340	 21.5196	 101.173	 .000092	 .081780	 .000000	 .000000	 .000000	 .000000	 100.169	 .146119	 .112866	 .201316	 .000000	 .016091	 .292333	 .002551	 .003253	 .017866	 .041492	 .088847	 .000000	 101.173	 .000076	 .130564	 .000000	 .000000	 .000000	 .000000	 32.8887	 .031182	 .025274	 .124661	 .000000	 .011223	 .201312	 .000467	 .000721	 .003348	 .016661	 .020884	 66.5449	 .000227	 .195589	 .000001	 .000000	 .000000	 .000000	 98.5366	 .093422	 .037861	 .373492	 .000000	 .033624	 .603142	 .001400	 .002161	 .010030	 .049916	 .062569	 .000000	 100.000	 2.00000	O	 .000002	 .003924	 .000000	 .000000	 .000000	 .000000	 .988467	 .000937	 .000760	 .003747	 .000000	 .000337	 .006050	 .000014	 .000022	 .000101	 .000501	 .000628	 2.00000	 .006986	 .019207	 .077780	 .006295	 .002247	 .012636	 .007877	 .038506	 .032022	 .017095	 .011428	 .013482	 .012459	 .006995	 .060640	 .007388	 .011300	 .028224	 11469.7	 23.4618	 -1.8809	 -52.532	 -14.307	 -3157.6	 .063465	 23.9683	 24.9352	 11.4941	 -118.60	 77.5342	 4.67220	 219.333	 1405.69	 33.3678	 26.7035	 26.8985	 -3.7140	 33.8580	 13.0505	 105.007	334	334	123	319	123	303	301	332	333	140	117	335	126	538	120	2011	503	914	"Jadeite"	"Jadeite"	"Fluorite"	"Corundum"	"Fluorite"	"CaNb2O6"	"Cassiterite"	"Scheelite"	"Manganotantalite"	"Rutile"	"Cr2O3"	"Mn"	"Magnetite"	"U"	"Crocoite"	"ThO2"	"Zr"	"Hf"
"Bischoff_b1"	2	 40.0000	 20.0000	 40.0000	 .000000	101	 .000000	 .064963	 .000000	 .000000	 .000000	 .000000	 78.9666	 .110239	 .116570	 .032398	 .010799	 .016715	 .342532	 .011966	 .037686	 .019006	 .000133	 .056597	 21.5143	 101.301	 .000000	 .087569	 .000000	 .000000	 .000000	 .000000	 100.257	 .139021	 .142338	 .054042	 .015784	 .021583	 .440667	 .013575	 .040596	 .021627	 .000179	 .066744	  .00000	 101.301	 .000000	 .139749	 .000000	 .000000	 .000000	 .000000	 32.9042	 .029655	 .031861	 .033451	 .010272	 .015047	 .303336	 .002486	 .008996	 .004051	 .000072	 .015682	 66.5012	 .000000	 .209156	 .000001	 .000000	 .000000	 .000000	 98.4922	 .088766	 .047684	 .100128	 .015373	 .045040	 .907976	 .007442	 .026927	 .012126	 .000215	 .046941	 .000000	 100.000	 2.00000	O	 .000000	 .004203	 .000000	 .000000	 .000000	 .000000	 .989583	 .000892	 .000958	 .001006	 .000309	 .000453	 .009123	 .000075	 .000271	 .000122	 .000002	 .000472	 2.00000	 .006989	 .019217	 .077766	 .006297	 .002248	 .012640	 .007879	 .038513	 .032028	 .017097	 .011428	 .013484	 .012460	 .006997	 .060650	 .007391	 .011304	 .028229	 -57.066	 21.9924	 -1.7617	 -60.345	 -20.020	 -139.98	 .063441	 25.1701	 19.8758	 38.8666	 75.8489	 58.0815	 3.33611	 41.3850	 112.848	 27.6104	 6020.26	 35.6591	 -3.7190	 33.8577	 13.0505	 110.027	334	334	123	319	123	303	301	332	333	140	117	335	126	538	120	2011	503	914	"Jadeite"	"Jadeite"	"Fluorite"	"Corundum"	"Fluorite"	"CaNb2O6"	"Cassiterite"	"Scheelite"	"Manganotantalite"	"Rutile"	"Cr2O3"	"Mn"	"Magnetite"	"U"	"Crocoite"	"ThO2"	"Zr"	"Hf"
"Bischoff_b1"	2	 40.0000	 20.0000	 40.0000	 .000000	102	 .000000	 .031970	 .000000	 .000000	 .000000	 .000000	 79.0682	 .084599	 .085474	 .104458	 .000000	 .008090	 .231435	 .015613	 .023594	 .022983	 .022037	 .055592	 21.5329	 101.287	 .000000	 .043095	 .000000	 .000000	 .000000	 .000000	 100.386	 .106686	 .104368	 .174241	 .000000	 .010446	 .297741	 .017712	 .025415	 .026153	 .029768	 .065559	 .000002	 101.287	 .000000	 .068787	 .000000	 .000000	 .000000	 .000000	 32.9527	 .022762	 .023366	 .107872	 .000000	 .007284	 .204990	 .003245	 .005633	 .004900	 .011950	 .015407	 66.5711	 .000000	 .103027	 .000001	 .000000	 .000000	 .000000	 98.7116	 .068184	 .034997	 .323136	 .000000	 .021819	 .614059	 .009719	 .016873	 .014677	 .035797	 .046151	 .000000	 100.000	 2.00000	O	 .000000	 .002067	 .000000	 .000000	 .000000	 .000000	 .989999	 .000684	 .000702	 .003241	 .000000	 .000219	 .006159	 .000097	 .000169	 .000147	 .000359	 .000463	 2.00000	 .006987	 .019218	 .077819	 .006297	 .002248	 .012635	 .007878	 .038510	 .032025	 .017100	 .011431	 .013485	 .012461	 .006996	 .060642	 .007389	 .011299	 .028227	 -110.43	 43.5728	 -1.8510	 -78.082	 -25.421	 -78.778	 .063390	 32.6423	 26.9288	 13.0667	 -82.009	 118.885	 4.60117	 31.7586	 180.103	 22.8660	 36.9342	 36.2926	 -3.7240	 33.8573	 13.0505	 115.033	334	334	123	319	123	303	301	332	333	140	117	335	126	538	120	2011	503	914	"Jadeite"	"Jadeite"	"Fluorite"	"Corundum"	"Fluorite"	"CaNb2O6"	"Cassiterite"	"Scheelite"	"Manganotantalite"	"Rutile"	"Cr2O3"	"Mn"	"Magnetite"	"U"	"Crocoite"	"ThO2"	"Zr"	"Hf"
