Repository: orthospar/MinorElements-Cassiterite

# MinorElements-Cassiterite
EPMA data and R code for generation of figures in "Systematic trends in the substitution mechanisms of minor elements in cassiterite", submitted for publication in the Australian Journal of Earth Sciences.

# Data Availability
The final cleaned and organised dataset is available above (cassiterite_EPMA.csv) and as a supplementary file hosted by AJES.

File: Data/161021/161021.csv (part 1 of 10)
  SAMPLE,  NUMBER, TAKEOFF,KILOVOLT, CURRENT,BEAMSIZE,    LINE,  Si WT%,  Na WT%,   F WT%,  Al WT%,  Ca WT%,  Nb WT%,  Sn WT%,   W WT%,  Ta WT%,  Ti WT%,  Cr WT%,  Mn WT%,  Fe WT%,   U WT%,  Pb WT%,  Th WT%,  Zr WT%,  Hf WT%,   O WT%,   TOTAL,    SiO2,    Na2O,       F,   Al2O3,     CaO,   Nb2O5,    SnO2,     WO3,   Ta2O5,    TiO2,   Cr2O3,     MnO,     FeO,     UO2,     PbO,    ThO2,    ZrO2,    HfO2,       O,   TOTAL,  Si AT%,  Na AT%,   F AT%,  Al AT%,  Ca AT%,  Nb AT%,  Sn AT%,   W AT%,  Ta AT%,  Ti AT%,  Cr AT%,  Mn AT%,  Fe AT%,   U AT%,  Pb AT%,  Th AT%,  Zr AT%,  Hf AT%,   O AT%,Si OXMOL%,Na OXMOL%,F OXMOL%,Al OXMOL%,Ca OXMOL%,Nb OXMOL%,Sn OXMOL%,W OXMOL%,Ta OXMOL%,Ti OXMOL%,Cr OXMOL%,Mn OXMOL%,Fe OXMOL%,U OXMOL%,Pb OXMOL%,Th OXMOL%,Zr OXMOL%,Hf OXMOL%,O OXMOL%,   TOTAL, FORMULA,   BASIS,Si FORMULA,Na FORMULA,F FORMULA,Al FORMULA,Ca FORMULA,Nb FORMULA,Sn FORMULA,W FORMULA,Ta FORMULA,Ti FORMULA,Cr FORMULA,Mn FORMULA,Fe FORMULA,U FORMULA,Pb FORMULA,Th FORMULA,Zr FORMULA,Hf FORMULA,O FORMULA,Si CDL99,Na CDL99, F CDL99,Al CDL99,Ca CDL99,Nb CDL99,Sn CDL99, W CDL99,Ta CDL99,Ti CDL99,Cr CDL99,Mn CDL99,Fe CDL99, U CDL99,Pb CDL99,Th CDL99,Zr CDL99,Hf CDL99,Si %ERR ,Na %ERR , F %ERR ,Al %ERR ,Ca %ERR ,Nb %ERR ,Sn %ERR , W %ERR ,Ta %ERR ,Ti %ERR ,Cr %ERR ,Mn %ERR ,Fe %ERR , U %ERR ,Pb %ERR ,Th %ERR ,Zr %ERR ,Hf %ERR ,   X-POS,   Y-POS,   Z-POS, RELDIST,Si STD_NUM,Na STD_NUM,F STD_NUM,Al STD_NUM,Ca STD_NUM,Nb STD_NUM,Sn STD_NUM,W STD_NUM,Ta STD_NUM,Ti STD_NUM,Cr STD_NUM,Mn STD_NUM,Fe STD_NUM,U STD_NUM,Pb STD_NUM,Th STD_NUM,Zr STD_NUM,Hf STD_NUM,Si STD_NAM,Na STD_NAM,F STD_NAM,Al STD_NAM,Ca STD_NAM,Nb STD_NAM,Sn STD_NAM,W STD_NAM,Ta STD_NAM,Ti STD_NAM,Cr STD_NAM,Mn STD_NAM,Fe STD_NAM,U STD_NAM,Pb STD_NAM,Th STD_NAM,Zr STD_NAM,Hf STD_NAM
Bischoff_b1,2,40,20,40,0,79,0.003592,0.04409,0,0,0,0,78.7571,0.077362,0.068645,0.239615,0.022737,0,0.038471,0.014109,0,0.019671,0.010751,0.076559,21.4922,100.865,0.007685,0.059432,0,0,0,0,99.9908,0.09756,0.083819,0.399691,0.033231,0,0.049493,0.016005,0,0.022384,0.014523,0.090285,0.000006,100.865,0.006342,0.095105,0,0,0,0,32.9065,0.020868,0.018813,0.248076,0.021685,0,0.034162,0.002939,0,0.004204,0.005845,0.021271,66.6142,0.019036,0.142723,0.000001,0,0,0,98.7649,0.062632,0.028233,0.74457,0.032543,0,0.102534,0.008822,0,0.012618,0.017543,0.063842,0,100,2,O,0.00019,0.002855,0,0,0,0,0.987972,0.000627,0.000565,0.007448,0.000651,0,0.001026,0.000088,0,0.000126,0.000175,0.000639,2,0.006985,0.019206,0.077861,0.006295,0.002247,0.012631,0.007875,0.038507,0.032023,0.017098,0.011434,0.013485,0.012462,0.006993,0.060638,0.007386,0.011296,0.028225,137.755,31.8764,-1.8354,-69.644,-38.186,-343,0.063515,35.646,33.4091,6.44161,36.5866,-42.004,23.7546,35.1124,-120.16,26.6712,74.931,26.4788,-3.6092,33.8647,13.052,0,334,334,123,319,123,303,301,332,333,140,117,335,126,538,120,2011,503,914,Jadeite,Jadeite,Fluorite,Corundum,Fluorite,CaNb2O6,Cassiterite,Scheelite,Manganotantalite,Rutile,Cr2O3,Mn,Magnetite,U,Crocoite,ThO2,Zr,Hf
Bischoff_b1,2,40,20,40,0,80,0.005894,0.019233,0,0,0,0,78.6449,0.08532,0.080836,0.267219,0.007089,0,0.149866,0.008742,0.04558,0.018921,0.035693,0.076769,21.5153,100.961,0.012609,0.025926,0,0,0,0,99.8483,0.107596,0.098706,0.445737,0.010361,0,0.192802,0.009917,0.0491,0.02153,0.048215,0.090532,0,100.961,0.010395,0.041439,0,0,0,0,32.8214,0.022987,0.022129,0.276333,0.006753,0,0.132924,0.001819,0.010897,0.004039,0.019382,0.021304,66.6082,0.031163,0.062115,0.000001,0,0,0,98.3954,0.068914,0.03317,0.82842,0.010123,0,0.398495,0.005454,0.032668,0.012109,0.058105,0.063869,0,100,2,O,0.000312,0.001244,0,0,0,0,0.985505,0.00069,0.000664,0.008297,0.000203,0,0.003991,0.000055,0.000327,0.000121,0.000582,0.00064,2,0.006986,0.019208,0.077837,0.006296,0.002248,0.012634,0.007878,0.038517,0.032031,0.017098,0.011434,0.013487,0.012464,0.006997,0.06066,0.00739,0.0113,0.028232,84.1364,71.6641,-1.7232,-57.451,-14.682,-783.46,0.063591,32.3771,28.451,5.9034,115.056,-178.97,6.69968,56.5737,93.3578,27.7328,23.0778,26.4144,-3.6142,33.8644,13.052,5.00965,334,334,123,319,123,303,301,332,333,140,117,335,126,538,120,2011,503,914,Jadeite,Jadeite,Fluorite,Corundum,Fluorite,CaNb2O6,Cassiterite,Scheelite,Manganotantalite,Rutile,Cr2O3,Mn,Magnetite,U,Crocoite,ThO2,Zr,Hf
Bischoff_b1,2,40,20,40,0,81,0,0.025206,0,0,0,0,78.5778,0.087163,0.062476,0.264316,0,0,0.36089,0.007196,0.043057,0.027173,0.05014,0.058772,21.5468,101.111,0,0.033978,0,0,0,0,99.7632,0.10992,0.076287,0.440894,0,0,0.464284,0.008163,0.046382,0.030921,0.06773,0.069308,0.000002,101.111,0,0.054174,0,0,0,0,32.712,0.023426,0.01706,0.272652,0,0,0.319299,0.001494,0.010268,0.005786,0.027159,0.01627,66.5404,0,0.081041,0.000001,0,0,0,97.8699,0.070086,0.025521,0.815738,0,0,0.955297,0.004469,0.030721,0.017312,0.081257,0.048676,0,100,2,O,0,0.001628,0,0,0,0,0.983224,0.000704,0.000513,0.008195,0,0,0.009597,0.000045,0.000309,0.000174,0.000816,0.000489,2,0.006981,0.0192,0.077679,0.006295,0.002246,0.012626,0.007874,0.038503,0.032019,0.017082,0.011423,0.013479,0.012457,0.006992,0.06064,0.007386,0.011294,0.028222,-64.974,54.9205,-1.7286,-73.604,-32.39,-82.441,0.063612,31.6921,36.6551,5.95064,-299.92,-115.72,3.20085,68.6409,98.7851,19.3672,16.6241,34.3485,-3.6192,33.8641,13.052,10.0079,334,334,123,319,123,303,301,332,333,140,117,335,126,538,120,2011,503,914,Jadeite,Jadeite,Fluorite,Corundum,Fluorite,CaNb2O6,Cassiterite,Scheelite,Manganotantalite,Rutile,Cr2O3,Mn,Magnetite,U,Crocoite,ThO2,Zr,Hf
Bischoff_b1,2,40,20,40,0,82,0,0.022197,0,0,0,0,78.4563,0.035146,0.112492,0.469664,0.010975,0.015302,0.09785,0.012163,0.033177,0.016762,0.018967,0.048984,21.5676,100.918,0,0.029921,0,0,0,0,99.6088,0.044322,0.13736,0.783428,0.016041,0.019758,0.125884,0.013798,0.035739,0.019074,0.025621,0.057766,0,100.918,0,0.047713,0,0,0,0,32.6657,0.009447,0.030722,0.484541,0.010431,0.013764,0.086584,0.002525,0.007913,0.00357,0.010275,0.013562,66.6133,0,0.071551,0.000001,0,0,0,97.9707,0.028333,0.04607,1.45323,0.015642,0.041282,0.259683,0.007573,0.023733,0.010707,0.030817,0.040675,0,100,2,O,0,0.001433,0,0,0,0,0.980757,0.000284,0.000922,0.014548,0.000313,0.000413,0.0026,0.000076,0.000238,0.000107,0.000309,0.000407,2,0.006978,0.019185,0.077758,0.006292,0.002245,0.012619,0.00787,0.038495,0.032012,0.017079,0.011426,0.013478,0.012457,0.006988,0.060631,0.007382,0.011289,0.028216,-992.74,62.1682,-1.7581,-39.566,-12.692,-87.671,0.063648,77.8215,20.5699,3.84569,74.6415,63.3215,9.83768,40.6691,128.122,31.2416,42.7578,41.1095,-3.6242,33.8637,13.052,15.034,334,334,123,319,123,303,301,332,333,140,117,335,126,538,120,2011,503,914,Jadeite,Jadeite,Fluorite,Corundum,Fluorite,CaNb2O6,Cassiterite,Scheelite,Manganotantalite,Rutile,Cr2O3,Mn,Magnetite,U,Crocoite,ThO2,Zr,Hf
Bischoff_b1,2,40,20,40,0,83,0,0.029358,0,0,0.00011,0,78.575,0.184221,0.082925,0.184243,0.00397,0,0.352269,0.006237,0,0.022533,0.028818,0.066914,21.5132,101.05,0,0.039574,0,0,0.000153,0,99.7595,0.232318,0.101256,0.307328,0.005802,0,0.453193,0.007075,0,0.025641,0.038928,0.078911,0,101.05,0,0.063206,0,0,0.000135,0,32.7671,0.049596,0.022683,0.190381,0.003779,0,0.312207,0.001297,0,0.004807,0.015637,0.018555,66.5506,0,0.094607,0.000001,0,0.000405,0,98.0917,0.14847,0.033952,0.569925,0.005656,0,0.934624,0.003882,0,0.014389,0.04681,0.055548,0,100,2,O,0,0.001899,0,0,0.000004,0,0.984727,0.00149,0.000682,0.005721,0.000114,0,0.009383,0.000039,0,0.000144,0.00047,0.000558,2,0.006985,0.019207,0.077728,0.006296,0.002248,0.012639,0.007878,0.038514,0.032028,0.01709,0.011426,0.013482,0.01246,0.006996,0.060656,0.00739,0.011304,0.02823,-37.184,47.3246,-1.7774,-94.829,1446.51,-152.41,0.063619,15.2655,27.7439,7.99108,204.512,-57.872,3.26292,79.2136,-144.92,23.3221,28.4259,30.2331,-3.6292,33.8634,13.052,20.0335,334,334,123,319,123,303,301,332,333,140,117,335,126,538,120,2011,503,914,Jadeite,Jadeite,Fluorite,Corundum,Fluorite,CaNb2O6,Cassiterite,Scheelite,Manganotantalite,Rutile,Cr2O3,Mn,Magnetite,U,Crocoite,ThO2,Zr,Hf
Bischoff_b1,2,40,20,40,0,84,0,0.003137,0,0,0,0,78.547,0.107921,0.067017,0.14296,0,0.008582,0.408425,0,0.023891,0.028282,0.034281,0.060925,21.4648,100.897,0,0.004228,0,0,0,0,99.724,0.136098,0.081832,0.238465,0,0.011082,0.525437,0,0.025736,0.032183,0.046307,0.071848,0,100.897,0,0.006768,0,0,0,0,32.8292,0.02912,0.018373,0.148055,0,0.00775,0.362791,0,0.00572,0.006046,0.018643,0.016933,66.5506,0,0.010121,0.000001,0,0,0,98.1828,0.087089,0.027474,0.44279,0,0.023177,1.08501,0,0.017108,0.018083,0.055756,0.050641,0,100,2,O,0,0.000203,0,0,0,0,0.986592,0.000875,0.000552,0.004449,0,0.000233,0.010903,0,0.000172,0.000182,0.00056,0.000509,2,0.006987,0.01922,0.077736,0.006299,0.002248,0.012637,0.007879,0.038521,0.032034,0.017095,0.011428,0.013485,0.012463,0.006996,0.060662,0.00739,0.011302,0.028235,-566.28,433.948,-1.7945,-340.24,-91.147,-168.2,0.063639,25.7057,34.2203,9.91762,-895.55,112.125,2.90623,-274.03,177.918,18.6271,24.005,33.166,-3.6342,33.8631,13.052,25.0527,334,334,123,319,123,303,301,332,333,140,117,335,126,538,120,2011,503,914,Jadeite,Jadeite,Fluorite,Corundum,Fluorite,CaNb2O6,Cassiterite,Scheelite,Manganotantalite,Rutile,Cr2O3,Mn,Magnetite,U,Crocoite,ThO2,Zr,Hf
Bischoff_b1,2,40,20,40,0,85,0.003352,0.008214,0,0,0.000053,0,78.5036,0.083019,0.117265,0.319343,0,0.003821,0.221679,0.007074,0,0.016233,0.015153,0.087209,21.5217,100.908,0.007172,0.011072,0,0,0.000075,0,99.669,0.104693,0.143188,0.532682,0,0.004934,0.28519,0.008025,0,0.018472,0.020469,0.102844,-0.00001,100.908,0.00591,0.017691,0,0,0.000066,0,32.7505,0.022359,0.032089,0.330114,0,0.003444,0.196548,0.001472,0,0.003464,0.008225,0.024193,66.6039,0.017711,0.026507,0.000001,0,0.000198,0,98.1401,0.067001,0.048079,0.989219,0,0.01032,0.588974,0.00441,0,0.01038,0.024648,0.072496,0,100,2,O,0.000177,0.000531,0,0,0.000002,0,0.98344,0.000671,0.000964,0.009913,0,0.000103,0.005902,0.000044,0,0.000104,0.000247,0.000726,2,0.006986,0.019204,0.077773,0.006295,0.002247,0.012634,0.007876,0.038516,0.032029,0.017091,0.01143,0.013484,0.012462,0.006994,0.060658,0.007388,0.011301,0.028231,147.582,166.269,-1.856,-38.691,2969.16,-96.784,0.063652,33.2595,19.7626,5.13359,-160.5,250.484,4.7726,69.8403,-87.463,32.2797,53.3968,23.3068,-3.6391,33.8628,13.0515,29.9612,334,334,123,319,123,303,301,332,333,140,117,335,126,538,120,2011,503,914,Jadeite,Jadeite,Fluorite,Corundum,Fluorite,CaNb2O6,Cassiterite,Scheelite,Manganotantalite,Rutile,Cr2O3,Mn,Magnetite,U,Crocoite,ThO2,Zr,Hf
Bischoff_b1,2,40,20,40,0,86,0.005037,0.039566,0,0,0,0,78.7914,0.073234,0.07993,0.330727,0.005335,0,0.103021,0.008075,0,0.021953,0.016708,0.070576,21.5748,101.12,0.010776,0.053334,0,0,0,0,100.034,0.092354,0.097599,0.551672,0.007798,0,0.132537,0.009161,0,0.024981,0.022569,0.083229,0.000006,101.12,0.008858,0.085006,0,0,0,0,32.7894,0.019675,0.021818,0.341037,0.005068,0,0.091116,0.001676,0,0.004673,0.009047,0.01953,66.6032,0.026568,0.12748,0.000001,0,0,0,98.3457,0.059012,0.03272,1.02288,0.0076,0,0.273287,0.005026,0,0.014016,0.027135,0.058578,0,100,2,O,0.000266,0.002553,0,0,0,0,0.984619,0.000591,0.000655,0.010241,0.000152,0,0.002736,0.00005,0,0.00014,0.000272,0.000586,2,0.006985,0.019204,0.07782,0.006297,0.002247,0.012632,0.007876,0.038518,0.032031,0.017096,0.011434,0.013487,0.012464,0.006994,0.06066,0.007387,0.011299,0.028232,98.3632,35.3937,-1.7419,-31.881,-18.945,-58.664,0.063535,37.6373,28.769,4.99858,152.551,-142.57,9.3894,61.2038,-123.92,23.9248,48.4853,28.6921,-3.6441,33.8625,13.0515,34.9606,334,334,123,319,123,303,301,332,333,140,117,335,126,538,120,2011,503,914,Jadeite,Jadeite,Fluorite,Corundum,Fluorite,CaNb2O6,Cassiterite,Scheelite,Manganotantalite,Rutile,Cr2O3,Mn,Magnetite,U,Crocoite,ThO2,Zr,Hf
Bischoff_b1,2,40,20,40,0,87,0,0.022082,0,0,0,0,78.6462,0.053365,0.081503,0.301138,0.005379,0.015282,0.236995,0.00634,0.007951,0.015246,0.023736,0.060252,21.5421,101.018,0,0.029767,0,0,0,0,99.85,0.067298,0.09952,0.502316,0.007861,0.019732,0.304893,0.007192,0.008565,0.017349,0.032063,0.071055,0,101.018,0,0.047495,0,0,0,0,32.7649,0.014353,0.022272,0.310867,0.005115,0.013754,0.209838,0.001317,0.001898,0.003249,0.012867,0.016692,66.5754,0,0.071128,0.000001,0,0,0,98.1362,0.042989,0.033355,0.931098,0.00766,0.041197,0.628499,0.003945,0.005684,0.009731,0.038538,0.049995,0,100,2,O,0,0.001427,0,0,0,0,0.984294,0.000431,0.000669,0.009339,0.000154,0.000413,0.006304,0.00004,0.000057,0.000098,0.000387,0.000501,2,0.006984,0.019206,0.077753,0.006297,0.002247,0.012628,0.007874,0.038513,0.032027,0.017089,0.011429,0.013484,0.012462,0.006992,0.060654,0.007386,0.011296,0.028229,-104.52,62.5528,-1.7898,-71.058,-20.403,-178.16,0.063593,51.4531,28.2197,5.37274,151.259,63.4308,4.51157,77.8829,534.135,34.3452,34.335,33.5248,-3.6491,33.8621,13.0515,39.9867,334,334,123,319,123,303,301,332,333,140,117,335,126,538,120,2011,503,914,Jadeite,Jadeite,Fluorite,Corundum,Fluorite,CaNb2O6,Cassiterite,Scheelite,Manganotantalite,Rutile,Cr2O3,Mn,Magnetite,U,Crocoite,ThO2,Zr,Hf
Bischoff_b1,2,40,20,40,0,88,0.003503,0.043234,0,0,0,0,78.148,0.074254,0.098023,0.610285,0.017466,0.000844,0.057262,0,0,0.016599,0.020209,0.052206,21.5807,100.723,0.007493,0.058279,0,0,0,0,99.2175,0.093641,0.119691,1.01799,0.025528,0.00109,0.073667,0,0,0.018888,0.027298,0.061566,-0.00001,100.723,0.006159,0.092874,0,0,0,0,32.5167,0.019946,0.026753,0.629216,0.016589,0.000759,0.050637,0,0,0.003533,0.010941,0.014445,66.6114,0.018484,0.139364,0.000001,0,0,0,97.5878,0.059862,0.040145,1.88838,0.024893,0.002277,0.151969,0,0,0.010603,0.032835,0.043351,0,100,2,O,0.000185,0.002789,0,0,0,0,0.97631,0.000599,0.000803,0.018892,0.000498,0.000023,0.00152,0,0,0.000106,0.000328,0.000434,2,0.006975,0.01917,0.077713,0.006292,0.002245,0.012616,0.007867,0.038497,0.032013,0.017071,0.011426,0.013477,0.012457,0.006986,0.060639,0.00738,0.011289,0.028216,141.046,32.4285,-1.7242,-34.998,-29.758,-111.3,0.063797,37.1073,23.5357,3.19508,47.2865,1129.74,16.2306,-497.01,-411,31.5409,40.1777,38.6021,-3.6541,33.8618,13.0515,44.985,334,334,123,319,123,303,301,332,333,140,117,335,126,538,120,2011,503,914,Jadeite,Jadeite,Fluorite,Corundum,Fluorite,CaNb2O6,Cassiterite,Scheelite,Manganotantalite,Rutile,Cr2O3,Mn,Magnetite,U,Crocoite,ThO2,Zr,Hf
Bischoff_b1,2,40,20,40,0,89,0,0.046676,0,0,0,0,78.1197,0.036848,0.105042,0.534589,0.001979,0.010055,0.112443,0.004422,0.022135,0.017539,0.027458,0.046354,21.5268,100.612,0,0.062919,0,0,0,0,99.1815,0.046468,0.128263,0.891726,0.002893,0.012983,0.144658,0.005017,0.023845,0.019957,0.037091,0.054664,0,100.612,0,0.100481,0,0,0,0,32.574,0.009919,0.02873,0.552344,0.001884,0.009058,0.099646,0.000919,0.005287,0.003741,0.014897,0.012853,66.5862,0,0.150654,0.000001,0,0,0,97.6784,0.029744,0.043076,1.65629,0.002825,0.027161,0.298804,0.002757,0.015855,0.011217,0.044672,0.038541,0,100,2,O,0,0.003018,0,0,0,0,0.978402,0.000298,0.000863,0.01659,0.000057,0.000272,0.002993,0.000028,0.000159,0.000112,0.000447,0.000386,2,0.006975,0.019174,0.077695,0.006292,0.002244,0.012614,0.007867,0.038491,0.032008,0.017071,0.011424,0.013475,0.012455,0.006986,0.060627,0.00738,0.011286,0.028212,-34.936,30.1235,-1.8029,-40.906,-16.129,-84.157,0.063794,74.2437,21.992,3.50483,409.045,95.792,8.66403,111.477,191.912,29.8608,29.7522,43.4111,-3.6591,33.8615,13.0515,50.0049,334,334,123,319,123,303,301,332,333,140,117,335,126,538,120,2011,503,914,Jadeite,Jadeite,Fluorite,Corundum,Fluorite,CaNb2O6,Cassiterite,Scheelite,Manganotantalite,Rutile,Cr2O3,Mn,Magnetite,U,Crocoite,ThO2,Zr,Hf
Bischoff_b1,2,40,20,40,0,90,0,0.022219,0,0,0,0,78.3726,0.041732,0.095646,0.532608,0.006893,0,0.075797,0.007849,0.015273,0.020447,0.023256,0.051448,21.573,100.839,0,0.02995,0,0,0,0,99.5026,0.052627,0.116789,0.888421,0.010074,0,0.097513,0.008905,0.016452,0.023266,0.031414,0.060672,0.000006,100.839,0,0.047757,0,0,0,0,32.6292,0.011217,0.02612,0.549449,0.00655,0,0.067067,0.00163,0.003642,0.004354,0.012598,0.014243,66.6262,0,0.071635,0.000001,0,0,0,97.8868,0.033649,0.039179,1.64834,0.009826,0,0.2012,0.004889,0.010927,0.013063,0.037793,0.04273,0,100,2,O,0,0.001434,0,0,0,0,0.979469,0.000337,0.000784,0.016493,0.000197,0,0.002013,0.000049,0.000109,0.000131,0.000378,0.000428,2,0.006977,0.019181,0.077746,0.006292,0.002245,0.012617,0.007868,0.038495,0.032011,0.017076,0.011427,0.013478,0.012457,0.006987,0.060631,0.007381,0.011287,0.028215,-182.22,62.0959,-1.7363,-46.663,-17.221,-274.6,0.063686,65.6217,24.1073,3.51468,118.236,-100.77,12.4637,62.8985,278.064,25.6483,35.0027,39.1627,-3.6641,33.8612,13.0515,55.0036,334,334,123,319,123,303,301,332,333,140,117,335,126,538,120,2011,503,914,Jadeite,Jadeite,Fluorite,Corundum,Fluorite,CaNb2O6,Cassiterite,Scheelite,Manganotantalite,Rutile,Cr2O3,Mn,Magnetite,U,Crocoite,ThO2,Zr,Hf
Bischoff_b1,2,40,20,40,0,91,0,0.063727,0,0,0,0.002241,78.9722,0.087192,0.081211,0.225484,0.011408,0,0.079242,0.007226,0,0.017848,0.015632,0.083764,21.5581,101.205,0,0.085903,0,0,0,0.003205,100.264,0.109956,0.099163,0.37612,0.016674,0,0.101945,0.008198,0,0.02031,0.021116,0.098782,0.00001,101.205,0,0.136984,0,0,0,0.001192,32.881,0.023437,0.022179,0.232629,0.010843,0,0.07012,0.0015,0,0.003801,0.008469,0.023192,66.5847,0,0.205499,0.000001,0,0,0.001788,98.6536,0.070318,0.033272,0.697963,0.016266,0,0.210383,0.004501,0,0.011405,0.025409,0.069582,0,100,2,O,0,0.004115,0,0,0,0.000036,0.987643,0.000704,0.000666,0.006987,0.000326,0,0.002106,0.000045,0,0.000114,0.000254,0.000697,2,0.006988,0.01921,0.077865,0.006297,0.002248,0.012637,0.007879,0.038521,0.032034,0.017103,0.011437,0.013489,0.012466,0.006996,0.060664,0.00739,0.011302,0.028235,-399.97,22.391,-1.822,-36.689,-21.491,399.45,0.063457,31.6966,28.3252,6.76877,71.9096,-55.536,11.9646,68.3938,-330.4,29.3856,51.7867,24.2497,-3.6691,33.8609,13.0515,60.0221,334,334,123,319,123,303,301,332,333,140,117,335,126,538,120,2011,503,914,Jadeite,Jadeite,Fluorite,Corundum,Fluorite,CaNb2O6,Cassiterite,Scheelite,Manganotantalite,Rutile,Cr2O3,Mn,Magnetite,U,Crocoite,ThO2,Zr,Hf
Bischoff_b1,2,40,20,40,0,92,0.001099,0.047632,0,0,0,0,78.8494,0.066645,0.10917,0.231937,0.002945,0.010288,0.281209,0.007657,0,0.018027,0.023926,0.065505,21.5815,101.297,0.002351,0.064207,0,0,0,0,100.108,0.084045,0.133302,0.386885,0.004304,0.013284,0.361774,0.008686,0,0.020513,0.03232,0.077249,0,101.297,0.00193,0.102207,0,0,0,0,32.7723,0.017883,0.029763,0.238868,0.002794,0.009238,0.2484,0.001587,0,0.003833,0.012939,0.018104,66.5401,0.005779,0.153039,0.000001,0,0,0,98.1428,0.053552,0.044565,0.715334,0.004184,0.027665,0.74388,0.004752,0,0.011477,0.038749,0.054217,0,100,2,O,0.000058,0.003072,0,0,0,0,0.985039,0.000537,0.000895,0.00718,0.000084,0.000278,0.007466,0.000048,0,0.000115,0.000389,0.000544,2,0.006985,0.019203,0.077724,0.006296,0.002247,0.012631,0.007874,0.038509,0.032024,0.017088,0.011427,0.013481,0.012459,0.006993,0.060647,0.007386,0.011298,0.028226,449.295,29.5831,-1.8691,-283.97,-10.408,-126.9,0.063501,41.2976,21.1887,6.61073,275.325,93.6874,3.91371,64.5274,-267.2,29.0827,34.0732,30.8699,-3.6741,33.8605,13.051,65.028,334,334,123,319,123,303,301,332,333,140,117,335,126,538,120,2011,503,914,Jadeite,Jadeite,Fluorite,Corundum,Fluorite,CaNb2O6,Cassiterite,Scheelite,Manganotantalite,Rutile,Cr2O3,Mn,Magnetite,U,Crocoite,ThO2,Zr,Hf
Bischoff_b1,2,40,20,40,0,93,0.001367,0.049506,0,0,0,0,78.7687,0.059948,0.099827,0.235811,0.006197,0.007389,0.277676,0.01691,0,0.016088,0.019292,0.063522,21.5581,101.18,0.002925,0.066733,0,0,0,0,100.006,0.075599,0.121895,0.393346,0.009057,0.009541,0.35723,0.019184,0,0.018307,0.02606,0.07491,0,101.18,0.002404,0.106341,0,0,0,0,32.7734,0.016102,0.027244,0.243114,0.005886,0.006642,0.245539,0.003508,0,0.003424,0.010444,0.017575,66.5384,0.0072,0.159231,0.000001,0,0,0,98.1478,0.048223,0.040795,0.728064,0.008813,0.019891,0.735326,0.010506,0,0.010254,0.031278,0.052632,0,100,2,O,0.000072,0.003196,0,0,0,0,0.985098,0.000484,0.000819,0.007307,0.000177,0.0002,0.00738,0.000105,0,0.000103,0.000314,0.000528,2,0.006984,0.019203,0.077715,0.006297,0.002246,0.01263,0.007874,0.038508,0.032023,0.017088,0.011427,0.013481,0.01246,0.006992,0.060643,0.007386,0.011297,0.028225,361.141,28.5047,-1.6695,-260.84,-18.738,-95.135,0.063531,45.8536,23.126,6.5227,131.395,130.025,3.95457,29.3232,-71.177,32.5585,42.0814,31.819,-3.679,33.8602,13.051,69.9378,334,334,123,319,123,303,301,332,333,140,117,335,126,538,120,2011,503,914,Jadeite,Jadeite,Fluorite,Corundum,Fluorite,CaNb2O6,Cassiterite,Scheelite,Manganotantalite,Rutile,Cr2O3,Mn,Magnetite,U,Crocoite,ThO2,Zr,Hf
Bischoff_b1,2,40,20,40,0,94,0.005325,0.038468,0,0,0,0,78.9387,0.067204,0.07168,0.26297,0.000037,0,0.164903,0.011975,0.01168,0.021975,0.023057,0.059598,21.5827,101.26,0.011393,0.051853,0,0,0,0,100.221,0.08475,0.087525,0.438649,0.000054,0,0.212147,0.013585,0.012582,0.025005,0.031145,0.070282,-0.00001,101.26,0.009359,0.082594,0,0,0,0,32.8296,0.018044,0.019554,0.270995,0.000035,0,0.145754,0.002483,0.002783,0.004675,0.012477,0.016482,66.5851,0.028053,0.123777,0.000001,0,0,0,98.399,0.054081,0.029304,0.812243,0.000053,0,0.436861,0.007443,0.008341,0.014011,0.037396,0.0494,0,100,2,O,0.000281,0.002481,0,0,0,0,0.986095,0.000542,0.000587,0.00814,0.000001,0,0.004378,0.000075,0.000084,0.00014,0.000375,0.000495,2,0.006984,0.019206,0.077797,0.006296,0.002247,0.01263,0.007875,0.038511,0.032026,0.017094,0.011431,0.013485,0.012462,0.006993,0.060649,0.007386,0.011296,0.028228,93.05,36.3771,-1.8173,-43.443,-14.984,-366.5,0.06346,40.9609,32.0184,5.97845,21832,-68.95,6.15824,41.3322,363.634,23.8983,35.3254,33.8859,-3.684,33.8599,13.051,74.9563,334,334,123,319,123,303,301,332,333,140,117,335,126,538,120,2011,503,914,Jadeite,Jadeite,Fluorite,Corundum,Fluorite,CaNb2O6,Cassiterite,Scheelite,Manganotantalite,Rutile,Cr2O3,Mn,Magnetite,U,Crocoite,ThO2,Zr,Hf
Bischoff_b1,2,40,20,40,0,95,0,0.028422,0,0,0,0,78.9194,0.105023,0.072757,0.251771,0,0.017085,0.225979,0.008335,0,0.023307,0.034531,0.097292,21.6027,101.387,0,0.038312,0,0,0,0,100.197,0.132442,0.088841,0.419969,0,0.022061,0.290721,0.009455,0,0.026521,0.046644,0.114735,0,101.387,0,0.060962,0,0,0,0,32.7875,0.028168,0.019827,0.259184,0,0.015335,0.199529,0.001727,0,0.004953,0.018666,0.026878,66.5773,0,0.091308,0.000001,0,0,0,98.2181,0.08438,0.029697,0.776411,0,0.045938,0.597709,0.005172,0,0.014837,0.055916,0.080517,0,100,2,O,0,0.001831,0,0,0,0,0.984946,0.000846,0.000596,0.007786,0,0.000461,0.005994,0.000052,0,0.000149,0.000561,0.000807,2,0.006986,0.019205,0.077778,0.006296,0.002247,0.012634,0.007877,0.038514,0.032028,0.017092,0.01143,0.013484,0.012461,0.006995,0.060654,0.007388,0.0113,0.028229,-61.66,48.8436,-1.7998,-98.57,-15.947,-87.854,0.063476,26.3964,31.5532,6.18887,-76.343,56.8464,4.69531,59.3105,-230.71,22.5511,23.8331,20.938,-3.689,33.8596,13.051,79.9555,334,334,123,319,123,303,301,332,333,140,117,335,126,538,120,2011,503,914,Jadeite,Jadeite,Fluorite,Corundum,Fluorite,CaNb2O6,Cassiterite,Scheelite,Manganotantalite,Rutile,Cr2O3,Mn,Magnetite,U,Crocoite,ThO2,Zr,Hf
Bischoff_b1,2,40,20,40,0,96,0,0.052895,0,0,0,0,78.651,0.097826,0.100519,0.247024,0,0,0.343607,0.006977,0,0.019269,0.04114,0.067585,21.5649,101.193,0,0.071301,0,0,0,0,99.856,0.123367,0.12274,0.41205,0,0,0.442049,0.007915,0,0.021926,0.055571,0.079701,0,101.193,0,0.113556,0,0,0,0,32.7061,0.026262,0.027418,0.254532,0,0,0.303669,0.001447,0,0.004099,0.022259,0.018688,66.522,0,0.169956,0.000001,0,0,0,97.9004,0.078612,0.041036,0.7619,0,0,0.908984,0.00433,0,0.012268,0.066629,0.055941,0,100,2,O,0,0.003414,0,0,0,0,0.983317,0.00079,0.000824,0.007653,0,0,0.00913,0.000043,0,0.000123,0.000669,0.000562,2,0.006982,0.019195,0.077667,0.006295,0.002246,0.012629,0.007873,0.038502,0.032018,0.017081,0.011423,0.013478,0.012456,0.006992,0.06064,0.007386,0.011297,0.028221,-198.62,26.737,-1.7791,-224.04,-26.962,-148.5,0.063581,28.2927,22.9664,6.28093,-147.85,-96.249,3.32777,70.7865,-2433.5,27.2205,20.1128,29.9293,-3.694,33.8592,13.051,84.9819,334,334,123,319,123,303,301,332,333,140,117,335,126,538,120,2011,503,914,Jadeite,Jadeite,Fluorite,Corundum,Fluorite,CaNb2O6,Cassiterite,Scheelite,Manganotantalite,Rutile,Cr2O3,Mn,Magnetite,U,Crocoite,ThO2,Zr,Hf
Bischoff_b1,2,40,20,40,0,97,0,0.024256,0,0,0,0.000399,78.9668,0.055343,0.105564,0.180886,0.006973,0.016251,0.095532,0.012918,0.00467,0.014032,0.001502,0.06018,21.5081,101.053,0,0.032696,0,0,0,0.000571,100.257,0.069793,0.128899,0.301729,0.010192,0.020984,0.122901,0.014655,0.00503,0.015967,0.002029,0.07097,-0.00001,101.053,0,0.052284,0,0,0,0.000213,32.9704,0.014917,0.02891,0.187139,0.006646,0.014659,0.08477,0.002689,0.001117,0.002997,0.000816,0.016708,66.6157,0,0.07841,0.000001,0,0,0.000319,98.8907,0.044743,0.043357,0.5613,0.009967,0.043968,0.254257,0.008067,0.00335,0.008988,0.002447,0.050115,0,100,2,O,0,0.00157,0,0,0,0.000006,0.989869,0.000448,0.000868,0.005618,0.0002,0.00044,0.002545,0.000081,0.000034,0.00009,0.000024,0.000502,2,0.006988,0.019218,0.077887,0.006297,0.002248,0.012635,0.007877,0.038516,0.03203,0.017104,0.011436,0.013488,0.012464,0.006995,0.06065,0.007388,0.0113,0.028231,-83.574,57.0823,-1.7721,-27.032,-32.348,2237.58,0.063436,49.6347,21.8997,8.12094,116.974,59.729,10.0616,38.3407,909.232,37.3104,532.035,33.5664,-3.699,33.8589,13.051,89.9811,334,334,123,319,123,303,301,332,333,140,117,335,126,538,120,2011,503,914,Jadeite,Jadeite,Fluorite,Corundum,Fluorite,CaNb2O6,Cassiterite,Scheelite,Manganotantalite,Rutile,Cr2O3,Mn,Magnetite,U,Crocoite,ThO2,Zr,Hf
Bischoff_b1,2,40,20,40,0,98,0.005617,0.049134,0,0,0,0,78.8932,0.071049,0.084894,0.102979,0,0.011136,0.277717,0.006767,0.028553,0.023338,0,0.074245,21.5025,101.131,0.012016,0.066232,0,0,0,0,100.164,0.089598,0.10366,0.171776,0,0.014379,0.357282,0.007677,0.030758,0.026557,0,0.087556,0.000006,101.131,0.009901,0.105813,0,0,0,0,32.9091,0.019133,0.023228,0.10644,0,0.010035,0.246203,0.001407,0.006823,0.00498,0,0.020594,66.5363,0.029644,0.158406,0.000001,0,0,0,98.5328,0.057286,0.034773,0.318691,0,0.030047,0.737153,0.004214,0.020429,0.01491,0,0.061661,0,100,2,O,0.000298,0.003181,0,0,0,0,0.989208,0.000575,0.000698,0.003199,0,0.000302,0.007401,0.000042,0.000205,0.00015,0,0.000619,2,0.006988,0.019216,0.077779,0.006297,0.002247,0.012636,0.007877,0.038512,0.032026,0.017097,0.011429,0.013484,0.012461,0.006995,0.060646,0.007388,0.0113,0.028228,88.2965,28.7294,-1.8421,-80.466,-19.468,-57.519,0.063469,38.7719,27.1106,13.2326,-243.29,86.6533,3.95387,73.0135,148.869,22.5207,-322.61,27.2925,-3.704,33.8586,13.051,94.9894,334,334,123,319,123,303,301,332,333,140,117,335,126,538,120,2011,503,914,Jadeite,Jadeite,Fluorite,Corundum,Fluorite,CaNb2O6,Cassiterite,Scheelite,Manganotantalite,Rutile,Cr2O3,Mn,Magnetite,U,Crocoite,ThO2,Zr,Hf
Bischoff_b1,2,40,20,40,0,99,0.000767,0.040377,0,0,0,0.00543,78.9837,0.059637,0.070465,0.110287,0,0.023301,0.238983,0.004491,0,0.02276,0.012035,0.072443,21.5131,101.158,0.001641,0.054427,0,0,0,0.007768,100.279,0.075207,0.086042,0.183965,0,0.030088,0.30745,0.005094,0,0.025899,0.016257,0.08543,0,101.158,0.001352,0.086933,0,0,0,0.002893,32.9397,0.016056,0.019276,0.113968,0,0.020995,0.211818,0.000934,0,0.004855,0.006531,0.02009,66.5546,0.004048,0.130175,0.000001,0,0,0.004332,98.6489,0.048086,0.028864,0.341317,0,0.062875,0.634359,0.002797,0,0.014541,0.019558,0.060166,0,100,2,O,0.000041,0.002612,0,0,0,0.000087,0.989853,0.000483,0.000579,0.003425,0,0.000631,0.006365,0.000028,0,0.000146,0.000196,0.000604,2,0.006987,0.019215,0.077783,0.006297,0.002247,0.012632,0.007875,0.038507,0.032023,0.017096,0.011429,0.013483,0.01246,0.006993,0.060636,0.007386,0.011297,0.028225,643.765,34.7249,-1.9147,-66.163,-120.33,165.199,0.063425,46.0883,32.5586,12.4485,-387.92,41.9611,4.47879,109.891,-159.41,23.0817,67.0223,27.9573,-3.709,33.8583,13.0505,100.009,334,334,123,319,123,303,301,332,333,140,117,335,126,538,120,2011,503,914,Jadeite,Jadeite,Fluorite,Corundum,Fluorite,CaNb2O6,Cassiterite,Scheelite,Manganotantalite,Rutile,Cr2O3,Mn,Magnetite,U,Crocoite,ThO2,Zr,Hf
Bischoff_b1,2,40,20,40,0,100,0.000043,0.060668,0,0,0,0,78.897,0.115868,0.092433,0.120689,0,0.012462,0.227232,0.002248,0.00302,0.015701,0.030717,0.07534,21.5196,101.173,0.000092,0.08178,0,0,0,0,100.169,0.146119,0.112866,0.201316,0,0.016091,0.292333,0.002551,0.003253,0.017866,0.041492,0.088847,0,101.173,0.000076,0.130564,0,0,0,0,32.8887,0.031182,0.025274,0.124661,0,0.011223,0.201312,0.000467,0.000721,0.003348,0.016661,0.020884,66.5449,0.000227,0.195589,0.000001,0,0,0,98.5366,0.093422,0.037861,0.373492,0,0.033624,0.603142,0.0014,0.002161,0.01003,0.049916,0.062569,0,100,2,O,0.000002,0.003924,0,0,0,0,0.988467,0.000937,0.00076,0.003747,0,0.000337,0.00605,0.000014,0.000022,0.000101,0.000501,0.000628,2,0.006986,0.019207,0.07778,0.006295,0.002247,0.012636,0.007877,0.038506,0.032022,0.017095,0.011428,0.013482,0.012459,0.006995,0.06064,0.007388,0.0113,0.028224,11469.7,23.4618,-1.8809,-52.532,-14.307,-3157.6,0.063465,23.9683,24.9352,11.4941,-118.6,77.5342,4.6722,219.333,1405.69,33.3678,26.7035,26.8985,-3.714,33.858,13.0505,105.007,334,334,123,319,123,303,301,332,333,140,117,335,126,538,120,2011,503,914,Jadeite,Jadeite,Fluorite,Corundum,Fluorite,CaNb2O6,Cassiterite,Scheelite,Manganotantalite,Rutile,Cr2O3,Mn,Magnetite,U,Crocoite,ThO2,Zr,Hf
Bischoff_b1,2,40,20,40,0,101,0,0.064963,0,0,0,0,78.9666,0.110239,0.11657,0.032398,0.010799,0.016715,0.342532,0.011966,0.037686,0.019006,0.000133,0.056597,21.5143,101.301,0,0.087569,0,0,0,0,100.257,0.139021,0.142338,0.054042,0.015784,0.021583,0.440667,0.013575,0.040596,0.021627,0.000179,0.066744,0,101.301,0,0.139749,0,0,0,0,32.9042,0.029655,0.031861,0.033451,0.010272,0.015047,0.303336,0.002486,0.008996,0.004051,0.000072,0.015682,66.5012,0,0.209156,0.000001,0,0,0,98.4922,0.088766,0.047684,0.100128,0.015373,0.04504,0.907976,0.007442,0.026927,0.012126,0.000215,0.046941,0,100,2,O,0,0.004203,0,0,0,0,0.989583,0.000892,0.000958,0.001006,0.000309,0.000453,0.009123,0.000075,0.000271,0.000122,0.000002,0.000472,2,0.006989,0.019217,0.077766,0.006297,0.002248,0.01264,0.007879,0.038513,0.032028,0.017097,0.011428,0.013484,0.01246,0.006997,0.06065,0.007391,0.011304,0.028229,-57.066,21.9924,-1.7617,-60.345,-20.02,-139.98,0.063441,25.1701,19.8758,38.8666,75.8489,58.0815,3.33611,41.385,112.848,27.6104,6020.26,35.6591,-3.719,33.8577,13.0505,110.027,334,334,123,319,123,303,301,332,333,140,117,335,126,538,120,2011,503,914,Jadeite,Jadeite,Fluorite,Corundum,Fluorite,CaNb2O6,Cassiterite,Scheelite,Manganotantalite,Rutile,Cr2O3,Mn,Magnetite,U,Crocoite,ThO2,Zr,Hf
Bischoff_b1,2,40,20,40,0,102,0,0.03197,0,0,0,0,79.0682,0.084599,0.085474,0.104458,0,0.00809,0.231435,0.015613,0.023594,0.022983,0.022037,0.055592,21.5329,101.287,0,0.043095,0,0,0,0,100.386,0.106686,0.104368,0.174241,0,0.010446,0.297741,0.017712,0.025415,0.026153,0.029768,0.065559,0.000002,101.287,0,0.068787,0,0,0,0,32.9527,0.022762,0.023366,0.107872,0,0.007284,0.20499,0.003245,0.005633,0.0049,0.01195,0.015407,66.5711,0,0.103027,0.000001,0,0,0,98.7116,0.068184,0.034997,0.323136,0,0.021819,0.614059,0.009719,0.016873,0.014677,0.035797,0.046151,0,100,2,O,0,0.002067,0,0,0,0,0.989999,0.000684,0.000702,0.003241,0,0.000219,0.006159,0.000097,0.000169,0.000147,0.000359,0.000463,2,0.006987,0.019218,0.077819,0.006297,0.002248,0.012635,0.007878,0.03851,0.032025,0.0171,0.011431,0.013485,0.012461,0.006996,0.060642,0.007389,0.011299,0.028227,-110.43,43.5728,-1.851,-78.082,-25.421,-78.778,0.06339,32.6423,26.9288,13.0667,-82.009,118.885,4.60117,31.7586,180.103,22.866,36.9342,36.2926,-3.724,33.8573,13.0505,115.033,334,334,123,319,123,303,301,332,333,140,117,335,126,538,120,2011,503,914,Jadeite,Jadeite,Fluorite,Corundum,Fluorite,CaNb2O6,Cassiterite,Scheelite,Manganotantalite,Rutile,Cr2O3,Mn,Magnetite,U,Crocoite,ThO2,Zr,Hf
Bischoff_b1,2,40,20,40,0,103,0,0.046175,0,0,0,0,78.9802,0.119978,0.069198,0.009717,0,0.010895,0.328627,0.008631,0,0.020909,0.012713,0.069561,21.4813,101.158,0,0.062243,0,0,0,0,100.274,0.151302,0.084494,0.016208,0,0.014068,0.422778,0.009792,0,0.023793,0.017172,0.082032,-0.00001,101.158,0,0.099528,0,0,0,0,32.9749,0.032338,0.01895,0.010052,0,0.009827,0.291597,0.001797,0,0.004465,0.006906,0.019312,66.5304,0,0.148948,0.000001,0,0,0,98.6964,0.096791,0.02836,0.030087,0,0.029414,0.872773,0.005378,0,0.013365,0.02067,0.057803,0,100,2,O,0,0.002992,0,0,0,0,0.991273,0.000972,0.00057,0.000302,0,0.000295,0.008766,0.000054,0,0.000134,0.000208,0.000581,2,0.006988,0.019219,0.077767,0.006297,0.002247,0.012637,0.007877,0.038507,0.032023,0.017098,0.011427,0.013482,0.012459,0.006995,0.060635,0.007388,0.011301,0.028225,-35.939,30.5062,-1.8975,-56.46,-26.943,-158.05,0.063419,23.1648,33.1453,125.984,-67.023,88.5296,3.44811,57.2835,-32634,25.1109,63.5087,29.0955,-3.729,33.857,13.0505,120.052,334,334,123,319,123,303,301,332,333,140,117,335,126,538,120,2011,503,914,Jadeite,Jadeite,Fluorite,Corundum,Fluorite,CaNb2O6,Cassiterite,Scheelite,Manganotantalite,Rutile,Cr2O3,Mn,Magnetite,U,Crocoite,ThO2,Zr,Hf
Bischoff_b1,2,40,20,40,0,104,0.001396,0.047884,0,0,0,0,79.037,0.088148,0.094832,0.002562,0,0,0.200949,0.006045,0.049421,0.015099,0.008873,0.062817,21.4518,101.067,0.002986,0.064547,0,0,0,0,100.346,0.111162,0.115795,0.004274,0,0,0.25852,0.006857,0.053237,0.017181,0.011985,0.074079,-0.00001,101.067,0.002468,0.103406,0,0,0,0,33.0606,0.023804,0.026019,0.002656,0,0,0.178641,0.001261,0.011842,0.003231,0.004829,0.017473,66.5637,0.007394,0.154932,0.000001,0,0,0,99.0683,0.071329,0.038984,0.007958,0,0,0.535309,0.003778,0.035486,0.009681,0.01447,0.052358,0,100,2,O,0.000074,0.003107,0,0,0,0,0.993353,0.000715,0.000782,0.00008,0,0,0.005368,0.000038,0.000356,0.000097,0.000145,0.000525,2,0.00699,0.019224,0.077863,0.006296,0.002248,0.012639,0.00788,0.03851,0.032026,0.017107,0.011433,0.013486,0.012462,0.006998,0.060639,0.007391,0.011301,0.028228,354.007,29.4621,-1.8041,-59.722,-28.065,-518.37,0.063391,31.3481,24.3191,473.622,-303.23,-56.707,5.18733,81.7421,86.0916,34.6991,90.6815,32.1719,-3.7339,33.8567,13.0505,124.961,334,334,123,319,123,303,301,332,333,140,117,335,126,538,120,2011,503,914,Jadeite,Jadeite,Fluorite,Corundum,Fluorite,CaNb2O6,Cassiterite,Scheelite,Manganotantalite,Rutile,Cr2O3,Mn,Magnetite,U,Crocoite,ThO2,Zr,Hf
Bischoff_b1,2,40,20,40,0,105,0,0.028831,0,0,0,0.000398,79.1529,0.101975,0.106989,0.098139,0,0.008068,0.186668,0.004594,0.023268,0.016712,0.025619,0.059476,21.5466,101.36,0,0.038863,0,0,0,0.00057,100.493,0.128598,0.13064,0.163702,0,0.010418,0.240148,0.005211,0.025065,0.019017,0.034606,0.070139,0.000002,101.36,0,0.062011,0,0,0,0.000212,32.9765,0.027427,0.029237,0.101312,0,0.007262,0.165281,0.000954,0.005553,0.003562,0.013888,0.016477,66.5904,0,0.092931,0.000001,0,0,0.000318,98.8387,0.082206,0.043816,0.303656,0,0.021766,0.495388,0.00286,0.016644,0.010675,0.041625,0.049386,0,100,2,O,0,0.001862,0,0,0,0.000006,0.990428,0.000824,0.000878,0.003043,0,0.000218,0.004964,0.000029,0.000167,0.000107,0.000417,0.000495,2,0.006987,0.019214,0.077837,0.006294,0.002247,0.012635,0.007877,0.038503,0.03202,0.017099,0.01143,0.013483,0.012459,0.006996,0.060633,0.007389,0.011299,0.028223,-2648,48.1867,-1.7556,-66.126,-31.397,2242.4,0.063344,27.1623,21.607,13.8158,-303539,119.183,5.52633,107.465,182.583,31.3621,31.8701,33.9473,-3.7389,33.8564,13.05,129.96,334,334,123,319,123,303,301,332,333,140,117,335,126,538,120,2011,503,914,Jadeite,Jadeite,Fluorite,Corundum,Fluorite,CaNb2O6,Cassiterite,Scheelite,Manganotantalite,Rutile,Cr2O3,Mn,Magnetite,U,Crocoite,ThO2,Zr,Hf
Bischoff_b1,2,40,20,40,0,106,0,0.010855,0,0,0,0.000981,78.9394,0.097656,0.088962,0.25972,0,0.004522,0.236292,0.006677,0,0.018939,0.005826,0.08925,21.5963,101.355,0,0.014632,0,0,0,0.001403,100.222,0.123152,0.108628,0.433228,0,0.00584,0.303988,0.007575,0,0.021551,0.00787,0.105251,-0.00001,101.355,0,0.023296,0,0,0,0.000521,32.8152,0.026208,0.024258,0.267525,0,0.004062,0.208758,0.001384,0,0.004027,0.003151,0.024671,66.5969,0,0.034897,0.000001,0,0,0.00078,98.3108,0.078516,0.036337,0.801478,0,0.012168,0.625417,0.004147,0,0.012065,0.00944,0.073912,0,100,2,O,0,0.0007,0,0,0,0.000016,0.985487,0.000787,0.000728,0.008034,0,0.000122,0.006269,0.000042,0,0.000121,0.000095,0.000741,2,0.006982,0.019197,0.077743,0.006292,0.002246,0.012627,0.007871,0.038491,0.032009,0.017083,0.011423,0.013476,0.012454,0.00699,0.060618,0.007384,0.011294,0.028213,-73.298,126.044,-1.8341,-106.19,-24.521,910.83,0.063424,28.3323,25.8789,6.03367,-45.189,211.678,4.51949,73.9369,-256.69,27.6821,137.637,22.7695,-3.7439,33.856,13.05,134.986,334,334,123,319,123,303,301,332,333,140,117,335,126,538,120,2011,503,914,Jadeite,Jadeite,Fluorite,Corundum,Fluorite,CaNb2O6,Cassiterite,Scheelite,Manganotantalite,Rutile,Cr2O3,Mn,Magnetite,U,Crocoite,ThO2,Zr,Hf
Bischoff_b1,2,40,20,40,0,107,0,0.014547,0,0.010244,0,0.001584,78.6173,0.119929,0.056984,0.138562,0.007047,0.000945,0.417645,0.007155,0,0.021396,0.017137,0.054338,21.4902,100.975,0,0.019609,0,0.019355,0,0.002266,99.8133,0.151241,0.069581,0.23113,0.010299,0.00122,0.537299,0.008117,0,0.024346,0.023148,0.06408,0,100.975,0,0.031345,0,0.018807,0,0.000844,32.8128,0.032315,0.015601,0.143301,0.006714,0.000852,0.370465,0.001489,0,0.004568,0.009306,0.015081,66.5365,0,0.046886,0.000001,0.028132,0,0.001263,98.1631,0.096673,0.023335,0.4287,0.010042,0.002549,1.10829,0.004455,0,0.013665,0.027841,0.045116,0,100,2,O,0,0.000942,0,0.000565,0,0.000025,0.986311,0.000971,0.000469,0.004307,0.000202,0.000026,0.011136,0.000045,0,0.000137,0.00028,0.000453,2,0.006981,0.019202,0.077644,0.006294,0.002246,0.012626,0.007871,0.038488,0.032007,0.017079,0.011418,0.013473,0.012452,0.006989,0.060611,0.007383,0.011293,0.028211,-93.154,94.3622,-1.8763,43.7356,-15.077,564.251,0.063558,23.1637,40.1256,10.1803,115.585,1008.81,2.85422,69.0068,-202.56,24.5267,47.2672,37.0991,-3.7489,33.8557,13.05,139.985,334,334,123,319,123,303,301,332,333,140,117,335,126,538,120,2011,503,914,Jadeite,Jadeite,Fluorite,Corundum,Fluorite,CaNb2O6,Cassiterite,Scheelite,Manganotantalite,Rutile,Cr2O3,Mn,Magnetite,U,Crocoite,ThO2,Zr,Hf
Bischoff_b1,2,40,20,40,0,108,0,0.077017,0,0.00061,0,0.000811,78.5595,0.098864,0.100252,0.099099,0.011753,0,0.445532,0.010537,0.016692,0.015819,0.012159,0.05533,21.4744,100.978,0,0.103817,0,0.001152,0,0.00116,99.74,0.124676,0.122413,0.165302,0.017178,0,0.573176,0.011954,0.017981,0.018,0.016425,0.06525,0,100.978,0,0.16589,0,0.001119,0,0.000432,32.7761,0.026629,0.027435,0.102448,0.011193,0,0.39505,0.002192,0.003989,0.003376,0.006601,0.01535,66.4622,0,0.24808,0.000001,0.001673,0,0.000646,98.03,0.079643,0.041028,0.306413,0.016739,0,1.18155,0.006556,0.011932,0.010097,0.019742,0.045912,0,100,2,O,0,0.004992,0,0.000034,0,0.000013,0.986309,0.000801,0.000826,0.003083,0.000337,0,0.011888,0.000066,0.00012,0.000102,0.000199,0.000462,2,0.006981,0.019195,0.077603,0.006294,0.002246,0.012626,0.007871,0.038485,0.032004,0.017076,0.011416,0.013471,0.01245,0.006989,0.060608,0.007383,0.011294,0.028208,-60.901,18.6974,-1.7559,727.617,-17.683,1101.38,0.06358,27.9879,23.0158,13.6793,69.7024,-115.28,2.71548,46.9205,254.344,33.0955,66.3238,36.4383,-3.7539,33.8554,13.05,145.004,334,334,123,319,123,303,301,332,333,140,117,335,126,538,120,2011,503,914,Jadeite,Jadeite,Fluorite,Corundum,Fluorite,CaNb2O6,Cassiterite,Scheelite,Manganotantalite,Rutile,Cr2O3,Mn,Magnetite,U,Crocoite,ThO2,Zr,Hf
Bischoff_b1,2,40,20,40,0,109,0.00383,0.043285,0,0.003532,0,0,78.8221,0.072594,0.083435,0.08169,0,0.017489,0.41631,0.000999,0,0.014436,0.003149,0.075071,21.5068,101.145,0.008193,0.058348,0,0.006674,0,0,100.073,0.091547,0.101879,0.136263,0,0.022582,0.535582,0.001133,0,0.016426,0.004254,0.08853,0.000008,101.145,0.006746,0.093149,0,0.006477,0,0,32.8554,0.019535,0.022812,0.084373,0,0.015749,0.3688,0.000208,0,0.003078,0.001708,0.020808,66.5011,0.020175,0.139287,0.000001,0.009685,0,0,98.2588,0.058422,0.034112,0.25233,0,0.0471,1.10295,0.000621,0,0.009205,0.005108,0.06223,0,100,2,O,0.000203,0.002801,0,0.000195,0,0,0.988116,0.000588,0.000686,0.002537,0,0.000474,0.011092,0.000006,0,0.000093,0.000051,0.000626,2,0.006983,0.019204,0.077646,0.006295,0.002246,0.012627,0.007871,0.038489,0.032007,0.017081,0.011418,0.013474,0.012452,0.006989,0.060611,0.007383,0.011294,0.028212,129.205,32.4464,-1.8411,125.985,-19.649,-144.4,0.063472,37.9359,27.56,16.295,-124.64,55.5187,2.86126,493.011,-821.3,36.2452,254.007,26.9817,-3.7589,33.8551,13.05,150.003,334,334,123,319,123,303,301,332,333,140,117,335,126,538,120,2011,503,914,Jadeite,Jadeite,Fluorite,Corundum,Fluorite,CaNb2O6,Cassiterite,Scheelite,Manganotantalite,Rutile,Cr2O3,Mn,Magnetite,U,Crocoite,ThO2,Zr,Hf
