Repository: orthospar/MinorElements-Cassiterite

# MinorElements-Cassiterite
EPMA data and R code for generation of figures in "Systematic trends in the substitution mechanisms of minor elements in cassiterite", submitted for publication in the Australian Journal of Earth Sciences.

# Data Availability
The final cleaned and organised dataset is available above (cassiterite_EPMA.csv) and as a supplementary file hosted by AJES.

File: Data/161021/161021.csv (part 3 of 10)
       F,   Al2O3,     CaO,   Nb2O5,    SnO2,     WO3,   Ta2O5,    TiO2,   Cr2O3,     MnO,     FeO,     UO2,     PbO,    ThO2,    ZrO2,    HfO2,       O,   TOTAL,  Si AT%,  Na AT%,   F AT%,  Al AT%,  Ca AT%,  Nb AT%,  Sn AT%,   W AT%,  Ta AT%,  Ti AT%,  Cr AT%,  Mn AT%,  Fe AT%,   U AT%,  Pb AT%,  Th AT%,  Zr AT%,  Hf AT%,   O AT%,Si OXMOL%,Na OXMOL%,F OXMOL%,Al OXMOL%,Ca OXMOL%,Nb OXMOL%,Sn OXMOL%,W OXMOL%,Ta OXMOL%,Ti OXMOL%,Cr OXMOL%,Mn OXMOL%,Fe OXMOL%,U OXMOL%,Pb OXMOL%,Th OXMOL%,Zr OXMOL%,Hf OXMOL%,O OXMOL%,   TOTAL, FORMULA,   BASIS,Si FORMULA,Na FORMULA,F FORMULA,Al FORMULA,Ca FORMULA,Nb FORMULA,Sn FORMULA,W FORMULA,Ta FORMULA,Ti FORMULA,Cr FORMULA,Mn FORMULA,Fe FORMULA,U FORMULA,Pb FORMULA,Th FORMULA,Zr FORMULA,Hf FORMULA,O FORMULA,Si CDL99,Na CDL99, F CDL99,Al CDL99,Ca CDL99,Nb CDL99,Sn CDL99, W CDL99,Ta CDL99,Ti CDL99,Cr CDL99,Mn CDL99,Fe CDL99, U CDL99,Pb CDL99,Th CDL99,Zr CDL99,Hf CDL99,Si %ERR ,Na %ERR , F %ERR ,Al %ERR ,Ca %ERR ,Nb %ERR ,Sn %ERR , W %ERR ,Ta %ERR ,Ti %ERR ,Cr %ERR ,Mn %ERR ,Fe %ERR , U %ERR ,Pb %ERR ,Th %ERR ,Zr %ERR ,Hf %ERR ,   X-POS,   Y-POS,   Z-POS, RELDIST,Si STD_NUM,Na STD_NUM,F STD_NUM,Al STD_NUM,Ca STD_NUM,Nb STD_NUM,Sn STD_NUM,W STD_NUM,Ta STD_NUM,Ti STD_NUM,Cr STD_NUM,Mn STD_NUM,Fe STD_NUM,U STD_NUM,Pb STD_NUM,Th STD_NUM,Zr STD_NUM,Hf STD_NUM,Si STD_NAM,Na STD_NAM,F STD_NAM,Al STD_NAM,Ca STD_NAM,Nb STD_NAM,Sn STD_NAM,W STD_NAM,Ta STD_NAM,Ti STD_NAM,Cr STD_NAM,Mn STD_NAM,Fe STD_NAM,U STD_NAM,Pb STD_NAM,Th STD_NAM,Zr STD_NAM,Hf STD_NAM
Bischoff_b2,3,40,20,40,0,142,0.010978,0.042201,0,0,0,0.003489,79.2001,0.094385,0.101387,0.026763,0,0,0.302631,0.008371,0.0803,0.024566,0.019499,0.05523,21.5609,101.531,0.023487,0.056885,0,0,0,0.00499,100.553,0.119027,0.123799,0.044643,0,0,0.389334,0.009497,0.086502,0.027954,0.02634,0.065132,0.000002,101.531,0.019301,0.090638,0,0,0,0.001854,32.949,0.025349,0.027667,0.027589,0,0,0.267574,0.001737,0.019137,0.005228,0.010555,0.015279,66.5392,0.057786,0.135682,0.000001,0,0,0.002775,98.6473,0.075895,0.041416,0.0826,0,0,0.801101,0.005199,0.057296,0.015651,0.031601,0.045744,0,100,2,O,0.00058,0.002724,0,0,0,0.000056,0.990363,0.000762,0.000832,0.000829,0,0,0.008043,0.000052,0.000575,0.000157,0.000317,0.000459,2,0.006982,0.019201,0.077732,0.00629,0.002246,0.012627,0.007873,0.038475,0.031996,0.017085,0.011419,0.013472,0.012449,0.006992,0.06059,0.007385,0.011291,0.028202,45.3506,33.2451,-1.7911,-104.74,-27.857,256.607,0.063281,29.2836,22.7574,46.6934,-84.555,-147.84,3.68191,59.0287,53.0232,21.3947,41.6169,36.4942,-3.7993,33.6742,13.0515,50.0252,334,334,123,319,123,303,301,332,333,140,117,335,126,538,120,2011,503,914,Jadeite,Jadeite,Fluorite,Corundum,Fluorite,CaNb2O6,Cassiterite,Scheelite,Manganotantalite,Rutile,Cr2O3,Mn,Magnetite,U,Crocoite,ThO2,Zr,Hf
Bischoff_b2,3,40,20,40,0,143,0.010474,0.008453,0,0,0,0,79.6078,0.099958,0.072444,0.047038,0.013458,0.013529,0.057411,0.002566,0.006718,0.02385,0.027467,0.075055,21.6053,101.672,0.022407,0.011395,0,0,0,0,101.071,0.126055,0.088459,0.078462,0.019669,0.017469,0.073859,0.00291,0.007236,0.027139,0.037102,0.088511,0.000002,101.672,0.018405,0.018148,0,0,0,0,33.1037,0.026834,0.01976,0.048467,0.012774,0.012154,0.050737,0.000532,0.0016,0.005073,0.014861,0.020754,66.6462,0.055223,0.027225,0.000001,0,0,0,99.3256,0.080514,0.029644,0.145424,0.019164,0.036468,0.152234,0.001596,0.004801,0.015221,0.04459,0.062271,0,100,2,O,0.000552,0.000545,0,0,0,0,0.993416,0.000805,0.000593,0.001454,0.000383,0.000365,0.001523,0.000016,0.000048,0.000152,0.000446,0.000623,2,0.006982,0.019204,0.077863,0.006289,0.002246,0.012626,0.007871,0.038471,0.031993,0.017093,0.011425,0.013474,0.01245,0.00699,0.060576,0.007383,0.011289,0.028199,47.514,161.597,-1.7924,-37.1,-24.701,-93.815,0.063092,27.6765,31.652,27.2316,61.0524,71.4577,16.1795,192.106,631.31,22.0251,29.7476,26.9742,-3.803,33.6708,13.0515,55.0494,334,334,123,319,123,303,301,332,333,140,117,335,126,538,120,2011,503,914,Jadeite,Jadeite,Fluorite,Corundum,Fluorite,CaNb2O6,Cassiterite,Scheelite,Manganotantalite,Rutile,Cr2O3,Mn,Magnetite,U,Crocoite,ThO2,Zr,Hf
Bischoff_b2,3,40,20,40,0,144,0.000909,0.108739,0,0,0,0,79.4492,0.090039,0.095184,0.099138,0.001096,0,0.04326,0.009031,0,0.024916,0.022304,0.090982,21.6116,101.646,0.001944,0.146577,0,0,0,0,100.869,0.113547,0.116226,0.165368,0.001602,0,0.055654,0.010245,0,0.028352,0.030128,0.107294,0.000002,101.646,0.001594,0.233036,0,0,0,0,32.9802,0.024129,0.025917,0.101973,0.001039,0,0.038165,0.001869,0,0.005291,0.012047,0.025114,66.5496,0.004785,0.34969,0.000001,0,0,0,98.979,0.072416,0.038891,0.306037,0.001558,0,0.11454,0.00561,0,0.015878,0.036154,0.075372,0,100,2,O,0.000048,0.007003,0,0,0,0,0.991147,0.000725,0.000779,0.003065,0.000031,0,0.001147,0.000056,0,0.000159,0.000362,0.000755,2,0.00698,0.019183,0.077777,0.006288,0.002245,0.012622,0.007869,0.03846,0.031984,0.017084,0.01142,0.013469,0.012446,0.006987,0.060565,0.00738,0.011287,0.028191,542.723,13.5383,-1.8836,-43.549,-14.757,-91.345,0.063152,30.6612,24.1995,13.6782,737.578,-51.107,21.1913,54.6943,-1061.2,21.0847,36.4618,22.3268,-3.8066,33.6674,13.0515,60.0025,334,334,123,319,123,303,301,332,333,140,117,335,126,538,120,2011,503,914,Jadeite,Jadeite,Fluorite,Corundum,Fluorite,CaNb2O6,Cassiterite,Scheelite,Manganotantalite,Rutile,Cr2O3,Mn,Magnetite,U,Crocoite,ThO2,Zr,Hf
Bischoff_b2,3,40,20,40,0,145,0,0.066247,0,0,0,0,79.5765,0.068261,0.08883,0.101564,0,0,0.052205,0.00788,0,0.02104,0.018816,0.065249,21.6202,101.687,0,0.089299,0,0,0,0,101.031,0.086083,0.108467,0.169414,0,0,0.067162,0.008939,0,0.023941,0.025417,0.076946,0,101.687,0,0.142003,0,0,0,0,33.0402,0.018297,0.024192,0.10449,0,0,0.046067,0.001631,0,0.004468,0.010165,0.018015,66.5905,0,0.213048,0.000001,0,0,0,99.1411,0.054903,0.036296,0.313536,0,0,0.138229,0.004895,0,0.013408,0.030502,0.054056,0,100,2,O,0,0.004265,0,0,0,0,0.992342,0.00055,0.000727,0.003138,0,0,0.001384,0.000049,0,0.000134,0.000305,0.000541,2,0.006978,0.019188,0.077782,0.006287,0.002244,0.012617,0.007866,0.038454,0.031979,0.017082,0.011419,0.013468,0.012445,0.006985,0.060551,0.007378,0.011282,0.028186,-125.04,21.5544,-1.8117,-32.344,-22.142,-107.64,0.063084,40.2741,25.8919,13.3844,-219.58,-48.353,17.7023,62.6371,-275.3,24.9204,43.0703,30.9453,-3.8103,33.664,13.0515,65.0267,334,334,123,319,123,303,301,332,333,140,117,335,126,538,120,2011,503,914,Jadeite,Jadeite,Fluorite,Corundum,Fluorite,CaNb2O6,Cassiterite,Scheelite,Manganotantalite,Rutile,Cr2O3,Mn,Magnetite,U,Crocoite,ThO2,Zr,Hf
Bischoff_b2,3,40,20,40,0,146,0,0.017943,0,0,0,0,79.596,0.094811,0.113512,0.075566,0,0,0.02575,0.008878,0.01917,0.020193,0.029744,0.083169,21.6046,101.689,0,0.024186,0,0,0,0,101.056,0.119564,0.138604,0.126049,0,0,0.033128,0.010072,0.02065,0.022978,0.040178,0.09808,0.000002,101.689,0,0.038524,0,0,0,0,33.1027,0.025455,0.030965,0.077871,0,0,0.02276,0.001841,0.004567,0.004296,0.016095,0.023,66.6519,0,0.057821,0.000001,0,0,0,99.3677,0.076412,0.046476,0.233755,0,0,0.06832,0.005527,0.013709,0.012895,0.048315,0.069042,0,100,2,O,0,0.001156,0,0,0,0,0.9933,0.000764,0.000929,0.002337,0,0,0.000683,0.000055,0.000137,0.000129,0.000483,0.00069,2,0.006982,0.019197,0.077869,0.006286,0.002246,0.012625,0.007871,0.038462,0.031986,0.017091,0.011423,0.013472,0.012447,0.00699,0.060563,0.007382,0.011287,0.028192,-33.981,76.6913,-1.9487,-26.723,-19.543,-94.233,0.063078,29.144,20.3709,17.5041,-262.16,-1299,35.026,55.6515,221.321,25.9721,27.5208,24.3816,-3.8139,33.6606,13.0515,69.9783,334,334,123,319,123,303,301,332,333,140,117,335,126,538,120,2011,503,914,Jadeite,Jadeite,Fluorite,Corundum,Fluorite,CaNb2O6,Cassiterite,Scheelite,Manganotantalite,Rutile,Cr2O3,Mn,Magnetite,U,Crocoite,ThO2,Zr,Hf
Bischoff_b2,3,40,20,40,0,147,0.0051,0.065364,0,0,0,0.005492,79.6399,0.096286,0.097283,0.034007,0.002193,0.002212,0.042265,0.007019,0.048307,0.026919,0,0.045169,21.6022,101.72,0.010912,0.088109,0,0,0,0.007856,101.112,0.121424,0.118788,0.056726,0.003206,0.002856,0.054374,0.007963,0.052037,0.030631,0,0.053267,-0.00001,101.72,0.008957,0.140232,0,0,0,0.002915,33.0952,0.025831,0.026517,0.035018,0.002081,0.001986,0.037328,0.001454,0.0115,0.005722,0,0.012482,66.5928,0.026881,0.210423,0.000001,0,0,0.004375,99.3213,0.077522,0.039791,0.105091,0.003122,0.00596,0.112023,0.004365,0.034512,0.017172,0,0.037459,0,100,2,O,0.000269,0.004212,0,0,0,0.000088,0.993958,0.000776,0.000796,0.001052,0.000062,0.00006,0.001121,0.000044,0.000345,0.000172,0,0.000375,2,0.00698,0.019197,0.077841,0.006288,0.002246,0.012623,0.00787,0.038461,0.031985,0.01709,0.011422,0.013471,0.012447,0.006989,0.060562,0.007381,0.011286,0.028191,97.078,21.8392,-1.7571,-32.424,-61.731,163.228,0.06306,28.7046,23.6879,37.0816,369.182,431.499,21.6715,70.3331,87.9585,19.5357,-70.252,44.5027,-3.8176,33.6572,13.0515,75.0124,334,334,123,319,123,303,301,332,333,140,117,335,126,538,120,2011,503,914,Jadeite,Jadeite,Fluorite,Corundum,Fluorite,CaNb2O6,Cassiterite,Scheelite,Manganotantalite,Rutile,Cr2O3,Mn,Magnetite,U,Crocoite,ThO2,Zr,Hf
Bischoff_b2,3,40,20,40,0,148,0,0.022441,0,0,0,0.00039,79.4145,0.125088,0.096433,0.050105,0,0,0.04872,0.016046,0.048973,0.018922,0.054427,0.066065,21.5598,101.522,0,0.030251,0,0,0,0.000558,100.825,0.157747,0.117751,0.083577,0,0,0.062678,0.018203,0.052755,0.021531,0.07352,0.077909,0,101.522,0,0.048275,0,0,0,0.000208,33.0899,0.033648,0.026356,0.051731,0,0,0.043143,0.003334,0.011689,0.004033,0.029507,0.018305,66.6399,0,0.072435,0.000001,0,0,0.000311,99.3013,0.100977,0.039547,0.155243,0,0,0.129472,0.010004,0.03508,0.012102,0.088551,0.054932,0,100,2,O,0,0.001449,0,0,0,0.000006,0.993095,0.00101,0.000791,0.001553,0,0,0.001295,0.0001,0.000351,0.000121,0.000886,0.000549,2,0.006979,0.019194,0.077851,0.006285,0.002246,0.012623,0.007871,0.038455,0.031981,0.017088,0.011421,0.013469,0.012445,0.00699,0.060554,0.007383,0.011285,0.028188,-360.16,61.5275,-1.8086,-33.765,-20.428,2289.1,0.063144,22.2086,23.889,25.6483,-978.63,-42.582,18.9083,30.8835,86.7492,27.7029,15.3566,30.5693,-3.8213,33.6538,13.0515,80.0289,334,334,123,319,123,303,301,332,333,140,117,335,126,538,120,2011,503,914,Jadeite,Jadeite,Fluorite,Corundum,Fluorite,CaNb2O6,Cassiterite,Scheelite,Manganotantalite,Rutile,Cr2O3,Mn,Magnetite,U,Crocoite,ThO2,Zr,Hf
Sifleets_a1,4,40,20,40,0,149,0.839099,0.053777,0,0.383172,0,0.572583,72.3136,0.053149,1.75495,0.044824,0.004537,0.032999,0.484651,0,0.048971,0.013095,1.81229,0.294306,22.335,101.041,1.79513,0.07249,0,0.723996,0,0.819104,91.8101,0.067025,2.1429,0.074769,0.006632,0.042609,0.623502,0,0.052753,0.014901,2.44804,0.34707,0,101.041,1.42275,0.111394,0,0.676278,0,0.293495,29.0143,0.013767,0.461868,0.044564,0.004156,0.028604,0.413272,0,0.011256,0.002688,0.946112,0.078522,66.477,4.34436,0.17007,0.000001,1.03251,0,0.448092,88.5948,0.042037,0.705155,0.136075,0.006344,0.087343,1.26192,0,0.034369,0.008206,2.88894,0.239766,0,100,2,O,0.042804,0.003351,0,0.020346,0,0.00883,0.872912,0.000414,0.013896,0.001341,0.000125,0.000861,0.012434,0,0.000339,0.000081,0.028464,0.002362,2,0.006933,0.018707,0.075983,0.006189,0.002255,0.012659,0.007916,0.038395,0.031921,0.0169,0.011329,0.01338,0.012378,0.007039,0.060644,0.007453,0.011346,0.028131,0.929259,25.6545,-1.801,1.52496,-1046.8,2.19761,0.066917,51.4918,1.70965,28.1973,177.54,29.7145,2.53705,-475.07,86.7782,40.2883,0.920442,7.19997,-8.5564,4.54589,13.0415,0,334,334,123,319,123,303,301,332,333,140,117,335,126,538,120,2011,503,914,Jadeite,Jadeite,Fluorite,Corundum,Fluorite,CaNb2O6,Cassiterite,Scheelite,Manganotantalite,Rutile,Cr2O3,Mn,Magnetite,U,Crocoite,ThO2,Zr,Hf
Sifleets_a1,4,40,20,40,0,150,16.2144,0.05909,0,13.7253,0.026123,0.01876,23.2107,0,0.219355,0,0,0.02529,1.96543,0,0,0,0,0.004967,37.5992,93.0687,34.6885,0.079652,0,25.9337,0.036551,0.026837,29.4686,0,0.267846,0,0,0.032655,2.52851,0,0,0,0,0.005857,0.000004,93.0687,15.7228,0.07,0,13.8537,0.01775,0.005499,5.3259,0,0.033015,0,0,0.012537,0.958462,0,0,0,0,0.000758,63.9996,54.1805,0.120609,0,23.8698,0.061167,0.009475,18.3529,0,0.056885,0,0,0.043202,3.30284,0,0,0,0,0.002612,0,100,2,O,0.491341,0.002188,0,0.432932,0.000555,0.000172,0.166435,0,0.001032,0,0,0.000392,0.029952,0,0,0,0,0.000024,2,0.005305,0.012188,0.041773,0.004467,0.001944,0.010784,0.006726,0.032566,0.027223,0.013048,0.008975,0.010823,0.010353,0.005849,0.052222,0.00626,0.010016,0.023902,0.161789,15.6994,-3.767,0.149781,5.56947,41.633,0.124904,-125.44,9.40094,-49.956,-105.1,31.6199,0.989745,-17.954,-23.41,-11.947,-15.103,340.285,-8.5503,4.5457,13.0415,6.11314,334,334,123,319,123,303,301,332,333,140,117,335,126,538,120,2011,503,914,Jadeite,Jadeite,Fluorite,Corundum,Fluorite,CaNb2O6,Cassiterite,Scheelite,Manganotantalite,Rutile,Cr2O3,Mn,Magnetite,U,Crocoite,ThO2,Zr,Hf
Sifleets_a1,4,40,20,40,0,151,12.8573,0,0,8.96169,0.044979,0.009201,7.81267,0,0,0,0,0.017071,2.57199,0,0,0,0,0,25.4904,57.7653,27.5063,0,0,16.933,0.062935,0.013163,9.91905,0,0,0,0,0.022043,3.30886,0,0,0,0,0,0,57.7653,18.3371,0,0,13.3042,0.044953,0.003967,2.63668,0,0,0,0,0.012447,1.84476,0,0,0,0,0,63.8159,62.0965,0,0,22.5265,0.152227,0.006717,8.92881,0,0,0,0,0.04215,6.24708,0,0,0,0,0,0,100,2,O,0.574688,0,0,0.416955,0.001409,0.000124,0.082634,0,0,0,0,0.00039,0.057815,0,0,0,0,0,2,0.004771,0.010903,0.033821,0.003872,0.00185,0.010071,0.006351,0.030165,0.025398,0.011948,0.008109,0.009932,0.009597,0.005486,0.047992,0.005845,0.009285,0.022248,0.179084,-13.243,-3.1198,0.180323,3.2364,78.4825,0.222379,-14.494,-58.851,-65.743,-37.045,42.6385,0.849044,-6.8316,-5.0351,-5.8348,-14.486,-13.274,-8.5446,4.5486,13.0415,12.5086,334,334,123,319,123,303,301,332,333,140,117,335,126,538,120,2011,503,914,Jadeite,Jadeite,Fluorite,Corundum,Fluorite,CaNb2O6,Cassiterite,Scheelite,Manganotantalite,Rutile,Cr2O3,Mn,Magnetite,U,Crocoite,ThO2,Zr,Hf
Sifleets_a1,4,40,20,40,0,152,0.024894,0.034959,0,0.01605,0.000699,0.293261,77.314,0.058528,0.973474,0.026408,0,0.033361,0.273105,0.006114,0,0.019047,0.044952,0.040721,21.3886,100.548,0.053256,0.047124,0,0.030326,0.000977,0.419522,98.1586,0.073809,1.18867,0.044051,0,0.043076,0.351348,0.006936,0,0.021673,0.060721,0.048022,0,100.548,0.044164,0.075768,0,0.029639,0.000868,0.157282,32.4572,0.015862,0.268064,0.027471,0,0.030257,0.243667,0.00128,0,0.00409,0.024554,0.011368,66.6084,0.13332,0.114363,0.000001,0.044737,0.002622,0.237398,97.9806,0.047885,0.40461,0.082928,0,0.091339,0.735572,0.003863,0,0.012347,0.074123,0.034316,0,100,2,O,0.001326,0.002275,0,0.00089,0.000026,0.004723,0.974569,0.000476,0.008049,0.000825,0,0.000909,0.007316,0.000038,0,0.000123,0.000737,0.000341,2,0.006999,0.019156,0.077765,0.006276,0.002253,0.012677,0.007899,0.038509,0.032025,0.017086,0.01142,0.013474,0.012449,0.007019,0.060676,0.007415,0.011334,0.028226,20.2939,39.8064,-1.8225,27.9911,227.707,3.73689,0.064187,46.9473,2.77119,47.2973,-177.76,29.5999,4.0031,81.0443,-468.32,27.6384,18.5241,49.3668,-8.5417,4.54879,13.0415,15.4045,334,334,123,319,123,303,301,332,333,140,117,335,126,538,120,2011,503,914,Jadeite,Jadeite,Fluorite,Corundum,Fluorite,CaNb2O6,Cassiterite,Scheelite,Manganotantalite,Rutile,Cr2O3,Mn,Magnetite,U,Crocoite,ThO2,Zr,Hf
Sifleets_a1,4,40,20,40,0,153,0,0.052103,0,0,0,0.309533,77.6123,0.069461,1.00686,0.032888,0.008482,0.016932,0.259882,0.003114,0,0.018306,0.062483,0.099375,21.4651,101.017,0,0.070233,0,0,0,0.4428,98.5373,0.087596,1.22943,0.054858,0.012397,0.021863,0.334337,0.003533,0,0.020831,0.084402,0.117191,-0.00001,101.017,0,0.11252,0,0,0,0.165413,32.4655,0.018758,0.276261,0.034088,0.008099,0.015302,0.231037,0.00065,0,0.003917,0.034008,0.027642,66.6068,0,0.169907,0.000001,0,0,0.249777,98.0474,0.056649,0.417161,0.102947,0.012229,0.046212,0.697743,0.001962,0,0.011829,0.102704,0.08348,0,100,2,O,0,0.003379,0,0,0,0.004967,0.97484,0.000563,0.008295,0.001024,0.000243,0.000459,0.006937,0.00002,0,0.000118,0.001021,0.00083,2,0.007003,0.019155,0.077802,0.006275,0.002253,0.012683,0.007902,0.038512,0.032027,0.017088,0.011422,0.013475,0.01245,0.007022,0.060682,0.007419,0.011338,0.028228,-34.869,27.062,-1.7175,-58.261,-121.93,3.57423,0.064066,39.641,2.69292,38.2848,96.2321,57.3092,4.17045,158.973,-136.85,28.7604,13.5271,20.5033,-8.5368,4.54969,13.0415,20.3864,334,334,123,319,123,303,301,332,333,140,117,335,126,538,120,2011,503,914,Jadeite,Jadeite,Fluorite,Corundum,Fluorite,CaNb2O6,Cassiterite,Scheelite,Manganotantalite,Rutile,Cr2O3,Mn,Magnetite,U,Crocoite,ThO2,Zr,Hf
Sifleets_a1,4,40,20,40,0,154,0,0,0,0,0,0.252439,77.9127,0.082633,0.860716,0.049035,0.003416,0.01813,0.226395,0.003714,0,0.018591,0.035015,0.101833,21.4646,101.029,0,0,0,0,0,0.361125,98.9187,0.104207,1.05098,0.081793,0.004993,0.023411,0.291256,0.004213,0,0.021154,0.047298,0.12009,0.000002,101.029,0,0,0,0,0,0.135019,32.6193,0.022334,0.236367,0.050869,0.003264,0.016399,0.201441,0.000775,0,0.003981,0.019074,0.02835,66.6629,0,0,0.000001,0,0,0.203649,98.3995,0.067373,0.356513,0.153451,0.004924,0.049469,0.607667,0.002339,0,0.01201,0.057539,0.085522,0,100,2,O,0,0,0,0,0,0.004051,0.978634,0.00067,0.007091,0.001526,0.000098,0.000492,0.006044,0.000023,0,0.000119,0.000572,0.000851,2,0.007,0.019169,0.077853,0.006276,0.002252,0.012675,0.007897,0.038505,0.032021,0.017091,0.011423,0.013476,0.01245,0.007017,0.060663,0.007413,0.011331,0.028223,-20.545,-504.45,-1.8364,-28.308,-220.29,4.23901,0.063902,33.3974,3.07901,26.1765,237.427,53.5919,4.68093,133.247,-519.88,28.3021,23.5723,20.0161,-8.5319,4.5507,13.0415,25.3894,334,334,123,319,123,303,301,332,333,140,117,335,126,538,120,2011,503,914,Jadeite,Jadeite,Fluorite,Corundum,Fluorite,CaNb2O6,Cassiterite,Scheelite,Manganotantalite,Rutile,Cr2O3,Mn,Magnetite,U,Crocoite,ThO2,Zr,Hf
Sifleets_a1,4,40,20,40,0,155,0,0.047108,0,0,0,0.134289,78.5092,0.044332,0.563419,0.067021,0.000693,0.021392,0.145556,0.000254,0.033612,0.016782,0.025836,0.074697,21.4976,101.182,0,0.063501,0,0,0,0.192106,99.6761,0.055906,0.687967,0.111795,0.001013,0.027622,0.187257,0.000288,0.036208,0.019097,0.034899,0.088088,0,101.182,0,0.101578,0,0,0,0.071653,32.7902,0.011953,0.154353,0.069361,0.000661,0.019303,0.129201,0.000053,0.008042,0.003585,0.01404,0.020746,66.6052,0,0.152837,0.000001,0,0,0.107812,98.6747,0.035971,0.232245,0.208725,0.000994,0.058087,0.388802,0.000159,0.024201,0.010789,0.042251,0.062429,0,100,2,O,0,0.00305,0,0,0,0.002152,0.984614,0.000359,0.004635,0.002083,0.00002,0.00058,0.00388,0.000002,0.000241,0.000108,0.000422,0.000623,2,0.006991,0.019174,0.077816,0.00628,0.002249,0.012648,0.007883,0.038478,0.031999,0.017085,0.01142,0.013471,0.012446,0.007003,0.06061,0.007397,0.011308,0.028204,-57.909,29.8493,-1.7403,-40.515,-30.375,7.37538,0.063591,61.7705,4.47394,19.543,1165.99,45.5664,6.86366,1945.19,126.382,31.265,31.6327,27.1041,-8.5269,4.55159,13.0415,30.4681,334,334,123,319,123,303,301,332,333,140,117,335,126,538,120,2011,503,914,Jadeite,Jadeite,Fluorite,Corundum,Fluorite,CaNb2O6,Cassiterite,Scheelite,Manganotantalite,Rutile,Cr2O3,Mn,Magnetite,U,Crocoite,ThO2,Zr,Hf
Sifleets_a1,4,40,20,40,0,156,0,0.023073,0,0,0,0.249535,78.1576,0.069728,0.767277,0.050825,0.000765,0,0.207468,0.009804,0,0.013729,0.047268,0.078805,21.503,101.179,0,0.031101,0,0,0,0.35697,99.2296,0.087933,0.93689,0.084779,0.001118,0,0.266907,0.011122,0,0.015622,0.06385,0.092933,0,101.179,0,0.049767,0,0,0,0.133189,32.6541,0.018807,0.210271,0.052617,0.00073,0,0.184218,0.002043,0,0.002934,0.025696,0.021894,66.6438,0,0.075042,0.000001,0,0,0.200832,98.4765,0.056718,0.317062,0.158679,0.0011,0,0.555554,0.00616,0,0.008848,0.077492,0.066026,0,100,2,O,0,0.001494,0,0,0,0.003997,0.979959,0.000564,0.00631,0.001579,0.000022,0,0.005528,0.000061,0,0.000088,0.000771,0.000657,2,0.006994,0.019163,0.0778,0.006276,0.00225,0.012662,0.007891,0.038486,0.032006,0.017084,0.011418,0.01347,0.012445,0.007011,0.06063,0.007406,0.011319,0.028209,-25.249,59.773,-1.7968,-27.989,-16.372,4.27682,0.06377,39.4654,3.40101,25.2979,1055.93,-110.37,5.03977,50.5577,-440.55,38.213,17.6279,25.719,-8.522,4.55259,13.0415,35.4691,334,334,123,319,123,303,301,332,333,140,117,335,126,538,120,2011,503,914,Jadeite,Jadeite,Fluorite,Corundum,Fluorite,CaNb2O6,Cassiterite,Scheelite,Manganotantalite,Rutile,Cr2O3,Mn,Magnetite,U,Crocoite,ThO2,Zr,Hf
Sifleets_a1,4,40,20,40,0,157,0,0.019116,0,0,0,0.298264,78.1091,0.057991,0.923131,0.096052,0.001151,0.001214,0.254703,0.005667,0,0.018338,0.047071,0.088693,21.587,101.508,0,0.025768,0,0,0,0.426679,99.1681,0.073131,1.1272,0.160221,0.001682,0.001567,0.327674,0.006429,0,0.020867,0.063584,0.104594,0,101.508,0,0.041072,0,0,0,0.158579,32.507,0.015581,0.251999,0.099051,0.001093,0.001091,0.22528,0.001176,0,0.003904,0.025489,0.024545,66.6441,0,0.061987,0.000001,0,0,0.239332,98.121,0.047029,0.380324,0.298982,0.00165,0.003294,0.679999,0.00355,0,0.011783,0.076938,0.074088,0,100,2,O,0,0.001233,0,0,0,0.004759,0.975541,0.000468,0.007563,0.002973,0.000033,0.000033,0.006761,0.000035,0,0.000117,0.000765,0.000737,2,0.006996,0.019149,0.077765,0.006272,0.002251,0.012667,0.007894,0.038486,0.032005,0.017077,0.011415,0.013467,0.012443,0.007014,0.060639,0.00741,0.011325,0.028209,-22.997,71.8659,-1.8111,-28.136,-32.402,3.68184,0.063808,47.3489,2.89787,14.0634,702.386,785.148,4.23869,87.3568,-1366,28.6784,17.707,22.9021,-8.5171,4.5535,13.0415,40.4529,334,334,123,319,123,303,301,332,333,140,117,335,126,538,120,2011,503,914,Jadeite,Jadeite,Fluorite,Corundum,Fluorite,CaNb2O6,Cassiterite,Scheelite,Manganotantalite,Rutile,Cr2O3,Mn,Magnetite,U,Crocoite,ThO2,Zr,Hf
Sifleets_a1,4,40,20,40,0,158,0,0.037404,0,0,0,0.12138,78.6227,0.073868,0.526665,0.032186,0.007063,0.035127,0.150787,0.009331,0,0.02083,0.022893,0.06436,21.5003,101.225,0,0.05042,0,0,0,0.173639,99.8201,0.093154,0.643088,0.053688,0.010323,0.045357,0.193987,0.010586,0,0.023703,0.030923,0.075898,0,101.225,0,0.080651,0,0,0,0.064763,32.8366,0.019917,0.14428,0.033309,0.006733,0.031695,0.133841,0.001943,0,0.00445,0.01244,0.017874,66.6115,0,0.121315,0.000001,0,0,0.097416,98.7856,0.059918,0.217025,0.100206,0.010128,0.095351,0.402647,0.005846,0,0.013387,0.037425,0.053772,0,100,2,O,0,0.002422,0,0,0,0.001944,0.985913,0.000598,0.004332,0.001,0.000202,0.000952,0.004019,0.000058,0,0.000134,0.000374,0.000537,2,0.006988,0.019172,0.077789,0.006279,0.002248,0.012643,0.007879,0.038464,0.031987,0.01708,0.011416,0.013466,0.012442,0.006999,0.060582,0.007393,0.011304,0.028193,-49.861,37.3089,-1.7376,-31.662,-12.786,8.08378,0.063511,37.2625,4.75345,39.0688,115.299,28.1473,6.64991,53.0253,-82.38,25.2185,35.5946,31.3717,-8.5122,4.5545,13.0415,45.4539,334,334,123,319,123,303,301,332,333,140,117,335,126,538,120,2011,503,914,Jadeite,Jadeite,Fluorite,Corundum,Fluorite,CaNb2O6,Cassiterite,Scheelite,Manganotantalite,Rutile,Cr2O3,Mn,Magnetite,U,Crocoite,ThO2,Zr,Hf
Sifleets_a1,4,40,20,40,0,159,0,0.014377,0,0,0,0.498515,76.6121,0.064468,1.64952,0.060354,0,0.013784,0.409896,0.000684,0,0.022039,0.12892,0.096813,21.484,101.055,0,0.01938,0,0,0,0.713146,97.2675,0.081299,2.01416,0.100674,0,0.017798,0.52733,0.000776,0,0.025078,0.174145,0.11417,0.000002,101.055,0,0.031042,0,0,0,0.266347,32.0403,0.017406,0.452498,0.062543,0,0.012454,0.364324,0.000143,0,0.004715,0.070153,0.026924,66.6512,0,0.04707,0.000001,0,0,0.403875,97.1687,0.052787,0.686145,0.189676,0,0.03777,1.10489,0.000433,0,0.014298,0.212752,0.081651,0,100,2,O,0,0.000931,0,0,0,0.007992,0.961432,0.000522,0.013578,0.001877,0,0.000374,0.010932,0.000004,0,0.000141,0.002105,0.000808,2,0.007013,0.019116,0.077749,0.006261,0.002258,0.012715,0.00792,0.038522,0.032035,0.017077,0.011414,0.01347,0.012443,0.007041,0.060726,0.007441,0.011365,0.028235,-19.535,95.0189,-1.6754,-27.31,-15.878,2.44582,0.064563,42.6777,1.79643,21.5251,-125.56,70.1249,2.89033,724.882,-880.95,23.9926,6.91995,21.0359,-8.5073,4.5555,13.0415,50.4548,334,334,123,319,123,303,301,332,333,140,117,335,126,538,120,2011,503,914,Jadeite,Jadeite,Fluorite,Corundum,Fluorite,CaNb2O6,Cassiterite,Scheelite,Manganotantalite,Rutile,Cr2O3,Mn,Magnetite,U,Crocoite,ThO2,Zr,Hf
Sifleets_a1,4,40,20,40,0,160,0,0.028532,0,0,0,0.788924,75.6824,0.036548,2.01943,0.057822,0.000337,0.027435,0.574194,0.006684,0.00949,0.012514,0.119561,0.08261,21.4817,100.928,0,0.03846,0,0,0,1.12859,96.0871,0.04609,2.46584,0.096451,0.000493,0.035425,0.738699,0.007583,0.010223,0.01424,0.161503,0.09742,-0.00001,100.928,0,0.061583,0,0,0,0.421371,31.6413,0.009864,0.553794,0.059901,0.000322,0.02478,0.51019,0.001393,0.002273,0.002676,0.065039,0.022966,66.6226,0,0.093709,0.000001,0,0,0.641182,96.2944,0.030021,0.842684,0.182297,0.00049,0.075413,1.55267,0.004241,0.006917,0.008144,0.197934,0.069894,0,100,2,O,0,0.001849,0,0,0,0.01265,0.949867,0.000296,0.016625,0.001798,0.00001,0.000744,0.015316,0.000042,0.000068,0.00008,0.001952,0.000689,2,0.007016,0.019082,0.077619,0.006253,0.00226,0.012729,0.007931,0.03853,0.032042,0.017064,0.011407,0.013465,0.012439,0.007054,0.060761,0.007456,0.011379,0.02824,-15.48,48.336,-1.749,-99.605,-9.2194,1.74076,0.065051,74.9034,1.53483,22.3861,2391.11,35.7409,2.24063,74.4882,447.75,42.1657,7.41849,24.5772,-8.5024,4.55639,13.0415,55.4349,334,334,123,319,123,303,301,332,333,140,117,335,126,538,120,2011,503,914,Jadeite,Jadeite,Fluorite,Corundum,Fluorite,CaNb2O6,Cassiterite,Scheelite,Manganotantalite,Rutile,Cr2O3,Mn,Magnetite,U,Crocoite,ThO2,Zr,Hf
Sifleets_a1,4,40,20,40,0,161,0,0.006521,0,0.00167,0,0.787712,75.7485,0.057116,1.97958,0.038665,0,0.030504,0.543148,0.010309,0,0.02325,0.122443,0.111038,21.4757,100.936,0,0.008791,0,0.003156,0,1.12686,96.171,0.072028,2.41718,0.064495,0,0.039388,0.698758,0.011695,0,0.026456,0.165396,0.130945,-0.00001,100.936,0,0.014087,0,0.003074,0,0.421043,31.693,0.015428,0.543278,0.040085,0,0.027573,0.482972,0.002151,0,0.004976,0.066657,0.030893,66.6548,0,0.021438,0.000001,0.004678,0,0.64077,96.4648,0.046957,0.826795,0.122008,0,0.083925,1.47003,0.006546,0,0.015145,0.202886,0.09403,0,100,2,O,0,0.000423,0,0.000092,0,0.012634,0.950959,0.000463,0.016301,0.001203,0,0.000827,0.014492,0.000065,0,0.000149,0.002,0.000927,2,0.007017,0.019087,0.077659,0.006253,0.002261,0.012731,0.007932,0.038531,0.032043,0.017068,0.011409,0.013466,0.01244,0.007054,0.060759,0.007456,0.01138,0.028241,-13.285,207.826,-1.7066,264.039,-38.617,1.74274,0.065014,48.1147,1.55835,32.7476,-80.056,32.2514,2.33417,48.3715,-890.56,22.8,7.25973,18.4025,-8.4975,4.5574,13.0415,60.438,334,334,123,319,123,303,301,332,333,140,117,335,126,538,120,2011,503,914,Jadeite,Jadeite,Fluorite,Corundum,Fluorite,CaNb2O6,Cassiterite,Scheelite,Manganotantalite,Rutile,Cr2O3,Mn,Magnetite,U,Crocoite,ThO2,Zr,Hf
Sifleets_a1,4,40,20,40,0,162,0,0.03537,0,0,0,0.352537,77.338,0.049619,1.15071,0.071977,0.001255,0.004405,0.280502,0.00698,0.003418,0.016393,0.110561,0.095374,21.4722,100.989,0,0.047678,0,0,0,0.504319,98.1891,0.062573,1.40508,0.120063,0.001834,0.005688,0.360866,0.007919,0.003682,0.018654,0.149346,0.112472,0.000006,100.989,0,0.076387,0,0,0,0.188403,32.3524,0.0134,0.315747,0.074608,0.001198,0.003981,0.249381,0.001456,0.000819,0.003508,0.060178,0.02653,66.632,0,0.115468,0.000001,0,0,0.284794,97.809,0.040512,0.47729,0.225559,0.001811,0.012035,0.75394,0.004402,0.002477,0.010605,0.181934,0.080207,0,100,2,O,0,0.002293,0,0,0,0.005655,0.971075,0.000402,0.009477,0.002239,0.000036,0.000119,0.007485,0.000044,0.000025,0.000105,0.001806,0.000796,2,0.006999,0.019129,0.077729,0.006266,0.002252,0.012678,0.0079,0.038484,0.032004,0.017072,0.011411,0.013464,0.012439,0.007021,0.060645,0.007418,0.011333,0.028207,-16.955,39.3003,-1.742,-32.812,-17.253,3.21073,0.064152,55.2471,2.40522,18.2812,643.853,217.09,3.91223,71.0256,1240.73,32.0861,7.93743,21.3279,-8.4926,4.5583,13.0415,65.4199,334,334,123,319,123,303,301,332,333,140,117,335,126,538,120,2011,503,914,Jadeite,Jadeite,Fluorite,Corundum,Fluorite,CaNb2O6,Cassiterite,Scheelite,Manganotantalite,Rutile,Cr2O3,Mn,Magnetite,U,Crocoite,ThO2,Zr,Hf
Sifleets_a1,4,40,20,40,0,163,0,0,0,0.002608,0,0.74451,76.0891,0.059689,1.67006,0.040359,0,0.032815,0.507097,0.002373,0,0.028004,0.105886,0.097442,21.4626,100.843,0,0,0,0.004928,0,1.06505,96.6035,0.075273,2.03924,0.067321,0,0.042372,0.652379,0.002692,0,0.031866,0.143031,0.114912,0,100.843,0,0,0,0.004803,0,0.398188,31.8545,0.016132,0.458608,0.041866,0,0.02968,0.451183,0.000495,0,0.005997,0.057678,0.027127,66.6538,0,0,0.000001,0.007297,0,0.604865,96.7767,0.049011,0.696645,0.127193,0,0.090171,1.37073,0.001505,0,0.018219,0.175231,0.082413,0,100,2,O,0,0,0,0.000144,0,0.011948,0.95582,0.000484,0.013761,0.001256,0,0.000891,0.013538,0.000015,0,0.00018,0.001731,0.000814,2,0.007006,0.019092,0.07761,0.006255,0.002257,0.012706,0.007919,0.038501,0.032018,0.01706,0.011404,0.013459,0.012435,0.007041,0.0607,0.007442,0.011358,0.02822,-27.186,-270.97,-1.7531,169.306,-21.76,1.81177,0.064803,46.0296,1.77821,31.423,-185.14,30.0391,2.45623,209.084,-222.03,18.9318,8.27533,20.8919,-8.4877,4.55929,13.0415,70.4189,334,334,123,319,123,303,301,332,333,140,117,335,126,538,120,2011,503,914,Jadeite,Jadeite,Fluorite,Corundum,Fluorite,CaNb2O6,Cassiterite,Scheelite,Manganotantalite,Rutile,Cr2O3,Mn,Magnetite,U,Crocoite,ThO2,Zr,Hf
Sifleets_a1,4,40,20,40,0,164,8.49493,0.025014,0,3.56557,0.005473,0.445884,53.6281,0,1.30976,0.025158,0,0,0.296634,0,0,0,0.012681,0,27.9076,95.7168,18.1737,0.033719,0,6.73709,0.007658,0.637856,68.0868,0,1.59929,0.041964,0,0,0.381618,0,0,0,0.01713,0,0,95.7168,11.4141,0.04106,0,4.98684,0.005154,0.181112,17.051,0,0.273153,0.01982,0,0,0.200443,0,0,0,0.005246,0,65.8222,36.308,0.065306,0,7.93154,0.016393,0.288058,54.2389,0,0.434449,0.063047,0,0,0.637607,0,0,0,0.016688,0,0,100,2,O,0.346815,0.001248,0,0.151525,0.000157,0.005503,0.518091,0,0.0083,0.000602,0,0,0.00609,0,0,0,0.000159,0,2,0.006383,0.016395,0.064223,0.005744,0.00216,0.012215,0.007561,0.037085,0.030803,0.015695,0.0107,0.012691,0.011868,0.006675,0.059179,0.007116,0.011181,0.027127,0.229194,47.4197,-1.8414,0.337803,28.1157,2.63742,0.078998,-57.825,2.13239,45.7561,-83.556,-111.61,3.64986,-10.038,-11.082,-9.9861,63.0508,-56.07,-8.4811,4.56069,13.0415,77.1661,334,334,123,319,123,303,301,332,333,140,117,335,126,538,120,2011,503,914,Jadeite,Jadeite,Fluorite,Corundum,Fluorite,CaNb2O6,Cassiterite,Scheelite,Manganotantalite,Rutile,Cr2O3,Mn,Magnetite,U,Crocoite,ThO2,Zr,Hf
Sifleets_a1,4,40,20,40,0,165,0.776707,1.71927,0,0.114014,9.08452,7.47269,17.5781,0.078644,38.0528,1.08049,0,0.031066,0.335641,0.160499,0,0,0,0.038205,22.4556,98.9782,1.66165,2.31753,0,0.215428,12.7111,10.69,22.3173,0.099177,46.4647,1.80233,0,0.040114,0.431801,0.182076,0,0,0,0.045055,-0.00001,98.9782,1.25356,3.38988,0,0.191542,10.2743,3.64596,6.71332,0.01939,9.53262,1.02251,0,0.025633,0.27243,0.030565,0,0,0,0.009703,63.6186,4.47679,6.05304,0.000001,0.342022,36.6922,6.51032,23.9749,0.069247,17.0217,3.65162,0,0.09154,0.972914,0.109154,0,0,0,0.03465,0,100,2,O,0.039409,0.106569,0,0.006022,0.322998,0.11462,0.211049,0.00061,0.29968,0.032145,0,0.000806,0.008564,0.000961,0,0,0,0.000305,2,0.007709,0.016253,0.074498,0.005564,0.002543,0.014862,0.009063,0.040333,0.033531,0.017042,0.011466,0.013548,0.012439,0.008215,0.065492,0.008762,0.013283,0.029506,1.05771,1.2607,-4.49,3.78864,0.102951,0.49826,0.150475,36.5443,0.249124,2.11759,-33.527,31.7864,3.34427,3.77127,-14.141,-97.475,-23.088,54.6834,-8.4758,4.56139,13.0415,82.5221,334,334,123,319,123,303,301,332,333,140,117,335,126,538,120,2011,503,914,Jadeite,Jadeite,Fluorite,Corundum,Fluorite,CaNb2O6,Cassiterite,Scheelite,Manganotantalite,Rutile,Cr2O3,Mn,Magnetite,U,Crocoite,ThO2,Zr,Hf
Sifleets_a1,4,40,20,40,0,166,0,0.048481,0,0,0.239383,1.1072,73.731,0.065532,2.52365,0.103041,0,0.057975,0.517997,0.007305,0,0.021305,0.110837,0.101892,21.3379,99.9736,0,0.065352,0,0,0.334946,1.58389,93.6096,0.082641,3.08152,0.171878,0,0.074859,0.666402,0.008287,0,0.024244,0.149719,0.120159,0.000002,99.9736,0,0.105255,0,0,0.298107,0.594823,31.0058,0.017791,0.696117,0.107369,0,0.052671,0.46295,0.001532,0,0.004583,0.060646,0.028493,66.5639,0,0.160753,0.000001,0,0.910585,0.908459,94.7088,0.054343,1.06316,0.327964,0,0.160886,1.41411,0.004679,0,0.013999,0.185246,0.087032,0,100,2,O,0,0.003163,0,0,0.008957,0.017872,0.93161,0.000535,0.020916,0.003226,0,0.001583,0.01391,0.000046,0,0.000138,0.001822,0.000856,2,0.007013,0.019001,0.077464,0.006233,0.002263,0.012742,0.007942,0.038517,0.03203,0.01704,0.011395,0.013451,0.012426,0.007065,0.060773,0.00747,0.011392,0.028229,-32.843,28.7656,-1.7445,-243.2,0.882792,1.37689,0.065987,41.9836,1.29722,13.1721,-2016.4,17.4334,2.41538,68.28,-87.253,24.9037,7.9582,20.0036,-8.473,4.5622,13.0415,85.4369,334,334,123,319,123,303,301,332,333,140,117,335,126,538,120,2011,503,914,Jadeite,Jadeite,Fluorite,Corundum,Fluorite,CaNb2O6,Cassiterite,Scheelite,Manganotantalite,Rutile,Cr2O3,Mn,Magnetite,U,Crocoite,ThO2,Zr,Hf
Sifleets_a1,4,40,20,40,0,167,0,0.031672,0,0,0.001614,0.717097,75.9609,0.052627,1.73921,0.05609,0,0.059328,0.486952,0.007286,0.026823,0.024827,0.121331,0.105365,21.4606,100.852,0,0.042693,0,0,0.002258,1.02584,96.4407,0.066366,2.12368,0.093561,0,0.076606,0.626463,0.008266,0.028894,0.028251,0.163894,0.124255,0.000002,100.852,0,0.068421,0,0,0.002,0.383344,31.7856,0.014217,0.477367,0.058157,0,0.053634,0.433052,0.00152,0.00643,0.005314,0.06606,0.029318,66.6156,0,0.103921,0.000001,0,0.006074,0.582238,96.5545,0.043185,0.725045,0.176663,0,0.162923,1.31548,0.004618,0.019531,0.016142,0.200669,0.089059,0,100,2,O,0,0.002054,0,0,0.00006,0.011509,0.954298,0.000427,0.014332,0.001746,0,0.00161,0.013002,0.000046,0.000193,0.00016,0.001983,0.00088,2,0.007003,0.019071,0.077562,0.00625,0.002256,0.012701,0.007915,0.038477,0.031998,0.017047,0.011396,0.01345,0.012426,0.007038,0.060667,0.007439,0.011354,0.028202,-13.897,43.6273,-1.7744,-122.14,98.8629,1.86083,0.064821,52.1046,1.72115,23.009,-186.71,17.0586,2.53025,68.2072,158.34,21.3172,7.30383,19.3428,-8.4681,4.56309,13.0415,90.417,334,334,123,319,123,303,301,332,333,140,117,335,126,538,120,2011,503,914,Jadeite,Jadeite,Fluorite,Corundum,Fluorite,CaNb2O6,Cassiterite,Scheelite,Manganotantalite,Rutile,Cr2O3,Mn,Magnetite,U,Crocoite,ThO2,Zr,Hf
Sifleets_a1,4,40,20,40,0,168,0,0.009188,0,0,0,0.530307,76.54,0.034082,1.49442,0.047069,0.004297,0.015675,0.382062,0.002873,0.023986,0.016904,0.13441,0.102805,21.4243,100.762,0,0.012385,0,0,0,0.758626,97.1759,0.042981,1.82478,0.078514,0.00628,0.02024,0.491521,0.003259,0.025838,0.019235,0.181562,0.121236,0.000008,100.762,0,0.019893,0,0,0,0.284137,32.101,0.009228,0.411116,0.048915,0.004113,0.014203,0.340548,0.000601,0.005763,0.003626,0.073348,0.028671,66.6548,0,0.030155,0.000001,0,0,0.430699,97.3184,0.027976,0.623175,0.148293,0.006235,0.043059,1.03242,0.001821,0.01747,0.010994,0.222364,0.08692,0,100,2,O,0,0.000597,0,0,0,0.008526,0.963202,0.000277,0.012336,0.001468,0.000123,0.000426,0.010218,0.000018,0.000173,0.000109,0.002201,0.00086,2,0.007,0.019097,0.077646,0.006255,0.002254,0.012688,0.007907,0.038469,0.031992,0.017057,0.011401,0.013453,0.012428,0.007029,0.060637,0.007428,0.011342,0.028196,-15.567,147.92,-1.7577,-48.883,-23.37,2.32786,0.064509,80.1633,1.94109,27.1512,188.607,61.7169,3.04992,172.489,176.986,31.1619,6.65062,19.8102,-8.4632,4.56409,13.0415,95.418,334,334,123,319,123,303,301,332,333,140,117,335,126,538,120,2011,503,914,Jadeite,Jadeite,Fluorite,Corundum,Fluorite,CaNb2O6,Cassiterite,Scheelite,Manganotantalite,Rutile,Cr2O3,Mn,Magnetite,U,Crocoite,ThO2,Zr,Hf
Sifleets_a1,4,40,20,40,0,169,0,0.038225,0,0,0,0.203557,78.1831,0.072971,0.728764,0.035717,0,0,0.175483,0.005128,0.047171,0.027799,0.045709,0.063463,21.4697,101.097,0,0.051527,0,0,0,0.291196,99.262,0.092022,0.889863,0.059578,0,0,0.225758,0.005817,0.050814,0.031632,0.061744,0.074841,0.000004,101.097,0,0.082558,0,0,0,0.10879,32.7074,0.019708,0.199977,0.037024,0,0,0.156021,0.00107,0.011305,0.005949,0.024881,0.017655,66.6277,0,0.124422,0.000001,0,0,0.163956,98.5855,0.059402,0.301382,0.111597,0,0,0.470272,0.003224,0.034074,0.01793,0.074994,0.053214,0,100,2,O,0,0.002478,0,0,0,0.003266,0.981797,0.000592,0.006003,0.001111,0,0,0.004683,0.000032,0.000339,0.000179,0.000747,0.00053,2,0.006985,0.019142,0.077729,0.006268,0.002248,0.012643,0.00788,0.038433,0.031962,0.017065,0.011405,0.013453,0.012429,0.007001,0.060546,0.007396,0.011302,0.028171,-27.145,36.4706,-1.755,-36.891,-48.555,5.08988,0.063661,37.6825,3.55309,35.3236,-112.3,-66.205,5.81469,96.3509,90.0086,18.9576,18.1774,31.7812,-8.4583,4.565,13.0415,100.402,334,334,123,319,123,303,301,332,333,140,117,335,126,538,120,2011,503,914,Jadeite,Jadeite,Fluorite,Corundum,Fluorite,CaNb2O6,Cassiterite,Scheelite,Manganotantalite,Rutile,Cr2O3,Mn,Magnetite,U,Crocoite,ThO2,Zr,Hf
Sifleets_a1,4,40,20,40,0,170,0,0.041125,0,0,0,0.804946,75.8739,0.070945,1.83739,0.053513,0.014368,0.039036,0.547802,0.002453,0.032976,0.016915,0.137672,0.097025,21.5235,101.094,0,0.055436,0,0,0,1.15151,96.3303,0.089467,2.24356,0.089263,0.021,0.050405,0.704746,0.002782,0.035523,0.019248,0.185967,0.11442,-0.00001,101.094,0,0.088569,0,0,0,0.428983,31.6516,0.019106,0.502764,0.055315,0.013682,0.035181,0.48567,0.00051,0.00788,0.003609,0.074726,0.026915,66.6055,0,0.134696,0.000001,0,0,0.652396,96.2713,0.058113,0.764602,0.168245,0.020808,0.107007,1.47721,0.001552,0.023969,0.010978,0.227286,0.081863,0,100,2,O,0,0.00266,0,0,0,0.012881,0.950419,0.000574,0.015097,0.001661,0.000411,0.001056,0.014583,0.000015,0.000237,0.000108,0.002244,0.000808,2,0.007001,0.019056,0.0775,0.006246,0.002257,0.012703,0.007918,0.038473,0.031995,0.017039,0.011391,0.013446,0.012422,0.007041,0.06067,0.007443,0.011356,0.028199,-12.608,33.8201,-1.6901,-1006,-16.292,1.71271,0.06488,38.7786,1.64872,24.0357,57.0753,25.3906,2.31678,202.316,128.828,31.1989,6.51652,20.9635,-8.4533,4.56599,13.0415,105.489,334,334,123,319,123,303,301,332,333,140,117,335,126,538,120,2011,503,914,Jadeite,Jadeite,Fluorite,Corundum,Fluorite,CaNb2O6,Cassiterite,Scheelite,Manganotantalite,Rutile,Cr2O3,Mn,Magnetite,U,Crocoite,ThO2,Zr,Hf
Sifleets_a1,4,40,20,40,0,171,0,0.047207,0,0,0,0.718134,75.868,0.047496,1.93199,0.045974,0.003224,0.028192,0.527645,0,0,0.029404,0.115479,0.107509,21.4753,100.946,0,0.063634,0,0,0,1.02732,96.3228,0.059897,2.35907,0.076687,0.004712,0.036403,0.678814,0,0,0.03346,0.155988,0.126784,0.000004,100.946,0,0.101899,0,0,0,0.383586,31.7209,0.01282,0.529847,0.047629,0.003077,0.025466,0.468859,0,0,0.006289,0.062822,0.02989,66.6069,0,0.154938,0.000001,0,0,0.583243,96.4634,0.038987,0.805635,0.144842,0.004678,0.077442,1.4258,0,0,0.019124,0.191042,0.090897,0,100,2,O,0,0.00306,0,0,0,0.011518,0.95248,0.000385,0.01591,0.00143,0.000092,0.000765,0.014078,0,0,0.000189,0.001886,0.000898,2,0.007008,0.019065,0.077551,0.006247,0.002257,0.012713,0.007919,0.038482,0.032002,0.017047,0.011395,0.01345,0.012425,0.007043,0.060681,0.007444,0.011364,0.028205,-14.777,29.613,-1.716,-99,-114.02,1.8603,0.064873,57.6842,1.58598,27.7453,250.89,34.769,2.38224,-382.33,-536.18,18.0437,7.64688,18.968,-8.4484,4.56699,13.0415,110.5,334,334,123,319,123,303,301,332,333,140,117,335,126,538,120,2011,503,914,Jadeite,Jadeite,Fluorite,Corundum,Fluorite,CaNb2O6,Cassiterite,Scheelite,Manganotantalite,Rutile,Cr2O3,Mn,Magnetite,U,Crocoite,ThO2,Zr,Hf
Sifleets_a1,4,40,20,40,0,172,0,0.042816,0,0,0,0.66348,76.2021,0.093519,1.67714,0.061036,0,0.032296,0.498113,0.004468,0.001732,0.023986,0.139397,0.119425,21.5078,101.067,0,0.057715,0,0,0,0.949136,96.7469,0.117935,2.04789,0.101812,0,0.041702,0.640821,0.005069,0.001866,0.027293,0.188297,0.140836,0,101.067,0,0.092281,0,0,0,0.353859,31.8126,0.025205,0.459264,0.063139,0,0.029129,0.441951,0.00093,0.000414,0.005122,0.07572,0.033153,66.6073,0,0.140074,0.000001,0,0,0.537126,96.5772,0.076517,0.697121,0.19168,0,0.088431,1.34168,0.002824,0.001258,0.015549,0.229871,0.100648,0,100,2,O,0,0.002771,0,0,0,0.010625,0.955227,0.000757,0.01379,0.001896,0,0.000875,0.01327,0.000028,0.000012,0.000154,0.002274,0.000995,2,0.007,0.019067,0.077528,0.006249,0.002255,0.012697,0.007911,0.038465,0.031988,0.017042,0.011392,0.013446,0.012422,0.007035,0.060647,0.007435,0.01135,0.028193,-18.437,32.5457,-1.7378,-61.146,-23.396,1.96911,0.06469,29.5346,1.77057,21.2575,-133.85,30.4743,2.48685,111.036,2448.19,22.0453,6.4409,17.114,-8.4435,4.5679,13.0415,115.484,334,334,123,319,123,303,301,332,333,140,117,335,126,538,120,2011,503,914,Jadeite,Jadeite,Fluorite,Corundum,Fluorite,CaNb2O6,Cassiterite,Scheelite,Manganotantalite,Rutile,Cr2O3,Mn,Magnetite,U,Crocoite,ThO2,Zr,Hf
Sifleets_a1,4,40,20,40,0,173,0,0.016372,0,0,0,0.693514,75.9767,0.075106,1.7551,0.098836,0.000769,0.029374,0.510488,0.000884,0,0.023537,0.138147,0.07754,21.4829,100.879,0,0.022069,0,0,0,0.992102,96.4608,0.094715,2.14308,0.164864,0.001123,0.037929,0.656741,0.001003,0,0.026783,0.186609,0.091441,0.000004,100.879,0,0.035344,0,0,0,0.370474,31.7697,0.020275,0.481387,0.102406,0.000734,0.026536,0.453661,0.000184,0,0.005034,0.075162,0.02156,66.6375,0,0.053684,0.000001,0,0,0.562715,96.5102,0.061591,0.73118,0.31109,0.001114,0.080612,1.37814,0.00056,0,0.015293,0.228327,0.065496,0,100,2,O,0,0.001061,0,0,0,0.011119,0.953508,0.000609,0.014448,0.003074,0.000022,0.000796,0.013616,0.000006,0,0.000151,0.002256,0.000647,2,0.006998,0.019064,0.077517,0.006247,0.002255,0.012696,0.007912,0.038464,0.031987,0.017039,0.011391,0.013445,0.012421,0.007035,0.060647,0.007435,0.01135,0.028192,-14.723,83.3475,-1.7498,-140.57,-12.694,1.9061,0.064793,36.6497,1.70844,13.6739,1048.64,33.4004,2.44145,560.597,-706.43,22.463,6.49312,26.1103,-8.4386,4.5689,13.0415,120.485,334,334,123,319,123,303,301,332,333,140,117,335,126,538,120,2011,503,914,Jadeite,Jadeite,Fluorite,Corundum,Fluorite,CaNb2O6,Cassiterite,Scheelite,Manganotantalite,Rutile,Cr2O3,Mn,Magnetite,U,Crocoite,ThO2,Zr,Hf
