Repository: orthospar/MinorElements-Cassiterite

# MinorElements-Cassiterite
EPMA data and R code for generation of figures in "Systematic trends in the substitution mechanisms of minor elements in cassiterite", submitted for publication in the Australian Journal of Earth Sciences.

# Data Availability
The final cleaned and organised dataset is available above (cassiterite_EPMA.csv) and as a supplementary file hosted by AJES.

File: Data/161021/161021.csv (part 4 of 10)
       F,   Al2O3,     CaO,   Nb2O5,    SnO2,     WO3,   Ta2O5,    TiO2,   Cr2O3,     MnO,     FeO,     UO2,     PbO,    ThO2,    ZrO2,    HfO2,       O,   TOTAL,  Si AT%,  Na AT%,   F AT%,  Al AT%,  Ca AT%,  Nb AT%,  Sn AT%,   W AT%,  Ta AT%,  Ti AT%,  Cr AT%,  Mn AT%,  Fe AT%,   U AT%,  Pb AT%,  Th AT%,  Zr AT%,  Hf AT%,   O AT%,Si OXMOL%,Na OXMOL%,F OXMOL%,Al OXMOL%,Ca OXMOL%,Nb OXMOL%,Sn OXMOL%,W OXMOL%,Ta OXMOL%,Ti OXMOL%,Cr OXMOL%,Mn OXMOL%,Fe OXMOL%,U OXMOL%,Pb OXMOL%,Th OXMOL%,Zr OXMOL%,Hf OXMOL%,O OXMOL%,   TOTAL, FORMULA,   BASIS,Si FORMULA,Na FORMULA,F FORMULA,Al FORMULA,Ca FORMULA,Nb FORMULA,Sn FORMULA,W FORMULA,Ta FORMULA,Ti FORMULA,Cr FORMULA,Mn FORMULA,Fe FORMULA,U FORMULA,Pb FORMULA,Th FORMULA,Zr FORMULA,Hf FORMULA,O FORMULA,Si CDL99,Na CDL99, F CDL99,Al CDL99,Ca CDL99,Nb CDL99,Sn CDL99, W CDL99,Ta CDL99,Ti CDL99,Cr CDL99,Mn CDL99,Fe CDL99, U CDL99,Pb CDL99,Th CDL99,Zr CDL99,Hf CDL99,Si %ERR ,Na %ERR , F %ERR ,Al %ERR ,Ca %ERR ,Nb %ERR ,Sn %ERR , W %ERR ,Ta %ERR ,Ti %ERR ,Cr %ERR ,Mn %ERR ,Fe %ERR , U %ERR ,Pb %ERR ,Th %ERR ,Zr %ERR ,Hf %ERR ,   X-POS,   Y-POS,   Z-POS, RELDIST,Si STD_NUM,Na STD_NUM,F STD_NUM,Al STD_NUM,Ca STD_NUM,Nb STD_NUM,Sn STD_NUM,W STD_NUM,Ta STD_NUM,Ti STD_NUM,Cr STD_NUM,Mn STD_NUM,Fe STD_NUM,U STD_NUM,Pb STD_NUM,Th STD_NUM,Zr STD_NUM,Hf STD_NUM,Si STD_NAM,Na STD_NAM,F STD_NAM,Al STD_NAM,Ca STD_NAM,Nb STD_NAM,Sn STD_NAM,W STD_NAM,Ta STD_NAM,Ti STD_NAM,Cr STD_NAM,Mn STD_NAM,Fe STD_NAM,U STD_NAM,Pb STD_NAM,Th STD_NAM,Zr STD_NAM,Hf STD_NAM
Sifleets_a1,4,40,20,40,0,174,0,0.055496,0,0,0,0.609273,76.3937,0.085923,1.68725,0.039657,0,0.008087,0.44788,0.00612,0.0172,0.017923,0.108655,0.091607,21.4899,101.059,0,0.074807,0,0,0,0.871592,96.9901,0.108356,2.06023,0.06615,0,0.010442,0.576196,0.006943,0.018529,0.020394,0.146772,0.10803,0.000004,101.059,0,0.119714,0,0,0,0.32523,31.9202,0.023178,0.462432,0.041059,0,0.0073,0.397726,0.001275,0.004117,0.003831,0.059072,0.025453,66.6094,0,0.181732,0.000001,0,0,0.493717,96.9132,0.07037,0.701997,0.12466,0,0.022164,1.20754,0.003872,0.0125,0.01163,0.17935,0.077278,0,100,2,O,0,0.003594,0,0,0,0.009765,0.958428,0.000696,0.013885,0.001233,0,0.000219,0.011942,0.000038,0.000124,0.000115,0.001774,0.000764,2,0.007002,0.019078,0.07759,0.006251,0.002255,0.012699,0.007912,0.03847,0.031993,0.01705,0.011397,0.01345,0.012425,0.007035,0.060652,0.007435,0.011352,0.028197,-13.057,25.3669,-1.79,-74.906,-9.7127,2.09772,0.064595,32.1049,1.76227,31.9337,-119,118.603,2.69582,81.1218,246.739,29.4262,8.07693,22.1752,-8.4337,4.56979,13.0415,125.465,334,334,123,319,123,303,301,332,333,140,117,335,126,538,120,2011,503,914,Jadeite,Jadeite,Fluorite,Corundum,Fluorite,CaNb2O6,Cassiterite,Scheelite,Manganotantalite,Rutile,Cr2O3,Mn,Magnetite,U,Crocoite,ThO2,Zr,Hf
Sifleets_a1,4,40,20,40,0,175,0,0.013463,0,0,0,0.641853,76.1787,0.084856,1.80816,0.047483,0,0.072968,0.474758,0.010081,0,0.019879,0.118884,0.075739,21.4898,101.037,0,0.018148,0,0,0,0.918198,96.7172,0.10701,2.20787,0.079204,0,0.094219,0.610775,0.011436,0,0.02262,0.160589,0.089318,0,101.037,0,0.029054,0,0,0,0.342764,31.8436,0.022899,0.495778,0.049182,0,0.065897,0.42177,0.002101,0,0.00425,0.06466,0.021053,66.637,0,0.044116,0.000001,0,0,0.520455,96.7032,0.069541,0.752793,0.149356,0,0.200116,1.28084,0.006381,0,0.012908,0.196362,0.063933,0,100,2,O,0,0.000872,0,0,0,0.010287,0.955734,0.000687,0.01488,0.001476,0,0.001978,0.012659,0.000063,0,0.000128,0.001941,0.000632,2,0.007004,0.019077,0.077605,0.006249,0.002256,0.012706,0.007915,0.038478,0.031999,0.017049,0.011397,0.013451,0.012426,0.007038,0.060668,0.007439,0.011358,0.028203,-12.91,101.189,-1.7933,-90.031,-15.365,2.01901,0.06471,32.5088,1.6695,26.9148,-151.79,14.0568,2.57898,49.3536,-381.65,26.5665,7.4433,26.73,-8.4288,4.57079,13.0415,130.466,334,334,123,319,123,303,301,332,333,140,117,335,126,538,120,2011,503,914,Jadeite,Jadeite,Fluorite,Corundum,Fluorite,CaNb2O6,Cassiterite,Scheelite,Manganotantalite,Rutile,Cr2O3,Mn,Magnetite,U,Crocoite,ThO2,Zr,Hf
Sifleets_a1,4,40,20,40,0,176,0,0.019439,0,0,0,0.640507,75.9967,0.079388,1.8643,0.065773,0,0.031521,0.487478,0.002206,0.024074,0.017508,0.124659,0.084645,21.4611,100.899,0,0.026204,0,0,0,0.916273,96.4862,0.100115,2.27641,0.109714,0,0.040701,0.627139,0.002503,0.025934,0.019922,0.16839,0.099821,0,100.899,0,0.042009,0,0,0,0.342514,31.8111,0.021453,0.511869,0.06822,0,0.028505,0.433664,0.00046,0.005773,0.003749,0.067894,0.023561,66.6392,0,0.063819,0.000001,0,0,0.520339,96.6533,0.065182,0.777619,0.207277,0,0.086608,1.31763,0.001399,0.01754,0.01139,0.206287,0.071586,0,100,2,O,0,0.001261,0,0,0,0.01028,0.954726,0.000644,0.015362,0.002047,0,0.000856,0.013015,0.000014,0.000173,0.000113,0.002038,0.000707,2,0.007006,0.019073,0.0776,0.006248,0.002256,0.012709,0.007917,0.038478,0.031999,0.017049,0.011396,0.01345,0.012425,0.00704,0.060672,0.007441,0.011361,0.028203,-9.5675,70.3997,-1.7793,-60.411,-11.435,2.02248,0.064793,34.7125,1.63014,19.8387,-136.15,31.2081,2.5277,224.86,176.389,30.1428,7.13048,23.9655,-8.4239,4.5717,13.0415,135.45,334,334,123,319,123,303,301,332,333,140,117,335,126,538,120,2011,503,914,Jadeite,Jadeite,Fluorite,Corundum,Fluorite,CaNb2O6,Cassiterite,Scheelite,Manganotantalite,Rutile,Cr2O3,Mn,Magnetite,U,Crocoite,ThO2,Zr,Hf
Sifleets_a1,4,40,20,40,0,177,0,0.022757,0,0,0,0.525884,76.3305,0.065523,1.63347,0.057635,0,0.035069,0.45208,0.00812,0,0.022587,0.10538,0.111424,21.4314,100.802,0,0.030675,0,0,0,0.752299,96.91,0.082629,1.99456,0.096139,0,0.045282,0.5816,0.009212,0,0.025701,0.142348,0.131401,-0.00001,100.802,0,0.049235,0,0,0,0.281548,31.9883,0.017727,0.449018,0.05985,0,0.031751,0.402645,0.001697,0,0.004842,0.057461,0.031051,66.6249,0,0.074632,0.000001,0,0,0.42678,96.9777,0.053742,0.680636,0.181444,0,0.096259,1.22069,0.005144,0,0.014678,0.174203,0.094136,0,100,2,O,0,0.001478,0,0,0,0.008452,0.960249,0.000532,0.013479,0.001797,0,0.000953,0.012087,0.000051,0,0.000145,0.001725,0.000932,2,0.007003,0.019086,0.077604,0.006252,0.002254,0.012697,0.007908,0.038467,0.03199,0.01705,0.011396,0.01345,0.012425,0.007031,0.060642,0.00743,0.01135,0.028195,-13.204,60.3414,-1.7301,-51.493,-20.988,2.34419,0.064599,41.9401,1.80792,22.4353,-560.22,28.1541,2.67671,61.1621,-464.82,23.3833,8.30553,18.3117,-8.419,4.5727,13.0415,140.451,334,334,123,319,123,303,301,332,333,140,117,335,126,538,120,2011,503,914,Jadeite,Jadeite,Fluorite,Corundum,Fluorite,CaNb2O6,Cassiterite,Scheelite,Manganotantalite,Rutile,Cr2O3,Mn,Magnetite,U,Crocoite,ThO2,Zr,Hf
Sifleets_a1,4,40,20,40,0,178,0,0.030767,0,0,0,0.631949,75.966,0.065092,1.83207,0.078935,0,0.030206,0.488051,0.009916,0.004113,0.017544,0.138986,0.107515,21.4594,100.861,0,0.041474,0,0,0,0.904031,96.4472,0.082086,2.23706,0.131668,0,0.039004,0.627876,0.011249,0.00443,0.019964,0.187743,0.12679,-0.00001,100.861,0,0.06648,0,0,0,0.337893,31.7941,0.017587,0.502954,0.08186,0,0.027313,0.434116,0.002069,0.000986,0.003756,0.075687,0.029922,66.6253,0,0.100969,0.000001,0,0,0.513187,96.5768,0.053423,0.763879,0.248656,0,0.082964,1.31866,0.006286,0.002995,0.011409,0.229906,0.090891,0,100,2,O,0,0.001996,0,0,0,0.010143,0.954415,0.000528,0.015098,0.002457,0,0.00082,0.013032,0.000062,0.00003,0.000113,0.002272,0.000898,2,0.007004,0.019066,0.07756,0.006247,0.002256,0.012705,0.007914,0.038469,0.031992,0.017044,0.011393,0.013447,0.012422,0.007037,0.060657,0.007438,0.011357,0.028196,-14.975,44.8655,-1.706,-46.903,-17.019,2.04218,0.064793,42.2152,1.65211,16.767,-254.76,32.5132,2.52507,50.1645,1031.2,30.0692,6.46131,18.9609,-8.4126,4.57469,13.0415,147.153,334,334,123,319,123,303,301,332,333,140,117,335,126,538,120,2011,503,914,Jadeite,Jadeite,Fluorite,Corundum,Fluorite,CaNb2O6,Cassiterite,Scheelite,Manganotantalite,Rutile,Cr2O3,Mn,Magnetite,U,Crocoite,ThO2,Zr,Hf
Sifleets_a1,4,40,20,40,0,179,0,0.030944,0,0,0,0.464394,76.5329,0.036402,1.54148,0.031078,0,0.021997,0.385723,0.006646,0.061003,0.01583,0.09817,0.100432,21.3929,100.72,0,0.041712,0,0,0,0.664336,97.1669,0.045906,1.88223,0.05184,0,0.028403,0.496231,0.007539,0.065714,0.018013,0.132608,0.118437,0,100.72,0,0.067067,0,0,0,0.249066,32.1296,0.009866,0.424477,0.032329,0,0.01995,0.344149,0.001391,0.014671,0.003399,0.053624,0.028037,66.6224,0,0.101594,0.000001,0,0,0.377289,97.3408,0.02989,0.643005,0.097945,0,0.060443,1.04265,0.004215,0.044447,0.010299,0.162461,0.084941,0,100,2,O,0,0.002013,0,0,0,0.007477,0.964527,0.000296,0.012743,0.000971,0,0.000599,0.010331,0.000042,0.00044,0.000102,0.00161,0.000842,2,0.007002,0.019098,0.077661,0.006254,0.002254,0.012691,0.007906,0.038464,0.031988,0.017057,0.0114,0.013452,0.012426,0.007029,0.060631,0.007427,0.011343,0.028193,-13.488,44.6889,-1.7596,-94.653,-56.223,2.57934,0.064486,75.0762,1.893,40.3469,-279.41,44.2765,3.02636,74.6709,69.7116,33.2573,8.86132,20.2646,-8.4092,4.5746,13.0415,150.554,334,334,123,319,123,303,301,332,333,140,117,335,126,538,120,2011,503,914,Jadeite,Jadeite,Fluorite,Corundum,Fluorite,CaNb2O6,Cassiterite,Scheelite,Manganotantalite,Rutile,Cr2O3,Mn,Magnetite,U,Crocoite,ThO2,Zr,Hf
Sifleets_a1,4,40,20,40,0,180,0,0.043016,0,0,0,0.392272,76.8724,0.056153,1.30492,0.039175,0.000266,0,0.320441,0.008174,0.027032,0.017743,0.12315,0.106783,21.3986,100.71,0,0.057985,0,0,0,0.561161,97.598,0.070814,1.59339,0.065346,0.000389,0,0.412246,0.009272,0.02912,0.02019,0.166351,0.125928,0,100.71,0,0.093207,0,0,0,0.210329,32.2635,0.015215,0.359241,0.040741,0.000255,0,0.285827,0.001711,0.006499,0.003809,0.067251,0.029802,66.6226,0,0.141026,0.000001,0,0,0.318237,97.6325,0.046041,0.543549,0.123285,0.000386,0,0.86494,0.005176,0.019667,0.011527,0.203508,0.090183,0,100,2,O,0,0.002798,0,0,0,0.006314,0.968547,0.000457,0.010784,0.001223,0.000008,0,0.00858,0.000051,0.000195,0.000114,0.002019,0.000895,2,0.006997,0.019104,0.077658,0.006257,0.002252,0.012678,0.007899,0.038455,0.03198,0.017057,0.0114,0.013452,0.012427,0.007021,0.060606,0.007419,0.011332,0.028186,-12.415,32.4634,-1.7469,-36.704,-27.124,2.94503,0.064311,48.8392,2.16596,32.3226,3026.64,-276.03,3.50708,60.6857,157.002,29.6624,7.19275,19.0828,-8.4043,4.5756,13.0415,155.555,334,334,123,319,123,303,301,332,333,140,117,335,126,538,120,2011,503,914,Jadeite,Jadeite,Fluorite,Corundum,Fluorite,CaNb2O6,Cassiterite,Scheelite,Manganotantalite,Rutile,Cr2O3,Mn,Magnetite,U,Crocoite,ThO2,Zr,Hf
Sifleets_a1,4,40,20,40,0,181,0,0.027716,0,0,0,0.736513,75.2442,0.098074,2.03225,0.104827,0.007201,0.036392,0.554728,0.009634,0,0.013499,0.137717,0.071361,21.3953,100.469,0,0.037361,0,0,0,1.05361,95.5308,0.12368,2.48149,0.174858,0.010525,0.046991,0.713656,0.01093,0,0.01536,0.186028,0.084155,0,100.469,0,0.060068,0,0,0,0.394994,31.5874,0.026579,0.5596,0.109042,0.006901,0.033006,0.49492,0.002017,0,0.002899,0.075223,0.019921,66.6275,0,0.091396,0.000001,0,0,0.600994,96.122,0.080883,0.851446,0.331819,0.0105,0.100438,1.50607,0.006137,0,0.008821,0.228908,0.06062,0,100,2,O,0,0.001803,0,0,0,0.011857,0.948178,0.000798,0.016798,0.003273,0.000207,0.000991,0.014856,0.000061,0,0.000087,0.002258,0.000598,2,0.007005,0.019052,0.077518,0.006244,0.002257,0.012716,0.007921,0.03848,0.032,0.017039,0.011392,0.013446,0.012422,0.007045,0.060684,0.007446,0.011368,0.028203,-9.5531,49.6479,-1.7706,-38.241,-156.77,1.82696,0.065157,28.1959,1.52539,12.9716,112.853,27.1611,2.29503,51.6754,-153.26,39.0559,6.52081,28.3412,-8.3994,4.57649,13.0415,160.535,334,334,123,319,123,303,301,332,333,140,117,335,126,538,120,2011,503,914,Jadeite,Jadeite,Fluorite,Corundum,Fluorite,CaNb2O6,Cassiterite,Scheelite,Manganotantalite,Rutile,Cr2O3,Mn,Magnetite,U,Crocoite,ThO2,Zr,Hf
Sifleets_a1,4,40,20,40,0,182,0,0.037781,0,0,0,0.6093,75.6614,0.040576,1.75364,0.059559,0.004002,0.030409,0.473036,0.007957,0,0.024689,0.108751,0.099382,21.3193,100.23,0,0.050928,0,0,0,0.87163,96.0605,0.05117,2.1413,0.099348,0.005849,0.039266,0.60856,0.009027,0,0.028094,0.146901,0.1172,0.000002,100.23,0,0.082158,0,0,0,0.327868,31.8692,0.011034,0.484504,0.062162,0.003848,0.027672,0.423453,0.001671,0,0.005319,0.059601,0.027836,66.6136,0,0.124719,0.000001,0,0,0.497717,96.7576,0.033499,0.735498,0.188728,0.005841,0.084015,1.28564,0.005074,0,0.01615,0.180954,0.084512,0,100,2,O,0,0.002467,0,0,0,0.009844,0.956838,0.000331,0.014547,0.001866,0.000116,0.000831,0.012714,0.00005,0,0.00016,0.001789,0.000836,2,0.007003,0.019072,0.077554,0.006249,0.002255,0.012699,0.007911,0.038465,0.031988,0.017045,0.011393,0.013447,0.012422,0.007034,0.060642,0.007434,0.011352,0.028193,-13.74,36.7491,-1.7553,-62.428,-35.283,2.09764,0.064906,67.406,1.70944,21.7512,202.272,32.303,2.58553,62.4362,-280.07,21.4198,8.07043,20.4733,-8.3945,4.57749,13.0415,165.536,334,334,123,319,123,303,301,332,333,140,117,335,126,538,120,2011,503,914,Jadeite,Jadeite,Fluorite,Corundum,Fluorite,CaNb2O6,Cassiterite,Scheelite,Manganotantalite,Rutile,Cr2O3,Mn,Magnetite,U,Crocoite,ThO2,Zr,Hf
Sifleets_a1,4,40,20,40,0,183,0,0.054965,0,0,0,0.756554,75.4536,0.084323,1.97542,0.088958,0,0.065478,0.555117,0.00715,0.042212,0.024861,0.119204,0.11457,21.4541,100.797,0,0.074091,0,0,0,1.08228,95.7967,0.106338,2.41211,0.148388,0,0.084548,0.714156,0.008112,0.045472,0.028289,0.16102,0.13511,0,100.797,0,0.118722,0,0,0,0.404372,31.5683,0.022775,0.542115,0.092222,0,0.059184,0.493594,0.001492,0.010117,0.00532,0.064891,0.031874,66.585,0,0.180525,0.000001,0,0,0.614877,96.0037,0.069263,0.824325,0.280462,0,0.179988,1.50109,0.004537,0.030767,0.01618,0.197343,0.096934,0,100,2,O,0,0.003566,0,0,0,0.012146,0.948211,0.000684,0.016283,0.00277,0,0.001778,0.014826,0.000045,0.000304,0.00016,0.001949,0.000957,2,0.007005,0.019047,0.0775,0.006243,0.002257,0.012712,0.00792,0.038471,0.031993,0.017035,0.011389,0.013443,0.012419,0.007044,0.060673,0.007445,0.011363,0.028197,-11.347,25.5595,-1.7651,-100.57,-94.694,1.79134,0.065054,32.704,1.55855,15.0309,-122.44,15.5424,2.29328,69.5462,100.683,21.3041,7.42821,17.8216,-8.3895,4.5784,13.0415,170.618,334,334,123,319,123,303,301,332,333,140,117,335,126,538,120,2011,503,914,Jadeite,Jadeite,Fluorite,Corundum,Fluorite,CaNb2O6,Cassiterite,Scheelite,Manganotantalite,Rutile,Cr2O3,Mn,Magnetite,U,Crocoite,ThO2,Zr,Hf
Sifleets_a1,4,40,20,40,0,184,0,0.005273,0,0,0,0.735085,75.7476,0.06351,1.84032,0.069443,0.007069,0.049572,0.514189,0.004664,0.013592,0.015706,0.119008,0.111401,21.441,100.738,0,0.007108,0,0,0,1.05157,96.17,0.080091,2.24713,0.115835,0.010333,0.064009,0.661502,0.005291,0.014641,0.017872,0.160756,0.131373,0.000006,100.738,0,0.011407,0,0,0,0.393503,31.7402,0.01718,0.505816,0.072102,0.006762,0.044876,0.457906,0.000975,0.003263,0.003366,0.064884,0.03104,66.6468,0,0.01734,0.000001,0,0,0.598129,96.4908,0.052229,0.768845,0.219192,0.010278,0.136425,1.39205,0.002963,0.009918,0.010234,0.197249,0.094364,0,100,2,O,0,0.000342,0,0,0,0.011809,0.952489,0.000516,0.015179,0.002164,0.000203,0.001347,0.013741,0.000029,0.000098,0.000101,0.001947,0.000931,2,0.007002,0.01906,0.077532,0.006245,0.002256,0.012702,0.007914,0.038463,0.031987,0.017038,0.01139,0.013444,0.01242,0.007038,0.060649,0.007439,0.011355,0.028192,-9.1007,256.407,-1.7257,-131.07,-21.232,1.82772,0.064895,43.247,1.64613,18.8559,114.926,20.2073,2.42768,106.434,312.154,33.5665,7.43385,18.3126,-8.3846,4.5794,13.0415,175.619,334,334,123,319,123,303,301,332,333,140,117,335,126,538,120,2011,503,914,Jadeite,Jadeite,Fluorite,Corundum,Fluorite,CaNb2O6,Cassiterite,Scheelite,Manganotantalite,Rutile,Cr2O3,Mn,Magnetite,U,Crocoite,ThO2,Zr,Hf
Sifleets_a1,4,40,20,40,0,185,0,0.035477,0,0,0,0.773983,75.8402,0.028854,1.73151,0.078778,0,0.016272,0.504548,0.004799,0,0.020606,0.130082,0.105458,21.4531,100.724,0,0.047823,0,0,0,1.10722,96.2874,0.036388,2.11427,0.131406,0,0.021011,0.6491,0.005444,0,0.023448,0.175715,0.124365,0.000004,100.724,0,0.076679,0,0,0,0.413955,31.7505,0.007799,0.475483,0.081721,0,0.014717,0.448919,0.001002,0,0.004413,0.070859,0.029358,66.6246,0,0.116561,0.000001,0,0,0.629257,96.5285,0.023709,0.722788,0.248451,0,0.044744,1.36481,0.003046,0,0.013416,0.215426,0.089256,0,100,2,O,0,0.002302,0,0,0,0.012426,0.953115,0.000234,0.014274,0.002453,0,0.000442,0.013476,0.00003,0,0.000132,0.002127,0.000881,2,0.006996,0.019054,0.077458,0.006245,0.002254,0.012689,0.007909,0.03845,0.031975,0.017033,0.011387,0.01344,0.012417,0.007033,0.060622,0.007433,0.011344,0.028182,-11.468,39.0281,-1.7229,-63.057,-32.704,1.7597,0.064843,94.5465,1.72617,16.7886,-87.944,59.4343,2.46228,103.375,-78.083,25.6198,6.85128,19.313,-8.3797,4.58039,13.0415,180.618,334,334,123,319,123,303,301,332,333,140,117,335,126,538,120,2011,503,914,Jadeite,Jadeite,Fluorite,Corundum,Fluorite,CaNb2O6,Cassiterite,Scheelite,Manganotantalite,Rutile,Cr2O3,Mn,Magnetite,U,Crocoite,ThO2,Zr,Hf
Sifleets_a1,4,40,20,40,0,186,0,0.036972,0,0,0,0.609828,76.2933,0.044425,1.60231,0.081031,0.008079,0.056181,0.461456,0.007538,0.057817,0.024015,0.093085,0.122334,21.4805,100.979,0,0.049837,0,0,0,0.872385,96.8627,0.056024,1.95652,0.135165,0.011809,0.072543,0.593662,0.008552,0.062282,0.027326,0.125739,0.144266,0.000004,100.979,0,0.079776,0,0,0,0.325617,31.8871,0.011987,0.439275,0.083919,0.007708,0.050729,0.409896,0.001571,0.013843,0.005134,0.050621,0.034,66.5988,0,0.120965,0.000001,0,0,0.493733,96.7009,0.036352,0.666073,0.254493,0.011688,0.153841,1.24305,0.004764,0.04198,0.015569,0.153514,0.103108,0,100,2,O,0,0.002396,0,0,0,0.009778,0.957588,0.00036,0.013192,0.00252,0.000231,0.001523,0.012309,0.000047,0.000416,0.000154,0.00152,0.001021,2,0.006998,0.019072,0.077548,0.006249,0.002254,0.012688,0.007907,0.038454,0.031979,0.01704,0.011391,0.013444,0.01242,0.00703,0.060626,0.007429,0.011342,0.028185,-8.5016,37.5306,-1.7454,-39.894,-15.376,2.0947,0.064614,61.5928,1.83522,16.3674,100.701,17.9501,2.63437,65.857,73.5285,22.0028,9.30748,16.7135,-8.3748,4.58129,13.0415,185.6,334,334,123,319,123,303,301,332,333,140,117,335,126,538,120,2011,503,914,Jadeite,Jadeite,Fluorite,Corundum,Fluorite,CaNb2O6,Cassiterite,Scheelite,Manganotantalite,Rutile,Cr2O3,Mn,Magnetite,U,Crocoite,ThO2,Zr,Hf
Sifleets_a1,4,40,20,40,0,187,0,0.000641,0,0,0,0.721362,76.1471,0.066048,1.69777,0.042845,0,0.042286,0.471015,0.008157,0.001622,0.026074,0.125878,0.091072,21.4746,100.916,0,0.000864,0,0,0,1.03194,96.6771,0.083292,2.07308,0.071468,0,0.054601,0.60596,0.009254,0.001747,0.02967,0.170036,0.1074,0,100.916,0,0.001385,0,0,0,0.385638,31.8647,0.017843,0.46601,0.044426,0,0.038229,0.418895,0.001702,0.000389,0.005581,0.068538,0.025342,66.6614,0,0.002104,0.000001,0,0,0.585859,96.8174,0.054214,0.707961,0.134982,0,0.116155,1.27277,0.005171,0.001181,0.016957,0.208245,0.076999,0,100,2,O,0,0.000042,0,0,0,0.01157,0.956016,0.000535,0.013981,0.001333,0,0.001147,0.012568,0.000051,0.000012,0.000167,0.002056,0.00076,2,0.006998,0.019069,0.077551,0.006247,0.002255,0.012693,0.007911,0.038457,0.031982,0.017042,0.011391,0.013444,0.01242,0.007034,0.060632,0.007434,0.011346,0.028187,-10.919,2102.07,-1.7539,-47.265,-22.857,1.85163,0.064699,41.5995,1.75318,29.6545,-349.07,23.5153,2.59358,60.9106,2613.55,20.2956,7.05928,22.2954,-8.3699,4.5823,13.0415,190.603,334,334,123,319,123,303,301,332,333,140,117,335,126,538,120,2011,503,914,Jadeite,Jadeite,Fluorite,Corundum,Fluorite,CaNb2O6,Cassiterite,Scheelite,Manganotantalite,Rutile,Cr2O3,Mn,Magnetite,U,Crocoite,ThO2,Zr,Hf
Sifleets_a1,4,40,20,40,0,188,0,0.043781,0,0,0,0.809265,75.8808,0.107429,1.50732,0.044055,0,0.029051,0.492821,0.011056,0,0.00712,0.120542,0.058014,21.4174,100.529,0,0.059016,0,0,0,1.15769,96.339,0.135477,1.84052,0.073487,0,0.037512,0.634013,0.012542,0,0.008101,0.162828,0.068415,0,100.529,0,0.094771,0,0,0,0.433485,31.8159,0.029079,0.41455,0.045771,0,0.026316,0.439154,0.002311,0,0.001527,0.065762,0.016175,66.6152,0,0.14397,0.000001,0,0,0.658522,96.6655,0.088351,0.629758,0.139064,0,0.079955,1.33427,0.007023,0,0.004639,0.199803,0.049145,0,100,2,O,0,0.002845,0,0,0,0.013015,0.955216,0.000873,0.012446,0.001374,0,0.00079,0.013185,0.000069,0,0.000046,0.001974,0.000486,2,0.006985,0.019051,0.077405,0.006246,0.002252,0.012671,0.007902,0.038428,0.031957,0.017025,0.011382,0.013434,0.012412,0.007025,0.060582,0.007426,0.01133,0.028165,-13.496,31.8265,-1.6914,-60.431,-26.078,1.70262,0.06479,25.7525,1.9261,28.8552,-188.48,33.7343,2.50554,44.9398,-167.02,73.654,7.33242,34.712,-8.365,4.58319,13.0415,195.583,334,334,123,319,123,303,301,332,333,140,117,335,126,538,120,2011,503,914,Jadeite,Jadeite,Fluorite,Corundum,Fluorite,CaNb2O6,Cassiterite,Scheelite,Manganotantalite,Rutile,Cr2O3,Mn,Magnetite,U,Crocoite,ThO2,Zr,Hf
Sifleets_a1,4,40,20,40,0,189,0,0.033723,0,0,0,0.772834,76.0083,0.090304,1.55232,0.075485,0.004154,0.041582,0.488216,0.010449,0,0.018557,0.137089,0.082474,21.475,100.79,0,0.045457,0,0,0,1.10557,96.5009,0.113881,1.89547,0.125913,0.006072,0.053692,0.628088,0.011853,0,0.021116,0.18518,0.09726,0,100.79,0,0.072808,0,0,0,0.412893,31.7864,0.02438,0.425816,0.07822,0.003966,0.037569,0.433917,0.002179,0,0.00397,0.074595,0.022935,66.6204,0,0.110576,0.000001,0,0,0.627079,96.5509,0.074055,0.646706,0.237593,0.006023,0.114114,1.31802,0.006618,0,0.012058,0.22658,0.069665,0,100,2,O,0,0.002186,0,0,0,0.012395,0.954255,0.000732,0.012783,0.002348,0.000119,0.001128,0.013027,0.000065,0,0.000119,0.002239,0.000689,2,0.006988,0.01905,0.077425,0.006245,0.002253,0.012674,0.007903,0.038431,0.03196,0.017025,0.011382,0.013434,0.012412,0.007026,0.06059,0.007427,0.011332,0.028168,-12.602,40.9962,-1.8053,-63.529,-29.968,1.75993,0.064738,30.5423,1.88138,17.4509,194.725,23.8797,2.52331,47.5451,-392.39,28.3986,6.52825,24.5558,-8.3595,4.5844,13.0415,201.215,334,334,123,319,123,303,301,332,333,140,117,335,126,538,120,2011,503,914,Jadeite,Jadeite,Fluorite,Corundum,Fluorite,CaNb2O6,Cassiterite,Scheelite,Manganotantalite,Rutile,Cr2O3,Mn,Magnetite,U,Crocoite,ThO2,Zr,Hf
Sifleets_a1,4,40,20,40,0,190,0,0.056359,0,0,0,0.071255,78.7459,0.024009,0.314821,0.032882,0.000523,0,0.084614,0.010634,0.019709,0.024435,0.072179,0.099919,21.4528,101.01,0,0.07597,0,0,0,0.101933,99.9766,0.030277,0.384414,0.054849,0.000765,0,0.108856,0.012063,0.021231,0.027805,0.097499,0.117833,0,101.01,0,0.121772,0,0,0,0.038097,32.9561,0.006487,0.086423,0.034099,0.0005,0,0.07526,0.002219,0.004725,0.005231,0.039304,0.027807,66.6019,0,0.182979,0.000001,0,0,0.057247,99.0427,0.019495,0.129864,0.102479,0.000751,0,0.22618,0.006669,0.0142,0.01572,0.118121,0.083568,0,100,2,O,0,0.003657,0,0,0,0.001144,0.989645,0.000195,0.002595,0.001024,0.000015,0,0.00226,0.000067,0.000142,0.000157,0.00118,0.000835,2,0.006971,0.019141,0.077644,0.00627,0.002242,0.012606,0.007859,0.038382,0.031919,0.01705,0.011396,0.013441,0.012419,0.00698,0.060445,0.007373,0.01127,0.028134,-137.94,25.0841,-1.8525,-28.546,-10.453,13.238,0.063318,113.342,7.63096,38.2081,1539.89,-458.01,11.2129,46.433,214.839,21.4729,11.7336,20.3289,-8.3552,4.5851,13.0415,205.571,334,334,123,319,123,303,301,332,333,140,117,335,126,538,120,2011,503,914,Jadeite,Jadeite,Fluorite,Corundum,Fluorite,CaNb2O6,Cassiterite,Scheelite,Manganotantalite,Rutile,Cr2O3,Mn,Magnetite,U,Crocoite,ThO2,Zr,Hf
Sifleets_a1,4,40,20,40,0,191,0,0.111634,0,0,0,0.693901,76.8681,0.058148,1.11467,0.034502,0,0.000061,0.400692,0.006681,0,0.020567,0.089463,0.085756,21.5119,100.996,0,0.150481,0,0,0,0.992655,97.5924,0.073329,1.36108,0.057551,0,0.000078,0.515489,0.007579,0,0.023403,0.120847,0.101131,0,100.996,0,0.240337,0,0,0,0.36967,32.0548,0.015654,0.304898,0.035651,0,0.000055,0.355117,0.001389,0,0.004387,0.048542,0.02378,66.5458,0,0.364182,0.000001,0,0,0.560161,97.1451,0.047441,0.462012,0.108043,0,0.000166,1.07622,0.00421,0,0.013295,0.14711,0.072068,0,100,2,O,0,0.007223,0,0,0,0.01111,0.96339,0.00047,0.009164,0.001071,0,0.000002,0.010673,0.000042,0,0.000132,0.001459,0.000715,2,0.006977,0.019059,0.077367,0.006252,0.002248,0.012642,0.007886,0.0384,0.031933,0.017022,0.01138,0.013429,0.012409,0.007009,0.060523,0.007407,0.011305,0.028145,-15.486,13.1256,-1.76,-85.595,-16.57,1.89868,0.064288,47.1163,2.46511,36.4243,-158.96,15631.9,2.93547,74.0692,-937.67,25.5823,9.62661,23.6166,-8.3503,4.5861,13.0415,210.572,334,334,123,319,123,303,301,332,333,140,117,335,126,538,120,2011,503,914,Jadeite,Jadeite,Fluorite,Corundum,Fluorite,CaNb2O6,Cassiterite,Scheelite,Manganotantalite,Rutile,Cr2O3,Mn,Magnetite,U,Crocoite,ThO2,Zr,Hf
Sifleets_a1,4,40,20,40,0,192,0,0.07397,0,0,0,0.749181,76.6065,0.090823,1.23074,0.037117,0,0.028213,0.428558,0.00201,0,0.019771,0.095263,0.092113,21.5067,100.961,0,0.09971,0,0,0,1.07174,97.2604,0.114536,1.5028,0.061913,0,0.03643,0.551338,0.00228,0,0.022498,0.128682,0.108627,0,100.961,0,0.159376,0,0,0,0.39944,31.9713,0.02447,0.336915,0.038384,0,0.025438,0.380117,0.000418,0,0.004221,0.05173,0.025563,66.5827,0,0.241703,0.000001,0,0,0.605772,96.9723,0.074222,0.51095,0.116422,0,0.077157,1.15294,0.001269,0,0.012802,0.156904,0.077536,0,100,2,O,0,0.004787,0,0,0,0.011998,0.960347,0.000735,0.01012,0.001153,0,0.000764,0.011418,0.000013,0,0.000127,0.001554,0.000768,2,0.00698,0.019059,0.077399,0.00625,0.00225,0.012654,0.007892,0.038413,0.031944,0.017024,0.011382,0.013432,0.012411,0.007016,0.06055,0.007415,0.011315,0.028155,-15.476,19.2795,-1.8607,-84.653,-14.873,1.79737,0.064435,30.3579,2.27094,33.9683,-301.45,34.7018,2.78685,245.97,-491.89,26.6281,9.08916,22.0255,-8.3454,4.5871,13.0415,215.573,334,334,123,319,123,303,301,332,333,140,117,335,126,538,120,2011,503,914,Jadeite,Jadeite,Fluorite,Corundum,Fluorite,CaNb2O6,Cassiterite,Scheelite,Manganotantalite,Rutile,Cr2O3,Mn,Magnetite,U,Crocoite,ThO2,Zr,Hf
Sifleets_a1,4,40,20,40,0,193,0,0.038693,0,0,0,0.686455,76.696,0.070273,1.22429,0.049841,0,0.025727,0.420551,0.011193,0.000257,0.01802,0.105453,0.085532,21.4936,100.926,0,0.052157,0,0,0,0.982004,97.374,0.08862,1.49493,0.083138,0,0.033219,0.541038,0.012698,0.000277,0.020505,0.142446,0.100866,0,100.926,0,0.08346,0,0,0,0.366402,32.0441,0.018955,0.335522,0.051599,0,0.023222,0.373429,0.002332,0.000061,0.003851,0.057327,0.023763,66.616,0,0.126488,0.000001,0,0,0.555301,97.1289,0.057453,0.5085,0.156403,0,0.070388,1.1319,0.007068,0.000186,0.011673,0.173763,0.072028,0,100,2,O,0,0.002506,0,0,0,0.011,0.962053,0.000569,0.010073,0.001549,0,0.000697,0.011211,0.00007,0.000002,0.000116,0.001721,0.000713,2,0.00698,0.019064,0.077421,0.006249,0.002249,0.012651,0.00789,0.038406,0.031938,0.017024,0.011381,0.013431,0.01241,0.007013,0.060534,0.007411,0.011311,0.028149,-12.202,35.8963,-1.7638,-40.894,-11.603,1.91457,0.064367,39.0797,2.28031,25.6769,-918.45,37.9515,2.82718,44.3166,16512.5,29.1815,8.2733,23.6804,-8.3405,4.58799,13.0415,220.553,334,334,123,319,123,303,301,332,333,140,117,335,126,538,120,2011,503,914,Jadeite,Jadeite,Fluorite,Corundum,Fluorite,CaNb2O6,Cassiterite,Scheelite,Manganotantalite,Rutile,Cr2O3,Mn,Magnetite,U,Crocoite,ThO2,Zr,Hf
Sifleets_a1,4,40,20,40,0,194,0,0.021423,0,0,0,0.707856,76.3119,0.090157,1.30314,0.05376,0,0.017923,0.443815,0.002428,0.035416,0.018845,0.132401,0.081571,21.4333,100.654,0,0.028878,0,0,0,1.01262,96.8863,0.113695,1.5912,0.089675,0,0.023142,0.570967,0.002754,0.03815,0.021444,0.178847,0.096195,0,100.654,0,0.046353,0,0,0,0.378994,31.9822,0.024393,0.358234,0.055828,0,0.016228,0.395305,0.000507,0.008503,0.00404,0.072199,0.022733,66.6345,0,0.070288,0.000001,0,0,0.57469,96.993,0.073977,0.543211,0.169311,0,0.049214,1.19885,0.001539,0.025786,0.012252,0.218959,0.068942,0,100,2,O,0,0.001391,0,0,0,0.011375,0.95993,0.000732,0.010752,0.001676,0,0.000487,0.011865,0.000015,0.000255,0.000121,0.002167,0.000682,2,0.006982,0.019062,0.077439,0.006247,0.002251,0.012658,0.007895,0.038414,0.031945,0.017026,0.011382,0.013433,0.012411,0.007018,0.060551,0.007417,0.011317,0.028155,-13.434,63.9493,-1.8421,-45.499,-13.397,1.87296,0.064555,30.5783,2.16647,23.9155,-92.305,54.0281,2.71255,203.761,119.776,27.9356,6.72743,24.8126,-8.3356,4.589,13.0415,225.557,334,334,123,319,123,303,301,332,333,140,117,335,126,538,120,2011,503,914,Jadeite,Jadeite,Fluorite,Corundum,Fluorite,CaNb2O6,Cassiterite,Scheelite,Manganotantalite,Rutile,Cr2O3,Mn,Magnetite,U,Crocoite,ThO2,Zr,Hf
Sifleets_a1,4,40,20,40,0,195,0,0.033679,0,0,0,0.774297,76.3069,0.082646,1.28202,0.062809,0,0.033618,0.444608,0.011018,0,0.014824,0.127058,0.056657,21.4606,100.691,0,0.045398,0,0,0,1.10766,96.88,0.104223,1.56542,0.104769,0,0.043408,0.571986,0.012499,0,0.016868,0.17163,0.066815,0,100.691,0,0.072765,0,0,0,0.413971,31.9342,0.022329,0.351922,0.065132,0,0.030395,0.395442,0.002299,0,0.003173,0.069186,0.015767,66.6234,0,0.110393,0.000001,0,0,0.628042,96.8958,0.06775,0.533907,0.197624,0,0.092225,1.19986,0.006976,0,0.009628,0.209926,0.047841,0,100,2,O,0,0.002184,0,0,0,0.012427,0.958647,0.00067,0.010565,0.001955,0,0.000912,0.011871,0.000069,0,0.000095,0.002077,0.000473,2,0.006976,0.01905,0.077365,0.006246,0.002249,0.012648,0.00789,0.038399,0.031932,0.017016,0.011377,0.013427,0.012406,0.007014,0.060526,0.007413,0.01131,0.028144,-13.546,41.0504,-1.7468,-34.375,-21.744,1.75447,0.064547,33.299,2.19513,20.6708,-222.5,29.2777,2.70826,45.0236,-184.89,35.434,6.97861,35.5069,-8.3307,4.5899,13.0415,230.538,334,334,123,319,123,303,301,332,333,140,117,335,126,538,120,2011,503,914,Jadeite,Jadeite,Fluorite,Corundum,Fluorite,CaNb2O6,Cassiterite,Scheelite,Manganotantalite,Rutile,Cr2O3,Mn,Magnetite,U,Crocoite,ThO2,Zr,Hf
Sifleets_a1,4,40,20,40,0,196,0,0.005199,0,0,0,0.765548,76.4451,0.074199,1.2658,0.065837,0,0.015391,0.450802,0.002148,0.013648,0.021896,0.133701,0.093381,21.4866,100.839,0,0.007009,0,0,0,1.09515,97.0554,0.093571,1.54562,0.109821,0,0.019874,0.579955,0.002437,0.014702,0.024916,0.180603,0.110122,0.000006,100.839,0,0.011225,0,0,0,0.408988,31.9682,0.020032,0.347212,0.068221,0,0.013905,0.400653,0.000448,0.003269,0.004684,0.072749,0.025967,66.6545,0,0.017028,0.000001,0,0,0.620398,96.9855,0.060773,0.526689,0.20697,0,0.042186,1.21551,0.001359,0.009919,0.01421,0.220707,0.07878,0,100,2,O,0,0.000337,0,0,0,0.012272,0.95922,0.000601,0.010418,0.002047,0,0.000417,0.012022,0.000013,0.000098,0.000141,0.002183,0.000779,2,0.006979,0.019058,0.077409,0.006247,0.00225,0.012652,0.007893,0.038408,0.03194,0.017022,0.01138,0.01343,0.012409,0.007017,0.060541,0.007416,0.011312,0.028151,-13.608,260.009,-1.7594,-28.931,-22.51,1.76926,0.064497,37.0399,2.21857,19.7934,-1266.5,62.7308,2.68024,230.171,310.419,24.0683,6.66593,21.7294,-8.3257,4.59089,13.0415,235.636,334,334,123,319,123,303,301,332,333,140,117,335,126,538,120,2011,503,914,Jadeite,Jadeite,Fluorite,Corundum,Fluorite,CaNb2O6,Cassiterite,Scheelite,Manganotantalite,Rutile,Cr2O3,Mn,Magnetite,U,Crocoite,ThO2,Zr,Hf
Sifleets_a1,4,40,20,40,0,197,0,0.032513,0,0,0,0.7161,76.6417,0.055131,1.18313,0.086256,0.00107,0.010291,0.413355,0.014157,0.016101,0.023209,0.096769,0.10555,21.4977,100.893,0,0.043827,0,0,0,1.02441,97.3051,0.069525,1.44467,0.14388,0.001564,0.013288,0.53178,0.01606,0.017344,0.026409,0.130716,0.124473,0,100.893,0,0.07013,0,0,0,0.382218,32.0208,0.01487,0.324235,0.089296,0.00102,0.009289,0.367033,0.002949,0.003854,0.00496,0.052605,0.029324,66.6274,0,0.106309,0.000001,0,0,0.579403,97.0804,0.045083,0.491506,0.270728,0.001547,0.028163,1.11277,0.008941,0.011683,0.015037,0.159488,0.088905,0,100,2,O,0,0.002105,0,0,0,0.011473,0.96119,0.000446,0.009733,0.00268,0.000031,0.000279,0.011017,0.000089,0.000116,0.000149,0.001579,0.00088,2,0.006978,0.019059,0.077405,0.006248,0.002249,0.012646,0.007888,0.038399,0.031933,0.01702,0.011379,0.013429,0.012408,0.007012,0.060524,0.00741,0.011307,0.028145,-13.412,42.5034,-1.7765,-58.846,-15.956,1.85585,0.064383,49.6645,2.34544,15.4478,752.93,93.2855,2.86485,35.0732,263.096,22.7033,8.95199,19.273,-8.3208,4.5918,13.0415,240.619,334,334,123,319,123,303,301,332,333,140,117,335,126,538,120,2011,503,914,Jadeite,Jadeite,Fluorite,Corundum,Fluorite,CaNb2O6,Cassiterite,Scheelite,Manganotantalite,Rutile,Cr2O3,Mn,Magnetite,U,Crocoite,ThO2,Zr,Hf
Sifleets_a1,4,40,20,40,0,198,0,0.068828,0,0,0,0.680615,76.6752,0.052892,1.27912,0.048582,0,0.009696,0.427452,0.003007,0.009161,0.027752,0.108839,0.12098,21.5085,101.021,0,0.092779,0,0,0,0.973648,97.3476,0.066702,1.56188,0.081038,0,0.01252,0.549916,0.003411,0.009868,0.03158,0.14702,0.142669,0,101.021,0,0.148293,0,0,0,0.36287,31.9988,0.01425,0.350147,0.050238,0,0.008742,0.379124,0.000626,0.00219,0.005924,0.0591,0.033573,66.5861,0,0.224801,0.000001,0,0,0.550082,97.0154,0.043205,0.530796,0.152315,0,0.026505,1.14944,0.001897,0.00664,0.017961,0.179183,0.101788,0,100,2,O,0,0.004454,0,0,0,0.010899,0.961127,0.000428,0.010517,0.001509,0,0.000263,0.011387,0.000019,0.000066,0.000178,0.001775,0.001008,2,0.006981,0.019052,0.077387,0.006246,0.002249,0.012652,0.007889,0.038396,0.03193,0.017018,0.011377,0.013427,0.012405,0.007013,0.060522,0.007411,0.011311,0.028142,-16.643,20.6336,-1.7077,-68.654,-28.663,1.92659,0.064363,51.7398,2.19885,26.2953,-272.71,98.9286,2.79087,164.435,462.201,19.0253,8.0367,16.8714,-8.3159,4.5928,13.0415,245.62,334,334,123,319,123,303,301,332,333,140,117,335,126,538,120,2011,503,914,Jadeite,Jadeite,Fluorite,Corundum,Fluorite,CaNb2O6,Cassiterite,Scheelite,Manganotantalite,Rutile,Cr2O3,Mn,Magnetite,U,Crocoite,ThO2,Zr,Hf
Sifleets_a1,4,40,20,40,0,199,0,0.025224,0,0,0,0.687939,76.5658,0.050704,1.18836,0.056026,0,0.025238,0.410188,0.010899,0.067729,0.01919,0.087159,0.109314,21.4456,100.749,0,0.034001,0,0,0,0.984126,97.2086,0.063942,1.45105,0.093455,0,0.032588,0.527705,0.012365,0.07296,0.021836,0.117735,0.128912,0.000004,100.749,0,0.054537,0,0,0,0.368066,32.0656,0.013709,0.326447,0.05814,0,0.022835,0.365092,0.002276,0.016249,0.004111,0.047494,0.030443,66.625,0,0.082631,0.000001,0,0,0.557667,97.1671,0.041541,0.494609,0.17618,0,0.069195,1.10632,0.006897,0.049239,0.012457,0.14392,0.092249,0,100,2,O,0,0.001637,0,0,0,0.011049,0.96257,0.000412,0.0098,0.001745,0,0.000685,0.01096,0.000068,0.000488,0.000123,0.001426,0.000914,2,0.00698,0.019066,0.077445,0.006248,0.002249,0.012649,0.00789,0.038401,0.031935,0.017024,0.011381,0.01343,0.012409,0.007014,0.060528,0.007412,0.011308,0.028147,-22.259,54.4894,-1.8505,-38.864,-44.914,1.91104,0.06441,53.9585,2.3368,23.0057,-154.75,38.6649,2.88184,45.5086,62.7135,27.4174,9.8653,18.6263,-8.311,4.5938,13.0415,250.621,334,334,123,319,123,303,301,332,333,140,117,335,126,538,120,2011,503,914,Jadeite,Jadeite,Fluorite,Corundum,Fluorite,CaNb2O6,Cassiterite,Scheelite,Manganotantalite,Rutile,Cr2O3,Mn,Magnetite,U,Crocoite,ThO2,Zr,Hf
Sifleets_a1,4,40,20,40,0,200,0,0.022876,0,0,0,0.718545,76.4353,0.041464,1.15055,0.080639,0.005931,0.039721,0.416941,0.007578,0,0.019184,0.105145,0.12244,21.4403,100.607,0,0.030837,0,0,0,1.02791,97.0431,0.05229,1.40489,0.13451,0.008669,0.05129,0.536393,0.008597,0,0.02183,0.14203,0.144392,-0.00001,100.607,0,0.049474,0,0,0,0.384539,32.0192,0.011214,0.316143,0.083703,0.005672,0.035948,0.371197,0.001583,0,0.004111,0.05731,0.034107,66.6258,0,0.07497,0.000001,0,0,0.582701,97.0388,0.033984,0.479058,0.253673,0.008595,0.108947,1.12497,0.004797,0,0.012458,0.173685,0.103366,0,100,2,O,0,0.001485,0,0,0,0.011543,0.961166,0.000337,0.00949,0.002513,0.00017,0.001079,0.011143,0.000048,0,0.000123,0.00172,0.001024,2,0.006974,0.01905,0.077346,0.006245,0.002247,0.012637,0.007883,0.038379,0.031916,0.01701,0.011373,0.013421,0.012401,0.007007,0.060489,0.007405,0.011299,0.02813,-13.638,59.9214,-1.8925,-50.396,-53.068,1.85022,0.064442,65.8315,2.39941,16.4146,136.572,24.9274,2.84451,65.3067,-126.9,27.4017,8.28736,16.6689,-8.3061,4.59469,13.0415,255.601,334,334,123,319,123,303,301,332,333,140,117,335,126,538,120,2011,503,914,Jadeite,Jadeite,Fluorite,Corundum,Fluorite,CaNb2O6,Cassiterite,Scheelite,Manganotantalite,Rutile,Cr2O3,Mn,Magnetite,U,Crocoite,ThO2,Zr,Hf
Sifleets_a1,4,40,20,40,0,201,0,0.026409,0,0,0,0.67294,76.5111,0.049579,1.15673,0.028176,0,0.014578,0.417764,0.011293,0.0018,0.019,0.119843,0.0796,21.3991,100.508,0,0.035599,0,0,0,0.96267,97.1392,0.062523,1.41243,0.047,0,0.018824,0.537452,0.012811,0.001939,0.02162,0.161884,0.09387,-0.00001,100.508,0,0.057226,0,0,0,0.360835,32.1134,0.013434,0.318458,0.029304,0,0.013219,0.372654,0.002364,0.000433,0.004079,0.065448,0.022216,66.627,0,0.086693,0.000001,0,0,0.54664,97.2991,0.040704,0.482443,0.088787,0,0.040052,1.12909,0.007161,0.001311,0.012359,0.1983,0.067312,0,100,2,O,0,0.001718,0,0,0,0.010831,0.963975,0.000403,0.009559,0.00088,0,0.000397,0.011186,0.000071,0.000013,0.000122,0.001965,0.000667,2,0.006974,0.019058,0.077373,0.006246,0.002248,0.012638,0.007883,0.038379,0.031916,0.017015,0.011374,0.013423,0.012402,0.007007,0.060485,0.007405,0.011299,0.02813,-14.971,52.0725,-1.7903,-38.282,-44.015,1.94077,0.064395,55.1401,2.3886,44.2416,-88.351,66.1353,2.84011,43.8864,2350.15,27.6637,7.35238,25.3937,-8.3012,4.59569,13.0415,260.602,334,334,123,319,123,303,301,332,333,140,117,335,126,538,120,2011,503,914,Jadeite,Jadeite,Fluorite,Corundum,Fluorite,CaNb2O6,Cassiterite,Scheelite,Manganotantalite,Rutile,Cr2O3,Mn,Magnetite,U,Crocoite,ThO2,Zr,Hf
Sifleets_a1,4,40,20,40,0,202,0,0.077632,0,0,0,0.616631,76.7328,0.080827,1.15453,0.028801,0.0048,0.025224,0.370277,0.002871,0,0.0213,0.089195,0.08208,21.4409,100.728,0,0.104647,0,0,0,0.882116,97.4207,0.10193,1.40975,0.048042,0.007016,0.032571,0.476361,0.003257,0,0.024238,0.120485,0.096796,-0.00001,100.728,0,0.167773,0,0,0,0.329761,32.1207,0.021843,0.317007,0.029874,0.004587,0.022812,0.329416,0.000599,0,0.004561,0.048581,0.022848,66.5797,0,0.254119,0.000001,0,0,0.499475,97.3036,0.066169,0.480158,0.090498,0.006948,0.069105,0.997906,0.001816,0,0.013816,0.147168,0.069213,0,100,2,O,0,0.00504,0,0,0,0.009906,0.964879,0.000656,0.009523,0.000897,0.000138,0.000685,0.009895,0.000018,0,0.000137,0.001459,0.000686,2,0.006975,0.019056,0.077387,0.006247,0.002247,0.012641,0.007882,0.03838,0.031917,0.017016,0.011375,0.013423,0.012403,0.007006,0.060489,0.007403,0.011302,0.02813,-32.872,18.4168,-1.8718,-35.311,-37.77,2.07076,0.064293,34.0204,2.3924,43.3166,168.539,38.6642,3.12054,171.999,-256.92,24.6958,9.65104,24.6406,-8.2963,4.5966,13.0415,265.586,334,334,123,319,123,303,301,332,333,140,117,335,126,538,120,2011,503,914,Jadeite,Jadeite,Fluorite,Corundum,Fluorite,CaNb2O6,Cassiterite,Scheelite,Manganotantalite,Rutile,Cr2O3,Mn,Magnetite,U,Crocoite,ThO2,Zr,Hf
Sifleets_a1,4,40,20,40,0,203,0,0.029823,0,0,0,0.688415,76.8072,0.063196,1.1774,0.054687,0.003239,0.036566,0.377531,0.005465,0.03942,0.022243,0.11249,0.077679,21.5086,101.004,0,0.040201,0,0,0,0.984806,97.5152,0.079695,1.43767,0.091221,0.004734,0.047215,0.485692,0.0062,0.042464,0.025311,0.151951,0.091605,0.000004,101.004,0,0.064296,0,0,0,0.367262,32.0744,0.017037,0.322507,0.056587,0.003088,0.032989,0.33506,0.001138,0.00943,0.004751,0.061121,0.02157,66.6288,0,0.097439,0.000001,0,0,0.556583,97.2168,0.051639,0.488757,0.171515,0.00468,0.09999,1.01556,0.003449,0.028583,0.014401,0.185258,0.06538,0,100,2,O,0,0.00193,0,0,0,0.011024,0.962777,0.000511,0.009681,0.001699,0.000093,0.00099,0.010058,0.000034,0.000283,0.000143,0.001835,0.000647,2,0.006974,0.019055,0.077407,0.006246,0.002248,0.01264,0.007885,0.038382,0.031919,0.017016,0.011375,0.013424,0.012403,0.007009,0.060495,0.007407,0.011301,0.028132,-17.383,46.2297,-1.793,-107.84,-25.482,1.90888,0.064279,43.372,2.35378,23.5215,249.272,26.9942,3.07331,90.5002,107.541,23.6688,7.79038,26.0119,-8.2914,4.59759,13.0415,270.585,334,334,123,319,123,303,301,332,333,140,117,335,126,538,120,2011,503,914,Jadeite,Jadeite,Fluorite,Corundum,Fluorite,CaNb2O6,Cassiterite,Scheelite,Manganotantalite,Rutile,Cr2O3,Mn,Magnetite,U,Crocoite,ThO2,Zr,Hf
Sifleets_a1,4,40,20,40,0,204,0,0.037152,0,0,0,0.694319,76.9602,0.079239,1.17874,0.070763,0,0.026158,0.403558,0.00186,0,0.016867,0.093207,0.079932,21.5625,101.204,0,0.05008,0,0,0,0.993253,97.7094,0.099927,1.43931,0.118037,0,0.033776,0.519177,0.00211,0,0.019193,0.125904,0.094262,0,101.204,0,0.079889,0,0,0,0.36945,32.0547,0.021307,0.322036,0.073032,0,0.023538,0.357229,0.000386,0,0.003594,0.050513,0.022138,66.6222,0,0.121073,0.000001,0,0,0.559905,97.1586,0.064581,0.48805,0.221361,0,0.071345,1.08277,0.001171,0,0.010892,0.153105,0.067102,0,100,2,O,0,0.002398,0,0,0,0.011091,0.962285,0.00064,0.009668,0.002192,0,0.000707,0.010724,0.000012,0,0.000108,0.001516,0.000665,2,0.006972,0.019048,0.077357,0.006245,0.002247,0.012637,0.007881,0.038372,0.03191,0.017009,0.011371,0.013419,0.012399,0.007005,0.060481,0.007404,0.011299,0.028125,-16.424,37.3102,-1.7231,-35.966,-28.993,1.89678,0.0642,34.685,2.35111,18.5031,-116.97,37.3115,2.91676,265.405,-561.35,31.1288,9.26225,25.2854,-8.2865,4.59849,13.0415,275.567,334,334,123,319,123,303,301,332,333,140,117,335,126,538,120,2011,503,914,Jadeite,Jadeite,Fluorite,Corundum,Fluorite,CaNb2O6,Cassiterite,Scheelite,Manganotantalite,Rutile,Cr2O3,Mn,Magnetite,U,Crocoite,ThO2,Zr,Hf
Sifleets_a1,4,40,20,40,0,205,0,0.053436,0,0,0,0.680962,76.9314,0.051728,1.08145,0.096171,0,0.030296,0.397579,0.008634,0.047931,0.020855,0.11017,0.073021,21.5523,101.136,0,0.072031,0,0,0,0.974146,97.6728,0.065234,1.32051,0.160418,0,0.039119,0.511485,0.009794,0.051632,0.023731,0.148817,0.086112,0,101.136,0,0.114909,0,0,0,0.362357,32.044,0.01391,0.295468,0.099258,0,0.027263,0.351951,0.001793,0.011437,0.004443,0.059708,0.020225,66.5933,0,0.173997,0.000001,0,0,0.548688,97.0432,0.042125,0.447402,0.300596,0,0.082564,1.06586,0.00543,0.034635,0.013456,0.18082,0.06125,0,100,2,O,0,0.003451,0,0,0,0.010883,0.96238,0.000418,0.008874,0.002981,0,0.000819,0.01057,0.000054,0.000343,0.000133,0.001793,0.000607,2,0.006968,0.019047,0.077331,0.006246,0.002246,0.012627,0.007879,0.038366,0.031905,0.017006,0.01137,0.013418,0.012399,0.007003,0.060469,0.0074,0.011291,0.02812,-14.068,26.2658,-1.7953,-49.656,-57.366,1.92267,0.064205,52.8526,2.52619,13.9902,-303.65,32.3542,2.95086,57.3118,88.4515,25.2084,7.93388,27.6308,-8.2816,4.5995,13.0415,280.57,334,334,123,319,123,303,301,332,333,140,117,335,126,538,120,2011,503,914,Jadeite,Jadeite,Fluorite,Corundum,Fluorite,CaNb2O6,Cassiterite,Scheelite,Manganotantalite,Rutile,Cr2O3,Mn,Magnetite,U,Crocoite,ThO2,Zr,Hf
