Repository: orthospar/MinorElements-Cassiterite

# MinorElements-Cassiterite
EPMA data and R code for generation of figures in "Systematic trends in the substitution mechanisms of minor elements in cassiterite", submitted for publication in the Australian Journal of Earth Sciences.

# Data Availability
The final cleaned and organised dataset is available above (cassiterite_EPMA.csv) and as a supplementary file hosted by AJES.

File: Data/161021/161021.csv (part 5 of 10)
       F,   Al2O3,     CaO,   Nb2O5,    SnO2,     WO3,   Ta2O5,    TiO2,   Cr2O3,     MnO,     FeO,     UO2,     PbO,    ThO2,    ZrO2,    HfO2,       O,   TOTAL,  Si AT%,  Na AT%,   F AT%,  Al AT%,  Ca AT%,  Nb AT%,  Sn AT%,   W AT%,  Ta AT%,  Ti AT%,  Cr AT%,  Mn AT%,  Fe AT%,   U AT%,  Pb AT%,  Th AT%,  Zr AT%,  Hf AT%,   O AT%,Si OXMOL%,Na OXMOL%,F OXMOL%,Al OXMOL%,Ca OXMOL%,Nb OXMOL%,Sn OXMOL%,W OXMOL%,Ta OXMOL%,Ti OXMOL%,Cr OXMOL%,Mn OXMOL%,Fe OXMOL%,U OXMOL%,Pb OXMOL%,Th OXMOL%,Zr OXMOL%,Hf OXMOL%,O OXMOL%,   TOTAL, FORMULA,   BASIS,Si FORMULA,Na FORMULA,F FORMULA,Al FORMULA,Ca FORMULA,Nb FORMULA,Sn FORMULA,W FORMULA,Ta FORMULA,Ti FORMULA,Cr FORMULA,Mn FORMULA,Fe FORMULA,U FORMULA,Pb FORMULA,Th FORMULA,Zr FORMULA,Hf FORMULA,O FORMULA,Si CDL99,Na CDL99, F CDL99,Al CDL99,Ca CDL99,Nb CDL99,Sn CDL99, W CDL99,Ta CDL99,Ti CDL99,Cr CDL99,Mn CDL99,Fe CDL99, U CDL99,Pb CDL99,Th CDL99,Zr CDL99,Hf CDL99,Si %ERR ,Na %ERR , F %ERR ,Al %ERR ,Ca %ERR ,Nb %ERR ,Sn %ERR , W %ERR ,Ta %ERR ,Ti %ERR ,Cr %ERR ,Mn %ERR ,Fe %ERR , U %ERR ,Pb %ERR ,Th %ERR ,Zr %ERR ,Hf %ERR ,   X-POS,   Y-POS,   Z-POS, RELDIST,Si STD_NUM,Na STD_NUM,F STD_NUM,Al STD_NUM,Ca STD_NUM,Nb STD_NUM,Sn STD_NUM,W STD_NUM,Ta STD_NUM,Ti STD_NUM,Cr STD_NUM,Mn STD_NUM,Fe STD_NUM,U STD_NUM,Pb STD_NUM,Th STD_NUM,Zr STD_NUM,Hf STD_NUM,Si STD_NAM,Na STD_NAM,F STD_NAM,Al STD_NAM,Ca STD_NAM,Nb STD_NAM,Sn STD_NAM,W STD_NAM,Ta STD_NAM,Ti STD_NAM,Cr STD_NAM,Mn STD_NAM,Fe STD_NAM,U STD_NAM,Pb STD_NAM,Th STD_NAM,Zr STD_NAM,Hf STD_NAM
Sifleets_a1,4,40,20,40,0,206,0,0.022447,0,0,0,0.643707,76.9598,0.065934,1.1058,0.039987,0.006242,0.032167,0.399601,0.001371,0,0.016299,0.138327,0.108553,21.5196,101.06,0,0.030258,0,0,0,0.92085,97.7089,0.083148,1.35025,0.066701,0.009123,0.041536,0.514085,0.001555,0,0.018547,0.186852,0.128014,0,101.06,0,0.048369,0,0,0,0.343227,32.1209,0.017766,0.302733,0.041354,0.005947,0.029005,0.354458,0.000285,0,0.00348,0.07512,0.030128,66.6273,0,0.073236,0.000001,0,0,0.519686,97.2694,0.053799,0.458373,0.125231,0.009004,0.087835,1.07338,0.000864,0,0.010537,0.22748,0.091233,0,100,2,O,0,0.001452,0,0,0,0.010303,0.964196,0.000533,0.009087,0.001241,0.000179,0.000871,0.01064,0.000009,0,0.000104,0.002255,0.000904,2,0.006974,0.019059,0.077387,0.006247,0.002247,0.012638,0.007882,0.03838,0.031917,0.017015,0.011375,0.013423,0.012403,0.007006,0.060489,0.007404,0.011299,0.028131,-11.45,61.0748,-1.847,-90.465,-14.146,2.00539,0.064207,41.5906,2.48023,31.6207,129.851,30.5435,2.94,360.023,-1149.7,32.2085,6.45771,18.7437,-8.2767,4.6005,13.0415,285.562,334,334,123,319,123,303,301,332,333,140,117,335,126,538,120,2011,503,914,Jadeite,Jadeite,Fluorite,Corundum,Fluorite,CaNb2O6,Cassiterite,Scheelite,Manganotantalite,Rutile,Cr2O3,Mn,Magnetite,U,Crocoite,ThO2,Zr,Hf
Sifleets_a1,4,40,20,40,0,207,0,0.067034,0,0,0,0.627193,77.3103,0.111038,1.06468,0.030144,0,0.01991,0.35911,0.008017,0.009635,0.018389,0.093715,0.077309,21.5812,101.378,0,0.09036,0,0,0,0.897226,98.1539,0.140028,1.30004,0.050282,0,0.025709,0.461993,0.009094,0.010379,0.020925,0.12659,0.091169,-0.00001,101.378,0,0.143962,0,0,0,0.333311,32.1599,0.02982,0.290509,0.031071,0,0.017893,0.317482,0.001663,0.002296,0.003913,0.050724,0.021385,66.596,0,0.217992,0.000001,0,0,0.50471,97.3951,0.090307,0.439897,0.094098,0,0.054189,0.961482,0.005036,0.006953,0.01185,0.153615,0.064763,0,100,2,O,0,0.004323,0,0,0,0.01001,0.965821,0.000896,0.008725,0.000933,0,0.000537,0.009535,0.00005,0.000069,0.000118,0.001523,0.000642,2,0.006973,0.019062,0.077411,0.006249,0.002247,0.012638,0.007882,0.038382,0.031919,0.017019,0.011377,0.013425,0.012404,0.007005,0.060492,0.007403,0.0113,0.028132,-18.126,21.1689,-1.7339,-105.48,-37.306,2.04437,0.064051,24.9037,2.56044,41.4625,-72.406,48.7133,3.19743,61.7307,439.333,28.5692,9.21613,26.1349,-8.2718,4.60139,13.0415,290.542,334,334,123,319,123,303,301,332,333,140,117,335,126,538,120,2011,503,914,Jadeite,Jadeite,Fluorite,Corundum,Fluorite,CaNb2O6,Cassiterite,Scheelite,Manganotantalite,Rutile,Cr2O3,Mn,Magnetite,U,Crocoite,ThO2,Zr,Hf
Sifleets_a1,4,40,20,40,0,208,0,0.036933,0,0,0,0.665159,76.7623,0.038071,1.14781,0.060752,0,0.022863,0.38108,0.00389,0.015975,0.017859,0.099063,0.085385,21.4695,100.807,0,0.049786,0,0,0,0.951538,97.4581,0.04801,1.40154,0.101339,0,0.029521,0.490259,0.004412,0.017209,0.020322,0.133815,0.100693,0,100.807,0,0.079761,0,0,0,0.35546,32.1102,0.010281,0.314937,0.06297,0,0.020661,0.338786,0.000811,0.003828,0.003821,0.053918,0.023751,66.6209,0,0.120835,0.000001,0,0,0.538509,97.2915,0.031151,0.477118,0.190796,0,0.062603,1.0265,0.002458,0.011599,0.011578,0.163367,0.071963,0,100,2,O,0,0.002394,0,0,0,0.010671,0.963967,0.000309,0.009455,0.00189,0,0.00062,0.010171,0.000024,0.000115,0.000115,0.001619,0.000713,2,0.006973,0.019053,0.077373,0.006246,0.002247,0.012634,0.007881,0.038372,0.03191,0.017012,0.011373,0.013421,0.0124,0.007004,0.060476,0.007402,0.011296,0.028125,-13.418,37.5348,-1.7409,-86.177,-14.526,1.95695,0.064275,71.641,2.40366,21.3153,-179.62,42.5433,3.05038,127.006,264.978,29.4076,8.75246,23.7,-8.2669,4.60239,13.0415,295.543,334,334,123,319,123,303,301,332,333,140,117,335,126,538,120,2011,503,914,Jadeite,Jadeite,Fluorite,Corundum,Fluorite,CaNb2O6,Cassiterite,Scheelite,Manganotantalite,Rutile,Cr2O3,Mn,Magnetite,U,Crocoite,ThO2,Zr,Hf
Sifleets_a1,4,40,20,40,0,209,0,0.049648,0,0,0,0.661168,76.944,0.034316,1.18937,0.093239,0.00041,0.044271,0.408224,0.004326,0.043774,0.015957,0.109082,0.089546,21.5715,101.259,0,0.066925,0,0,0,0.945829,97.6889,0.043276,1.45229,0.155527,0.000599,0.057165,0.525179,0.004907,0.047155,0.018157,0.147347,0.1056,0.000004,101.259,0,0.106666,0,0,0,0.351503,32.0201,0.009219,0.324656,0.096144,0.000389,0.039802,0.361044,0.000898,0.010435,0.003397,0.059064,0.02478,66.5919,0,0.161535,0.000001,0,0,0.532315,96.9821,0.027923,0.491658,0.2912,0.000589,0.120553,1.09353,0.002719,0.031607,0.010288,0.178893,0.075052,0,100,2,O,0,0.003204,0,0,0,0.010557,0.96168,0.000277,0.009751,0.002888,0.000012,0.001195,0.010843,0.000027,0.000313,0.000102,0.001774,0.000744,2,0.006973,0.019046,0.077349,0.006245,0.002247,0.012635,0.007881,0.038371,0.03191,0.017007,0.011371,0.013419,0.012399,0.007005,0.060482,0.007403,0.011297,0.028124,-15.471,28.187,-1.8268,-61.763,-19.749,1.96577,0.064208,79.4208,2.33365,14.3862,1963.37,22.4666,2.8908,114.233,96.8423,32.8909,8.01073,22.6195,-8.2605,4.6034,13.0415,302.032,334,334,123,319,123,303,301,332,333,140,117,335,126,538,120,2011,503,914,Jadeite,Jadeite,Fluorite,Corundum,Fluorite,CaNb2O6,Cassiterite,Scheelite,Manganotantalite,Rutile,Cr2O3,Mn,Magnetite,U,Crocoite,ThO2,Zr,Hf
Sifleets_a1,4,40,20,40,0,210,0,0.016014,0,0,0.021977,0.524087,70.0463,0,0.991492,0.00927,0,0,0.317829,0,0,0,0.04537,0,19.4575,91.4299,0,0.021587,0,0,0.030751,0.749728,88.9315,0,1.21067,0.015463,0,0,0.408886,0,0,0,0.061286,0,0,91.4299,0,0.038168,0,0,0.030046,0.309098,32.3376,0,0.300242,0.010605,0,0,0.311839,0,0,0,0.027253,0,66.6352,0,0.057758,0.000001,0,0.090935,0.467748,97.8709,0,0.454347,0.032095,0,0,0.943792,0,0,0,0.082483,0,0,100,2,O,0,0.001146,0,0,0.000902,0.009277,0.970586,0,0.009012,0.000318,0,0,0.00936,0,0,0,0.000818,0,2,0.006968,0.019067,0.077272,0.006247,0.002244,0.012621,0.00787,0.038351,0.031893,0.017013,0.011372,0.013418,0.012398,0.006994,0.060399,0.00739,0.011285,0.028109,-8.7001,85.2104,-1.5296,-10.568,7.45048,2.338,0.067262,-527.33,2.71764,131.318,-67.972,-59.023,3.52356,-11.31,-12.553,-13.072,18.2814,-232.63,-8.257,4.6043,13.0415,305.645,334,334,123,319,123,303,301,332,333,140,117,335,126,538,120,2011,503,914,Jadeite,Jadeite,Fluorite,Corundum,Fluorite,CaNb2O6,Cassiterite,Scheelite,Manganotantalite,Rutile,Cr2O3,Mn,Magnetite,U,Crocoite,ThO2,Zr,Hf
Sifleets_a1,4,40,20,40,0,211,0,0.047133,0,0,0,0.421698,77.8329,0.006873,0.791402,0.065541,0.003757,0.023726,0.260654,0,0.048061,0.019409,0.062008,0.08954,21.5305,101.203,0,0.063534,0,0,0,0.603257,98.8174,0.008667,0.966348,0.109326,0.005492,0.030636,0.335331,0,0.051772,0.022085,0.08376,0.105593,0.000006,101.203,0,0.10147,0,0,0,0.224651,32.4563,0.00185,0.216468,0.067721,0.003576,0.021375,0.231002,0,0.011481,0.00414,0.033644,0.024829,66.6015,0,0.15316,0.000001,0,0,0.339092,97.9801,0.005585,0.32674,0.204439,0.005398,0.064526,0.697355,0,0.034659,0.012498,0.101565,0.074953,0,100,2,O,0,0.003047,0,0,0,0.006746,0.974641,0.000056,0.0065,0.002034,0.000107,0.000642,0.006937,0,0.000345,0.000124,0.00101,0.000746,2,0.006966,0.019075,0.077422,0.006251,0.002243,0.012609,0.007864,0.038344,0.031887,0.017012,0.011373,0.013418,0.012398,0.006988,0.060414,0.007383,0.011274,0.028105,-24.57,29.6802,-1.8172,-36.048,-45.515,2.76669,0.063718,394.246,3.29838,19.8667,215.003,41.0255,4.14378,-366.48,88.1518,27.0095,13.5492,22.6069,-8.2521,4.60519,13.0415,310.626,334,334,123,319,123,303,301,332,333,140,117,335,126,538,120,2011,503,914,Jadeite,Jadeite,Fluorite,Corundum,Fluorite,CaNb2O6,Cassiterite,Scheelite,Manganotantalite,Rutile,Cr2O3,Mn,Magnetite,U,Crocoite,ThO2,Zr,Hf
Sifleets_a1,4,40,20,40,0,212,0,0.018018,0,0.000433,0,0.663634,76.6065,0.048761,1.2546,0.052705,0.001579,0.040297,0.411528,0.015154,0.056912,0.015582,0.101535,0.065918,21.4579,100.811,0,0.024288,0,0.000819,0,0.949357,97.2603,0.061492,1.53194,0.087916,0.002308,0.052032,0.529429,0.017191,0.061307,0.017731,0.137153,0.077735,0,100.811,0,0.038937,0,0.000798,0,0.35488,32.0662,0.013177,0.344467,0.054666,0.001509,0.036441,0.366096,0.003163,0.013647,0.003336,0.055299,0.018348,66.629,0,0.058994,0.000001,0.001209,0,0.537686,97.1683,0.039928,0.521909,0.16565,0.002286,0.110425,1.10936,0.009584,0.041353,0.01011,0.167571,0.055598,0,100,2,O,0,0.001169,0,0.000024,0,0.010652,0.96253,0.000396,0.01034,0.001641,0.000045,0.001094,0.010989,0.000095,0.00041,0.0001,0.00166,0.000551,2,0.006973,0.019048,0.077376,0.006242,0.002247,0.012637,0.007882,0.038364,0.031904,0.017007,0.011369,0.013417,0.012397,0.007007,0.060469,0.007404,0.011298,0.02812,-16.661,75.7731,-1.7728,1014.58,-31.058,1.96033,0.064328,56.0346,2.23223,24.3381,509.971,24.5776,2.8717,32.7558,74.5198,33.6807,8.55671,30.5569,-8.2472,4.6062,13.0415,315.619,334,334,123,319,123,303,301,332,333,140,117,335,126,538,120,2011,503,914,Jadeite,Jadeite,Fluorite,Corundum,Fluorite,CaNb2O6,Cassiterite,Scheelite,Manganotantalite,Rutile,Cr2O3,Mn,Magnetite,U,Crocoite,ThO2,Zr,Hf
Sifleets_a1,4,40,20,40,0,213,0,0.04578,0,0,0,0.315123,77.4832,0.074948,0.820208,0.042002,0,0.02824,0.246114,0.007689,0.032874,0.023151,0.045452,0.102463,21.3906,100.658,0,0.06171,0,0,0,0.450797,98.3735,0.094516,1.00152,0.070062,0,0.036464,0.316624,0.008723,0.035413,0.026343,0.061397,0.120833,0.000008,100.658,0,0.099206,0,0,0,0.168983,32.5236,0.02031,0.225827,0.043686,0,0.025609,0.219554,0.001609,0.007905,0.004971,0.024824,0.0286,66.6053,0,0.149643,0.000001,0,0,0.254893,98.1173,0.06127,0.340637,0.131791,0,0.077258,0.66235,0.004855,0.023847,0.014995,0.074889,0.086279,0,100,2,O,0,0.002979,0,0,0,0.005074,0.976608,0.00061,0.006781,0.001312,0,0.000769,0.006593,0.000048,0.000237,0.000149,0.000745,0.000859,2,0.006971,0.019085,0.07749,0.006252,0.002244,0.012622,0.007867,0.038353,0.031895,0.01702,0.011376,0.013421,0.0124,0.00699,0.060427,0.007385,0.011283,0.028112,-119.29,30.5399,-1.7922,-30.689,-55.507,3.50496,0.06385,36.6246,3.19774,30.1843,-224.9,34.6424,4.34671,64.2184,128.799,22.685,18.2454,19.8175,-8.2423,4.6072,13.0415,320.62,334,334,123,319,123,303,301,332,333,140,117,335,126,538,120,2011,503,914,Jadeite,Jadeite,Fluorite,Corundum,Fluorite,CaNb2O6,Cassiterite,Scheelite,Manganotantalite,Rutile,Cr2O3,Mn,Magnetite,U,Crocoite,ThO2,Zr,Hf
Sifleets_a1,4,40,20,40,0,214,0,0.029268,0,0,0,0.529887,76.7916,0.062413,1.26478,0.071698,0,0.00114,0.379786,0.00704,0.040444,0.014818,0.127443,0.114967,21.4664,100.902,0,0.039452,0,0,0,0.758025,97.4953,0.078708,1.54437,0.119596,0,0.001472,0.488593,0.007986,0.043568,0.016862,0.17215,0.135578,0.000008,100.902,0,0.063223,0,0,0,0.283248,32.1312,0.016859,0.347127,0.074336,0,0.00103,0.337727,0.001469,0.009694,0.003172,0.069383,0.031988,66.6296,0,0.095725,0.000001,0,0,0.428856,97.2975,0.051052,0.525573,0.225098,0,0.00312,1.02268,0.004448,0.029356,0.009604,0.210101,0.096863,0,100,2,O,0,0.001898,0,0,0,0.008502,0.964471,0.000506,0.01042,0.002231,0,0.000031,0.010137,0.000044,0.000291,0.000095,0.002083,0.00096,2,0.006978,0.019053,0.077423,0.006243,0.002247,0.012645,0.007883,0.038371,0.03191,0.017014,0.011373,0.01342,0.012399,0.007007,0.060478,0.007405,0.011304,0.028124,-12.673,47.0792,-1.7603,-37.066,-53.646,2.3219,0.064238,43.8957,2.2176,18.2838,-13899,833.208,3.05742,70.2865,104.786,35.4054,6.9557,17.7183,-8.2374,4.60809,13.0415,325.6,334,334,123,319,123,303,301,332,333,140,117,335,126,538,120,2011,503,914,Jadeite,Jadeite,Fluorite,Corundum,Fluorite,CaNb2O6,Cassiterite,Scheelite,Manganotantalite,Rutile,Cr2O3,Mn,Magnetite,U,Crocoite,ThO2,Zr,Hf
Sifleets_a1,4,40,20,40,0,215,0,0.020942,0,0,0,0.569198,76.5526,0.046345,1.41085,0.071353,0.000144,0.032245,0.399626,0.005704,0.016243,0.02456,0.089051,0.117327,21.445,100.801,0,0.02823,0,0,0,0.814262,97.192,0.058445,1.72273,0.119021,0.000211,0.041637,0.514118,0.006471,0.017497,0.027947,0.12029,0.138362,-0.00001,100.801,0,0.045288,0,0,0,0.304586,32.0653,0.012532,0.387629,0.074057,0.000138,0.02918,0.355749,0.001191,0.003897,0.005262,0.048533,0.032679,66.6339,0,0.068623,0.000001,0,0,0.461532,97.1758,0.03798,0.587366,0.224434,0.000209,0.088432,1.07812,0.00361,0.011811,0.015947,0.147083,0.099037,0,100,2,O,0,0.001359,0,0,0,0.009142,0.962433,0.000376,0.011635,0.002223,0.000004,0.000876,0.010678,0.000036,0.000117,0.000158,0.001457,0.000981,2,0.006981,0.019048,0.077421,0.006241,0.002248,0.012652,0.007885,0.038372,0.031911,0.017011,0.011371,0.013419,0.012397,0.00701,0.060485,0.007407,0.011311,0.028125,-15.921,65.3439,-1.6878,-69.779,-378.19,2.20013,0.064346,58.9394,2.02836,18.3618,5566.59,30.4605,2.93762,86.7273,260.614,21.4574,9.67186,17.3713,-8.2325,4.60909,13.0415,330.601,334,334,123,319,123,303,301,332,333,140,117,335,126,538,120,2011,503,914,Jadeite,Jadeite,Fluorite,Corundum,Fluorite,CaNb2O6,Cassiterite,Scheelite,Manganotantalite,Rutile,Cr2O3,Mn,Magnetite,U,Crocoite,ThO2,Zr,Hf
Sifleets_a1,4,40,20,40,0,216,0,0.019681,0,0,0,0.616466,76.5315,0.067593,1.34866,0.101432,0.001247,0.031865,0.410881,0.01014,0.040265,0.013928,0.110208,0.089754,21.4782,100.872,0,0.026529,0,0,0,0.881881,97.1651,0.085241,1.64679,0.169195,0.001822,0.041146,0.528597,0.011504,0.043374,0.015849,0.148869,0.105846,0.000004,100.872,0,0.042493,0,0,0,0.329367,32.0067,0.01825,0.369966,0.105113,0.00119,0.028791,0.3652,0.002115,0.009646,0.00298,0.05997,0.024961,66.6333,0,0.064393,0.000001,0,0,0.499114,97.004,0.05531,0.560637,0.31857,0.001804,0.087259,1.10683,0.006409,0.029236,0.00903,0.181755,0.075649,0,100,2,O,0,0.001275,0,0,0,0.009886,0.96068,0.000548,0.011105,0.003155,0.000036,0.000864,0.010961,0.000063,0.00029,0.000089,0.0018,0.000749,2,0.006975,0.019041,0.077377,0.00624,0.002247,0.012644,0.007883,0.038365,0.031905,0.017005,0.011368,0.013416,0.012395,0.007008,0.060475,0.007406,0.011304,0.02812,-13.122,69.4356,-1.7573,-72.394,-33.204,2.07127,0.06436,40.5642,2.1038,13.3344,645.514,30.8052,2.87476,48.8593,105.243,37.6597,7.93992,22.5633,-8.2276,4.61,13.0415,335.585,334,334,123,319,123,303,301,332,333,140,117,335,126,538,120,2011,503,914,Jadeite,Jadeite,Fluorite,Corundum,Fluorite,CaNb2O6,Cassiterite,Scheelite,Manganotantalite,Rutile,Cr2O3,Mn,Magnetite,U,Crocoite,ThO2,Zr,Hf
Sifleets_a1,4,40,20,40,0,217,0,0.06435,0,0,0,0.648764,76.7265,0.06481,1.32552,0.028898,0,0.003342,0.434053,0.005968,0.002772,0.017947,0.099359,0.084372,21.496,101.003,0,0.086742,0,0,0,0.928084,97.4127,0.081731,1.61853,0.048203,0,0.004316,0.558408,0.00677,0.002986,0.020422,0.134215,0.099499,-0.00001,101.003,0,0.138736,0,0,0,0.346119,32.0416,0.017473,0.36309,0.029903,0,0.003016,0.385235,0.001243,0.000663,0.003834,0.053989,0.02343,66.5917,0,0.210306,0.000001,0,0,0.524672,97.1418,0.052973,0.550397,0.090657,0,0.009143,1.16793,0.003768,0.002011,0.011623,0.163679,0.071033,0,100,2,O,0,0.004167,0,0,0,0.010395,0.96233,0.000525,0.010905,0.000898,0,0.000091,0.01157,0.000037,0.00002,0.000115,0.001621,0.000704,2,0.00698,0.019053,0.077389,0.006246,0.002249,0.012652,0.007888,0.03839,0.031925,0.017017,0.011375,0.013425,0.012403,0.007012,0.060511,0.00741,0.011311,0.028138,-19.144,21.9969,-1.7503,-44.677,-183.15,1.99558,0.064321,42.312,2.13519,43.1806,-266.53,284.918,2.75758,82.9234,1526.81,29.2926,8.73944,23.989,-8.2227,4.611,13.0415,340.586,334,334,123,319,123,303,301,332,333,140,117,335,126,538,120,2011,503,914,Jadeite,Jadeite,Fluorite,Corundum,Fluorite,CaNb2O6,Cassiterite,Scheelite,Manganotantalite,Rutile,Cr2O3,Mn,Magnetite,U,Crocoite,ThO2,Zr,Hf
Sifleets_a1,4,40,20,40,0,218,0,0.026462,0,0,0,0.593032,76.7822,0.045167,1.28042,0.058947,0.008556,0.032615,0.394274,0.001375,0.021957,0.022214,0.130937,0.080173,21.4917,100.97,0,0.035671,0,0,0,0.848358,97.4835,0.056959,1.56346,0.098328,0.012506,0.042114,0.507233,0.00156,0.023653,0.025277,0.176869,0.094546,0,100.97,0,0.057091,0,0,0,0.316602,32.0868,0.012185,0.350975,0.061039,0.008162,0.029446,0.350169,0.000286,0.005256,0.004748,0.071195,0.022279,66.6238,0,0.086476,0.000001,0,0,0.479558,97.2038,0.036914,0.531623,0.184912,0.012363,0.089203,1.0608,0.000868,0.015924,0.014385,0.215679,0.067491,0,100,2,O,0,0.001714,0,0,0,0.009504,0.963223,0.000366,0.010536,0.001832,0.000245,0.000884,0.010512,0.000009,0.000158,0.000143,0.002137,0.000669,2,0.006974,0.019047,0.077378,0.006242,0.002247,0.012639,0.007881,0.038363,0.031903,0.017007,0.011369,0.013417,0.012396,0.007005,0.060467,0.007403,0.0113,0.028119,-21.929,51.9387,-1.8166,-45.639,-43.07,2.13148,0.064246,60.4512,2.19513,21.9161,94.9619,30.123,2.96887,358.983,192.796,23.6872,6.78531,25.2047,-8.2178,4.61199,13.0415,345.585,334,334,123,319,123,303,301,332,333,140,117,335,126,538,120,2011,503,914,Jadeite,Jadeite,Fluorite,Corundum,Fluorite,CaNb2O6,Cassiterite,Scheelite,Manganotantalite,Rutile,Cr2O3,Mn,Magnetite,U,Crocoite,ThO2,Zr,Hf
Sifleets_a1,4,40,20,40,0,219,0,0.06676,0,0,0,0.528315,76.9411,0.057829,1.36538,0.034614,0.000098,0.062928,0.381701,0,0.029837,0.020754,0.133595,0.076625,21.5283,101.228,0,0.08999,0,0,0,0.755777,97.6852,0.072928,1.66721,0.057738,0.000144,0.081255,0.491058,0,0.032141,0.023616,0.18046,0.090363,-0.00001,101.228,0,0.14368,0,0,0,0.281365,32.075,0.015563,0.373355,0.035755,0.000094,0.056675,0.338178,0,0.007125,0.004426,0.072464,0.021241,66.5751,0,0.217528,0.000001,0,0,0.42598,97.1214,0.047125,0.56525,0.108264,0.000142,0.171609,1.02399,0,0.021575,0.0134,0.219417,0.064317,0,100,2,O,0,0.004316,0,0,0,0.008453,0.963572,0.000468,0.011216,0.001074,0.000003,0.001703,0.010159,0,0.000214,0.000133,0.002177,0.000638,2,0.006975,0.01904,0.077373,0.00624,0.002247,0.012643,0.007881,0.038356,0.031897,0.017004,0.011367,0.013413,0.012393,0.007005,0.060459,0.007403,0.011303,0.028113,-18.309,21.2253,-1.7134,-155.09,-37.224,2.32675,0.064159,47.3163,2.08229,36.27,8163.82,16.0976,3.04395,-1094.7,141.914,25.3358,6.66486,26.3446,-8.2129,4.61289,13.0415,350.567,334,334,123,319,123,303,301,332,333,140,117,335,126,538,120,2011,503,914,Jadeite,Jadeite,Fluorite,Corundum,Fluorite,CaNb2O6,Cassiterite,Scheelite,Manganotantalite,Rutile,Cr2O3,Mn,Magnetite,U,Crocoite,ThO2,Zr,Hf
Sifleets_a1,4,40,20,40,0,220,0,0.062642,0,0,0,0.483443,76.9767,0.062405,1.38545,0.076313,0,0.032371,0.37617,0.010427,0.037396,0.016914,0.121422,0.090167,21.5397,101.272,0,0.08444,0,0,0,0.691585,97.7303,0.078698,1.69171,0.127295,0,0.041799,0.483941,0.011828,0.040284,0.019247,0.164016,0.106332,0,101.272,0,0.134771,0,0,0,0.257378,32.0786,0.016789,0.378709,0.078802,0,0.029144,0.333161,0.002167,0.008927,0.003605,0.065838,0.024986,66.5871,0,0.204029,0.000001,0,0,0.389643,97.1271,0.050834,0.573325,0.238595,0,0.088243,1.00874,0.00656,0.02703,0.010917,0.199343,0.075653,0,100,2,O,0,0.004048,0,0,0,0.007731,0.963507,0.000504,0.011375,0.002367,0,0.000875,0.010007,0.000065,0.000268,0.000108,0.001977,0.00075,2,0.006976,0.019038,0.077382,0.006239,0.002246,0.012644,0.007879,0.038351,0.031894,0.017002,0.011366,0.013412,0.012391,0.007004,0.060453,0.007402,0.011303,0.02811,-14.929,22.5484,-1.7866,-116.9,-17.01,2.4913,0.064125,43.8783,2.05738,17.2535,-611.01,30.3311,3.07849,47.4981,113.256,31.0322,7.26716,22.4541,-8.208,4.6139,13.0415,355.57,334,334,123,319,123,303,301,332,333,140,117,335,126,538,120,2011,503,914,Jadeite,Jadeite,Fluorite,Corundum,Fluorite,CaNb2O6,Cassiterite,Scheelite,Manganotantalite,Rutile,Cr2O3,Mn,Magnetite,U,Crocoite,ThO2,Zr,Hf
Sifleets_a1,4,40,20,40,0,221,0,0.038828,0,0,0,0.506272,76.9617,0.06121,1.56663,0.063487,0.002544,0.040294,0.404358,0.007966,0.054215,0.01492,0.110193,0.108393,21.58,101.521,0,0.05234,0,0,0,0.724244,97.7113,0.077191,1.91294,0.1059,0.003718,0.052029,0.520206,0.009037,0.058402,0.016978,0.148849,0.127826,0.000004,101.521,0,0.083411,0,0,0,0.269124,32.0238,0.016443,0.427586,0.065458,0.002416,0.036222,0.357585,0.001653,0.012923,0.003176,0.059659,0.029992,66.6106,0,0.126387,0.000001,0,0,0.407787,97.0472,0.049829,0.647894,0.198368,0.003661,0.109771,1.08365,0.005009,0.039163,0.009624,0.180795,0.090889,0,100,2,O,0,0.002504,0,0,0,0.008081,0.961522,0.000494,0.012838,0.001965,0.000073,0.001088,0.010737,0.00005,0.000388,0.000095,0.001791,0.000901,2,0.006976,0.019021,0.077359,0.006231,0.002246,0.012647,0.007879,0.038329,0.031875,0.016991,0.011357,0.013403,0.012381,0.007005,0.060425,0.007403,0.011305,0.028094,-11.886,35.6903,-1.7695,-43.015,-49.998,2.40411,0.064095,44.6977,1.86223,20.4319,316.669,24.5508,2.90666,62.1133,78.1399,35.1533,7.94053,18.7434,-8.203,4.61479,13.0415,360.649,334,334,123,319,123,303,301,332,333,140,117,335,126,538,120,2011,503,914,Jadeite,Jadeite,Fluorite,Corundum,Fluorite,CaNb2O6,Cassiterite,Scheelite,Manganotantalite,Rutile,Cr2O3,Mn,Magnetite,U,Crocoite,ThO2,Zr,Hf
Sifleets_a1,4,40,20,40,0,222,0,0.10317,0,0,0.004895,0.28502,77.8281,0.075935,1.01245,0.064232,0,0.042866,0.253956,0.005297,0.035103,0.008923,0.093948,0.08656,21.5687,101.469,0,0.139071,0,0,0.006849,0.407734,98.8113,0.09576,1.23626,0.107143,0,0.05535,0.326714,0.006009,0.037814,0.010154,0.126905,0.102078,0.000004,101.469,0,0.221515,0,0,0.006028,0.151433,32.3676,0.020388,0.276191,0.066192,0,0.038515,0.224464,0.001099,0.008363,0.001898,0.050838,0.023938,66.5415,0,0.334272,0.000001,0,0.018194,0.228517,97.6873,0.061531,0.416779,0.199772,0,0.11624,0.677446,0.003315,0.02524,0.005729,0.153431,0.072247,0,100,2,O,0,0.006658,0,0,0.000181,0.004552,0.972855,0.000613,0.008301,0.00199,0,0.001158,0.006747,0.000033,0.000251,0.000057,0.001528,0.000719,2,0.007017,0.019188,0.077945,0.006289,0.002258,0.012709,0.00792,0.038598,0.032099,0.017122,0.011446,0.013504,0.012477,0.007038,0.060826,0.007436,0.011363,0.028291,-43.663,14.2124,-1.6909,-100.57,32.7953,3.83671,0.064133,36.3859,2.68646,20.3709,-74.956,23.3163,4.26071,93.7585,121.413,58.9028,9.2465,23.5232,-8.1981,4.61579,13.0415,365.65,334,334,123,319,123,303,301,332,333,140,117,335,126,538,120,2011,503,914,Jadeite,Jadeite,Fluorite,Corundum,Fluorite,CaNb2O6,Cassiterite,Scheelite,Manganotantalite,Rutile,Cr2O3,Mn,Magnetite,U,Crocoite,ThO2,Zr,Hf
Sifleets_a1,4,40,20,40,0,223,0,0.038493,0,0,0,0.378766,77.7072,0.070338,1.27113,0.079151,0,0.019868,0.32801,0.00669,0,0.026375,0.098982,0.085088,21.6336,101.744,0,0.051887,0,0,0,0.54184,98.6578,0.088702,1.55212,0.132029,0,0.025654,0.421984,0.007589,0,0.030012,0.133705,0.100343,0.000004,101.744,0,0.082497,0,0,0,0.200875,32.2586,0.018851,0.346125,0.081418,0,0.017818,0.289392,0.001385,0,0.005601,0.053464,0.023488,66.6205,0,0.12475,0.000001,0,0,0.303759,97.5619,0.057011,0.523405,0.246238,0,0.05389,0.875227,0.004188,0,0.016938,0.161695,0.071038,0,100,2,O,0,0.002477,0,0,0,0.00603,0.96843,0.000566,0.010391,0.002444,0,0.000535,0.008688,0.000042,0,0.000168,0.001605,0.000705,2,0.006991,0.019098,0.077617,0.006256,0.00225,0.012668,0.007892,0.038438,0.031966,0.017047,0.011395,0.013445,0.012422,0.007015,0.06058,0.007412,0.011325,0.028174,-19.3,36.1411,-1.771,-66.566,-29.865,3.02712,0.063928,39.0757,2.21233,16.7305,-235.65,48.8874,3.4408,74.0357,-411.13,20.0095,8.78074,23.8212,-8.1932,4.6167,13.0415,370.634,334,334,123,319,123,303,301,332,333,140,117,335,126,538,120,2011,503,914,Jadeite,Jadeite,Fluorite,Corundum,Fluorite,CaNb2O6,Cassiterite,Scheelite,Manganotantalite,Rutile,Cr2O3,Mn,Magnetite,U,Crocoite,ThO2,Zr,Hf
Sifleets_a1,4,40,20,40,0,224,0,0.06047,0,0,0,0.618093,76.9856,0.018022,1.65817,0.035363,0,0.049452,0.470745,0.009082,0,0.019754,0.107207,0.099413,21.6468,101.778,0,0.081512,0,0,0,0.884208,97.7417,0.022727,2.02473,0.058988,0,0.063855,0.605612,0.010303,0,0.022479,0.144815,0.117236,0,101.778,0,0.12944,0,0,0,0.327403,31.9204,0.004824,0.450971,0.036332,0,0.044298,0.414819,0.001878,0,0.00419,0.057837,0.02741,66.5803,0,0.196325,0.000001,0,0,0.496579,96.8286,0.014634,0.683996,0.110211,0,0.134376,1.25833,0.005696,0,0.012709,0.175445,0.083145,0,100,2,O,0,0.003888,0,0,0,0.009835,0.958854,0.000145,0.013547,0.001091,0,0.001331,0.012461,0.000056,0,0.000126,0.001737,0.000823,2,0.007042,0.019189,0.078001,0.006289,0.002267,0.012765,0.007954,0.038689,0.032174,0.017145,0.011461,0.013526,0.012496,0.007072,0.060995,0.007474,0.011412,0.028357,-19.681,23.5053,-1.7124,-213.95,-22.412,2.08658,0.064713,152.003,1.7971,35.8271,-96.242,20.3786,2.61084,55.0226,-267.92,26.8596,8.22075,20.5869,-8.1883,4.6177,13.0415,375.635,334,334,123,319,123,303,301,332,333,140,117,335,126,538,120,2011,503,914,Jadeite,Jadeite,Fluorite,Corundum,Fluorite,CaNb2O6,Cassiterite,Scheelite,Manganotantalite,Rutile,Cr2O3,Mn,Magnetite,U,Crocoite,ThO2,Zr,Hf
Sifleets_a1,4,40,20,40,0,225,0,0.014595,0,0,0,0.735116,76.7608,0.072307,1.45256,0.083786,0,0.020549,0.482117,0.011065,0.003439,0.020886,0.113894,0.070225,21.6143,101.456,0,0.019674,0,0,0,1.05161,97.4562,0.091185,1.77367,0.139759,0,0.026534,0.620242,0.012553,0.003704,0.023767,0.153848,0.082815,-0.00001,101.456,0,0.031317,0,0,0,0.390326,31.9037,0.019401,0.396002,0.086288,0,0.018452,0.425861,0.002293,0.000819,0.00444,0.061592,0.019409,66.6402,0,0.04752,0.000001,0,0,0.592281,96.8214,0.05888,0.600894,0.261867,0,0.055997,1.29241,0.00696,0.002485,0.013476,0.186921,0.058901,0,100,2,O,0,0.00094,0,0,0,0.011714,0.95749,0.000582,0.011885,0.00259,0,0.000554,0.012781,0.000069,0.000025,0.000133,0.001849,0.000582,2,0.007035,0.019197,0.077997,0.006292,0.002268,0.012757,0.007954,0.038699,0.032183,0.017148,0.011464,0.013531,0.012501,0.007072,0.061008,0.007474,0.011406,0.028365,-11.301,94.0161,-1.8248,-56.206,-11.333,1.83645,0.064846,38.2834,1.99829,15.9792,-110.8,47.6005,2.56568,45.1969,1240.74,25.4183,7.77353,28.96,-8.1834,4.6187,13.0415,380.636,334,334,123,319,123,303,301,332,333,140,117,335,126,538,120,2011,503,914,Jadeite,Jadeite,Fluorite,Corundum,Fluorite,CaNb2O6,Cassiterite,Scheelite,Manganotantalite,Rutile,Cr2O3,Mn,Magnetite,U,Crocoite,ThO2,Zr,Hf
Sifleets_a1,4,40,20,40,0,226,0,0.088212,0,0,0,0.703281,76.8768,0.051131,1.37684,0.02749,0,0.038164,0.455256,0.009266,0.004774,0.020709,0.104325,0.064217,21.5904,101.411,0,0.118908,0,0,0,1.00607,97.6035,0.06448,1.68121,0.045854,0,0.049279,0.585686,0.010512,0.005142,0.023565,0.140923,0.07573,0,101.411,0,0.189248,0,0,0,0.373361,31.9466,0.013717,0.375296,0.028306,0,0.034263,0.402067,0.00192,0.001136,0.004402,0.056408,0.017745,66.5556,0,0.286953,0.000001,0,0,0.566118,96.8798,0.041598,0.569053,0.085839,0,0.103905,1.21929,0.005822,0.003446,0.013349,0.171061,0.053813,0,100,2,O,0,0.005687,0,0,0,0.01122,0.959997,0.000412,0.011278,0.000851,0,0.00103,0.012082,0.000058,0.000034,0.000132,0.001695,0.000533,2,0.007001,0.019107,0.077601,0.006265,0.002256,0.012691,0.007914,0.038514,0.032029,0.017068,0.01141,0.013466,0.012443,0.007035,0.060712,0.007435,0.011348,0.028229,-15.231,16.3761,-1.7111,-79.334,-17.732,1.88699,0.064483,53.6694,2.07698,45.4496,-60.565,25.9891,2.66737,53.6579,889.59,25.502,8.38262,31.4753,-8.1785,4.61959,13.0415,385.616,334,334,123,319,123,303,301,332,333,140,117,335,126,538,120,2011,503,914,Jadeite,Jadeite,Fluorite,Corundum,Fluorite,CaNb2O6,Cassiterite,Scheelite,Manganotantalite,Rutile,Cr2O3,Mn,Magnetite,U,Crocoite,ThO2,Zr,Hf
Sifleets_a1,4,40,20,40,0,227,0,0.031921,0,0,0,0.688677,76.2262,0.057644,1.36654,0.097024,0.004029,0.028705,0.432917,0.00444,0.042029,0.026178,0.10832,0.077624,21.4345,100.627,0,0.043028,0,0,0,0.985182,96.7776,0.072694,1.66862,0.161842,0.005889,0.037065,0.556947,0.005037,0.045275,0.029789,0.146318,0.09154,0,100.627,0,0.069047,0,0,0,0.368624,31.9376,0.015592,0.37556,0.100729,0.003853,0.025983,0.385494,0.000928,0.010088,0.00561,0.059051,0.021627,66.6202,0,0.104708,0.000001,0,0,0.559009,96.865,0.04729,0.569526,0.305506,0.005843,0.078806,1.16918,0.002814,0.030596,0.017016,0.179099,0.065593,0,100,2,O,0,0.002073,0,0,0,0.011066,0.958796,0.000468,0.011275,0.003024,0.000116,0.00078,0.011573,0.000028,0.000303,0.000168,0.001773,0.000649,2,0.006988,0.019073,0.077496,0.006252,0.002252,0.012668,0.0079,0.038443,0.031969,0.017037,0.01139,0.013442,0.01242,0.007023,0.0606,0.007422,0.011326,0.028177,-17.016,43.3019,-1.781,-393.33,-10.187,1.91245,0.064639,47.5739,2.08569,13.9029,200.878,34.15,2.76679,111.569,101.041,20.1857,8.08267,26.0705,-8.1736,4.6206,13.0415,390.619,334,334,123,319,123,303,301,332,333,140,117,335,126,538,120,2011,503,914,Jadeite,Jadeite,Fluorite,Corundum,Fluorite,CaNb2O6,Cassiterite,Scheelite,Manganotantalite,Rutile,Cr2O3,Mn,Magnetite,U,Crocoite,ThO2,Zr,Hf
Sifleets_a1,4,40,20,40,0,228,0,0.109144,0,0,0.007497,0.594408,76.1532,0.039354,1.38934,0.043997,0.003494,0.022195,0.428625,0.006801,0.038071,0.020442,0.116848,0.084141,21.369,100.427,0,0.147124,0,0,0.010489,0.850326,96.6849,0.049629,1.69647,0.07339,0.005107,0.028659,0.551425,0.007716,0.041011,0.023261,0.157838,0.099226,0.000008,100.427,0,0.236484,0,0,0.009317,0.3187,31.9606,0.010663,0.382469,0.045754,0.003348,0.020124,0.382313,0.001423,0.009153,0.004388,0.063807,0.023482,66.528,0,0.358292,0.000001,0,0.028232,0.482856,96.8458,0.03231,0.579473,0.138643,0.005072,0.060979,1.15847,0.004313,0.027736,0.013298,0.193347,0.071154,0,100,2,O,0,0.007109,0,0,0.00028,0.009581,0.960817,0.000321,0.011498,0.001375,0.000101,0.000605,0.011493,0.000043,0.000275,0.000132,0.001918,0.000706,2,0.007072,0.019292,0.078368,0.006326,0.002278,0.012818,0.007991,0.038888,0.032339,0.017235,0.011522,0.013598,0.012563,0.007103,0.061301,0.007507,0.01146,0.028503,-29.564,13.5635,-1.8104,-110.02,21.6862,2.15777,0.065408,70.2508,2.08164,29.2475,234.127,44.3686,2.82029,73.7407,112.814,26.0811,7.63043,24.3657,-8.1687,4.6215,13.0415,395.601,334,334,123,319,123,303,301,332,333,140,117,335,126,538,120,2011,503,914,Jadeite,Jadeite,Fluorite,Corundum,Fluorite,CaNb2O6,Cassiterite,Scheelite,Manganotantalite,Rutile,Cr2O3,Mn,Magnetite,U,Crocoite,ThO2,Zr,Hf
Sifleets_a1,4,40,20,40,0,229,0,0.06258,0,0,0,0.69046,76.2357,0.039894,1.32748,0.049844,0.00617,0.030276,0.444651,0.002526,0.017434,0.023273,0.100819,0.104628,21.4082,100.544,0,0.084357,0,0,0,0.987732,96.7897,0.050309,1.62093,0.083143,0.009018,0.039093,0.572043,0.002866,0.01878,0.026482,0.136186,0.123385,0,100.544,0,0.135454,0,0,0,0.369818,31.9623,0.010798,0.365063,0.051781,0.005905,0.027423,0.396198,0.000528,0.004187,0.004991,0.054998,0.029169,66.5814,0,0.205355,0.000001,0,0,0.560662,96.9127,0.03274,0.553454,0.157005,0.008953,0.08315,1.20131,0.001601,0.012696,0.015133,0.166759,0.088444,0,100,2,O,0,0.004069,0,0,0,0.011109,0.960095,0.000324,0.010966,0.001555,0.000177,0.000824,0.011901,0.000016,0.000126,0.00015,0.001652,0.000876,2,0.007028,0.019178,0.077894,0.006288,0.002264,0.012737,0.007943,0.038654,0.032145,0.01713,0.011452,0.013516,0.012488,0.00706,0.06093,0.007462,0.011388,0.028331,-17.589,22.7378,-1.7821,-112.66,-28.736,1.91937,0.06499,68.8911,2.14739,25.836,132.243,32.6098,2.7257,196.973,244.619,22.799,8.68142,19.5673,-8.1638,4.62249,13.0415,400.6,334,334,123,319,123,303,301,332,333,140,117,335,126,538,120,2011,503,914,Jadeite,Jadeite,Fluorite,Corundum,Fluorite,CaNb2O6,Cassiterite,Scheelite,Manganotantalite,Rutile,Cr2O3,Mn,Magnetite,U,Crocoite,ThO2,Zr,Hf
Sifleets_a1,4,40,20,40,0,230,0,0.033728,0,0,0,0.679616,76.755,0.03333,1.12234,0.062649,0,0.020606,0.395843,0.00917,0,0.021616,0.098482,0.079775,21.4694,100.782,0,0.045464,0,0,0,0.97222,97.4489,0.042032,1.37045,0.104501,0,0.026607,0.50925,0.010403,0,0.024597,0.13303,0.094077,0.000006,100.782,0,0.072839,0,0,0,0.363191,32.1076,0.009001,0.307955,0.064937,0,0.018622,0.351915,0.001913,0,0.004625,0.053602,0.022191,66.6216,0,0.11034,0.000001,0,0,0.550183,97.2769,0.02727,0.466508,0.19674,0,0.05642,1.0662,0.005795,0,0.014013,0.1624,0.067231,0,100,2,O,0,0.002187,0,0,0,0.010903,0.96388,0.00027,0.009245,0.001949,0,0.000559,0.010565,0.000057,0,0.000139,0.001609,0.000666,2,0.007057,0.019287,0.078297,0.006323,0.002274,0.012786,0.007976,0.038839,0.032299,0.017218,0.011511,0.013584,0.012552,0.007089,0.061211,0.007491,0.011432,0.028467,-29.406,41.502,-1.7997,-63.127,-38.232,1.94957,0.065064,82.7547,2.47904,20.9665,-124.55,47.6624,2.99739,54.6337,-233.89,24.6283,8.90627,25.6433,-8.1589,4.6234,13.0415,405.583,334,334,123,319,123,303,301,332,333,140,117,335,126,538,120,2011,503,914,Jadeite,Jadeite,Fluorite,Corundum,Fluorite,CaNb2O6,Cassiterite,Scheelite,Manganotantalite,Rutile,Cr2O3,Mn,Magnetite,U,Crocoite,ThO2,Zr,Hf
Sifleets_a1,4,40,20,40,0,231,0,0.04316,0,0,0,0.628714,76.8208,0.050192,1.05844,0.046461,0.009142,0.019822,0.36853,0.01146,0.033558,0.024808,0.100762,0.085051,21.4492,100.75,0,0.058179,0,0,0,0.899402,97.5325,0.063296,1.29242,0.0775,0.013362,0.025595,0.474113,0.013001,0.036149,0.02823,0.13611,0.100299,-0.00001,100.75,0,0.093281,0,0,0,0.336244,32.1596,0.013565,0.290642,0.048195,0.008736,0.017928,0.327883,0.002392,0.008048,0.005312,0.054885,0.023676,66.6096,0,0.141223,0.000001,0,0,0.509061,97.3768,0.041073,0.440021,0.14593,0.013226,0.054284,0.992805,0.007243,0.024368,0.016085,0.166187,0.07169,0,100,2,O,0,0.002801,0,0,0,0.010096,0.965614,0.000407,0.008727,0.001447,0.000262,0.000538,0.009845,0.000072,0.000242,0.00016,0.001648,0.000711,2,0.007017,0.019182,0.077888,0.006288,0.002261,0.012713,0.00793,0.038619,0.032116,0.017124,0.011447,0.013508,0.012482,0.007048,0.060863,0.007448,0.011366,0.028306,-19.423,32.4937,-1.8424,-80.138,-15.886,2.05284,0.064655,54.8154,2.5891,27.5984,89.5561,49.228,3.15223,43.5085,127.071,21.364,8.66957,23.9451,-8.154,4.6244,13.0415,410.584,334,334,123,319,123,303,301,332,333,140,117,335,126,538,120,2011,503,914,Jadeite,Jadeite,Fluorite,Corundum,Fluorite,CaNb2O6,Cassiterite,Scheelite,Manganotantalite,Rutile,Cr2O3,Mn,Magnetite,U,Crocoite,ThO2,Zr,Hf
Sifleets_a1,4,40,20,40,0,232,0,0.042977,0,0,0.0009,0.615081,76.9581,0.029385,0.993004,0.091976,0.001236,0.02453,0.373961,0.001686,0.045866,0.01793,0.094645,0.084607,21.4869,100.863,0,0.057933,0,0,0.001259,0.8799,97.7067,0.037057,1.21252,0.153422,0.001807,0.031674,0.481099,0.001913,0.049408,0.020402,0.127847,0.099776,0.000006,100.863,0,0.09271,0,0,0.001113,0.328333,32.1563,0.007927,0.272159,0.095228,0.001179,0.022144,0.332087,0.000351,0.010979,0.003832,0.051456,0.023508,66.6007,0,0.140248,0.000001,0,0.003368,0.49669,97.2897,0.023982,0.411712,0.288115,0.001784,0.066997,1.00474,0.001063,0.033216,0.011594,0.155681,0.071125,0,100,2,O,0,0.002784,0,0,0.000033,0.00986,0.965643,0.000238,0.008173,0.00286,0.000035,0.000665,0.009972,0.000011,0.00033,0.000115,0.001545,0.000706,2,0.00704,0.019254,0.078151,0.006312,0.002269,0.012753,0.007956,0.038759,0.032232,0.017184,0.011489,0.013558,0.012528,0.007071,0.061083,0.007472,0.011403,0.028409,-16.535,32.7495,-1.7218,-147.91,178.143,2.09356,0.064835,93.6026,2.74281,14.7168,657.926,40.1282,3.12804,295.511,93.3688,29.571,9.2164,24.156,-8.1491,4.6254,13.0415,415.585,334,334,123,319,123,303,301,332,333,140,117,335,126,538,120,2011,503,914,Jadeite,Jadeite,Fluorite,Corundum,Fluorite,CaNb2O6,Cassiterite,Scheelite,Manganotantalite,Rutile,Cr2O3,Mn,Magnetite,U,Crocoite,ThO2,Zr,Hf
Sifleets_a1,4,40,20,40,0,233,0,0.03976,0,0,0,0.653323,76.5553,0.04045,1.2032,0.087901,0.002021,0.0153,0.414783,0.002017,0.006968,0.015668,0.096716,0.100083,21.4495,100.683,0,0.053595,0,0,0,0.934607,97.1953,0.05101,1.46918,0.146624,0.002954,0.019756,0.533617,0.002288,0.007506,0.017828,0.130645,0.118026,0,100.683,0,0.085933,0,0,0,0.349414,32.0492,0.010932,0.330401,0.091183,0.001932,0.013838,0.369044,0.000421,0.001671,0.003355,0.052682,0.027861,66.6121,0,0.130185,0.000001,0,0,0.529351,97.1069,0.033124,0.500547,0.276279,0.002926,0.04193,1.11818,0.001276,0.005063,0.010166,0.159624,0.084418,0,100,2,O,0,0.00258,0,0,0,0.010491,0.962263,0.000328,0.00992,0.002738,0.000058,0.000415,0.01108,0.000013,0.00005,0.000101,0.001582,0.000837,2,0.007061,0.019287,0.078319,0.006323,0.002275,0.012796,0.00798,0.038854,0.032311,0.017222,0.011514,0.013588,0.012555,0.007093,0.061239,0.007496,0.011442,0.028478,-18.705,35.3725,-1.7965,-100.37,-17.386,2.00843,0.065176,68.3045,2.34043,15.3652,403.711,63.8371,2.89117,247.8,614.948,33.9133,9.06346,20.5415,-8.1442,4.62629,13.0415,420.565,334,334,123,319,123,303,301,332,333,140,117,335,126,538,120,2011,503,914,Jadeite,Jadeite,Fluorite,Corundum,Fluorite,CaNb2O6,Cassiterite,Scheelite,Manganotantalite,Rutile,Cr2O3,Mn,Magnetite,U,Crocoite,ThO2,Zr,Hf
Sifleets_a1,4,40,20,40,0,234,0,0.040502,0,0,0,0.599552,76.7828,0.097413,1.15535,0.081831,0.006247,0.024821,0.368852,0.00597,0.01582,0.016015,0.114307,0.105559,21.4882,100.903,0,0.054596,0,0,0,0.857685,97.4842,0.122846,1.41075,0.136499,0.00913,0.03205,0.474526,0.006773,0.017042,0.018223,0.154405,0.124484,0.000006,100.903,0,0.087389,0,0,0,0.320112,32.0899,0.026283,0.316721,0.084742,0.00596,0.022411,0.32762,0.001244,0.003788,0.003424,0.062158,0.029336,66.6189,0,0.132344,0.000001,0,0,0.484783,97.195,0.079606,0.479648,0.25667,0.009025,0.06788,0.992307,0.003768,0.011472,0.010369,0.188268,0.088854,0,100,2,O,0,0.002624,0,0,0,0.00961,0.963386,0.000789,0.009508,0.002544,0.000179,0.000673,0.009836,0.000037,0.000114,0.000103,0.001866,0.000881,2,0.007069,0.019312,0.078453,0.00633,0.002278,0.012813,0.007989,0.038898,0.032348,0.017244,0.011528,0.013604,0.01257,0.007101,0.061309,0.007505,0.011455,0.02851,-19.34,34.7874,-1.8191,-78.492,-53.221,2.14331,0.065141,28.6963,2.4232,16.4185,131.504,39.805,3.17212,83.954,271.237,33.2206,7.78222,19.5217,-8.1392,4.62729,13.0415,425.665,334,334,123,319,123,303,301,332,333,140,117,335,126,538,120,2011,503,914,Jadeite,Jadeite,Fluorite,Corundum,Fluorite,CaNb2O6,Cassiterite,Scheelite,Manganotantalite,Rutile,Cr2O3,Mn,Magnetite,U,Crocoite,ThO2,Zr,Hf
Sifleets_a1,4,40,20,40,0,235,0,0.019744,0,0,0,0.601856,76.6426,0.050084,1.18879,0.078258,0.002874,0.046704,0.38761,0.00826,0.075517,0.015212,0.123411,0.087517,21.4518,100.78,0,0.026614,0,0,0,0.86098,97.3062,0.06316,1.45158,0.130538,0.0042,0.060307,0.498659,0.00937,0.081349,0.01731,0.166703,0.103208,0,100.78,0,0.042674,0,0,0,0.321904,32.0873,0.013537,0.326459,0.081184,0.002746,0.042244,0.344883,0.001724,0.018111,0.003258,0.067226,0.024365,66.6224,0,0.064598,0.000001,0,0,0.487279,97.1438,0.040982,0.494174,0.245782,0.004157,0.127892,1.04413,0.00522,0.054832,0.009863,0.203527,0.073763,0,100,2,O,0,0.001281,0,0,0,0.009664,0.96326,0.000406,0.0098,0.002437,0.000082,0.001268,0.010353,0.000052,0.000544,0.000098,0.002018,0.000731,2,0.007075,0.019329,0.078521,0.006334,0.00228,0.01282,0.007996,0.038926,0.032371,0.017257,0.011537,0.013614,0.012579,0.007108,0.061353,0.007511,0.011462,0.028531,-12.513,70.2679,-1.9406,-46.878,-523.09,2.13828,0.065249,55.3662,2.36804,17.1141,284.842,21.659,3.05299,60.7946,57.0369,34.9914,7.26139,23.4672,-8.1343,4.6282,13.0415,430.648,334,334,123,319,123,303,301,332,333,140,117,335,126,538,120,2011,503,914,Jadeite,Jadeite,Fluorite,Corundum,Fluorite,CaNb2O6,Cassiterite,Scheelite,Manganotantalite,Rutile,Cr2O3,Mn,Magnetite,U,Crocoite,ThO2,Zr,Hf
Sifleets_a1,4,40,20,40,0,236,0,0.035574,0,0,0.000271,0.334459,77.2832,0.058192,1.12604,0.099168,0,0.008917,0.287681,0.014674,0.043388,0.019986,0.119961,0.10552,21.4773,101.014,0,0.047954,0,0,0.000379,0.478458,98.1195,0.073385,1.37496,0.165417,0,0.011514,0.370101,0.016646,0.046739,0.022743,0.162043,0.124438,0,101.014,0,0.076801,0,0,0.000335,0.178676,32.3175,0.01571,0.308865,0.102755,0,0.008056,0.255669,0.00306,0.010394,0.004275,0.06527,0.029342,66.6233,0,0.116033,0.000001,0,0.001014,0.269948,97.6521,0.047469,0.46664,0.310488,0,0.024341,0.772541,0.009245,0.031406,0.012918,0.197224,0.088661,0,100,2,O,0,0.002306,0,0,0.00001,0.005364,0.970157,0.000472,0.009272,0.003085,0,0.000242,0.007675,0.000092,0.000312,0.000128,0.001959,0.000881,2,0.00708,0.01935,0.078637,0.006339,0.002279,0.012825,0.007992,0.038932,0.032377,0.01727,0.011544,0.01362,0.012583,0.007103,0.061353,0.007505,0.011465,0.028536,-20.903,39.5326,-1.8488,-61.112,593.703,3.39055,0.064922,47.7319,2.47754,13.8187,-131.93,109.033,3.87656,34.2884,99.117,26.6663,7.45282,19.5461,-8.1294,4.62919,13.0415,435.647,334,334,123,319,123,303,301,332,333,140,117,335,126,538,120,2011,503,914,Jadeite,Jadeite,Fluorite,Corundum,Fluorite,CaNb2O6,Cassiterite,Scheelite,Manganotantalite,Rutile,Cr2O3,Mn,Magnetite,U,Crocoite,ThO2,Zr,Hf
