Repository: orthospar/MinorElements-Cassiterite

# MinorElements-Cassiterite
EPMA data and R code for generation of figures in "Systematic trends in the substitution mechanisms of minor elements in cassiterite", submitted for publication in the Australian Journal of Earth Sciences.

# Data Availability
The final cleaned and organised dataset is available above (cassiterite_EPMA.csv) and as a supplementary file hosted by AJES.

File: Data/161021/161021.csv (part 6 of 10)
       F,   Al2O3,     CaO,   Nb2O5,    SnO2,     WO3,   Ta2O5,    TiO2,   Cr2O3,     MnO,     FeO,     UO2,     PbO,    ThO2,    ZrO2,    HfO2,       O,   TOTAL,  Si AT%,  Na AT%,   F AT%,  Al AT%,  Ca AT%,  Nb AT%,  Sn AT%,   W AT%,  Ta AT%,  Ti AT%,  Cr AT%,  Mn AT%,  Fe AT%,   U AT%,  Pb AT%,  Th AT%,  Zr AT%,  Hf AT%,   O AT%,Si OXMOL%,Na OXMOL%,F OXMOL%,Al OXMOL%,Ca OXMOL%,Nb OXMOL%,Sn OXMOL%,W OXMOL%,Ta OXMOL%,Ti OXMOL%,Cr OXMOL%,Mn OXMOL%,Fe OXMOL%,U OXMOL%,Pb OXMOL%,Th OXMOL%,Zr OXMOL%,Hf OXMOL%,O OXMOL%,   TOTAL, FORMULA,   BASIS,Si FORMULA,Na FORMULA,F FORMULA,Al FORMULA,Ca FORMULA,Nb FORMULA,Sn FORMULA,W FORMULA,Ta FORMULA,Ti FORMULA,Cr FORMULA,Mn FORMULA,Fe FORMULA,U FORMULA,Pb FORMULA,Th FORMULA,Zr FORMULA,Hf FORMULA,O FORMULA,Si CDL99,Na CDL99, F CDL99,Al CDL99,Ca CDL99,Nb CDL99,Sn CDL99, W CDL99,Ta CDL99,Ti CDL99,Cr CDL99,Mn CDL99,Fe CDL99, U CDL99,Pb CDL99,Th CDL99,Zr CDL99,Hf CDL99,Si %ERR ,Na %ERR , F %ERR ,Al %ERR ,Ca %ERR ,Nb %ERR ,Sn %ERR , W %ERR ,Ta %ERR ,Ti %ERR ,Cr %ERR ,Mn %ERR ,Fe %ERR , U %ERR ,Pb %ERR ,Th %ERR ,Zr %ERR ,Hf %ERR ,   X-POS,   Y-POS,   Z-POS, RELDIST,Si STD_NUM,Na STD_NUM,F STD_NUM,Al STD_NUM,Ca STD_NUM,Nb STD_NUM,Sn STD_NUM,W STD_NUM,Ta STD_NUM,Ti STD_NUM,Cr STD_NUM,Mn STD_NUM,Fe STD_NUM,U STD_NUM,Pb STD_NUM,Th STD_NUM,Zr STD_NUM,Hf STD_NUM,Si STD_NAM,Na STD_NAM,F STD_NAM,Al STD_NAM,Ca STD_NAM,Nb STD_NAM,Sn STD_NAM,W STD_NAM,Ta STD_NAM,Ti STD_NAM,Cr STD_NAM,Mn STD_NAM,Fe STD_NAM,U STD_NAM,Pb STD_NAM,Th STD_NAM,Zr STD_NAM,Hf STD_NAM
Sifleets_a1,4,40,20,40,0,237,0,0.06382,0,0,0,0.680962,76.0896,0.065488,1.64732,0.090833,0,0.031034,0.473982,0.005221,0.003876,0.018406,0.129932,0.092419,21.4824,100.875,0,0.086028,0,0,0,0.974145,96.6042,0.082586,2.01148,0.151515,0,0.040072,0.609777,0.005922,0.004176,0.020944,0.175512,0.108988,0,100.875,0,0.137677,0,0,0,0.363516,31.7948,0.017666,0.451512,0.094049,0,0.028016,0.420927,0.001088,0.000928,0.003934,0.070643,0.02568,66.5896,0,0.209019,0.000001,0,0,0.551884,96.5407,0.053641,0.68548,0.285567,0,0.085067,1.27809,0.003303,0.002818,0.011945,0.214499,0.077973,0,100,2,O,0,0.004135,0,0,0,0.010918,0.954947,0.000531,0.013561,0.002825,0,0.000841,0.012642,0.000033,0.000028,0.000118,0.002122,0.000771,2,0.007086,0.019305,0.078483,0.006329,0.002283,0.012851,0.008009,0.038949,0.032391,0.017255,0.011536,0.013615,0.012579,0.007121,0.06141,0.007526,0.011489,0.028548,-13.559,22.4629,-1.8506,-88.394,-41.019,1.95564,0.065561,42.4879,1.8187,14.9424,-86.233,32.0724,2.6148,96.2365,1107.9,29.0143,6.94661,22.2586,-8.1245,4.63009,13.0415,440.629,334,334,123,319,123,303,301,332,333,140,117,335,126,538,120,2011,503,914,Jadeite,Jadeite,Fluorite,Corundum,Fluorite,CaNb2O6,Cassiterite,Scheelite,Manganotantalite,Rutile,Cr2O3,Mn,Magnetite,U,Crocoite,ThO2,Zr,Hf
Sifleets_a1,4,40,20,40,0,238,0,0,0,0,0,0.688959,76.3105,0.050665,1.57418,0.100636,0,0.052607,0.461327,0.007044,0,0.021475,0.128341,0.109891,21.5153,101.021,0,0,0,0,0,0.985586,96.8846,0.063893,1.92217,0.167867,0,0.067929,0.593495,0.007991,0,0.024436,0.173363,0.129593,0,101.021,0,0,0,0,0,0.367567,31.8682,0.013659,0.431209,0.104137,0,0.047464,0.409445,0.001467,0,0.004587,0.069737,0.030517,66.6521,0,0,0.000001,0,0,0.557789,96.721,0.041457,0.654368,0.31606,0,0.144053,1.24268,0.004452,0,0.013923,0.211653,0.092619,0,100,2,O,0,0,0,0,0,0.011029,0.956255,0.00041,0.012939,0.003125,0,0.001424,0.012286,0.000044,0,0.000138,0.002093,0.000916,2,0.007084,0.019313,0.07851,0.006329,0.002282,0.012845,0.008006,0.038942,0.032385,0.017255,0.011536,0.013614,0.012578,0.007118,0.061393,0.007523,0.011484,0.028543,-12.412,-138.57,-1.8312,-115.73,-166.07,1.93814,0.065445,54.7584,1.88516,13.6255,-138581,19.3438,2.66885,71.3553,-250.69,24.8913,7.02091,18.7904,-8.1196,4.6311,13.0415,445.632,334,334,123,319,123,303,301,332,333,140,117,335,126,538,120,2011,503,914,Jadeite,Jadeite,Fluorite,Corundum,Fluorite,CaNb2O6,Cassiterite,Scheelite,Manganotantalite,Rutile,Cr2O3,Mn,Magnetite,U,Crocoite,ThO2,Zr,Hf
Sifleets_a1,4,40,20,40,0,239,0,0.017807,0,0,0.001292,0.644248,76.1331,0.016131,1.52764,0.04917,0.002268,0.038681,0.442464,0.00194,0.041461,0.01694,0.119572,0.092853,21.3886,100.534,0,0.024004,0,0,0.001808,0.921625,96.6594,0.020342,1.86533,0.082018,0.003315,0.049946,0.569228,0.002201,0.044663,0.019277,0.161518,0.1095,0,100.534,0,0.038607,0,0,0.001607,0.34563,31.9714,0.004373,0.420792,0.051164,0.002174,0.035093,0.394893,0.000406,0.009974,0.003639,0.065334,0.025929,66.629,0,0.058553,0.000001,0,0.004874,0.5242,96.9788,0.013265,0.638194,0.155195,0.003298,0.106448,1.19783,0.001232,0.030255,0.011038,0.198179,0.07865,0,100,2,O,0,0.001159,0,0,0.000048,0.010375,0.959683,0.000131,0.012631,0.001536,0.000065,0.001053,0.011853,0.000012,0.000299,0.000109,0.001961,0.000778,2,0.007086,0.019325,0.078546,0.006332,0.002282,0.012844,0.008007,0.038948,0.03239,0.017263,0.01154,0.013619,0.012582,0.007119,0.061398,0.007523,0.011482,0.028547,-12.068,77.7699,-1.8986,-59.423,124.859,2.03596,0.065519,170.905,1.93112,26.3704,360.664,25.9442,2.75588,258.545,103.765,31.4926,7.4858,22.157,-8.1147,4.6321,13.0415,450.633,334,334,123,319,123,303,301,332,333,140,117,335,126,538,120,2011,503,914,Jadeite,Jadeite,Fluorite,Corundum,Fluorite,CaNb2O6,Cassiterite,Scheelite,Manganotantalite,Rutile,Cr2O3,Mn,Magnetite,U,Crocoite,ThO2,Zr,Hf
Sifleets_a1,4,40,20,40,0,240,0,0.046206,0,0,0,0.659223,76.2941,0.103812,1.49342,0.105741,0,0.017856,0.440867,0.007415,0.043745,0.017199,0.117836,0.105724,21.496,100.949,0,0.062285,0,0,0,0.943046,96.8638,0.130916,1.82355,0.176383,0,0.023057,0.567174,0.008412,0.047123,0.019571,0.159172,0.124678,-0.00001,100.949,0,0.099653,0,0,0,0.351815,31.8716,0.027997,0.409217,0.109455,0,0.016116,0.391412,0.001545,0.010468,0.003675,0.064049,0.029369,66.6137,0,0.15119,0.000001,0,0,0.533765,96.7095,0.084953,0.620854,0.332124,0,0.0489,1.18768,0.004687,0.031765,0.011151,0.194347,0.089115,0,100,2,O,0,0.002992,0,0,0,0.010563,0.956907,0.000841,0.012286,0.003286,0,0.000484,0.011752,0.000046,0.000314,0.00011,0.001923,0.000882,2,0.007083,0.019314,0.078526,0.006331,0.002283,0.012846,0.008008,0.038949,0.03239,0.017259,0.011539,0.013618,0.012581,0.00712,0.061406,0.007525,0.011485,0.028548,-11.939,30.629,-1.8179,-62.407,-74.351,2.00209,0.065459,26.9925,1.96652,13.0395,-174.23,54.9703,2.76343,67.8071,98.365,31.0276,7.58772,19.516,-8.1098,4.63299,13.0415,455.613,334,334,123,319,123,303,301,332,333,140,117,335,126,538,120,2011,503,914,Jadeite,Jadeite,Fluorite,Corundum,Fluorite,CaNb2O6,Cassiterite,Scheelite,Manganotantalite,Rutile,Cr2O3,Mn,Magnetite,U,Crocoite,ThO2,Zr,Hf
Sifleets_a1,4,40,20,40,0,241,0,0.013428,0,0,0,0.664643,76.2854,0.083377,1.49358,0.059502,0,0.01124,0.434437,0.00421,0.04745,0.019912,0.094714,0.086324,21.4332,100.732,0,0.0181,0,0,0,0.9508,96.8527,0.105145,1.82375,0.099252,0,0.014513,0.558902,0.004776,0.051114,0.022658,0.127939,0.101801,0.000002,100.732,0,0.029061,0,0,0,0.355947,31.9792,0.022564,0.410692,0.061807,0,0.010179,0.387051,0.00088,0.011395,0.00427,0.051661,0.024064,66.6512,0,0.044097,0.000001,0,0,0.540116,97.051,0.068479,0.623187,0.187571,0,0.030893,1.17463,0.002671,0.034581,0.012958,0.156782,0.073029,0,100,2,O,0,0.000872,0,0,0,0.010681,0.959599,0.000677,0.012324,0.001855,0,0.000305,0.011614,0.000026,0.000342,0.000128,0.00155,0.000722,2,0.007084,0.019325,0.078567,0.006331,0.002283,0.012846,0.008008,0.038948,0.03239,0.017265,0.01154,0.013619,0.012582,0.00712,0.0614,0.007524,0.011483,0.028548,-46.607,102.773,-1.7993,-216.27,-33.503,1.98978,0.065448,33.4818,1.96618,22.0525,-53.4,86.7114,2.79468,119.267,90.6945,26.8289,9.27319,23.7972,-8.1049,4.63399,13.0415,460.614,334,334,123,319,123,303,301,332,333,140,117,335,126,538,120,2011,503,914,Jadeite,Jadeite,Fluorite,Corundum,Fluorite,CaNb2O6,Cassiterite,Scheelite,Manganotantalite,Rutile,Cr2O3,Mn,Magnetite,U,Crocoite,ThO2,Zr,Hf
Sifleets_a1,4,40,20,40,0,242,0,0.06872,0,0,0,0.576691,76.4641,0.041922,1.51572,0.064332,0,0.019521,0.420943,0.005924,0.043404,0.017317,0.105705,0.086404,21.4621,100.893,0,0.092633,0,0,0,0.824981,97.0796,0.052867,1.85078,0.10731,0,0.025206,0.541542,0.006721,0.046755,0.019705,0.142786,0.101895,0,100.893,0,0.148373,0,0,0,0.308113,31.9782,0.011318,0.415791,0.066666,0,0.017637,0.37414,0.001235,0.010398,0.003704,0.05752,0.024029,66.5829,0,0.224937,0.000001,0,0,0.467106,96.9595,0.034318,0.63035,0.202134,0,0.053477,1.13441,0.003746,0.031528,0.011232,0.174402,0.072856,0,100,2,O,0,0.004457,0,0,0,0.009255,0.960555,0.00034,0.012489,0.002002,0,0.00053,0.011238,0.000037,0.000312,0.000111,0.001728,0.000722,2,0.007085,0.019321,0.078538,0.006332,0.002282,0.012844,0.008005,0.038944,0.032387,0.017262,0.011539,0.013617,0.012581,0.007116,0.061393,0.00752,0.011482,0.028544,-12.766,20.9545,-1.8035,-466.75,-29.987,2.21141,0.065356,66.0739,1.94304,20.5052,-256.31,50.3738,2.86333,84.7781,99.1229,30.8016,8.37924,23.7732,-8.1,4.6349,13.0415,465.598,334,334,123,319,123,303,301,332,333,140,117,335,126,538,120,2011,503,914,Jadeite,Jadeite,Fluorite,Corundum,Fluorite,CaNb2O6,Cassiterite,Scheelite,Manganotantalite,Rutile,Cr2O3,Mn,Magnetite,U,Crocoite,ThO2,Zr,Hf
Sifleets_a1,4,40,20,40,0,243,0,0.035056,0,0,0,0.535115,76.3744,0.087137,1.47594,0.078841,0,0.027586,0.397808,0.004833,0.00589,0.02649,0.093179,0.076004,21.4087,100.627,0,0.047255,0,0,0,0.765505,96.9657,0.109888,1.8022,0.131512,0,0.03562,0.511778,0.005483,0.006344,0.030144,0.125867,0.08963,0,100.627,0,0.075927,0,0,0,0.286795,32.0407,0.0236,0.406146,0.081957,0,0.025003,0.354684,0.001011,0.001415,0.005685,0.050862,0.021203,66.625,0,0.115074,0.000001,0,0,0.434663,97.1208,0.071535,0.615549,0.248425,0,0.075788,1.07511,0.003065,0.00429,0.017231,0.154173,0.064269,0,100,2,O,0,0.002279,0,0,0,0.008609,0.961821,0.000708,0.012192,0.00246,0,0.000751,0.010647,0.00003,0.000042,0.000171,0.001527,0.000636,2,0.007084,0.019326,0.078566,0.006332,0.002281,0.012843,0.008002,0.03894,0.032383,0.017262,0.011539,0.013617,0.01258,0.007114,0.061383,0.007518,0.011481,0.028541,-13.411,40.049,-1.8924,-49.545,-29.836,2.3403,0.065373,32.0527,1.98472,17.0013,-110.44,35.9528,2.99141,103.84,728.988,20.2057,9.41334,26.9599,-8.0951,4.6359,13.0415,470.599,334,334,123,319,123,303,301,332,333,140,117,335,126,538,120,2011,503,914,Jadeite,Jadeite,Fluorite,Corundum,Fluorite,CaNb2O6,Cassiterite,Scheelite,Manganotantalite,Rutile,Cr2O3,Mn,Magnetite,U,Crocoite,ThO2,Zr,Hf
Sifleets_a1,4,40,20,40,0,244,0,0.03187,0,0,0,0.500053,76.5197,0.082137,1.52476,0.057642,0.002359,0.059125,0.415122,0.0047,0.001145,0.024188,0.141158,0.090649,21.4609,100.916,0,0.042959,0,0,0,0.715347,97.1501,0.103582,1.86182,0.09615,0.003448,0.076345,0.534053,0.005332,0.001233,0.027524,0.190677,0.106901,0,100.916,0,0.068844,0,0,0,0.267301,32.0175,0.022187,0.418481,0.059763,0.002253,0.053448,0.369151,0.000981,0.000274,0.005177,0.07685,0.025222,66.6126,0,0.104281,0.000001,0,0,0.404891,96.9963,0.067216,0.63389,0.18105,0.003413,0.161919,1.11834,0.002971,0.000831,0.015684,0.232816,0.076409,0,100,2,O,0,0.002067,0,0,0,0.008026,0.961304,0.000666,0.012565,0.001794,0.000068,0.001605,0.011084,0.000029,0.000008,0.000155,0.002307,0.000757,2,0.007086,0.019325,0.078566,0.006331,0.002282,0.012847,0.008004,0.038942,0.032385,0.017261,0.011538,0.013616,0.01258,0.007115,0.061388,0.007519,0.011485,0.028543,-14.182,43.9412,-1.8412,-62.278,-19.919,2.46577,0.065316,33.9742,1.93362,22.7115,346.821,17.3261,2.89392,106.801,3748.48,22.1119,6.4442,22.6805,-8.0902,4.63679,13.0415,475.579,334,334,123,319,123,303,301,332,333,140,117,335,126,538,120,2011,503,914,Jadeite,Jadeite,Fluorite,Corundum,Fluorite,CaNb2O6,Cassiterite,Scheelite,Manganotantalite,Rutile,Cr2O3,Mn,Magnetite,U,Crocoite,ThO2,Zr,Hf
Sifleets_a1,4,40,20,40,0,245,0,0.036324,0,0,0,0.55415,76.4915,0.029526,1.57536,0.050309,0,0.056489,0.436068,0.00913,0.021881,0.026986,0.130348,0.114071,21.4779,101.01,0,0.048964,0,0,0,0.792735,97.1144,0.037235,1.9236,0.083918,0,0.072941,0.561001,0.010358,0.023571,0.030707,0.176074,0.134521,-0.00001,101.01,0,0.078394,0,0,0,0.295944,31.9761,0.007968,0.431968,0.052112,0,0.051018,0.387419,0.001903,0.00524,0.00577,0.070899,0.031709,66.6036,0,0.118803,0.000001,0,0,0.448492,96.917,0.024152,0.65463,0.157946,0,0.154631,1.17424,0.005768,0.015882,0.017489,0.214889,0.096108,0,100,2,O,0,0.002354,0,0,0,0.008887,0.960192,0.000239,0.012971,0.001565,0,0.001532,0.011634,0.000057,0.000157,0.000173,0.002129,0.000952,2,0.00709,0.019328,0.078576,0.006332,0.002283,0.012852,0.008008,0.038955,0.032395,0.017265,0.011541,0.01362,0.012583,0.007119,0.061409,0.007524,0.011488,0.028552,-11.801,38.6915,-1.816,-77.868,-20.992,2.28026,0.065358,93.6183,1.88442,25.8107,-3850.8,18.0919,2.78687,55.1023,196.447,19.8546,6.92583,18.1245,-8.0853,4.6378,13.0415,480.582,334,334,123,319,123,303,301,332,333,140,117,335,126,538,120,2011,503,914,Jadeite,Jadeite,Fluorite,Corundum,Fluorite,CaNb2O6,Cassiterite,Scheelite,Manganotantalite,Rutile,Cr2O3,Mn,Magnetite,U,Crocoite,ThO2,Zr,Hf
Sifleets_a1,4,40,20,40,0,246,0,0.070886,0,0,0,0.518622,76.6938,0.05577,1.49613,0.069818,0.007065,0.029178,0.3878,0.01221,0.079214,0.021417,0.101315,0.077488,21.5003,101.121,0,0.095553,0,0,0,0.741911,97.3712,0.07033,1.82686,0.11646,0.010326,0.037676,0.498903,0.013851,0.085332,0.02437,0.136856,0.09138,0.000002,101.121,0,0.152768,0,0,0,0.276579,32.0153,0.01503,0.409662,0.072217,0.006732,0.026314,0.344048,0.002542,0.018943,0.004573,0.055029,0.021509,66.5788,0,0.231478,0.000001,0,0,0.419079,97.0208,0.045546,0.620731,0.218851,0.0102,0.079745,1.04262,0.007702,0.057406,0.013858,0.166764,0.065183,0,100,2,O,0,0.004589,0,0,0,0.008308,0.961726,0.000451,0.012306,0.002169,0.000202,0.00079,0.010335,0.000076,0.000569,0.000137,0.001653,0.000646,2,0.007087,0.019331,0.078602,0.006334,0.002283,0.012847,0.008007,0.038954,0.032395,0.017269,0.011543,0.013622,0.012585,0.007118,0.061409,0.007522,0.011485,0.028552,-16.534,20.3561,-1.8708,-49.449,-36.84,2.39763,0.065259,49.8084,1.96377,19.0168,116.552,34.0613,3.05244,41.2477,54.4241,24.9525,8.71451,26.462,-8.0804,4.6388,13.0415,485.583,334,334,123,319,123,303,301,332,333,140,117,335,126,538,120,2011,503,914,Jadeite,Jadeite,Fluorite,Corundum,Fluorite,CaNb2O6,Cassiterite,Scheelite,Manganotantalite,Rutile,Cr2O3,Mn,Magnetite,U,Crocoite,ThO2,Zr,Hf
Sifleets_a1,4,40,20,40,0,247,0,0.05603,0,0.002686,0,0.450987,77.0082,0.051657,1.44271,0.060539,0,0.029181,0.357204,0.013678,0.045587,0.02273,0.06737,0.096226,21.5113,101.216,0,0.075527,0,0.005074,0,0.645157,97.7703,0.065144,1.76163,0.100982,0,0.03768,0.459542,0.015517,0.049107,0.025865,0.091003,0.113477,0,101.216,0,0.120725,0,0.00493,0,0.240456,32.1394,0.013918,0.394948,0.062605,0,0.026312,0.316834,0.002846,0.010899,0.004852,0.036584,0.026705,66.598,0,0.182797,0.000001,0.007465,0,0.36409,97.3287,0.042149,0.598017,0.18959,0,0.07968,0.959478,0.00862,0.033006,0.014695,0.110788,0.080872,0,100,2,O,0,0.003625,0,0.000148,0,0.007221,0.965175,0.000418,0.011861,0.00188,0,0.00079,0.009515,0.000085,0.000327,0.000146,0.001099,0.000802,2,0.007089,0.019343,0.078646,0.006336,0.002282,0.012848,0.008004,0.038954,0.032395,0.017274,0.011546,0.013624,0.012586,0.007115,0.061403,0.007518,0.011484,0.028552,-20.395,25.4849,-1.8254,166.598,-14.521,2.672,0.065098,53.7334,2.02207,21.7112,-221.49,34.0623,3.25672,36.8275,94.4043,23.5124,12.7573,21.4001,-8.0754,4.63969,13.0415,490.662,334,334,123,319,123,303,301,332,333,140,117,335,126,538,120,2011,503,914,Jadeite,Jadeite,Fluorite,Corundum,Fluorite,CaNb2O6,Cassiterite,Scheelite,Manganotantalite,Rutile,Cr2O3,Mn,Magnetite,U,Crocoite,ThO2,Zr,Hf
Sifleets_a1,4,40,20,40,0,248,0,0.040971,0,0,0,0.495199,76.5854,0.082378,1.55176,0.046028,0,0.038928,0.409352,0.009854,0.041272,0.016626,0.126174,0.09816,21.4682,101.01,0,0.055228,0,0,0,0.708403,97.2336,0.103885,1.89479,0.076778,0,0.050265,0.526631,0.011178,0.044459,0.018918,0.170436,0.115758,0,101.01,0,0.088469,0,0,0,0.2646,32.0322,0.022243,0.425722,0.047703,0,0.035175,0.363875,0.002055,0.009889,0.003557,0.068665,0.027301,66.6086,0,0.134035,0.000001,0,0,0.400885,97.0612,0.0674,0.644994,0.144545,0,0.106586,1.10258,0.006227,0.029964,0.010778,0.208062,0.082724,0,100,2,O,0,0.002656,0,0,0,0.007945,0.961803,0.000668,0.012783,0.001432,0,0.001056,0.010926,0.000062,0.000297,0.000107,0.002062,0.00082,2,0.00709,0.019332,0.078614,0.006333,0.002283,0.012854,0.008008,0.038955,0.032396,0.017269,0.011543,0.013622,0.012584,0.00712,0.06141,0.007524,0.01149,0.028552,-11.646,34.4341,-1.7117,-90.765,-16.943,2.48549,0.065303,33.887,1.90708,28.0764,-420.35,25.791,2.92608,51.0733,104.251,32.086,7.13361,20.9872,-8.0705,4.64069,13.0415,495.663,334,334,123,319,123,303,301,332,333,140,117,335,126,538,120,2011,503,914,Jadeite,Jadeite,Fluorite,Corundum,Fluorite,CaNb2O6,Cassiterite,Scheelite,Manganotantalite,Rutile,Cr2O3,Mn,Magnetite,U,Crocoite,ThO2,Zr,Hf
Sifleets_a1,4,40,20,40,0,249,0,0.072922,0,0,0,0.416825,76.9439,0.125809,1.40614,0.051071,0,0.015081,0.372981,0.013104,0,0.020909,0.103075,0.10979,21.4992,101.151,0,0.098298,0,0,0,0.596285,97.6887,0.158655,1.71698,0.08519,0,0.019474,0.479839,0.014866,0,0.023792,0.139234,0.129473,0,101.151,0,0.157181,0,0,0,0.222325,32.1247,0.03391,0.385082,0.052835,0,0.013603,0.330952,0.002728,0,0.004465,0.055994,0.030481,66.5858,0,0.237923,0.000001,0,0,0.33653,97.2534,0.102658,0.582894,0.15995,0,0.041182,1.00192,0.008259,0,0.013518,0.169516,0.092277,0,100,2,O,0,0.004721,0,0,0,0.006678,0.964911,0.001019,0.011567,0.001587,0,0.000409,0.009941,0.000082,0,0.000134,0.001682,0.000916,2,0.007087,0.019336,0.078609,0.006335,0.002281,0.012849,0.008002,0.038948,0.03239,0.01727,0.011543,0.013621,0.012583,0.007114,0.061394,0.007517,0.011486,0.028548,-13.838,19.8229,-1.7217,-30.732,-19.256,2.84356,0.065117,22.3623,2.06419,25.4536,-182.72,64.9048,3.14689,38.4225,-525.1,25.5371,8.57808,18.8105,-8.0656,4.6416,13.0415,500.647,334,334,123,319,123,303,301,332,333,140,117,335,126,538,120,2011,503,914,Jadeite,Jadeite,Fluorite,Corundum,Fluorite,CaNb2O6,Cassiterite,Scheelite,Manganotantalite,Rutile,Cr2O3,Mn,Magnetite,U,Crocoite,ThO2,Zr,Hf
Sifleets_a1,4,40,20,40,0,250,0,0.039067,0,0,0,0.470425,76.852,0.047446,1.52851,0.031369,0,0.023047,0.404842,0.009105,0.042509,0.017493,0.110526,0.095793,21.493,101.165,0,0.052661,0,0,0,0.672962,97.572,0.059834,1.8664,0.052325,0,0.029759,0.520828,0.010329,0.045792,0.019906,0.149299,0.112967,0,101.165,0,0.084262,0,0,0,0.251079,32.1074,0.012797,0.41887,0.032473,0,0.020802,0.35946,0.001897,0.010174,0.003738,0.060081,0.026612,66.6103,0,0.127622,0.000001,0,0,0.380278,97.2582,0.038764,0.634409,0.098367,0,0.063011,1.08886,0.005746,0.030818,0.011324,0.181996,0.080613,0,100,2,O,0,0.00253,0,0,0,0.007539,0.964038,0.000384,0.012577,0.000975,0,0.000625,0.010793,0.000057,0.000305,0.000112,0.001804,0.000799,2,0.007088,0.019334,0.078608,0.006333,0.002282,0.012848,0.008004,0.038944,0.032387,0.017268,0.011541,0.013619,0.012581,0.007116,0.061389,0.007519,0.011484,0.028545,-18.057,36.0632,-1.8068,-70.339,-19.003,2.58527,0.065158,58.4401,1.92971,40.4821,-162.3,42.8332,2.95078,55.2291,101.194,30.4889,8.04455,21.4886,-8.0607,4.6426,13.0415,505.648,334,334,123,319,123,303,301,332,333,140,117,335,126,538,120,2011,503,914,Jadeite,Jadeite,Fluorite,Corundum,Fluorite,CaNb2O6,Cassiterite,Scheelite,Manganotantalite,Rutile,Cr2O3,Mn,Magnetite,U,Crocoite,ThO2,Zr,Hf
Sifleets_a1,4,40,20,40,0,251,0,0.038366,0,0,0,0.346844,77.2199,0.034093,1.23963,0.058541,0,0.044612,0.316732,0.004822,0,0.020939,0.107656,0.107226,21.4682,101.008,0,0.051717,0,0,0,0.496176,98.0391,0.042994,1.51366,0.09765,0,0.057605,0.407475,0.00547,0,0.023827,0.145422,0.12645,-0.00001,101.008,0,0.082844,0,0,0,0.18533,32.2975,0.009206,0.340089,0.060671,0,0.040312,0.281544,0.001006,0,0.00448,0.058587,0.029822,66.6086,0,0.125191,0.000001,0,0,0.280062,97.6131,0.027823,0.513927,0.183366,0,0.121835,0.850914,0.003039,0,0.013539,0.177069,0.090132,0,100,2,O,0,0.002488,0,0,0,0.005565,0.96977,0.000276,0.010212,0.001822,0,0.00121,0.008454,0.00003,0,0.000135,0.001759,0.000895,2,0.00708,0.019341,0.078587,0.006336,0.002278,0.012825,0.00799,0.038918,0.032365,0.017261,0.011538,0.013614,0.012577,0.007101,0.061332,0.007503,0.011465,0.028526,-17.999,36.7175,-1.9004,-77.61,-51.68,3.29135,0.06493,81.0767,2.28679,22.387,-101.9,22.6253,3.58345,103.9,-301.82,25.4572,8.22811,19.2354,-8.0558,4.64349,13.0415,510.628,334,334,123,319,123,303,301,332,333,140,117,335,126,538,120,2011,503,914,Jadeite,Jadeite,Fluorite,Corundum,Fluorite,CaNb2O6,Cassiterite,Scheelite,Manganotantalite,Rutile,Cr2O3,Mn,Magnetite,U,Crocoite,ThO2,Zr,Hf
Sifleets_a1,4,40,20,40,0,252,0,0.039279,0,0,0,0.181767,77.8798,0.088222,0.726502,0.067104,0.007316,0.019602,0.1914,0.004618,0.029907,0.013962,0.087091,0.07684,21.4307,100.844,0,0.052947,0,0,0,0.260025,98.8769,0.111256,0.887101,0.111933,0.010693,0.025311,0.246236,0.005239,0.032217,0.015888,0.117643,0.090616,0.000002,100.844,0,0.084972,0,0,0,0.097304,32.6339,0.023866,0.199683,0.069674,0.006998,0.017746,0.170452,0.000965,0.007179,0.002993,0.047484,0.021411,66.6153,0,0.128008,0.000001,0,0,0.146585,98.3241,0.071906,0.300817,0.209924,0.010542,0.053467,0.513561,0.002907,0.02163,0.009017,0.143065,0.064509,0,100,2,O,0,0.002551,0,0,0,0.002921,0.979772,0.000717,0.005995,0.002092,0.00021,0.000533,0.005117,0.000029,0.000216,0.00009,0.001426,0.000643,2,0.007067,0.019363,0.078618,0.006342,0.002274,0.012793,0.007973,0.038891,0.032342,0.017263,0.011539,0.013612,0.012576,0.007084,0.061269,0.007484,0.011438,0.028506,-31.302,35.9329,-1.8204,-22.524,-60.924,5.6885,0.064558,31.6282,3.60541,19.7224,112.544,50.1499,5.45753,108.239,143.533,37.9701,9.98659,26.6422,-8.0509,4.64449,13.0415,515.629,334,334,123,319,123,303,301,332,333,140,117,335,126,538,120,2011,503,914,Jadeite,Jadeite,Fluorite,Corundum,Fluorite,CaNb2O6,Cassiterite,Scheelite,Manganotantalite,Rutile,Cr2O3,Mn,Magnetite,U,Crocoite,ThO2,Zr,Hf
Sifleets_a1,4,40,20,40,0,253,0,0,0,0,0,0.124179,78.4506,0.046292,0.490527,0.034639,0,0.021102,0.107285,0.000706,0.005165,0.0223,0.110497,0.094682,21.4444,100.952,0,0,0,0,0,0.177643,99.6017,0.058379,0.598961,0.05778,0,0.027248,0.138022,0.000801,0.005564,0.025376,0.149259,0.111657,0.000004,100.952,0,0,0,0,0,0.066483,32.877,0.012524,0.13484,0.03597,0,0.019106,0.095554,0.000148,0.00124,0.00478,0.060252,0.026385,66.6658,0,0,0.000001,0,0,0.100024,98.9269,0.037686,0.202867,0.108234,0,0.057489,0.287524,0.000444,0.003731,0.014384,0.181298,0.079393,0,100,2,O,0,0,0,0,0,0.001995,0.986322,0.000376,0.004045,0.001079,0,0.000573,0.002867,0.000004,0.000037,0.000143,0.001808,0.000792,2,0.007062,0.019378,0.078654,0.006345,0.002272,0.012777,0.007965,0.038875,0.032329,0.017266,0.01154,0.013611,0.012576,0.007075,0.061227,0.007474,0.011422,0.028495,-21.506,-805.12,-1.7378,-26.152,-55.032,8.0003,0.064268,59.7865,5.12487,36.8055,-213.2,46.6589,9.12623,705.505,829.596,23.8276,8.00485,21.7019,-8.046,4.6455,13.0415,520.642,334,334,123,319,123,303,301,332,333,140,117,335,126,538,120,2011,503,914,Jadeite,Jadeite,Fluorite,Corundum,Fluorite,CaNb2O6,Cassiterite,Scheelite,Manganotantalite,Rutile,Cr2O3,Mn,Magnetite,U,Crocoite,ThO2,Zr,Hf
Sifleets_a1,4,40,20,40,0,254,0,0.062543,0,0,0.002434,0.160129,78.3014,0.109957,0.660223,0.045289,0.004075,0,0.154647,0.003217,0.006074,0.014512,0.022416,0.131119,21.4879,101.166,0,0.084306,0,0,0.003406,0.229071,99.4122,0.138665,0.806171,0.075545,0.005956,0,0.198953,0.003649,0.006543,0.016513,0.030279,0.154626,0,101.166,0,0.13492,0,0,0.003012,0.08548,32.7184,0.029662,0.180957,0.046892,0.003887,0,0.137335,0.00067,0.001454,0.003102,0.012187,0.036432,66.6056,0,0.203243,0.000001,0,0.009075,0.128766,98.5738,0.089365,0.272592,0.141276,0.005855,0,0.41376,0.002019,0.00438,0.009345,0.036718,0.109763,0,100,2,O,0,0.004051,0,0,0.00009,0.002567,0.982453,0.000891,0.005434,0.001408,0.000117,0,0.004124,0.00002,0.000044,0.000093,0.000366,0.001094,2,0.007068,0.019364,0.078634,0.006342,0.002273,0.012794,0.007971,0.038884,0.032337,0.017264,0.011538,0.013611,0.012575,0.007081,0.061256,0.00748,0.011437,0.028501,-63.493,22.9723,-1.6331,-21.791,66.1318,6.36643,0.064351,25.4733,3.9227,28.5042,201.223,-175.04,6.57205,155.224,705.734,36.5251,36.7635,15.8023,-8.0411,4.64639,13.0415,525.622,334,334,123,319,123,303,301,332,333,140,117,335,126,538,120,2011,503,914,Jadeite,Jadeite,Fluorite,Corundum,Fluorite,CaNb2O6,Cassiterite,Scheelite,Manganotantalite,Rutile,Cr2O3,Mn,Magnetite,U,Crocoite,ThO2,Zr,Hf
Sifleets_a1,4,40,20,40,0,255,0,0.006974,0,0,0,0.274619,77.4819,0.055287,1.06153,0.022374,0,0.025033,0.25354,0.005916,0.046483,0.025624,0.096968,0.096588,21.4138,100.867,0,0.0094,0,0,0,0.392855,98.3717,0.069721,1.29619,0.037322,0,0.032324,0.326178,0.006711,0.050072,0.029158,0.130985,0.113905,0,100.867,0,0.015106,0,0,0,0.147204,32.51,0.014976,0.292152,0.023262,0,0.022692,0.226088,0.001238,0.011173,0.005499,0.052938,0.026949,66.6507,0,0.022804,0.000001,0,0,0.222214,98.1521,0.045214,0.441023,0.070231,0,0.068511,0.682591,0.003737,0.033731,0.016604,0.159828,0.081363,0,100,2,O,0,0.000453,0,0,0,0.004417,0.975535,0.000449,0.008767,0.000698,0,0.000681,0.006784,0.000037,0.000335,0.000165,0.001589,0.000809,2,0.007077,0.019357,0.078662,0.006337,0.002277,0.012817,0.007986,0.038907,0.032356,0.017268,0.01154,0.013615,0.012577,0.007097,0.061305,0.007498,0.011456,0.028518,-20.143,197.184,-1.8657,-34.597,-25.02,3.99085,0.064768,50.1812,2.60136,56.1373,-1202.1,39.5055,4.29997,84.6848,92.4649,20.8289,9.05226,21.2975,-8.0362,4.64739,13.0415,530.623,334,334,123,319,123,303,301,332,333,140,117,335,126,538,120,2011,503,914,Jadeite,Jadeite,Fluorite,Corundum,Fluorite,CaNb2O6,Cassiterite,Scheelite,Manganotantalite,Rutile,Cr2O3,Mn,Magnetite,U,Crocoite,ThO2,Zr,Hf
Sifleets_a1,4,40,20,40,0,256,0,0.047031,0,0,0,0.311039,77.25,0.065718,1.14679,0.051632,0.007497,0,0.269678,0.006736,0.011554,0.018895,0.104954,0.073814,21.418,100.783,0,0.063396,0,0,0,0.444955,98.0774,0.082876,1.4003,0.086126,0.010958,0,0.34694,0.007642,0.012446,0.021501,0.141772,0.087047,0,100.783,0,0.101809,0,0,0,0.166616,32.3914,0.01779,0.31541,0.053645,0.007176,0,0.24032,0.001408,0.002775,0.004053,0.05726,0.020581,66.6198,0,0.153861,0.000001,0,0,0.251802,97.9044,0.05377,0.47667,0.162145,0.010845,0,0.726379,0.004257,0.008388,0.012249,0.173071,0.062207,0,100,2,O,0,0.003056,0,0,0,0.005002,0.972424,0.000534,0.009469,0.00161,0.000215,0,0.007215,0.000042,0.000083,0.000122,0.001719,0.000618,2,0.007075,0.019341,0.07859,0.006335,0.002277,0.012816,0.007985,0.038903,0.032352,0.01726,0.011536,0.013611,0.012574,0.007097,0.061304,0.007498,0.011457,0.028514,-14.642,30.1535,-1.7547,-35.649,-17.504,3.59707,0.064877,42.293,2.43823,25.1805,109.824,-418.94,4.08498,74.3876,371.29,28.1677,8.41666,27.7214,-8.0313,4.6483,13.0415,535.607,334,334,123,319,123,303,301,332,333,140,117,335,126,538,120,2011,503,914,Jadeite,Jadeite,Fluorite,Corundum,Fluorite,CaNb2O6,Cassiterite,Scheelite,Manganotantalite,Rutile,Cr2O3,Mn,Magnetite,U,Crocoite,ThO2,Zr,Hf
Sifleets_a1,4,40,20,40,0,257,0,0.015048,0,0,0,0.220791,77.7181,0.058075,0.806362,0.036779,0.000396,0.006135,0.182409,0.004887,0.029274,0.023115,0.111696,0.080359,21.3858,100.679,0,0.020284,0,0,0,0.31585,98.6717,0.073237,0.984615,0.06135,0.000579,0.007921,0.234669,0.005544,0.031535,0.026303,0.150879,0.094766,-0.00001,100.679,0,0.03264,0,0,0,0.11851,32.6534,0.015752,0.222227,0.03829,0.00038,0.005569,0.16288,0.001024,0.007046,0.004968,0.061061,0.022451,66.6538,0,0.049218,0.000001,0,0,0.178699,98.4743,0.047505,0.33509,0.115473,0.000573,0.016794,0.491204,0.003088,0.021249,0.014981,0.184146,0.067707,0,100,2,O,0,0.000979,0,0,0,0.003556,0.97979,0.000473,0.006668,0.001149,0.000011,0.000167,0.004887,0.000031,0.000211,0.000149,0.001832,0.000674,2,0.007067,0.019357,0.07862,0.006338,0.002274,0.012793,0.007974,0.038879,0.032333,0.017261,0.011536,0.013608,0.012572,0.007085,0.06125,0.007485,0.011436,0.028498,-91.621,91.9848,-1.7581,-46.54,-71.761,4.79932,0.064609,47.7652,3.28986,34.7409,2059.64,157.852,5.68705,102.303,146.586,23.0274,7.93525,25.4881,-8.0264,4.6493,13.0415,540.608,334,334,123,319,123,303,301,332,333,140,117,335,126,538,120,2011,503,914,Jadeite,Jadeite,Fluorite,Corundum,Fluorite,CaNb2O6,Cassiterite,Scheelite,Manganotantalite,Rutile,Cr2O3,Mn,Magnetite,U,Crocoite,ThO2,Zr,Hf
Sifleets_a1,4,40,20,40,0,258,0,0.066648,0,0,0,0.238641,77.7861,0.07074,0.910693,0.060189,0,0.000811,0.214499,0.0084,0,0.028855,0.09022,0.08625,21.4718,101.034,0,0.08984,0,0,0,0.341386,98.7581,0.089209,1.11201,0.100398,0,0.001047,0.275952,0.009529,0,0.032835,0.121869,0.101713,0,101.034,0,0.143872,0,0,0,0.127476,32.5249,0.019095,0.249773,0.06236,0,0.000732,0.190613,0.001751,0,0.006172,0.049084,0.023981,66.6002,0,0.217072,0.000001,0,0,0.192334,98.1462,0.057622,0.376854,0.188177,0,0.002209,0.575189,0.005285,0,0.018623,0.148114,0.072365,0,100,2,O,0,0.00432,0,0,0,0.003828,0.976721,0.000573,0.007501,0.001873,0,0.000022,0.005724,0.000053,0,0.000185,0.001474,0.00072,2,0.007068,0.019343,0.078566,0.006337,0.002274,0.012799,0.007975,0.03888,0.032334,0.017255,0.011533,0.013606,0.012571,0.007086,0.061259,0.007486,0.011442,0.028498,-23.947,21.5995,-1.8073,-40.684,-33.47,4.49084,0.064593,39.3064,2.96172,21.8079,-1268.5,1187.49,4.94775,59.6101,-1101.2,18.4944,9.66745,23.7791,-8.0215,4.6503,13.0415,545.609,334,334,123,319,123,303,301,332,333,140,117,335,126,538,120,2011,503,914,Jadeite,Jadeite,Fluorite,Corundum,Fluorite,CaNb2O6,Cassiterite,Scheelite,Manganotantalite,Rutile,Cr2O3,Mn,Magnetite,U,Crocoite,ThO2,Zr,Hf
Sifleets_a1,4,40,20,40,0,259,0,0,0,0,0,0.252513,77.6589,0.070137,0.96197,0.079488,0.001612,0,0.228793,0.003794,0,0.016839,0.116301,0.10961,21.46,100.96,0,0,0,0,0,0.361231,98.5965,0.088448,1.17462,0.132591,0.002357,0,0.294341,0.004304,0,0.019162,0.1571,0.129261,0.000008,100.96,0,0,0,0,0,0.135105,32.5243,0.018963,0.264264,0.082489,0.001541,0,0.203645,0.000792,0,0.003607,0.063376,0.030526,66.6714,0,0,0.000001,0,0,0.203913,98.1772,0.057242,0.398852,0.249001,0.002326,0,0.614719,0.002392,0,0.010889,0.191306,0.092145,0,100,2,O,0,0,0,0,0,0.004053,0.975659,0.000569,0.007927,0.002475,0.000046,0,0.006109,0.000024,0,0.000108,0.001901,0.000916,2,0.007069,0.019344,0.07859,0.006334,0.002275,0.012802,0.007977,0.03888,0.032333,0.017255,0.011533,0.013606,0.01257,0.007089,0.061259,0.007489,0.011444,0.028498,-17.628,-76.435,-1.6676,-24.927,-14.541,4.28031,0.064649,39.6391,2.82605,16.8688,506.66,-314.82,4.68415,131.776,-353.78,31.5417,7.65282,18.8097,-8.0166,4.65119,13.0415,550.589,334,334,123,319,123,303,301,332,333,140,117,335,126,538,120,2011,503,914,Jadeite,Jadeite,Fluorite,Corundum,Fluorite,CaNb2O6,Cassiterite,Scheelite,Manganotantalite,Rutile,Cr2O3,Mn,Magnetite,U,Crocoite,ThO2,Zr,Hf
Sifleets_a2,5,40,20,40,0,260,0,0.023152,0,0,0,0.813071,76.6815,0.090411,0.997774,0.072273,0,0.010681,0.464817,0.005899,0.010051,0.023193,0.089139,0.081522,21.5116,100.875,0,0.031208,0,0,0,1.16313,97.3556,0.114015,1.21834,0.120555,0,0.013792,0.597985,0.006693,0.010827,0.026392,0.120409,0.096137,0,100.875,0,0.049905,0,0,0,0.433688,32.0161,0.02437,0.273257,0.074771,0,0.009635,0.412452,0.001228,0.002404,0.004953,0.048425,0.022633,66.6262,0,0.075623,0.000001,0,0,0.657194,97.032,0.073857,0.414083,0.226609,0,0.029201,1.25003,0.003722,0.007286,0.015012,0.146762,0.068596,0,100,2,O,0,0.001498,0,0,0,0.013019,0.961067,0.000732,0.008203,0.002244,0,0.000289,0.012381,0.000037,0.000072,0.000149,0.001454,0.000679,2,0.007054,0.019289,0.078264,0.006325,0.002275,0.012785,0.007979,0.038855,0.032312,0.01722,0.011513,0.013588,0.012556,0.007092,0.061238,0.007495,0.011433,0.028479,-13.882,59.9659,-1.9457,-356.88,-38.355,1.7132,0.06515,30.8462,2.7385,18.3738,-351.55,90.9853,2.6503,84.8528,426.351,22.9812,9.76872,25.1141,-7.9531,4.3523,13.0415,0,334,334,123,319,123,303,301,332,333,140,117,335,126,538,120,2011,503,914,Jadeite,Jadeite,Fluorite,Corundum,Fluorite,CaNb2O6,Cassiterite,Scheelite,Manganotantalite,Rutile,Cr2O3,Mn,Magnetite,U,Crocoite,ThO2,Zr,Hf
Sifleets_a2,5,40,20,40,0,261,0,0.061581,0,0,0,0.726729,76.6461,0.04852,0.988447,0.05885,0.00129,0.004736,0.430925,0.004505,0.032194,0.017147,0.093663,0.076033,21.4467,100.638,0,0.08301,0,0,0,1.03962,97.3107,0.061188,1.20695,0.098165,0.001885,0.006115,0.554383,0.005111,0.034681,0.019512,0.12652,0.089664,0.000004,100.638,0,0.133054,0,0,0,0.388551,32.0771,0.013109,0.271343,0.061028,0.001232,0.004282,0.383284,0.00094,0.007718,0.003671,0.051003,0.02116,66.5825,0,0.201472,0.000001,0,0,0.58835,97.1433,0.039701,0.410872,0.184819,0.001866,0.012968,1.16075,0.002847,0.023375,0.011117,0.15446,0.06408,0,100,2,O,0,0.003997,0,0,0,0.011671,0.963529,0.000394,0.008151,0.001833,0.000037,0.000129,0.011513,0.000028,0.000232,0.00011,0.001532,0.000636,2,0.007055,0.01929,0.078263,0.006326,0.002274,0.012781,0.007976,0.038849,0.032307,0.01722,0.011513,0.013587,0.012556,0.007089,0.061225,0.007492,0.01143,0.028474,-18.685,23.2264,-1.7984,-33.402,-17.506,1.8564,0.065142,57.0238,2.76001,22.2284,631.952,203.846,2.80794,111.013,133.238,30.9914,9.32744,26.8896,-7.9482,4.3534,13.0415,5.02195,334,334,123,319,123,303,301,332,333,140,117,335,126,538,120,2011,503,914,Jadeite,Jadeite,Fluorite,Corundum,Fluorite,CaNb2O6,Cassiterite,Scheelite,Manganotantalite,Rutile,Cr2O3,Mn,Magnetite,U,Crocoite,ThO2,Zr,Hf
Sifleets_a2,5,40,20,40,0,262,0,0.024699,0,0,0,0.704325,76.4783,0.081011,1.15146,0.07029,0.000891,0.038816,0.463679,0.004324,0.022834,0.020315,0.136136,0.076311,21.4649,100.738,0,0.033294,0,0,0,1.00757,97.0976,0.102162,1.406,0.117247,0.001302,0.05012,0.596522,0.004905,0.024597,0.023117,0.183893,0.089992,0.000002,100.738,0,0.053343,0,0,0,0.376417,31.9937,0.021879,0.315963,0.072861,0.000851,0.035081,0.412247,0.000902,0.005472,0.004347,0.074101,0.021228,66.6116,0,0.080786,0.000001,0,0,0.570068,96.9062,0.066269,0.478514,0.220691,0.001288,0.106258,1.24866,0.002732,0.016574,0.013167,0.224446,0.064299,0,100,2,O,0,0.001602,0,0,0,0.011302,0.960604,0.000657,0.009487,0.002188,0.000026,0.001053,0.012378,0.000027,0.000164,0.000131,0.002225,0.000637,2,0.007059,0.019289,0.078298,0.006324,0.002276,0.012795,0.007982,0.03886,0.032316,0.017222,0.011514,0.013589,0.012557,0.007095,0.06125,0.007499,0.011441,0.028483,-16.915,56.2768,-1.7634,-49.715,-36.308,1.90073,0.065238,34.3695,2.42792,18.8514,914.563,25.8039,2.65489,115.749,187.816,26.2162,6.6334,26.8002,-7.9433,4.3544,13.0415,10.0327,334,334,123,319,123,303,301,332,333,140,117,335,126,538,120,2011,503,914,Jadeite,Jadeite,Fluorite,Corundum,Fluorite,CaNb2O6,Cassiterite,Scheelite,Manganotantalite,Rutile,Cr2O3,Mn,Magnetite,U,Crocoite,ThO2,Zr,Hf
Sifleets_a2,5,40,20,40,0,263,0,0.065184,0,0,0,0.702303,76.9278,0.03002,0.924663,0.096804,0,0.031896,0.431738,0.00596,0.041333,0.024208,0.105854,0.081672,21.5346,101.004,0,0.087867,0,0,0,1.00467,97.6683,0.037857,1.12907,0.161474,0,0.041185,0.55543,0.006761,0.044525,0.027547,0.142987,0.096315,-0.00001,101.004,0,0.140224,0,0,0,0.373852,32.0545,0.008075,0.252726,0.099948,0,0.028713,0.382332,0.001238,0.009866,0.00516,0.05739,0.02263,66.5634,0,0.212118,0.000001,0,0,0.565531,96.9783,0.024431,0.382301,0.302386,0,0.08687,1.15672,0.003746,0.02985,0.01561,0.173629,0.068465,0,100,2,O,0,0.004213,0,0,0,0.011233,0.963127,0.000243,0.007594,0.003003,0,0.000863,0.011488,0.000037,0.000296,0.000155,0.001724,0.00068,2,0.007051,0.019284,0.078224,0.006326,0.002273,0.012772,0.007972,0.038836,0.032296,0.017212,0.011509,0.013583,0.012552,0.007084,0.061205,0.007487,0.011422,0.028465,-19.277,21.9963,-1.7308,-45.96,-20.446,1.90197,0.065002,91.818,2.92081,14.0787,-187.26,31.1627,2.8034,83.911,103.796,22.0032,8.32624,25.0573,-7.9384,4.3555,13.0415,15.0551,334,334,123,319,123,303,301,332,333,140,117,335,126,538,120,2011,503,914,Jadeite,Jadeite,Fluorite,Corundum,Fluorite,CaNb2O6,Cassiterite,Scheelite,Manganotantalite,Rutile,Cr2O3,Mn,Magnetite,U,Crocoite,ThO2,Zr,Hf
Sifleets_a2,5,40,20,40,0,264,0,0.051709,0,0,0,0.672052,76.7951,0.052512,1.00861,0.099379,0.004009,0.01571,0.405259,0.0012,0.010779,0.012753,0.091738,0.084334,21.4877,100.793,0,0.069703,0,0,0,0.9614,97.4999,0.066221,1.23157,0.165771,0.005859,0.020285,0.521364,0.001362,0.011611,0.014512,0.123919,0.099454,0,100.793,0,0.111533,0,0,0,0.358701,32.0843,0.014163,0.276403,0.102881,0.003823,0.01418,0.359837,0.00025,0.00258,0.002725,0.049869,0.02343,66.5953,0,0.168839,0.000001,0,0,0.543002,97.1385,0.042881,0.418419,0.311482,0.005787,0.04293,1.08944,0.000757,0.00781,0.008251,0.150984,0.070935,0,100,2,O,0,0.00335,0,0,0,0.010773,0.963561,0.000425,0.008301,0.00309,0.000115,0.000426,0.010807,0.000008,0.000077,0.000082,0.001498,0.000704,2,0.007054,0.019287,0.07827,0.006325,0.002274,0.012781,0.007974,0.038843,0.032301,0.017217,0.011512,0.013585,0.012554,0.007087,0.061216,0.007489,0.011429,0.02847,-12.807,27.451,-1.7841,-80.666,-37.453,1.9653,0.06506,52.7204,2.71275,13.7536,204.042,62.1917,2.94396,415.999,397.478,41.5764,9.50871,24.2846,-7.9335,4.3565,13.0415,20.0561,334,334,123,319,123,303,301,332,333,140,117,335,126,538,120,2011,503,914,Jadeite,Jadeite,Fluorite,Corundum,Fluorite,CaNb2O6,Cassiterite,Scheelite,Manganotantalite,Rutile,Cr2O3,Mn,Magnetite,U,Crocoite,ThO2,Zr,Hf
Sifleets_a2,5,40,20,40,0,265,0,0.070621,0,0,0,0.620395,76.8248,0.036515,0.998393,0.033556,0.005111,0.019532,0.415562,0.008484,0.027955,0.014503,0.099367,0.07771,21.4383,100.691,0,0.095196,0,0,0,0.887502,97.5375,0.046048,1.2191,0.055974,0.007471,0.02522,0.534619,0.009625,0.030113,0.016503,0.134225,0.091642,0,100.691,0,0.152601,0,0,0,0.33173,32.1549,0.009866,0.274099,0.034802,0.004883,0.017662,0.369654,0.001771,0.006703,0.003105,0.054114,0.021628,66.5625,0,0.230823,0.000001,0,0,0.501772,97.2744,0.029848,0.4146,0.105281,0.007387,0.05343,1.11827,0.005357,0.020277,0.009393,0.163706,0.06543,0,100,2,O,0,0.004585,0,0,0,0.009967,0.966157,0.000296,0.008236,0.001046,0.000147,0.000531,0.011107,0.000053,0.000201,0.000093,0.001626,0.00065,2,0.007056,0.019294,0.07828,0.006327,0.002274,0.012781,0.007974,0.038842,0.032301,0.01722,0.011512,0.013586,0.012554,0.007086,0.061212,0.007488,0.011429,0.02847,-17.533,20.394,-1.8052,-149.34,-130.73,2.08485,0.065032,75.5895,2.7361,37.8447,160.265,50.2313,2.88709,59.0154,153.38,36.5838,8.83064,26.3148,-7.9287,4.3576,13.0415,24.9804,334,334,123,319,123,303,301,332,333,140,117,335,126,538,120,2011,503,914,Jadeite,Jadeite,Fluorite,Corundum,Fluorite,CaNb2O6,Cassiterite,Scheelite,Manganotantalite,Rutile,Cr2O3,Mn,Magnetite,U,Crocoite,ThO2,Zr,Hf
Sifleets_a2,5,40,20,40,0,266,0,0.054858,0,0,0.006,0.612444,76.4712,0.030002,1.15951,0.068097,0,0.025592,0.422088,0.011734,0,0.026449,0.108066,0.09948,21.4016,100.497,0,0.073948,0,0,0.008395,0.876127,97.0887,0.037835,1.41583,0.11359,0,0.033046,0.543015,0.013311,0,0.030097,0.145976,0.117315,0,100.497,0,0.118778,0,0,0.007452,0.328137,32.0713,0.008123,0.318972,0.070766,0,0.023188,0.376215,0.002454,0,0.005674,0.05897,0.027743,66.5822,0,0.179777,0.000001,0,0.022557,0.496653,97.0833,0.024589,0.482782,0.214218,0,0.070194,1.13884,0.007428,0,0.017176,0.178509,0.083981,0,100,2,O,0,0.003568,0,0,0.000224,0.009857,0.963359,0.000244,0.009581,0.002126,0,0.000697,0.011301,0.000074,0,0.00017,0.001771,0.000833,2,0.00706,0.019287,0.078287,0.006323,0.002274,0.012792,0.007977,0.038847,0.032305,0.017219,0.011512,0.013586,0.012553,0.00709,0.061223,0.007493,0.011438,0.028473,-18.862,25.9356,-1.7969,-45.386,26.9909,2.10639,0.065194,91.8968,2.41305,19.4083,-132.45,38.586,2.85212,42.7492,-94.175,20.1721,8.18036,20.6599,-7.9237,4.35769,13.0415,29.9813,334,334,123,319,123,303,301,332,333,140,117,335,126,538,120,2011,503,914,Jadeite,Jadeite,Fluorite,Corundum,Fluorite,CaNb2O6,Cassiterite,Scheelite,Manganotantalite,Rutile,Cr2O3,Mn,Magnetite,U,Crocoite,ThO2,Zr,Hf
Sifleets_a2,5,40,20,40,0,267,0,0.040062,0,0,0,0.561056,76.4975,0.098302,1.24473,0.073888,0,0.028433,0.420442,0.01352,0.024382,0.021201,0.113894,0.080079,21.4198,100.637,0,0.054003,0,0,0,0.802614,97.1219,0.123967,1.51988,0.12325,0,0.036714,0.540898,0.015338,0.026265,0.024125,0.153849,0.094436,0.000004,100.637,0,0.086696,0,0,0,0.300446,32.0654,0.026601,0.342235,0.076744,0,0.025749,0.374551,0.002826,0.005855,0.004546,0.062118,0.022321,66.6039,0,0.131232,0.000001,0,0,0.454788,97.0755,0.080533,0.518045,0.232335,0,0.077952,1.13392,0.008555,0.017725,0.013762,0.188057,0.067574,0,100,2,O,0,0.002603,0,0,0,0.009022,0.962868,0.000799,0.010277,0.002304,0,0.000773,0.011247,0.000085,0.000176,0.000137,0.001865,0.00067,2,0.007065,0.019296,0.078375,0.006324,0.002276,0.012806,0.007984,0.038866,0.032321,0.017229,0.011517,0.013592,0.012558,0.007097,0.061259,0.007499,0.01145,0.028487,-13.521,35.1274,-1.7696,-42.393,-39.075,2.25171,0.065204,28.4175,2.27614,18.0101,-115.31,34.8509,2.86129,37.1606,175.926,25.1311,7.80374,25.564,-7.9189,4.3597,13.0415,35.1759,334,334,123,319,123,303,301,332,333,140,117,335,126,538,120,2011,503,914,Jadeite,Jadeite,Fluorite,Corundum,Fluorite,CaNb2O6,Cassiterite,Scheelite,Manganotantalite,Rutile,Cr2O3,Mn,Magnetite,U,Crocoite,ThO2,Zr,Hf
