Repository: orthospar/MinorElements-Cassiterite

# MinorElements-Cassiterite
EPMA data and R code for generation of figures in "Systematic trends in the substitution mechanisms of minor elements in cassiterite", submitted for publication in the Australian Journal of Earth Sciences.

# Data Availability
The final cleaned and organised dataset is available above (cassiterite_EPMA.csv) and as a supplementary file hosted by AJES.

File: Data/161021/161021.csv (part 7 of 10)
       F,   Al2O3,     CaO,   Nb2O5,    SnO2,     WO3,   Ta2O5,    TiO2,   Cr2O3,     MnO,     FeO,     UO2,     PbO,    ThO2,    ZrO2,    HfO2,       O,   TOTAL,  Si AT%,  Na AT%,   F AT%,  Al AT%,  Ca AT%,  Nb AT%,  Sn AT%,   W AT%,  Ta AT%,  Ti AT%,  Cr AT%,  Mn AT%,  Fe AT%,   U AT%,  Pb AT%,  Th AT%,  Zr AT%,  Hf AT%,   O AT%,Si OXMOL%,Na OXMOL%,F OXMOL%,Al OXMOL%,Ca OXMOL%,Nb OXMOL%,Sn OXMOL%,W OXMOL%,Ta OXMOL%,Ti OXMOL%,Cr OXMOL%,Mn OXMOL%,Fe OXMOL%,U OXMOL%,Pb OXMOL%,Th OXMOL%,Zr OXMOL%,Hf OXMOL%,O OXMOL%,   TOTAL, FORMULA,   BASIS,Si FORMULA,Na FORMULA,F FORMULA,Al FORMULA,Ca FORMULA,Nb FORMULA,Sn FORMULA,W FORMULA,Ta FORMULA,Ti FORMULA,Cr FORMULA,Mn FORMULA,Fe FORMULA,U FORMULA,Pb FORMULA,Th FORMULA,Zr FORMULA,Hf FORMULA,O FORMULA,Si CDL99,Na CDL99, F CDL99,Al CDL99,Ca CDL99,Nb CDL99,Sn CDL99, W CDL99,Ta CDL99,Ti CDL99,Cr CDL99,Mn CDL99,Fe CDL99, U CDL99,Pb CDL99,Th CDL99,Zr CDL99,Hf CDL99,Si %ERR ,Na %ERR , F %ERR ,Al %ERR ,Ca %ERR ,Nb %ERR ,Sn %ERR , W %ERR ,Ta %ERR ,Ti %ERR ,Cr %ERR ,Mn %ERR ,Fe %ERR , U %ERR ,Pb %ERR ,Th %ERR ,Zr %ERR ,Hf %ERR ,   X-POS,   Y-POS,   Z-POS, RELDIST,Si STD_NUM,Na STD_NUM,F STD_NUM,Al STD_NUM,Ca STD_NUM,Nb STD_NUM,Sn STD_NUM,W STD_NUM,Ta STD_NUM,Ti STD_NUM,Cr STD_NUM,Mn STD_NUM,Fe STD_NUM,U STD_NUM,Pb STD_NUM,Th STD_NUM,Zr STD_NUM,Hf STD_NUM,Si STD_NAM,Na STD_NAM,F STD_NAM,Al STD_NAM,Ca STD_NAM,Nb STD_NAM,Sn STD_NAM,W STD_NAM,Ta STD_NAM,Ti STD_NAM,Cr STD_NAM,Mn STD_NAM,Fe STD_NAM,U STD_NAM,Pb STD_NAM,Th STD_NAM,Zr STD_NAM,Hf STD_NAM
Sifleets_a2,5,40,20,40,0,268,0,0.036791,0,0,0.000284,0.634905,76.1436,0.048979,1.22399,0.082648,0,0.038871,0.429226,0.005043,0,0.015372,0.097727,0.092593,21.3419,100.192,0,0.049593,0,0,0.000398,0.908258,96.6727,0.061767,1.49456,0.137861,0,0.050191,0.552198,0.005721,0,0.017492,0.13201,0.109193,0,100.192,0,0.079908,0,0,0.000354,0.341237,32.0339,0.013303,0.337765,0.086156,0,0.03533,0.383775,0.001058,0,0.003308,0.053495,0.025903,66.6045,0,0.121014,0.000001,0,0.001072,0.516774,97.0253,0.040292,0.511517,0.260952,0,0.107008,1.16239,0.003204,0,0.01002,0.162028,0.078456,0,100,2,O,0,0.002399,0,0,0.000011,0.010247,0.961915,0.000399,0.010142,0.002587,0,0.001061,0.011524,0.000032,0,0.000099,0.001606,0.000778,2,0.00706,0.019283,0.078288,0.006321,0.002275,0.012795,0.007978,0.038845,0.032303,0.017216,0.01151,0.013584,0.012551,0.007091,0.061223,0.007494,0.01144,0.028471,-20.555,38.1293,-1.7397,-38.968,564.98,2.05111,0.065338,56.4865,2.30698,16.2451,-86.244,25.7587,2.81502,99.2118,-250.55,34.5522,8.97592,22.1605,-7.914,4.3607,13.0415,40.1769,334,334,123,319,123,303,301,332,333,140,117,335,126,538,120,2011,503,914,Jadeite,Jadeite,Fluorite,Corundum,Fluorite,CaNb2O6,Cassiterite,Scheelite,Manganotantalite,Rutile,Cr2O3,Mn,Magnetite,U,Crocoite,ThO2,Zr,Hf
Sifleets_a2,5,40,20,40,0,269,0,0.051669,0,0,0,0.592757,76.5057,0.040266,1.1938,0.063827,0,0.016827,0.418227,0.006569,0.026031,0.019506,0.138238,0.09836,21.4134,100.585,0,0.069648,0,0,0,0.847965,97.1324,0.050779,1.4577,0.106467,0,0.021728,0.538048,0.007453,0.028041,0.022196,0.186732,0.115994,0.000004,100.585,0,0.111825,0,0,0,0.317454,32.0721,0.010898,0.328267,0.0663,0,0.01524,0.372615,0.001373,0.006251,0.004183,0.075402,0.027419,66.5906,0,0.169275,0.000001,0,0,0.480546,97.0983,0.032992,0.496913,0.200724,0,0.046139,1.12809,0.004157,0.018926,0.012663,0.22828,0.083011,0,100,2,O,0,0.003359,0,0,0,0.009535,0.963263,0.000327,0.009859,0.001991,0,0.000458,0.011191,0.000041,0.000188,0.000126,0.002265,0.000824,2,0.007061,0.019286,0.078309,0.006322,0.002275,0.012795,0.007979,0.038847,0.032306,0.017221,0.011512,0.013586,0.012553,0.007092,0.061227,0.007495,0.01144,0.028473,-14.984,27.4677,-1.8187,-34.499,-43.017,2.15872,0.065181,68.6014,2.35519,20.6088,-45.551,58.1335,2.87214,76.2194,164.723,27.2797,6.54154,20.8897,-7.9091,4.3618,13.0415,45.1988,334,334,123,319,123,303,301,332,333,140,117,335,126,538,120,2011,503,914,Jadeite,Jadeite,Fluorite,Corundum,Fluorite,CaNb2O6,Cassiterite,Scheelite,Manganotantalite,Rutile,Cr2O3,Mn,Magnetite,U,Crocoite,ThO2,Zr,Hf
Sifleets_a2,5,40,20,40,0,270,0,0.028327,0,0,0,0.643067,76.5927,0.074791,1.14195,0.071173,0.006342,0.018583,0.436306,0.014661,0,0.020361,0.1061,0.125729,21.4543,100.734,0,0.038184,0,0,0,0.919935,97.2429,0.094318,1.39439,0.118721,0.009269,0.023996,0.561307,0.016632,0,0.023169,0.14332,0.14827,0,100.734,0,0.061213,0,0,0,0.343874,32.0598,0.02021,0.313531,0.073819,0.006059,0.016805,0.388131,0.00306,0,0.004359,0.057785,0.034995,66.6164,0,0.092687,0.000001,0,0,0.520686,97.0882,0.061204,0.474741,0.223549,0.009175,0.050892,1.1754,0.009267,0,0.013202,0.174993,0.105978,0,100,2,O,0,0.001838,0,0,0,0.010324,0.96252,0.000607,0.009413,0.002216,0.000182,0.000505,0.011653,0.000092,0,0.000131,0.001735,0.001051,2,0.00706,0.019286,0.078301,0.006322,0.002275,0.012794,0.007978,0.038846,0.032305,0.017219,0.011511,0.013585,0.012552,0.007092,0.061225,0.007494,0.011439,0.028472,-14.129,49.2042,-1.738,-34.457,-42.555,2.03169,0.065142,37.1714,2.44372,18.6317,129.363,52.737,2.78,34.2603,-188.31,26.1426,8.32035,16.4426,-7.9042,4.3628,13.0415,50.1998,334,334,123,319,123,303,301,332,333,140,117,335,126,538,120,2011,503,914,Jadeite,Jadeite,Fluorite,Corundum,Fluorite,CaNb2O6,Cassiterite,Scheelite,Manganotantalite,Rutile,Cr2O3,Mn,Magnetite,U,Crocoite,ThO2,Zr,Hf
Sifleets_a2,5,40,20,40,0,271,0,0.059994,0,0,0.00029,0.631722,76.6199,0.058425,0.970685,0.094462,0,0.004161,0.402555,0.00589,0.007524,0.020468,0.108483,0.103226,21.4207,100.509,0,0.08087,0,0,0.000406,0.903705,97.2774,0.073679,1.18526,0.157568,0,0.005373,0.517886,0.006682,0.008106,0.023291,0.146539,0.121733,0.000004,100.509,0,0.129789,0,0,0.00036,0.338185,32.107,0.015806,0.266806,0.098083,0,0.003767,0.358507,0.001231,0.001806,0.004387,0.059149,0.028764,66.5864,0,0.196376,0.000001,0,0.001091,0.511684,97.1578,0.047829,0.403687,0.296805,0,0.011399,1.08487,0.003724,0.005466,0.013276,0.178988,0.087041,0,100,2,O,0,0.003898,0,0,0.000011,0.010158,0.96437,0.000475,0.008014,0.002946,0,0.000113,0.010768,0.000037,0.000054,0.000132,0.001777,0.000864,2,0.007052,0.01928,0.078235,0.006323,0.002272,0.012775,0.00797,0.038825,0.032287,0.01721,0.011507,0.013579,0.012548,0.007083,0.061186,0.007485,0.011424,0.028456,-18.181,23.8003,-1.7833,-103.71,552.216,2.05618,0.065098,47.4147,2.80113,14.3897,-6674,231.735,2.95793,84.8763,568.975,25.9757,8.14202,19.9162,-7.8993,4.3638,13.0415,55.2008,334,334,123,319,123,303,301,332,333,140,117,335,126,538,120,2011,503,914,Jadeite,Jadeite,Fluorite,Corundum,Fluorite,CaNb2O6,Cassiterite,Scheelite,Manganotantalite,Rutile,Cr2O3,Mn,Magnetite,U,Crocoite,ThO2,Zr,Hf
Sifleets_a2,5,40,20,40,0,272,0,0.064254,0,0,0.000304,0.626061,76.8463,0.086099,0.784806,0.072504,0,0,0.372332,0.008739,0,0.018741,0.100798,0.0902,21.4169,100.488,0,0.086613,0,0,0.000426,0.895606,97.5648,0.108578,0.958294,0.120941,0,0,0.479004,0.009913,0,0.021325,0.136159,0.106371,0.000002,100.488,0,0.13903,0,0,0.000378,0.335212,32.2074,0.023296,0.215752,0.075296,0,0,0.331647,0.001826,0,0.004018,0.054968,0.025138,66.5861,0,0.210213,0.000001,0,0.001142,0.506838,97.3946,0.070447,0.326216,0.227694,0,0,1.0029,0.005522,0,0.012149,0.166223,0.076018,0,100,2,O,0,0.004176,0,0,0.000011,0.010069,0.967391,0.0007,0.00648,0.002262,0,0,0.009961,0.000055,0,0.000121,0.001651,0.000755,2,0.007046,0.019286,0.078218,0.006325,0.002271,0.012764,0.007964,0.038815,0.032278,0.01721,0.011506,0.013578,0.012547,0.007077,0.061161,0.007479,0.011414,0.028449,-18.931,22.3007,-1.8737,-49.966,526.747,2.06841,0.064976,32.3334,3.3637,18.3101,-266.23,-296.23,3.14424,57.2355,-72.003,28.3278,8.70404,22.7207,-7.8944,4.3649,13.0415,60.2227,334,334,123,319,123,303,301,332,333,140,117,335,126,538,120,2011,503,914,Jadeite,Jadeite,Fluorite,Corundum,Fluorite,CaNb2O6,Cassiterite,Scheelite,Manganotantalite,Rutile,Cr2O3,Mn,Magnetite,U,Crocoite,ThO2,Zr,Hf
Sifleets_a2,5,40,20,40,0,273,0,0.063909,0,0,0.005743,0.524158,77.0672,0.071236,0.670285,0.067804,0,0,0.32623,0.008417,0.031558,0.016689,0.090023,0.067394,21.3833,100.394,0,0.086148,0,0,0.008036,0.749831,97.8453,0.089835,0.818457,0.113102,0,0,0.419694,0.009548,0.033995,0.01899,0.121603,0.079477,-0.00001,100.394,0,0.138486,0,0,0.007139,0.281063,32.3475,0.019303,0.18454,0.070519,0,0,0.291011,0.001762,0.007588,0.003583,0.049164,0.01881,66.5795,0,0.209078,0.000001,0,0.021555,0.424331,97.6722,0.058284,0.278606,0.21293,0,0,0.878698,0.005319,0.022911,0.010819,0.14845,0.056797,0,100,2,O,0,0.00416,0,0,0.000214,0.008443,0.971695,0.00058,0.005543,0.002118,0,0,0.008742,0.000053,0.000228,0.000108,0.001477,0.000565,2,0.007045,0.019302,0.078278,0.006329,0.00227,0.012758,0.007961,0.038817,0.03228,0.017217,0.01151,0.013582,0.012551,0.007074,0.061159,0.007474,0.011409,0.028451,-25.954,22.434,-1.9312,-31.606,28.1391,2.36384,0.064859,38.9744,3.86451,19.4852,-150.64,-493.03,3.49347,59.3898,135.803,31.7647,9.66004,30.2536,-7.8896,4.3659,13.0415,65.1359,334,334,123,319,123,303,301,332,333,140,117,335,126,538,120,2011,503,914,Jadeite,Jadeite,Fluorite,Corundum,Fluorite,CaNb2O6,Cassiterite,Scheelite,Manganotantalite,Rutile,Cr2O3,Mn,Magnetite,U,Crocoite,ThO2,Zr,Hf
Sifleets_a2,5,40,20,40,0,274,0,0.074387,0,0,0,0.467203,77.2402,0.053666,0.599678,0.033637,0,0,0.31675,0.004187,0.003436,0.021036,0.09103,0.089768,21.3633,100.358,0,0.100272,0,0,0,0.668353,98.0649,0.067678,0.732242,0.056109,0,0,0.407497,0.00475,0.003702,0.023937,0.122963,0.105861,0,100.358,0,0.16131,0,0,0,0.250705,32.4437,0.014553,0.165221,0.03501,0,0,0.28276,0.000877,0.000827,0.00452,0.04975,0.025073,66.5657,0,0.243335,0.000001,0,0,0.378186,97.8821,0.043905,0.249235,0.105624,0,0,0.853081,0.002646,0.002495,0.013635,0.150096,0.075645,0,100,2,O,0,0.004847,0,0,0,0.007533,0.974789,0.000437,0.004964,0.001052,0,0,0.008496,0.000026,0.000025,0.000136,0.001495,0.000753,2,0.007046,0.019308,0.078278,0.006331,0.00227,0.012755,0.007958,0.038813,0.032277,0.017219,0.011511,0.013582,0.012551,0.00707,0.061146,0.00747,0.011406,0.028448,-30.944,19.4316,-1.7839,-35.378,-25.039,2.58291,0.064765,51.5612,4.26731,37.7548,-212.76,-126.2,3.57741,119.123,1245.1,25.2346,9.55871,22.8277,-7.8847,4.367,13.0415,70.1578,334,334,123,319,123,303,301,332,333,140,117,335,126,538,120,2011,503,914,Jadeite,Jadeite,Fluorite,Corundum,Fluorite,CaNb2O6,Cassiterite,Scheelite,Manganotantalite,Rutile,Cr2O3,Mn,Magnetite,U,Crocoite,ThO2,Zr,Hf
Sifleets_a2,5,40,20,40,0,275,0,0.04643,0,0,0,0.604597,76.9909,0.040922,0.867186,0.041925,0,0,0.357733,0.010467,0,0.013294,0.089188,0.105456,21.4203,100.588,0,0.062586,0,0,0,0.864902,97.7484,0.051606,1.05888,0.069933,0,0,0.460223,0.011874,0,0.015127,0.120475,0.124363,0,100.588,0,0.100479,0,0,0,0.323773,32.2733,0.011074,0.238439,0.043546,0,0,0.318697,0.002188,0,0.00285,0.048645,0.029395,66.6076,0,0.15196,0.000001,0,0,0.489659,97.6173,0.033496,0.360603,0.131715,0,0,0.963964,0.006617,0,0.008622,0.147136,0.088912,0,100,2,O,0,0.003017,0,0,0,0.009722,0.969059,0.000333,0.00716,0.001308,0,0,0.009569,0.000066,0,0.000086,0.001461,0.000883,2,0.007051,0.019292,0.078271,0.006325,0.002272,0.012769,0.007966,0.038818,0.032281,0.017215,0.011508,0.01358,0.012548,0.007079,0.061166,0.00748,0.011418,0.028452,-19.02,30.4568,-1.7356,-29.492,-42.094,2.12345,0.064906,67.4643,3.08474,30.5861,-157,-89.657,3.24495,47.8284,-223.33,39.8499,9.75119,19.5021,-7.8798,4.368,13.0415,75.1588,334,334,123,319,123,303,301,332,333,140,117,335,126,538,120,2011,503,914,Jadeite,Jadeite,Fluorite,Corundum,Fluorite,CaNb2O6,Cassiterite,Scheelite,Manganotantalite,Rutile,Cr2O3,Mn,Magnetite,U,Crocoite,ThO2,Zr,Hf
Sifleets_a2,5,40,20,40,0,276,0,0.039906,0,0,0,0.621825,76.7714,0.039993,0.991529,0.082979,0,0.003532,0.410094,0.008755,0.058316,0.021529,0.106537,0.106915,21.4487,100.712,0,0.053792,0,0,0,0.889547,97.4697,0.050434,1.21072,0.138413,0,0.00456,0.527585,0.009932,0.062819,0.024498,0.143911,0.126083,0,100.712,0,0.086236,0,0,0,0.332523,32.1353,0.010807,0.272238,0.086065,0,0.003194,0.364822,0.001827,0.013983,0.00461,0.058024,0.029759,66.6006,0,0.130448,0.000001,0,0,0.503001,97.2209,0.032696,0.411809,0.260378,0,0.009663,1.10372,0.005528,0.042305,0.013946,0.175544,0.090033,0,100,2,O,0,0.00259,0,0,0,0.009986,0.965015,0.000325,0.008175,0.002585,0,0.000096,0.010956,0.000055,0.00042,0.000138,0.001742,0.000894,2,0.007054,0.019286,0.078275,0.006322,0.002273,0.012778,0.007972,0.038828,0.032289,0.017214,0.011508,0.013581,0.012549,0.007085,0.061191,0.007487,0.011425,0.028459,-22.084,35.2459,-1.7663,-51.195,-134.66,2.0805,0.06503,69.0335,2.75098,16.1847,-142.57,272.853,2.91554,57.1908,73.6119,24.7133,8.27865,19.2462,-7.8749,4.3691,13.0415,80.1807,334,334,123,319,123,303,301,332,333,140,117,335,126,538,120,2011,503,914,Jadeite,Jadeite,Fluorite,Corundum,Fluorite,CaNb2O6,Cassiterite,Scheelite,Manganotantalite,Rutile,Cr2O3,Mn,Magnetite,U,Crocoite,ThO2,Zr,Hf
Sifleets_a2,5,40,20,40,0,277,0.029935,6.54732,0,0.029024,0.203861,0.478705,70.0887,0.080774,0.957713,0.06403,0.001569,0.004322,0.377475,0,0,0,0.082424,0.074706,21.9503,100.971,0.064041,8.82564,0,0.054841,0.285243,0.684808,88.9853,0.101863,1.16942,0.106806,0.002294,0.005581,0.485621,0,0,0,0.111338,0.088099,0,100.971,0.046853,12.5191,0,0.047286,0.223591,0.226502,25.9587,0.019313,0.232664,0.058762,0.001327,0.003459,0.297123,0,0,0,0.03972,0.018399,60.3073,0.14121,18.8658,0.000001,0.071258,0.673887,0.341331,78.2375,0.058209,0.350617,0.177104,0.001999,0.010424,0.895508,0,0,0,0.119714,0.055453,0,100,2,O,0.001554,0.415177,0,0.001568,0.007415,0.007512,0.86088,0.00064,0.007716,0.001949,0.000044,0.000115,0.009854,0,0,0,0.001317,0.00061,2,0.006911,0.018149,0.072432,0.006308,0.002231,0.012539,0.007818,0.038307,0.031835,0.016691,0.011244,0.013291,0.012334,0.006929,0.060684,0.007345,0.011313,0.028051,16.7578,0.691547,-1.4505,15.7694,0.999112,2.51588,0.068377,34.0021,2.81225,19.9914,507.538,218.433,3.08444,-3648.9,-74.401,-83.346,10.4169,26.9732,-7.8674,4.3698,13.0415,87.703,334,334,123,319,123,303,301,332,333,140,117,335,126,538,120,2011,503,914,Jadeite,Jadeite,Fluorite,Corundum,Fluorite,CaNb2O6,Cassiterite,Scheelite,Manganotantalite,Rutile,Cr2O3,Mn,Magnetite,U,Crocoite,ThO2,Zr,Hf
Sifleets_a2,5,40,20,40,0,278,0,0.15282,0,0,0.006138,0.549923,76.6944,0.090081,1.11671,0.093827,0,0.012096,0.407744,0.013123,0,0.024957,0.114842,0.095632,21.486,100.858,0,0.205999,0,0,0.008588,0.786689,97.372,0.1136,1.36356,0.156508,0,0.015619,0.524562,0.014887,0,0.028399,0.155128,0.112777,0,100.858,0,0.329094,0,0,0.007582,0.293046,31.9909,0.024258,0.305536,0.096977,0,0.010901,0.361464,0.002729,0,0.005325,0.062329,0.026526,66.4833,0,0.49783,0.000001,0,0.022939,0.443299,96.7872,0.07339,0.462193,0.293399,0,0.032979,1.0936,0.008258,0,0.01611,0.188573,0.080252,0,100,2,O,0,0.0099,0,0,0.000228,0.008816,0.962374,0.00073,0.009191,0.002917,0,0.000328,0.010874,0.000082,0,0.00016,0.001875,0.000798,2,0.007054,0.019264,0.078191,0.006321,0.002273,0.012784,0.00797,0.038823,0.032285,0.017205,0.011504,0.013576,0.012545,0.007084,0.061191,0.007486,0.011432,0.028455,-21.422,9.96601,-1.8043,-47.781,26.3687,2.28297,0.065062,30.9309,2.48852,14.4725,-80.365,80.397,2.92777,38.2119,-242.66,21.3466,7.73375,21.4588,-7.8651,4.3712,13.0415,90.4044,334,334,123,319,123,303,301,332,333,140,117,335,126,538,120,2011,503,914,Jadeite,Jadeite,Fluorite,Corundum,Fluorite,CaNb2O6,Cassiterite,Scheelite,Manganotantalite,Rutile,Cr2O3,Mn,Magnetite,U,Crocoite,ThO2,Zr,Hf
Sifleets_a2,5,40,20,40,0,279,0,0.095286,0,0,0.009155,0.564334,76.5281,0.096958,1.15843,0.058506,0.007405,0.023085,0.397349,0.002209,0,0.019939,0.085473,0.099395,21.4078,100.554,0,0.128444,0,0,0.012809,0.807304,97.1609,0.122272,1.41451,0.097592,0.010822,0.029809,0.511188,0.002506,0,0.022689,0.115457,0.117214,0,100.554,0,0.206139,0,0,0.01136,0.302107,32.0683,0.026229,0.318407,0.060749,0.007083,0.020899,0.353867,0.000462,0,0.004274,0.046602,0.027696,66.5459,0,0.311979,0.000001,0,0.034385,0.457221,97.0669,0.079393,0.481891,0.183879,0.010719,0.06326,1.07112,0.001397,0,0.012936,0.14106,0.083833,0,100,2,O,0,0.006195,0,0,0.000341,0.00908,0.963794,0.000788,0.00957,0.001826,0.000213,0.000628,0.010635,0.000014,0,0.000128,0.001401,0.000832,2,0.007057,0.019273,0.078252,0.00632,0.002273,0.012789,0.007973,0.038826,0.032287,0.01721,0.011506,0.013578,0.012546,0.007086,0.061193,0.007488,0.011436,0.028457,-14.302,15.3711,-1.8102,-31.9,17.7663,2.23927,0.065128,28.7755,2.41349,22.335,110.89,42.6367,2.98698,226.087,-105.19,26.6703,10.1603,20.6655,-7.8602,4.3722,13.0415,95.4054,334,334,123,319,123,303,301,332,333,140,117,335,126,538,120,2011,503,914,Jadeite,Jadeite,Fluorite,Corundum,Fluorite,CaNb2O6,Cassiterite,Scheelite,Manganotantalite,Rutile,Cr2O3,Mn,Magnetite,U,Crocoite,ThO2,Zr,Hf
Sifleets_a2,5,40,20,40,0,280,0,0.041362,0,0,0.003038,0.600994,76.6143,0.077963,1.1995,0.042559,0,0.00628,0.433998,0,0.002659,0.02175,0.136774,0.074852,21.4351,100.691,0,0.055755,0,0,0.004251,0.859747,97.2703,0.098318,1.46466,0.070991,0,0.008109,0.558337,0,0.002865,0.024749,0.184754,0.088271,0.000004,100.691,0,0.089447,0,0,0.003769,0.321611,32.0923,0.021083,0.329571,0.044174,0,0.005683,0.38636,0,0.000638,0.00466,0.074545,0.020849,66.6054,0,0.135426,0.000001,0,0.011412,0.48693,97.1776,0.06384,0.498983,0.133761,0,0.017209,1.16993,0,0.001932,0.014111,0.225726,0.063133,0,100,2,O,0,0.002686,0,0,0.000113,0.009657,0.963654,0.000633,0.009896,0.001326,0,0.000171,0.011601,0,0.000019,0.00014,0.002238,0.000626,2,0.007056,0.019278,0.078271,0.006319,0.002274,0.012789,0.007975,0.038828,0.03229,0.017213,0.011506,0.013579,0.012547,0.007089,0.061197,0.007491,0.011435,0.028459,-17.27,34.0282,-1.7544,-37.868,53.0444,2.13564,0.065101,35.6634,2.34477,30.1465,-254.29,153.9,2.78998,-882.52,1609.42,24.4776,6.602,27.291,-7.8553,4.3733,13.0415,100.427,334,334,123,319,123,303,301,332,333,140,117,335,126,538,120,2011,503,914,Jadeite,Jadeite,Fluorite,Corundum,Fluorite,CaNb2O6,Cassiterite,Scheelite,Manganotantalite,Rutile,Cr2O3,Mn,Magnetite,U,Crocoite,ThO2,Zr,Hf
Sifleets_a2,5,40,20,40,0,281,0,0.020933,0,0,0,0.502481,76.9468,0.039429,1.09073,0.066204,0.005382,0.050089,0.363995,0.004444,0,0.021453,0.118306,0.095775,21.4485,100.775,0,0.028217,0,0,0,0.718821,97.6925,0.049724,1.33184,0.110432,0.007866,0.064676,0.468279,0.005042,0,0.024411,0.159808,0.112946,0.000004,100.775,0,0.045249,0,0,0,0.268778,32.2177,0.010658,0.299558,0.068685,0.005144,0.045309,0.323902,0.000928,0,0.004595,0.064452,0.026666,66.6184,0,0.068409,0.000001,0,0,0.40635,97.4161,0.032226,0.452884,0.207683,0.007776,0.137,0.979378,0.002806,0,0.013892,0.194882,0.080629,0,100,2,O,0,0.001358,0,0,0,0.008069,0.967231,0.00032,0.008993,0.002062,0.000154,0.00136,0.009724,0.000028,0,0.000138,0.001935,0.000801,2,0.007056,0.01929,0.078319,0.006322,0.002272,0.012782,0.007969,0.038823,0.032285,0.017214,0.011508,0.01358,0.012547,0.007083,0.06118,0.007484,0.011429,0.028455,-12.062,66.2069,-1.7894,-43.107,-128.53,2.44539,0.064922,70.0034,2.53785,19.9145,152.204,20.2145,3.19991,112.421,-268.5,24.7912,7.5245,21.4279,-7.8504,4.3743,13.0415,105.428,334,334,123,319,123,303,301,332,333,140,117,335,126,538,120,2011,503,914,Jadeite,Jadeite,Fluorite,Corundum,Fluorite,CaNb2O6,Cassiterite,Scheelite,Manganotantalite,Rutile,Cr2O3,Mn,Magnetite,U,Crocoite,ThO2,Zr,Hf
Sifleets_a2,5,40,20,40,0,282,4.91057,0.141655,0,4.99309,0,0.110868,61.3105,0,0.338044,0.069543,0,0.000293,0.43332,0,0.028599,0,0.026269,0.001194,26.9201,99.284,10.5055,0.190948,0,9.43435,0,0.158601,77.8404,0,0.412771,0.116002,0,0.000378,0.557465,0,0.030808,0,0.035484,0.001408,0.000002,99.284,6.78245,0.239022,0,7.17861,0,0.046292,20.0385,0,0.072471,0.05632,0,0.000207,0.300992,0,0.005355,0,0.011171,0.000259,65.2683,21.9047,0.385975,0.000001,11.5921,0,0.074753,64.7166,0,0.117027,0.181893,0,0.000668,0.972086,0,0.017294,0,0.036078,0.000838,0,100,2,O,0.207833,0.007324,0,0.219972,0,0.001419,0.614035,0,0.002221,0.001726,0,0.000006,0.009223,0,0.000164,0,0.000342,0.000008,2,0.006624,0.017163,0.067522,0.005944,0.00219,0.012353,0.007665,0.037702,0.031319,0.016118,0.010946,0.01297,0.012101,0.006772,0.06,0.007205,0.01126,0.027588,0.314816,9.63391,-2.8145,0.288371,-27.486,8.65444,0.073877,-240.39,7.05272,17.9844,-110.4,3129.14,2.75536,-71.451,147.101,-41.529,31.0407,1631.43,-7.8442,4.37419,13.0415,111.619,334,334,123,319,123,303,301,332,333,140,117,335,126,538,120,2011,503,914,Jadeite,Jadeite,Fluorite,Corundum,Fluorite,CaNb2O6,Cassiterite,Scheelite,Manganotantalite,Rutile,Cr2O3,Mn,Magnetite,U,Crocoite,ThO2,Zr,Hf
Sifleets_a2,5,40,20,40,0,283,11.573,0.079728,0,11.249,0.012059,0.210596,43.6059,0.052193,0.562999,0,0,0.019198,1.32805,0.013062,0,0.003142,0,0.086068,35.6132,104.408,24.7588,0.107471,0,21.2548,0.016872,0.301267,55.3624,0.065819,0.687454,0,0,0.02479,1.70854,0.014818,0,0.003576,0,0.101498,0,104.408,11.9219,0.100337,0,12.0623,0.008705,0.065584,10.6297,0.008214,0.090021,0,0,0.010111,0.688027,0.001588,0,0.000392,0,0.013951,64.3992,40.4933,0.170399,0,20.485,0.029566,0.111379,36.1042,0.027898,0.15288,0,0,0.034341,2.33691,0.005393,0,0.001331,0,0.047386,0,100,2,O,0.370251,0.003116,0,0.37461,0.00027,0.002037,0.330119,0.000255,0.002796,0,0,0.000314,0.021368,0.000049,0,0.000012,0,0.000433,2,0.006036,0.014546,0.05418,0.005283,0.002084,0.011731,0.007266,0.03566,0.029655,0.014652,0.010075,0.012029,0.01136,0.006374,0.05721,0.006821,0.010859,0.026091,0.197233,13.9975,-1.626,0.176726,12.4875,4.75673,0.089715,48.8453,4.26945,-31.968,-39.691,45.5289,1.26523,34.616,-22.958,153.193,-89.192,21.9472,-7.8407,4.37639,13.0415,115.753,334,334,123,319,123,303,301,332,333,140,117,335,126,538,120,2011,503,914,Jadeite,Jadeite,Fluorite,Corundum,Fluorite,CaNb2O6,Cassiterite,Scheelite,Manganotantalite,Rutile,Cr2O3,Mn,Magnetite,U,Crocoite,ThO2,Zr,Hf
Sifleets_a2,5,40,20,40,0,284,0,0.093763,0,0,0.003187,0.615155,76.7631,0.083202,1.22397,0.050101,0,0,0.420382,0.014836,0,0.019589,0.1368,0.075406,21.5073,101.007,0,0.126391,0,0,0.004459,0.880005,97.4592,0.104924,1.49454,0.083571,0,0,0.54082,0.01683,0,0.02229,0.184789,0.088925,-0.00001,101.007,0,0.201944,0,0,0.003937,0.327851,32.0239,0.022408,0.33493,0.05179,0,0,0.372717,0.003086,0,0.00418,0.074256,0.020918,66.5581,0,0.305887,0.000001,0,0.011928,0.4966,97.014,0.067884,0.507323,0.156893,0,0,1.12912,0.009349,0,0.012663,0.224953,0.06337,0,100,2,O,0,0.006068,0,0,0.000118,0.009852,0.962285,0.000673,0.010064,0.001556,0,0,0.0112,0.000093,0,0.000126,0.002231,0.000629,2,0.007055,0.019264,0.078223,0.006317,0.002273,0.012787,0.007974,0.038818,0.032281,0.017206,0.011503,0.013575,0.012543,0.007087,0.061185,0.00749,0.011434,0.028452,-13.029,15.5961,-1.6891,-46.418,50.567,2.09848,0.065027,33.4416,2.30535,25.8261,-75.207,-325.22,2.85852,33.8389,-345.89,27.1478,6.59986,27.0866,-7.8358,4.3775,13.0415,120.777,334,334,123,319,123,303,301,332,333,140,117,335,126,538,120,2011,503,914,Jadeite,Jadeite,Fluorite,Corundum,Fluorite,CaNb2O6,Cassiterite,Scheelite,Manganotantalite,Rutile,Cr2O3,Mn,Magnetite,U,Crocoite,ThO2,Zr,Hf
Sifleets_a2,5,40,20,40,0,285,0,0,0,0,0,0.564794,76.6634,0.069253,1.17202,0.045227,0,0,0.414901,0.007817,0,0.025753,0.114291,0.094412,21.4003,100.572,0,0,0,0,0,0.807962,97.3326,0.087334,1.4311,0.075442,0,0,0.533769,0.008867,0,0.029305,0.154384,0.111338,0.000006,100.572,0,0,0,0,0,0.302951,32.1885,0.018772,0.322779,0.047054,0,0,0.370229,0.001636,0,0.005531,0.062438,0.02636,66.6538,0,0,0.000001,0,0,0.458554,97.4423,0.056826,0.488566,0.142443,0,0,1.12078,0.004954,0,0.016743,0.189014,0.079797,0,100,2,O,0,0,0,0,0,0.00909,0.96584,0.000563,0.009685,0.001412,0,0,0.011109,0.000049,0,0.000166,0.001873,0.000791,2,0.007058,0.019287,0.078317,0.006319,0.002273,0.012789,0.007974,0.038824,0.032287,0.017215,0.011507,0.01358,0.012546,0.007087,0.061185,0.007489,0.011434,0.028457,-13.353,-208.52,-1.8676,-47.567,-347.78,2.23747,0.065051,40.0797,2.38985,28.4608,-724.52,-2555.5,2.88808,64.0472,-290.94,20.7016,7.76833,21.731,-7.8309,4.37849,13.0415,125.776,334,334,123,319,123,303,301,332,333,140,117,335,126,538,120,2011,503,914,Jadeite,Jadeite,Fluorite,Corundum,Fluorite,CaNb2O6,Cassiterite,Scheelite,Manganotantalite,Rutile,Cr2O3,Mn,Magnetite,U,Crocoite,ThO2,Zr,Hf
Sifleets_a2,5,40,20,40,0,286,0,0.022807,0,0,0.001588,0.608406,76.74,0.073828,1.16046,0.056138,0,0.006538,0.427925,0.002517,0.018377,0.016574,0.12999,0.09995,21.4658,100.831,0,0.030743,0,0,0.002221,0.870351,97.4299,0.093104,1.41699,0.093641,0,0.008443,0.550524,0.002855,0.019797,0.01886,0.175591,0.11787,0.000004,100.831,0,0.049264,0,0,0.001967,0.325208,32.1084,0.019942,0.318484,0.058201,0,0.00591,0.380521,0.000525,0.004405,0.003547,0.070767,0.027809,66.625,0,0.074578,0.000001,0,0.005955,0.492314,97.2143,0.060378,0.482135,0.176214,0,0.017894,1.1521,0.00159,0.013336,0.01074,0.214261,0.084196,0,100,2,O,0,0.001479,0,0,0.000059,0.009762,0.963855,0.000599,0.00956,0.001747,0,0.000177,0.011423,0.000016,0.000132,0.000106,0.002124,0.000835,2,0.007055,0.019276,0.078269,0.006318,0.002273,0.012786,0.007973,0.038819,0.032282,0.017209,0.011504,0.013576,0.012544,0.007087,0.061182,0.007489,0.011431,0.028453,-14.985,60.8148,-1.7461,-103.57,101.257,2.11548,0.065029,37.6228,2.40944,23.2132,-3826.6,147.828,2.81974,198.51,233.056,32.0422,6.90942,20.5496,-7.826,4.3796,13.0415,130.8,334,334,123,319,123,303,301,332,333,140,117,335,126,538,120,2011,503,914,Jadeite,Jadeite,Fluorite,Corundum,Fluorite,CaNb2O6,Cassiterite,Scheelite,Manganotantalite,Rutile,Cr2O3,Mn,Magnetite,U,Crocoite,ThO2,Zr,Hf
Sifleets_a2,5,40,20,40,0,287,0,0.014119,0,0,0,0.557212,76.9253,0.038628,1.14685,0.104893,0,0.014289,0.408089,0.008723,0.000971,0.012662,0.117073,0.08978,21.4996,100.938,0,0.019033,0,0,0,0.797115,97.6652,0.048713,1.40037,0.174967,0,0.01845,0.525005,0.009896,0.001046,0.014408,0.158142,0.105876,-0.00001,100.938,0,0.030454,0,0,0,0.297405,32.1386,0.010419,0.314286,0.108588,0,0.012897,0.362348,0.001817,0.000232,0.002706,0.063641,0.024942,66.6317,0,0.046077,0.000001,0,0,0.449969,97.2504,0.031526,0.47551,0.328583,0,0.039026,1.09646,0.005499,0.000703,0.008188,0.192576,0.075475,0,100,2,O,0,0.000914,0,0,0,0.008927,0.964663,0.000313,0.009434,0.003259,0,0.000387,0.010876,0.000055,0.000007,0.000081,0.00191,0.000749,2,0.007053,0.019275,0.078256,0.006318,0.002272,0.012778,0.007968,0.038808,0.032273,0.017204,0.011502,0.013573,0.012541,0.007082,0.061161,0.007484,0.011425,0.028444,-14.927,97.545,-1.8812,-25.81,-36.494,2.25899,0.06492,71.4175,2.43271,13.094,-1872.2,68.2085,2.9247,57.3649,4405.94,41.8406,7.59456,22.8187,-7.8211,4.38059,13.0415,135.799,334,334,123,319,123,303,301,332,333,140,117,335,126,538,120,2011,503,914,Jadeite,Jadeite,Fluorite,Corundum,Fluorite,CaNb2O6,Cassiterite,Scheelite,Manganotantalite,Rutile,Cr2O3,Mn,Magnetite,U,Crocoite,ThO2,Zr,Hf
Sifleets_a2,5,40,20,40,0,288,0,0.050587,0,0,0.005593,0.656796,76.7111,0.068997,1.05467,0.047125,0,0.024233,0.430891,0.007911,0.02662,0.024119,0.104989,0.101544,21.4593,100.774,0,0.06819,0,0,0.007826,0.939574,97.3931,0.087011,1.28781,0.078608,0,0.03129,0.55434,0.008974,0.028676,0.027445,0.14182,0.119749,0,100.774,0,0.10924,0,0,0.006928,0.350971,32.0869,0.018632,0.289365,0.048843,0,0.021898,0.383047,0.00165,0.006379,0.00516,0.05714,0.028244,66.5856,0,0.165316,0.000001,0,0.020968,0.531136,97.1165,0.056392,0.437906,0.147831,0,0.066279,1.15936,0.004994,0.019306,0.015619,0.172943,0.085485,0,100,2,O,0,0.003281,0,0,0.000208,0.010542,0.963781,0.00056,0.008692,0.001467,0,0.000658,0.011505,0.00005,0.000192,0.000155,0.001716,0.000848,2,0.007051,0.019272,0.078219,0.006318,0.002272,0.012776,0.00797,0.038811,0.032275,0.017204,0.011502,0.013574,0.012542,0.007084,0.061167,0.007486,0.011424,0.028446,-13.281,28.0121,-1.8457,-41.159,28.9117,1.99764,0.065036,40.2131,2.60986,27.3593,-115.39,40.6554,2.80469,63.2543,160.928,22.0792,8.39,20.2306,-7.8162,4.3817,13.0415,140.834,334,334,123,319,123,303,301,332,333,140,117,335,126,538,120,2011,503,914,Jadeite,Jadeite,Fluorite,Corundum,Fluorite,CaNb2O6,Cassiterite,Scheelite,Manganotantalite,Rutile,Cr2O3,Mn,Magnetite,U,Crocoite,ThO2,Zr,Hf
Sifleets_a2,5,40,20,40,0,289,0,0.031289,0,0,0,0.511249,77.2327,0.105416,1.0984,0.05259,0,0,0.398474,0.007819,0.051588,0.020558,0.131099,0.092806,21.5438,101.278,0,0.042177,0,0,0,0.731364,98.0554,0.132939,1.34121,0.087723,0,0,0.512636,0.00887,0.055572,0.023393,0.177089,0.109444,0.000004,101.278,0,0.067334,0,0,0,0.272248,32.1932,0.028367,0.300318,0.054318,0,0,0.353001,0.001625,0.012318,0.004383,0.071103,0.025724,66.6161,0,0.101823,0.000001,0,0,0.4117,97.3663,0.085796,0.454148,0.164282,0,0,1.06763,0.004915,0.037256,0.013257,0.215046,0.0778,0,100,2,O,0,0.002022,0,0,0,0.008174,0.966528,0.000852,0.009016,0.001631,0,0,0.010598,0.000049,0.00037,0.000132,0.002135,0.000772,2,0.007054,0.019283,0.078311,0.006318,0.002273,0.012784,0.007971,0.038814,0.032279,0.017212,0.011505,0.013577,0.012544,0.007085,0.061173,0.007487,0.011429,0.02845,-17.983,44.6399,-1.806,-38.262,-114.79,2.41294,0.064788,26.4993,2.52211,24.6815,-276.84,-246.22,2.97945,64.0051,83.1487,25.8675,6.85508,22.0934,-7.8113,4.38269,13.0415,145.833,334,334,123,319,123,303,301,332,333,140,117,335,126,538,120,2011,503,914,Jadeite,Jadeite,Fluorite,Corundum,Fluorite,CaNb2O6,Cassiterite,Scheelite,Manganotantalite,Rutile,Cr2O3,Mn,Magnetite,U,Crocoite,ThO2,Zr,Hf
Sifleets_a2,5,40,20,40,0,290,0,0.032477,0,0,0,0.605825,77.1574,0.064816,1.09658,0.048413,0.000895,0.026784,0.421818,0.005464,0.075984,0.016791,0.12127,0.122394,21.5687,101.366,0,0.043778,0,0,0,0.866659,97.9598,0.081738,1.33898,0.080756,0.001308,0.034584,0.542668,0.006199,0.081851,0.019107,0.163812,0.144337,0,101.366,0,0.069795,0,0,0,0.322175,32.1182,0.017418,0.299414,0.049936,0.000851,0.024087,0.373176,0.001134,0.018119,0.003575,0.065683,0.033879,66.6026,0,0.105586,0.000001,0,0,0.487386,97.1768,0.052701,0.452954,0.151087,0.001287,0.072878,1.12908,0.003431,0.054821,0.010817,0.19873,0.102505,0,100,2,O,0,0.002096,0,0,0,0.009675,0.964473,0.000523,0.008991,0.0015,0.000026,0.000723,0.011206,0.000034,0.000544,0.000107,0.001972,0.001017,2,0.007053,0.019275,0.07827,0.006317,0.002273,0.012781,0.007972,0.03881,0.032275,0.017207,0.011502,0.013574,0.012542,0.007086,0.061169,0.007488,0.011426,0.028447,-11.257,43.0304,-1.8073,-28.479,-53.884,2.12132,0.064834,42.7729,2.52548,26.6739,909.401,36.8843,2.85056,91.5186,56.5197,31.6246,7.35489,16.8624,-7.8064,4.3838,13.0415,150.857,334,334,123,319,123,303,301,332,333,140,117,335,126,538,120,2011,503,914,Jadeite,Jadeite,Fluorite,Corundum,Fluorite,CaNb2O6,Cassiterite,Scheelite,Manganotantalite,Rutile,Cr2O3,Mn,Magnetite,U,Crocoite,ThO2,Zr,Hf
Sifleets_a2,5,40,20,40,0,291,0,0.032552,0,0,0,0.625154,76.7586,0.069191,1.14252,0.043476,0,0.007742,0.426139,0.007139,0,0.022266,0.135093,0.111235,21.4707,100.852,0,0.043879,0,0,0,0.89431,97.4535,0.087255,1.39509,0.07252,0,0.009996,0.548227,0.008098,0,0.025337,0.182483,0.131178,-0.00001,100.852,0,0.07029,0,0,0,0.334043,32.1049,0.018683,0.313451,0.045058,0,0.006995,0.3788,0.001489,0,0.004764,0.073519,0.030938,66.6171,0,0.106423,0.000001,0,0,0.505757,97.2168,0.056573,0.47458,0.136439,0,0.021183,1.14704,0.004508,0,0.014425,0.222623,0.093682,0,100,2,O,0,0.00211,0,0,0,0.010029,0.963864,0.000561,0.009411,0.001353,0,0.00021,0.011372,0.000045,0,0.000143,0.002207,0.000929,2,0.007053,0.01927,0.07823,0.006316,0.002273,0.012781,0.007971,0.038807,0.032273,0.017204,0.011501,0.013572,0.01254,0.007085,0.061161,0.007487,0.011427,0.028444,-14.52,42.9231,-1.782,-29.628,-132.76,2.07249,0.065004,40.0987,2.44023,29.5285,-722.62,124.982,2.82809,70.0851,-103.86,23.9013,6.67135,18.5065,-7.8016,4.38479,13.0415,155.758,334,334,123,319,123,303,301,332,333,140,117,335,126,538,120,2011,503,914,Jadeite,Jadeite,Fluorite,Corundum,Fluorite,CaNb2O6,Cassiterite,Scheelite,Manganotantalite,Rutile,Cr2O3,Mn,Magnetite,U,Crocoite,ThO2,Zr,Hf
Sifleets_a2,5,40,20,40,0,292,0,0.021604,0,0,0,0.540613,77.0086,0.070461,1.14717,0.060758,0.002591,0.019161,0.390436,0.005343,0.025529,0.019762,0.105337,0.091339,21.4925,101.001,0,0.029122,0,0,0,0.77337,97.7708,0.088857,1.40076,0.101348,0.003787,0.024741,0.502295,0.006062,0.0275,0.022487,0.14229,0.107715,0,101.001,0,0.046609,0,0,0,0.288617,32.1814,0.019009,0.314451,0.062914,0.002471,0.017299,0.346761,0.001113,0.006111,0.004224,0.057276,0.025382,66.6264,0,0.070519,0.000001,0,0,0.43667,97.379,0.057521,0.475756,0.190375,0.003739,0.052346,1.04928,0.003369,0.018493,0.012782,0.173314,0.076804,0,100,2,O,0,0.001399,0,0,0,0.008664,0.966024,0.000571,0.009439,0.001889,0.000074,0.000519,0.010409,0.000033,0.000183,0.000127,0.001719,0.000762,2,0.007055,0.01928,0.0783,0.006318,0.002272,0.012783,0.00797,0.038812,0.032276,0.017209,0.011504,0.013575,0.012543,0.007084,0.061168,0.007486,0.011429,0.028447,-21.451,64.1516,-1.7948,-40.161,-22.601,2.31202,0.064881,39.3891,2.43212,21.5603,314.93,51.1417,3.02703,93.5555,167.796,26.8972,8.36772,22.4391,-7.7967,4.3859,13.0415,160.772,334,334,123,319,123,303,301,332,333,140,117,335,126,538,120,2011,503,914,Jadeite,Jadeite,Fluorite,Corundum,Fluorite,CaNb2O6,Cassiterite,Scheelite,Manganotantalite,Rutile,Cr2O3,Mn,Magnetite,U,Crocoite,ThO2,Zr,Hf
Sifleets_a2,5,40,20,40,0,293,0,0.016761,0,0,0,0.454853,77.11,0.066094,1.07139,0.063586,0,0.038195,0.371156,0.009177,0.010375,0.021972,0.102614,0.078781,21.4605,100.875,0,0.022594,0,0,0,0.650686,97.8996,0.08335,1.30822,0.106066,0,0.049318,0.47749,0.010411,0.011176,0.025002,0.13861,0.092905,0.000002,100.875,0,0.036213,0,0,0,0.243177,32.2695,0.017856,0.294095,0.065936,0,0.034532,0.330105,0.001915,0.002487,0.004703,0.055874,0.021923,66.6217,0,0.054716,0.000001,0,0,0.367431,97.5158,0.05396,0.444366,0.199254,0,0.104353,0.99755,0.005787,0.007516,0.014213,0.168847,0.06625,0,100,2,O,0,0.001087,0,0,0,0.0073,0.968739,0.000536,0.008829,0.001979,0,0.001037,0.00991,0.000057,0.000075,0.000141,0.001677,0.000658,2,0.007052,0.019286,0.078302,0.006319,0.002271,0.012776,0.007965,0.038802,0.032268,0.017207,0.011503,0.013573,0.012541,0.007078,0.061147,0.007479,0.011423,0.028441,-10.356,82.3905,-1.8533,-30.894,-25.809,2.64059,0.064803,41.9479,2.57479,20.6652,-140.39,26.1755,3.1494,54.5146,412.452,24.1948,8.56774,25.9363,-7.7918,4.38689,13.0415,165.771,334,334,123,319,123,303,301,332,333,140,117,335,126,538,120,2011,503,914,Jadeite,Jadeite,Fluorite,Corundum,Fluorite,CaNb2O6,Cassiterite,Scheelite,Manganotantalite,Rutile,Cr2O3,Mn,Magnetite,U,Crocoite,ThO2,Zr,Hf
Sifleets_a2,5,40,20,40,0,294,0,0.055312,0,0,0,0.514131,77.0615,0.092929,1.15671,0.069989,0,0.009931,0.373734,0.009851,0,0.024263,0.127001,0.091196,21.5194,101.106,0,0.074559,0,0,0,0.735486,97.8381,0.117191,1.41241,0.116745,0,0.012824,0.480807,0.011175,0,0.027609,0.171553,0.107546,0.000008,101.106,0,0.119136,0,0,0,0.274029,32.1507,0.02503,0.316546,0.072353,0,0.008952,0.331382,0.002049,0,0.005178,0.068942,0.025301,66.6004,0,0.180265,0.000001,0,0,0.414634,97.2945,0.075744,0.478967,0.218956,0,0.027089,1.00283,0.006202,0,0.015669,0.208632,0.076565,0,100,2,O,0,0.003578,0,0,0,0.008229,0.96548,0.000752,0.009506,0.002173,0,0.000269,0.009951,0.000062,0,0.000155,0.00207,0.00076,2,0.007053,0.019272,0.078269,0.006317,0.002272,0.012783,0.007969,0.038806,0.032271,0.017206,0.011502,0.013573,0.012541,0.007083,0.061159,0.007484,0.011429,0.028443,-9.6434,25.7103,-1.8273,-30.048,-21.188,2.40249,0.064851,29.9856,2.41509,18.9075,-813.45,97.6645,3.13211,50.828,-122.09,21.9454,7.0549,22.4702,-7.7869,4.388,13.0415,170.795,334,334,123,319,123,303,301,332,333,140,117,335,126,538,120,2011,503,914,Jadeite,Jadeite,Fluorite,Corundum,Fluorite,CaNb2O6,Cassiterite,Scheelite,Manganotantalite,Rutile,Cr2O3,Mn,Magnetite,U,Crocoite,ThO2,Zr,Hf
Sifleets_a2,5,40,20,40,0,295,0,0.071203,0,0,0,0.563408,76.7887,0.057923,1.19857,0.071753,0,0.022956,0.435399,0.001475,0,0.018973,0.115813,0.110818,21.4931,100.95,0,0.09598,0,0,0,0.80598,97.4917,0.073046,1.46352,0.119688,0,0.029641,0.56014,0.001673,0,0.021589,0.15644,0.130685,0,100.95,0,0.15347,0,0,0,0.300498,32.0587,0.015612,0.328225,0.074228,0,0.020705,0.386322,0.000307,0,0.004052,0.062911,0.030765,66.5643,0,0.232216,0.000001,0,0,0.454685,97.0162,0.047245,0.496638,0.224629,0,0.062658,1.16909,0.000929,0,0.012261,0.190382,0.093101,0,100,2,O,0,0.004611,0,0,0,0.009029,0.96324,0.000469,0.009862,0.00223,0,0.000622,0.011608,0.000009,0,0.000122,0.00189,0.000924,2,0.007053,0.019262,0.078196,0.006315,0.002272,0.012781,0.007968,0.038801,0.032267,0.017198,0.011498,0.013569,0.012537,0.007082,0.061155,0.007484,0.011428,0.028439,-11.703,20.201,-1.85,-34.204,-19.832,2.24062,0.064978,47.7901,2.34471,18.4708,-105,42.8432,2.78119,338.261,-243.79,28.0015,7.67165,18.5711,-7.782,4.38899,13.0415,175.794,334,334,123,319,123,303,301,332,333,140,117,335,126,538,120,2011,503,914,Jadeite,Jadeite,Fluorite,Corundum,Fluorite,CaNb2O6,Cassiterite,Scheelite,Manganotantalite,Rutile,Cr2O3,Mn,Magnetite,U,Crocoite,ThO2,Zr,Hf
Sifleets_a2,5,40,20,40,0,296,0,0,0,0,0,0.564549,76.9594,0.082458,1.15708,0.095921,0.001854,0.004383,0.421685,0.008053,0.037854,0.027466,0.099421,0.114156,21.5195,101.094,0,0,0,0,0,0.807611,97.7084,0.103987,1.41287,0.160001,0.00271,0.00566,0.542497,0.009135,0.040777,0.031253,0.134298,0.134622,0,101.094,0,0,0,0,0,0.301113,32.1307,0.022225,0.316871,0.099231,0.001767,0.003954,0.374163,0.001676,0.009053,0.005865,0.054008,0.031692,66.6477,0,0,0.000001,0,0,0.455647,97.2407,0.067262,0.479492,0.300315,0.002674,0.011965,1.13237,0.005074,0.027399,0.017751,0.163451,0.095914,0,100,2,O,0,0,0,0,0,0.009036,0.964194,0.000667,0.009509,0.002978,0.000053,0.000119,0.011228,0.00005,0.000272,0.000176,0.001621,0.000951,2,0.007055,0.019277,0.078292,0.006316,0.002273,0.012785,0.007971,0.038811,0.032275,0.017207,0.011503,0.013574,0.012542,0.007085,0.061169,0.007487,0.011429,0.028447,-10.954,-277.41,-1.841,-69.197,-28.58,2.2374,0.064904,33.7314,2.4146,14.1869,439.59,219.947,2.85103,62.1546,113.228,19.4187,8.82575,18.046,-7.7771,4.3901,13.0415,180.818,334,334,123,319,123,303,301,332,333,140,117,335,126,538,120,2011,503,914,Jadeite,Jadeite,Fluorite,Corundum,Fluorite,CaNb2O6,Cassiterite,Scheelite,Manganotantalite,Rutile,Cr2O3,Mn,Magnetite,U,Crocoite,ThO2,Zr,Hf
Sifleets_a2,5,40,20,40,0,297,0,0.012525,0,0,0,0.664877,77.0007,0.049937,0.936201,0.036796,0.002009,0.023621,0.409214,0.011435,0,0.027743,0.128646,0.080198,21.4853,100.869,0,0.016883,0,0,0,0.951135,97.7609,0.062975,1.14316,0.061378,0.002937,0.0305,0.526453,0.012972,0,0.031569,0.173775,0.094576,0.000002,100.869,0,0.027033,0,0,0,0.355102,32.1911,0.013478,0.256727,0.038118,0.001918,0.021334,0.363585,0.002384,0,0.005933,0.069978,0.022295,66.631,0,0.040898,0.000001,0,0,0.537242,97.4054,0.040781,0.388407,0.115338,0.002901,0.064555,1.10015,0.007213,0,0.017951,0.211742,0.067461,0,100,2,O,0,0.000811,0,0,0,0.010659,0.966251,0.000405,0.007706,0.001144,0.000058,0.00064,0.010913,0.000072,0,0.000178,0.0021,0.000669,2,0.007044,0.019272,0.078187,0.006317,0.00227,0.01276,0.007962,0.038787,0.032255,0.017197,0.011497,0.013567,0.012537,0.007076,0.061119,0.007478,0.011409,0.028429,-13.476,109.805,-1.828,-61.767,-17.938,1.97746,0.064866,55.3324,2.88602,34.6007,405.495,41.6624,2.91773,43.7759,-137.89,19.2044,6.96209,25.4767,-7.7722,4.39109,13.0415,185.817,334,334,123,319,123,303,301,332,333,140,117,335,126,538,120,2011,503,914,Jadeite,Jadeite,Fluorite,Corundum,Fluorite,CaNb2O6,Cassiterite,Scheelite,Manganotantalite,Rutile,Cr2O3,Mn,Magnetite,U,Crocoite,ThO2,Zr,Hf
Sifleets_a2,5,40,20,40,0,298,0,0.027994,0,0,0,0.631598,77.1444,0.085438,0.862366,0.050927,0,0.033733,0.405575,0.012484,0,0.022676,0.100751,0.115353,21.5144,101.008,0,0.037735,0,0,0,0.903528,97.9433,0.107745,1.053,0.084949,0,0.043557,0.521772,0.014162,0,0.025804,0.136095,0.136034,0,101.008,0,0.060319,0,0,0,0.336764,32.1972,0.023021,0.236084,0.052667,0,0.030417,0.359749,0.002598,0,0.004841,0.054713,0.032014,66.6096,0,0.091189,0.000001,0,0,0.509109,97.3495,0.069604,0.356904,0.159241,0,0.091966,1.08772,0.007855,0,0.014637,0.165426,0.096797,0,100,2,O,0,0.001811,0,0,0,0.010112,0.966744,0.000691,0.007089,0.001581,0,0.000913,0.010802,0.000078,0,0.000145,0.001643,0.000961,2,0.007043,0.019272,0.078186,0.006318,0.00227,0.01276,0.00796,0.038785,0.032254,0.017196,0.011496,0.013567,0.012536,0.007074,0.061118,0.007476,0.011409,0.028428,-12.866,49.7409,-1.8134,-39.343,-42.245,2.05397,0.064795,32.5537,3.09694,25.4178,-211.28,29.4869,2.93799,40.1054,-211.9,23.4392,8.70394,17.8531,-7.7673,4.39219,13.0415,190.839,334,334,123,319,123,303,301,332,333,140,117,335,126,538,120,2011,503,914,Jadeite,Jadeite,Fluorite,Corundum,Fluorite,CaNb2O6,Cassiterite,Scheelite,Manganotantalite,Rutile,Cr2O3,Mn,Magnetite,U,Crocoite,ThO2,Zr,Hf
Sifleets_a2,5,40,20,40,0,299,0,0.032792,0,0,0,0.574779,77.2424,0.087925,0.854496,0.103241,0,0.011253,0.379734,0.010098,0.004465,0.031486,0.098096,0.08522,21.5328,101.049,0,0.044203,0,0,0,0.822245,98.0677,0.11088,1.04339,0.172213,0,0.014531,0.488526,0.011456,0.00481,0.035828,0.132509,0.100498,0,101.049,0,0.070601,0,0,0,0.306223,32.2123,0.023672,0.233742,0.106684,0,0.010139,0.336558,0.0021,0.001067,0.006716,0.053228,0.023632,66.6133,0,0.106708,0.000001,0,0,0.462832,97.3729,0.071556,0.353283,0.322489,0,0.030648,1.01736,0.006348,0.003224,0.020303,0.160901,0.071437,0,100,2,O,0,0.00212,0,0,0,0.009194,0.967143,0.000711,0.007018,0.003203,0,0.000304,0.010105,0.000063,0.000032,0.000202,0.001598,0.00071,2,0.00704,0.019268,0.078179,0.006317,0.002269,0.012754,0.007956,0.038774,0.032244,0.017192,0.011494,0.013564,0.012534,0.00707,0.0611,0.007471,0.011405,0.02842,-10.335,42.6151,-1.877,-40.256,-81.782,2.20299,0.064725,31.6383,3.1207,13.2727,-150.42,86.2604,3.09227,49.5039,957.489,16.9335,8.91741,23.9952,-7.7625,4.39319,13.0415,195.753,334,334,123,319,123,303,301,332,333,140,117,335,126,538,120,2011,503,914,Jadeite,Jadeite,Fluorite,Corundum,Fluorite,CaNb2O6,Cassiterite,Scheelite,Manganotantalite,Rutile,Cr2O3,Mn,Magnetite,U,Crocoite,ThO2,Zr,Hf
