Repository: orthospar/MinorElements-Cassiterite

# MinorElements-Cassiterite
EPMA data and R code for generation of figures in "Systematic trends in the substitution mechanisms of minor elements in cassiterite", submitted for publication in the Australian Journal of Earth Sciences.

# Data Availability
The final cleaned and organised dataset is available above (cassiterite_EPMA.csv) and as a supplementary file hosted by AJES.

File: Data/161021/161021.csv (part 8 of 10)
       F,   Al2O3,     CaO,   Nb2O5,    SnO2,     WO3,   Ta2O5,    TiO2,   Cr2O3,     MnO,     FeO,     UO2,     PbO,    ThO2,    ZrO2,    HfO2,       O,   TOTAL,  Si AT%,  Na AT%,   F AT%,  Al AT%,  Ca AT%,  Nb AT%,  Sn AT%,   W AT%,  Ta AT%,  Ti AT%,  Cr AT%,  Mn AT%,  Fe AT%,   U AT%,  Pb AT%,  Th AT%,  Zr AT%,  Hf AT%,   O AT%,Si OXMOL%,Na OXMOL%,F OXMOL%,Al OXMOL%,Ca OXMOL%,Nb OXMOL%,Sn OXMOL%,W OXMOL%,Ta OXMOL%,Ti OXMOL%,Cr OXMOL%,Mn OXMOL%,Fe OXMOL%,U OXMOL%,Pb OXMOL%,Th OXMOL%,Zr OXMOL%,Hf OXMOL%,O OXMOL%,   TOTAL, FORMULA,   BASIS,Si FORMULA,Na FORMULA,F FORMULA,Al FORMULA,Ca FORMULA,Nb FORMULA,Sn FORMULA,W FORMULA,Ta FORMULA,Ti FORMULA,Cr FORMULA,Mn FORMULA,Fe FORMULA,U FORMULA,Pb FORMULA,Th FORMULA,Zr FORMULA,Hf FORMULA,O FORMULA,Si CDL99,Na CDL99, F CDL99,Al CDL99,Ca CDL99,Nb CDL99,Sn CDL99, W CDL99,Ta CDL99,Ti CDL99,Cr CDL99,Mn CDL99,Fe CDL99, U CDL99,Pb CDL99,Th CDL99,Zr CDL99,Hf CDL99,Si %ERR ,Na %ERR , F %ERR ,Al %ERR ,Ca %ERR ,Nb %ERR ,Sn %ERR , W %ERR ,Ta %ERR ,Ti %ERR ,Cr %ERR ,Mn %ERR ,Fe %ERR , U %ERR ,Pb %ERR ,Th %ERR ,Zr %ERR ,Hf %ERR ,   X-POS,   Y-POS,   Z-POS, RELDIST,Si STD_NUM,Na STD_NUM,F STD_NUM,Al STD_NUM,Ca STD_NUM,Nb STD_NUM,Sn STD_NUM,W STD_NUM,Ta STD_NUM,Ti STD_NUM,Cr STD_NUM,Mn STD_NUM,Fe STD_NUM,U STD_NUM,Pb STD_NUM,Th STD_NUM,Zr STD_NUM,Hf STD_NUM,Si STD_NAM,Na STD_NAM,F STD_NAM,Al STD_NAM,Ca STD_NAM,Nb STD_NAM,Sn STD_NAM,W STD_NAM,Ta STD_NAM,Ti STD_NAM,Cr STD_NAM,Mn STD_NAM,Fe STD_NAM,U STD_NAM,Pb STD_NAM,Th STD_NAM,Zr STD_NAM,Hf STD_NAM
Sifleets_a2,5,40,20,40,0,300,0,0.004052,0,0,0,0.55282,77.2174,0.06956,0.820394,0.073469,0.003761,0.024995,0.350761,0.01218,0,0.011515,0.122461,0.087702,21.478,100.829,0,0.005463,0,0,0,0.790833,98.036,0.087721,1.00175,0.122551,0.005497,0.032275,0.451253,0.013818,0,0.013103,0.165421,0.103426,-0.00001,100.829,0,0.008751,0,0,0,0.295408,32.2986,0.018784,0.225087,0.076147,0.003591,0.022587,0.311812,0.00254,0,0.002464,0.066648,0.024394,66.6432,0,0.013223,0.000001,0,0,0.446366,97.6072,0.056765,0.34011,0.230119,0.005427,0.06826,0.942305,0.007677,0,0.007446,0.201414,0.073719,0,100,2,O,0,0.000263,0,0,0,0.008865,0.969297,0.000564,0.006755,0.002285,0.000108,0.000678,0.009358,0.000076,0,0.000074,0.002,0.000732,2,0.007041,0.019277,0.078216,0.006318,0.002269,0.012753,0.007956,0.038777,0.032247,0.017196,0.011497,0.013566,0.012535,0.00707,0.061099,0.007471,0.011403,0.028422,-18.115,337.132,-1.7909,-24.686,-344.53,2.26867,0.064734,39.8587,3.233,18.0734,217.113,39.4259,3.29268,41.0768,-644,45.9117,7.27647,23.3312,-7.7576,4.39429,13.0415,200.774,334,334,123,319,123,303,301,332,333,140,117,335,126,538,120,2011,503,914,Jadeite,Jadeite,Fluorite,Corundum,Fluorite,CaNb2O6,Cassiterite,Scheelite,Manganotantalite,Rutile,Cr2O3,Mn,Magnetite,U,Crocoite,ThO2,Zr,Hf
Sifleets_a2,5,40,20,40,0,301,0,0.030882,0,0,0,0.561115,77.3075,0.066423,0.729117,0.046721,0,0.046771,0.344578,0.010645,0,0.02185,0.09686,0.073256,21.4688,100.805,0,0.041628,0,0,0,0.802699,98.1503,0.083765,0.890294,0.077933,0,0.060392,0.443299,0.012076,0,0.024863,0.130839,0.086389,0.000002,100.805,0,0.066679,0,0,0,0.299803,32.3322,0.017934,0.200019,0.048417,0,0.04226,0.306278,0.00222,0,0.004674,0.052709,0.020373,66.6064,0,0.100692,0.000001,0,0,0.452734,97.6499,0.054165,0.302049,0.146231,0,0.127635,0.925024,0.006704,0,0.014118,0.159191,0.061531,0,100,2,O,0,0.002002,0,0,0,0.009002,0.970843,0.000539,0.006006,0.001454,0,0.001269,0.009197,0.000067,0,0.00014,0.001583,0.000612,2,0.007037,0.019276,0.078179,0.006319,0.002268,0.012744,0.007952,0.038765,0.032237,0.017192,0.011494,0.013563,0.012533,0.007065,0.061077,0.007466,0.011396,0.028413,-17.39,45.2031,-1.9251,-33.793,-22896,2.24187,0.064674,41.705,3.58303,27.5654,-92.204,21.5502,3.3391,46.944,-256.68,24.2865,9.01606,27.8329,-7.7527,4.39529,13.0415,205.775,334,334,123,319,123,303,301,332,333,140,117,335,126,538,120,2011,503,914,Jadeite,Jadeite,Fluorite,Corundum,Fluorite,CaNb2O6,Cassiterite,Scheelite,Manganotantalite,Rutile,Cr2O3,Mn,Magnetite,U,Crocoite,ThO2,Zr,Hf
Sifleets_a2,5,40,20,40,0,302,0,0.034725,0,0,0,0.543998,77.1065,0.03758,0.902776,0.08213,0.004074,0,0.364293,0.005469,0.060068,0.021226,0.087113,0.092744,21.461,100.804,0,0.046809,0,0,0,0.778212,97.8952,0.047392,1.10234,0.136998,0.005955,0,0.468662,0.006204,0.064707,0.024153,0.117673,0.109371,0.000002,100.804,0,0.075008,0,0,0,0.290775,32.2612,0.010151,0.247759,0.085147,0.003891,0,0.323932,0.001141,0.014397,0.004543,0.047424,0.025803,66.6089,0,0.113365,0.000001,0,0,0.43947,97.5176,0.030683,0.374457,0.25738,0.005881,0,0.979167,0.003449,0.043519,0.013731,0.143351,0.077997,0,100,2,O,0,0.002252,0,0,0,0.008731,0.968675,0.000305,0.007439,0.002557,0.000117,0,0.009726,0.000034,0.000432,0.000136,0.001424,0.000775,2,0.007044,0.019273,0.078217,0.006317,0.002269,0.012757,0.007958,0.038776,0.032246,0.017196,0.011496,0.013565,0.012535,0.007072,0.061103,0.007473,0.011406,0.028421,-19.242,40.3138,-1.7645,-39.699,-116.99,2.29687,0.064777,73.3349,2.97636,16.3199,200.51,-742.71,3.19488,91.2701,71.3733,25.0162,9.95636,22.0872,-7.7478,4.39639,13.0415,210.797,334,334,123,319,123,303,301,332,333,140,117,335,126,538,120,2011,503,914,Jadeite,Jadeite,Fluorite,Corundum,Fluorite,CaNb2O6,Cassiterite,Scheelite,Manganotantalite,Rutile,Cr2O3,Mn,Magnetite,U,Crocoite,ThO2,Zr,Hf
Sifleets_a2,5,40,20,40,0,303,0,0.004885,0,0,0,0.542013,77.3704,0.065207,0.840569,0.078154,0.005492,0,0.360071,0.007214,0.011251,0.022934,0.111578,0.075728,21.5134,101.009,0,0.006585,0,0,0,0.775372,98.2302,0.082231,1.02638,0.130366,0.008028,0,0.46323,0.008183,0.01212,0.026097,0.15072,0.089305,0,101.009,0,0.010532,0,0,0,0.289167,32.3105,0.01758,0.230252,0.080872,0.005236,0,0.319574,0.001502,0.002692,0.004899,0.060628,0.021029,66.6456,0,0.015916,0.000001,0,0,0.436982,97.6536,0.053132,0.34795,0.244424,0.007912,0,0.965863,0.00454,0.008135,0.014806,0.183238,0.063558,0,100,2,O,0,0.000316,0,0,0,0.008678,0.969622,0.000528,0.00691,0.002427,0.000157,0,0.00959,0.000045,0.000081,0.000147,0.001819,0.000631,2,0.007039,0.019273,0.078201,0.006316,0.002268,0.01275,0.007954,0.038765,0.032237,0.017192,0.011494,0.013562,0.012532,0.007068,0.061082,0.007469,0.0114,0.028413,-15.765,279.791,-1.8238,-24.307,-24.184,2.30225,0.064645,42.4728,3.1646,17.0731,148.973,-1388.3,3.22398,69.2019,379.99,23.157,7.91858,26.9387,-7.7429,4.39739,13.0415,215.798,334,334,123,319,123,303,301,332,333,140,117,335,126,538,120,2011,503,914,Jadeite,Jadeite,Fluorite,Corundum,Fluorite,CaNb2O6,Cassiterite,Scheelite,Manganotantalite,Rutile,Cr2O3,Mn,Magnetite,U,Crocoite,ThO2,Zr,Hf
Sifleets_a2,5,40,20,40,0,304,0,0.036981,0,0,0,0.546244,77.537,0.092172,0.712705,0.072456,0,0.019588,0.342841,0.007962,0.065568,0.016562,0.101638,0.096403,21.5481,101.196,0,0.049849,0,0,0,0.781425,98.4417,0.116236,0.870254,0.120862,0,0.025293,0.441064,0.009033,0.070631,0.018846,0.137293,0.113686,0,101.196,0,0.079552,0,0,0,0.290772,32.3076,0.024794,0.19479,0.074809,0,0.017633,0.303601,0.001654,0.015651,0.00353,0.055103,0.026711,66.6038,0,0.120119,0.000001,0,0,0.439052,97.5658,0.074875,0.294123,0.225915,0,0.05325,0.916845,0.004996,0.047263,0.01066,0.166406,0.080664,0,100,2,O,0,0.002389,0,0,0,0.008731,0.970144,0.000745,0.005849,0.002246,0,0.000529,0.009117,0.00005,0.00047,0.000106,0.001655,0.000802,2,0.007037,0.019272,0.078193,0.006317,0.002268,0.012745,0.007953,0.038762,0.032235,0.017192,0.011493,0.013562,0.012532,0.007067,0.061078,0.007468,0.011396,0.028411,-15.303,37.9198,-1.7946,-50.578,-43.483,2.28791,0.064573,30.1951,3.65502,18.3005,-130.57,50.0029,3.35199,62.7061,65.382,31.9754,8.62369,21.2595,-7.738,4.39849,13.0415,220.82,334,334,123,319,123,303,301,332,333,140,117,335,126,538,120,2011,503,914,Jadeite,Jadeite,Fluorite,Corundum,Fluorite,CaNb2O6,Cassiterite,Scheelite,Manganotantalite,Rutile,Cr2O3,Mn,Magnetite,U,Crocoite,ThO2,Zr,Hf
Sifleets_a2,5,40,20,40,0,305,0.094443,0.252024,0,0.047674,0.056328,0.398856,73.9596,0,0.670468,0.082614,0.001831,0.01929,0.260348,0,0.252429,0.00083,0.052681,0.033732,20.7008,96.8839,0.202048,0.339723,0,0.09008,0.078814,0.57058,93.8999,0,0.81868,0.137805,0.002676,0.024908,0.334937,0,0.271922,0.000945,0.071161,0.039779,0.000004,96.8839,0.172338,0.561829,0,0.090555,0.072027,0.220026,31.9361,0,0.1899,0.088393,0.001804,0.017996,0.238921,0,0.062441,0.000183,0.029598,0.009686,66.3082,0.519721,0.847157,0.000001,0.136544,0.217212,0.331766,96.3099,0,0.286342,0.266568,0.002721,0.05427,0.720517,0,0.188304,0.000553,0.089259,0.029209,0,100,2,O,0.005198,0.016946,0,0.002731,0.002172,0.006636,0.963262,0,0.005728,0.002666,0.000054,0.000543,0.007206,0,0.001883,0.000006,0.000893,0.000292,2,0.007026,0.019217,0.077909,0.006315,0.002266,0.012726,0.007944,0.038736,0.032212,0.017169,0.011483,0.01355,0.012523,0.007058,0.06105,0.007458,0.011385,0.028391,5.68592,6.41441,-2.1792,9.78002,3.08031,2.92025,0.066138,-398.69,3.85611,16.2109,444.472,50.7149,4.19134,-29.931,17.1403,632.633,15.9819,59.8515,-7.7329,4.3979,13.0415,225.944,334,334,123,319,123,303,301,332,333,140,117,335,126,538,120,2011,503,914,Jadeite,Jadeite,Fluorite,Corundum,Fluorite,CaNb2O6,Cassiterite,Scheelite,Manganotantalite,Rutile,Cr2O3,Mn,Magnetite,U,Crocoite,ThO2,Zr,Hf
Sifleets_a2,5,40,20,40,0,306,0,0.059489,0,0,0,0.539681,77.4777,0.07375,0.730867,0.043512,0,0.042958,0.33866,0.005506,0.056267,0.021562,0.104386,0.103794,21.5245,101.123,0,0.08019,0,0,0,0.772036,98.3664,0.093005,0.892431,0.07258,0,0.055468,0.435685,0.006247,0.060613,0.024536,0.141004,0.122402,0.000004,101.123,0,0.128051,0,0,0,0.287461,32.3034,0.019851,0.19988,0.044953,0,0.038695,0.300088,0.001145,0.013439,0.004598,0.056629,0.028777,66.5731,0,0.193319,0.000001,0,0,0.433978,97.5366,0.059938,0.301759,0.135729,0,0.116835,0.906085,0.003457,0.040578,0.013885,0.170984,0.086888,0,100,2,O,0,0.003847,0,0,0,0.008636,0.970463,0.000596,0.006005,0.00135,0,0.001162,0.009015,0.000034,0.000404,0.000138,0.001701,0.000865,2,0.007036,0.019265,0.078162,0.006316,0.002267,0.012742,0.007951,0.038752,0.032226,0.017187,0.01149,0.013558,0.012528,0.007065,0.061061,0.007465,0.011394,0.028404,-20.835,23.9747,-1.7698,-26.286,-75.199,2.3086,0.064582,37.5993,3.57404,29.477,-100.93,23.3628,3.384,90.5571,76.1317,24.606,8.41289,19.7734,-7.7282,4.40059,13.0415,231.368,334,334,123,319,123,303,301,332,333,140,117,335,126,538,120,2011,503,914,Jadeite,Jadeite,Fluorite,Corundum,Fluorite,CaNb2O6,Cassiterite,Scheelite,Manganotantalite,Rutile,Cr2O3,Mn,Magnetite,U,Crocoite,ThO2,Zr,Hf
Sifleets_a2,5,40,20,40,0,307,0,0.026667,0,0,0,0.53985,77.4956,0.036932,0.751007,0.04199,0,0.000456,0.342228,0.01031,0.058767,0.017297,0.08529,0.07263,21.4884,100.968,0,0.035947,0,0,0,0.772279,98.3892,0.046574,0.917024,0.070041,0,0.000588,0.440276,0.011696,0.063305,0.019682,0.11521,0.085652,0,100.968,0,0.057536,0,0,0,0.288226,32.3867,0.009964,0.20587,0.043482,0,0.000411,0.303962,0.002148,0.014069,0.003697,0.046378,0.020184,66.6174,0,0.086894,0.000001,0,0,0.435297,97.8249,0.030097,0.310919,0.131339,0,0.001242,0.918125,0.00649,0.042496,0.011168,0.140086,0.060966,0,100,2,O,0,0.001727,0,0,0,0.008653,0.972318,0.000299,0.006181,0.001305,0,0.000012,0.009126,0.000065,0.000422,0.000111,0.001392,0.000606,2,0.007036,0.019273,0.078183,0.006316,0.002267,0.01274,0.00795,0.038749,0.032224,0.01719,0.011491,0.013559,0.012528,0.007064,0.061052,0.007464,0.011391,0.028402,-16.394,52.1639,-1.8726,-34.452,-62.923,2.30744,0.064557,74.564,3.48948,30.4955,-170.22,2104.44,3.35576,48.4517,72.8952,30.6125,10.1415,28.0566,-7.7233,4.40159,13.0415,236.369,334,334,123,319,123,303,301,332,333,140,117,335,126,538,120,2011,503,914,Jadeite,Jadeite,Fluorite,Corundum,Fluorite,CaNb2O6,Cassiterite,Scheelite,Manganotantalite,Rutile,Cr2O3,Mn,Magnetite,U,Crocoite,ThO2,Zr,Hf
Sifleets_a2,5,40,20,40,0,308,0,0,0,0,0,0.53087,77.5011,0.048627,0.73546,0.02689,0,0.028076,0.33723,0.00581,0,0.023787,0.096316,0.08345,21.4745,100.892,0,0,0,0,0,0.759432,98.3962,0.061323,0.89804,0.044855,0,0.036253,0.433845,0.006591,0,0.027068,0.130103,0.098411,0,100.892,0,0,0,0,0,0.283727,32.4227,0.013133,0.201819,0.027875,0,0.025376,0.299835,0.001212,0,0.00509,0.052428,0.023215,66.6436,0,0,0.000001,0,0,0.428413,97.9135,0.039661,0.304736,0.08418,0,0.076633,0.905471,0.00366,0,0.015372,0.158327,0.070107,0,100,2,O,0,0,0,0,0,0.008515,0.973019,0.000394,0.006057,0.000837,0,0.000762,0.008998,0.000036,0,0.000153,0.001573,0.000697,2,0.007036,0.019275,0.07818,0.006316,0.002267,0.012739,0.007948,0.038746,0.032221,0.017188,0.01149,0.013557,0.012527,0.007062,0.061043,0.007462,0.011391,0.028399,-16.807,-188.32,-1.8279,-26.648,-1338.9,2.33715,0.064546,56.7507,3.55393,46.7576,-113.16,35.1924,3.39523,85.805,-154.62,22.315,9.05868,24.4776,-7.7185,4.40269,13.0415,241.284,334,334,123,319,123,303,301,332,333,140,117,335,126,538,120,2011,503,914,Jadeite,Jadeite,Fluorite,Corundum,Fluorite,CaNb2O6,Cassiterite,Scheelite,Manganotantalite,Rutile,Cr2O3,Mn,Magnetite,U,Crocoite,ThO2,Zr,Hf
Sifleets_a2,5,40,20,40,0,309,0,0,0,0,0,0.502624,77.5983,0.085809,0.73713,0.065897,0,0.030886,0.319941,0.006154,0.044044,0.014763,0.122207,0.090322,21.533,101.151,0,0,0,0,0,0.719025,98.5196,0.108213,0.900079,0.109921,0,0.039882,0.411603,0.006982,0.047446,0.016799,0.165077,0.106515,0.000006,101.151,0,0,0,0,0,0.267907,32.3759,0.023113,0.201732,0.068127,0,0.027841,0.283697,0.00128,0.010527,0.003151,0.066342,0.025059,66.6453,0,0,0.000001,0,0,0.40445,97.7538,0.069786,0.304548,0.205697,0,0.08406,0.856575,0.003866,0.031785,0.009513,0.200309,0.075661,0,100,2,O,0,0,0,0,0,0.00804,0.97159,0.000694,0.006054,0.002044,0,0.000835,0.008514,0.000038,0.000316,0.000095,0.001991,0.000752,2,0.007035,0.01927,0.078199,0.006314,0.002267,0.012741,0.007949,0.038745,0.032221,0.017187,0.011489,0.013557,0.012527,0.007064,0.061048,0.007464,0.011391,0.028399,-16.431,-31205,-1.8775,-26.351,-22.367,2.43736,0.064507,32.3815,3.54662,19.9696,-524.46,32.0842,3.54124,81.0292,97.1776,35.8267,7.28247,22.6496,-7.7136,4.40369,13.0415,246.285,334,334,123,319,123,303,301,332,333,140,117,335,126,538,120,2011,503,914,Jadeite,Jadeite,Fluorite,Corundum,Fluorite,CaNb2O6,Cassiterite,Scheelite,Manganotantalite,Rutile,Cr2O3,Mn,Magnetite,U,Crocoite,ThO2,Zr,Hf
Sifleets_a2,5,40,20,40,0,310,0,0.021374,0,0,0,0.475946,77.6916,0.104268,0.763977,0.102438,0.005414,0.016566,0.328244,0.007314,0,0.020469,0.122073,0.076312,21.585,101.321,0,0.028811,0,0,0,0.680861,98.6381,0.13149,0.93286,0.170873,0.007913,0.02139,0.422284,0.008297,0,0.023292,0.164896,0.089994,0.000002,101.321,0,0.045916,0,0,0,0.253008,32.3281,0.02801,0.20852,0.10562,0.005143,0.014892,0.29028,0.001518,0,0.004357,0.066092,0.021115,66.6274,0,0.069325,0.000001,0,0,0.381999,97.62,0.084579,0.314829,0.318937,0.007765,0.04497,0.876546,0.004582,0,0.013156,0.199576,0.063762,0,100,2,O,0,0.001378,0,0,0,0.007595,0.970416,0.000841,0.006259,0.00317,0.000154,0.000447,0.008714,0.000046,0,0.000131,0.001984,0.000634,2,0.007034,0.019265,0.07817,0.006315,0.002266,0.012741,0.007948,0.038746,0.032221,0.017183,0.011488,0.013556,0.012526,0.007062,0.061051,0.007462,0.011393,0.028399,-14.516,64.7815,-1.8661,-34.112,-33.13,2.54275,0.06447,26.7405,3.43736,13.3594,151.043,58.9053,3.46926,68.1972,-1282.4,25.8968,7.29112,26.7227,-7.7087,4.40479,13.0415,251.307,334,334,123,319,123,303,301,332,333,140,117,335,126,538,120,2011,503,914,Jadeite,Jadeite,Fluorite,Corundum,Fluorite,CaNb2O6,Cassiterite,Scheelite,Manganotantalite,Rutile,Cr2O3,Mn,Magnetite,U,Crocoite,ThO2,Zr,Hf
Sifleets_a2,5,40,20,40,0,311,0,0.004602,0,0,0,0.515345,77.6442,0.061075,0.799215,0.069829,0.001305,0,0.341257,0.008336,0.025222,0.016191,0.086361,0.112451,21.5505,101.236,0,0.006203,0,0,0,0.737223,98.5779,0.07702,0.975888,0.116478,0.001907,0,0.439026,0.009457,0.027169,0.018424,0.116657,0.132611,0,101.236,0,0.009905,0,0,0,0.274469,32.3693,0.016438,0.218549,0.072133,0.001242,0,0.302357,0.001733,0.006023,0.003453,0.046845,0.031174,66.6464,0,0.014961,0.000001,0,0,0.414586,97.7879,0.049658,0.330118,0.217916,0.001876,0,0.913423,0.005235,0.018197,0.010431,0.14152,0.094176,0,100,2,O,0,0.000297,0,0,0,0.008237,0.971376,0.000493,0.006558,0.002165,0.000037,0,0.009073,0.000052,0.000181,0.000104,0.001406,0.000935,2,0.007038,0.01927,0.078198,0.006314,0.002267,0.012745,0.00795,0.038749,0.032224,0.017188,0.01149,0.013558,0.012527,0.007065,0.061054,0.007465,0.011395,0.028401,-17.516,296.893,-1.824,-33.641,-115.62,2.39176,0.064489,45.2917,3.30475,18.9294,623.42,-104.47,3.3629,59.8795,169.553,32.6903,10.0282,18.285,-7.7038,4.40579,13.0415,256.308,334,334,123,319,123,303,301,332,333,140,117,335,126,538,120,2011,503,914,Jadeite,Jadeite,Fluorite,Corundum,Fluorite,CaNb2O6,Cassiterite,Scheelite,Manganotantalite,Rutile,Cr2O3,Mn,Magnetite,U,Crocoite,ThO2,Zr,Hf
Sifleets_a2,5,40,20,40,0,312,0,0.009529,0,0,0,0.502228,77.517,0.057239,0.808211,0.056333,0.002148,0.009599,0.318802,0.006202,0.016796,0.023566,0.125008,0.069666,21.507,101.029,0,0.012844,0,0,0,0.718459,98.4163,0.072183,0.986873,0.093967,0.003139,0.012395,0.410138,0.007036,0.018093,0.026816,0.168861,0.082155,0,101.029,0,0.020549,0,0,0,0.268016,32.3807,0.015436,0.221449,0.058309,0.002048,0.008663,0.283025,0.001292,0.004019,0.005035,0.067944,0.019351,66.6442,0,0.031041,0.000001,0,0,0.404861,97.8275,0.046634,0.334518,0.17616,0.003094,0.026171,0.855066,0.003903,0.012142,0.015213,0.20527,0.058463,0,100,2,O,0,0.000617,0,0,0,0.008043,0.971747,0.000463,0.006646,0.00175,0.000061,0.00026,0.008494,0.000039,0.000121,0.000151,0.002039,0.000581,2,0.007035,0.019267,0.078184,0.006314,0.002267,0.012741,0.007948,0.038741,0.032217,0.017186,0.011488,0.013555,0.012525,0.007063,0.061041,0.007463,0.011392,0.028396,-13.302,143.942,-1.8431,-28.324,-19.116,2.43879,0.064533,48.2833,3.27217,23.1071,379.129,100.88,3.55102,80.3939,254.451,22.5245,7.13431,29.2246,-7.6989,4.40689,13.0415,261.33,334,334,123,319,123,303,301,332,333,140,117,335,126,538,120,2011,503,914,Jadeite,Jadeite,Fluorite,Corundum,Fluorite,CaNb2O6,Cassiterite,Scheelite,Manganotantalite,Rutile,Cr2O3,Mn,Magnetite,U,Crocoite,ThO2,Zr,Hf
Sifleets_a2,5,40,20,40,0,313,0,0.07992,0,0,0,0.508986,77.4569,0.104556,0.829893,0.067437,0.011413,0.014953,0.32498,0.009539,0,0.020577,0.095738,0.076086,21.54,101.141,0,0.10773,0,0,0,0.728126,98.34,0.131854,1.01335,0.112489,0.016681,0.019307,0.418085,0.010821,0,0.023415,0.129323,0.089727,0.000002,101.141,0,0.171899,0,0,0,0.270907,32.2704,0.028122,0.226792,0.069618,0.010854,0.013459,0.28775,0.001982,0,0.004385,0.051898,0.021079,66.5708,0,0.259753,0.000001,0,0,0.409362,97.5263,0.084989,0.3427,0.210396,0.016401,0.040674,0.869625,0.005989,0,0.013252,0.156845,0.063704,0,100,2,O,0,0.005164,0,0,0,0.008139,0.969507,0.000845,0.006814,0.002092,0.000326,0.000404,0.008645,0.00006,0,0.000132,0.001559,0.000633,2,0.007034,0.01925,0.078117,0.006312,0.002266,0.012741,0.007947,0.038734,0.032211,0.017177,0.011484,0.013551,0.012521,0.007062,0.061036,0.007462,0.011394,0.02839,-17.735,18.1042,-1.8656,-35.151,-22.747,2.41417,0.064557,26.66,3.19733,19.5369,72.1758,65.1203,3.49579,52.3323,-354.86,25.7605,9.11158,26.7924,-7.694,4.40789,13.0415,266.34,334,334,123,319,123,303,301,332,333,140,117,335,126,538,120,2011,503,914,Jadeite,Jadeite,Fluorite,Corundum,Fluorite,CaNb2O6,Cassiterite,Scheelite,Manganotantalite,Rutile,Cr2O3,Mn,Magnetite,U,Crocoite,ThO2,Zr,Hf
Sifleets_a2,5,40,20,40,0,314,0,0.023945,0,0,0.002052,0.527626,77.3179,0.048792,0.831866,0.069701,0.004445,0.025378,0.350661,0.009684,0.035225,0.02967,0.116503,0.084296,21.4992,100.977,0,0.032277,0,0,0.002871,0.754792,98.1635,0.061531,1.01576,0.116266,0.006497,0.03277,0.451125,0.010986,0.037945,0.033761,0.157372,0.099408,0.000004,100.977,0,0.051634,0,0,0.002538,0.281546,32.2948,0.013157,0.227911,0.072139,0.004238,0.022901,0.311282,0.002017,0.008428,0.006339,0.063316,0.023413,66.6144,0,0.07799,0.000001,0,0.007668,0.425258,97.5585,0.039745,0.344246,0.217925,0.006402,0.069182,0.940346,0.006093,0.025461,0.019149,0.19127,0.070728,0,100,2,O,0,0.00155,0,0,0.000076,0.008453,0.969603,0.000395,0.006843,0.002166,0.000127,0.000688,0.009346,0.000061,0.000253,0.00019,0.001901,0.000703,2,0.007034,0.019255,0.078133,0.006311,0.002266,0.012738,0.007947,0.038732,0.03221,0.017177,0.011484,0.013551,0.012521,0.007062,0.06103,0.007462,0.01139,0.028389,-15.624,57.9161,-1.8129,-32.497,78.1576,2.34781,0.064612,56.5389,3.19049,18.9498,183.656,38.8024,3.28949,51.5542,121.413,17.9353,7.60514,24.2272,-7.6891,4.40899,13.0415,271.363,334,334,123,319,123,303,301,332,333,140,117,335,126,538,120,2011,503,914,Jadeite,Jadeite,Fluorite,Corundum,Fluorite,CaNb2O6,Cassiterite,Scheelite,Manganotantalite,Rutile,Cr2O3,Mn,Magnetite,U,Crocoite,ThO2,Zr,Hf
Sifleets_a2,5,40,20,40,0,315,0,0.076589,0,0,0,0.522714,77.5938,0.048209,0.777219,0.064718,0.004114,0.032383,0.342828,0.00328,0,0.021206,0.088521,0.087432,21.559,101.222,0,0.10324,0,0,0,0.747765,98.5138,0.060795,0.949029,0.107954,0.006012,0.041814,0.441047,0.00372,0,0.02413,0.119575,0.103107,0.000004,101.222,0,0.16456,0,0,0,0.277919,32.2931,0.012953,0.212171,0.066741,0.003908,0.029117,0.303231,0.000681,0,0.004514,0.047935,0.024197,66.559,0,0.248492,0.000001,0,0,0.419668,97.5276,0.039118,0.320387,0.201562,0.005901,0.087934,0.915781,0.002055,0,0.013633,0.144768,0.073075,0,100,2,O,0,0.004945,0,0,0,0.008351,0.970361,0.000389,0.006375,0.002005,0.000117,0.000875,0.009112,0.00002,0,0.000136,0.00144,0.000727,2,0.007031,0.019248,0.078069,0.006312,0.002265,0.012731,0.007942,0.038721,0.0322,0.01717,0.01148,0.013546,0.012518,0.007057,0.061011,0.007457,0.011385,0.02838,-12.822,18.8439,-1.8905,-39.093,-50.588,2.36384,0.06448,57.2011,3.38412,20.2889,198.316,30.627,3.34876,151.735,-339.86,24.9873,9.79188,23.3683,-7.6842,4.40999,13.0415,276.364,334,334,123,319,123,303,301,332,333,140,117,335,126,538,120,2011,503,914,Jadeite,Jadeite,Fluorite,Corundum,Fluorite,CaNb2O6,Cassiterite,Scheelite,Manganotantalite,Rutile,Cr2O3,Mn,Magnetite,U,Crocoite,ThO2,Zr,Hf
Sifleets_a2,5,40,20,40,0,316,0,0.035149,0,0,0,0.527223,77.7061,0.048327,0.741731,0.064338,0.001303,0.02696,0.313925,0.006417,0.007779,0.021423,0.107846,0.066849,21.5618,101.237,0,0.047381,0,0,0,0.754214,98.6564,0.060945,0.905696,0.107319,0.001904,0.034812,0.403864,0.00728,0.00838,0.024377,0.145678,0.078834,0.000002,101.237,0,0.075573,0,0,0,0.280505,32.3617,0.012993,0.20262,0.066392,0.001239,0.024257,0.277854,0.001333,0.001856,0.004564,0.058439,0.018513,66.6122,0,0.114132,0.000001,0,0,0.423623,97.7462,0.039245,0.306,0.200534,0.001871,0.073267,0.839239,0.004025,0.005605,0.013784,0.176511,0.055917,0,100,2,O,0,0.002269,0,0,0,0.008422,0.971644,0.00039,0.006084,0.001993,0.000037,0.000728,0.008342,0.00004,0.000056,0.000137,0.001755,0.000556,2,0.007029,0.019253,0.078105,0.006312,0.002265,0.012727,0.007941,0.038717,0.032197,0.017173,0.011481,0.013547,0.012518,0.007056,0.061002,0.007456,0.011381,0.028378,-12.073,39.8007,-1.8845,-75.847,-91.581,2.34754,0.06442,57.0567,3.52503,20.4025,623.891,36.5774,3.59377,77.6371,548.807,24.7332,8.15589,30.4176,-7.6793,4.41109,13.0415,281.386,334,334,123,319,123,303,301,332,333,140,117,335,126,538,120,2011,503,914,Jadeite,Jadeite,Fluorite,Corundum,Fluorite,CaNb2O6,Cassiterite,Scheelite,Manganotantalite,Rutile,Cr2O3,Mn,Magnetite,U,Crocoite,ThO2,Zr,Hf
Sifleets_a2,5,40,20,40,0,317,0,0.082913,0,0,0.001774,0.497373,77.8249,0.09364,0.752045,0.087644,0.000014,0,0.317382,0.011958,0.018884,0.018326,0.109413,0.110183,21.63,101.556,0,0.111765,0,0,0.002481,0.711514,98.8072,0.118087,0.91829,0.146195,0.00002,0,0.408311,0.013566,0.020342,0.020853,0.147795,0.129937,0,101.556,0,0.17759,0,0,0.002179,0.263617,32.2878,0.02508,0.204656,0.090099,0.000013,0,0.279845,0.002474,0.004488,0.003889,0.059063,0.030397,66.5688,0,0.268195,0.000001,0,0.006581,0.398113,97.5219,0.075752,0.309071,0.272135,0.00002,0,0.84524,0.007472,0.013556,0.011746,0.178392,0.091812,0,100,2,O,0,0.005336,0,0,0.000065,0.00792,0.97006,0.000754,0.006149,0.002707,0,0,0.008408,0.000074,0.000135,0.000117,0.001774,0.000913,2,0.007031,0.019246,0.078097,0.006311,0.002265,0.012735,0.007944,0.038722,0.032201,0.017173,0.011481,0.013547,0.012518,0.007059,0.061017,0.007459,0.011387,0.028382,-20.026,17.4849,-1.8625,-34.318,90.3536,2.45621,0.064381,29.6991,3.48291,15.3641,58906.5,-77.253,3.56216,41.7686,226.242,28.8845,8.05276,18.639,-7.6744,4.41209,13.0415,286.387,334,334,123,319,123,303,301,332,333,140,117,335,126,538,120,2011,503,914,Jadeite,Jadeite,Fluorite,Corundum,Fluorite,CaNb2O6,Cassiterite,Scheelite,Manganotantalite,Rutile,Cr2O3,Mn,Magnetite,U,Crocoite,ThO2,Zr,Hf
Sifleets_a2,5,40,20,40,0,318,0,0.037549,0,0,0,0.477806,77.6915,0.057274,0.685736,0.07049,0.004036,0.02904,0.305912,0.001873,0.030258,0.017138,0.091909,0.078892,21.5281,101.108,0,0.050615,0,0,0,0.683521,98.6379,0.072227,0.837323,0.117581,0.005899,0.037498,0.393555,0.002125,0.032594,0.019502,0.124151,0.093036,0.000006,101.108,0,0.080846,0,0,0,0.254574,32.4016,0.015421,0.18759,0.072844,0.003843,0.026166,0.271147,0.00039,0.007229,0.003656,0.049874,0.021879,66.6029,0,0.122001,0.000001,0,0,0.384163,97.7907,0.046541,0.283081,0.21985,0.005799,0.078971,0.818342,0.001176,0.021817,0.011034,0.150524,0.066033,0,100,2,O,0,0.002428,0,0,0,0.007645,0.972979,0.000463,0.005633,0.002187,0.000115,0.000786,0.008142,0.000012,0.000217,0.00011,0.001498,0.000657,2,0.007028,0.019255,0.07811,0.006312,0.002264,0.012725,0.007939,0.038712,0.032193,0.017172,0.01148,0.013545,0.012517,0.007054,0.060992,0.007453,0.011379,0.028374,-20.112,37.332,-1.8912,-32.291,-47.333,2.53193,0.064407,48.2181,3.77694,18.749,202.102,34.0297,3.6694,265.435,141.237,30.8503,9.45055,25.8419,-7.6696,4.41319,13.0415,291.301,334,334,123,319,123,303,301,332,333,140,117,335,126,538,120,2011,503,914,Jadeite,Jadeite,Fluorite,Corundum,Fluorite,CaNb2O6,Cassiterite,Scheelite,Manganotantalite,Rutile,Cr2O3,Mn,Magnetite,U,Crocoite,ThO2,Zr,Hf
Sifleets_a2,5,40,20,40,0,319,0,0.078134,0,0,0.004584,0.419781,77.8218,0.110205,0.710487,0.024927,0.006803,0.020582,0.274477,0.013627,0.017482,0.024559,0.113576,0.107039,21.5471,101.295,0,0.105323,0,0,0.006414,0.600515,98.8034,0.138978,0.867546,0.04158,0.009943,0.026577,0.353114,0.015459,0.018832,0.027946,0.153419,0.126229,0,101.295,0,0.168002,0,0,0.005653,0.223353,32.4116,0.029631,0.194095,0.025725,0.006467,0.01852,0.242951,0.00283,0.004171,0.005232,0.061547,0.029644,66.5706,0,0.253524,0.000001,0,0.017062,0.337051,97.8213,0.08943,0.2929,0.07764,0.00976,0.055895,0.73325,0.008541,0.012589,0.015791,0.185756,0.089469,0,100,2,O,0,0.005047,0,0,0.00017,0.00671,0.97375,0.00089,0.005831,0.000773,0.000194,0.000556,0.007299,0.000085,0.000125,0.000157,0.001849,0.000891,2,0.007034,0.01926,0.078166,0.006313,0.002266,0.012738,0.007944,0.038728,0.032207,0.017182,0.011485,0.013551,0.012521,0.007059,0.06102,0.007458,0.011389,0.028386,-18.064,18.5024,-1.8845,-30.212,35.1176,2.80501,0.064368,25.3155,3.6617,50.2987,120.394,47.6001,4.01016,36.679,244.383,21.6097,7.78336,19.176,-7.6647,4.41419,13.0415,296.302,334,334,123,319,123,303,301,332,333,140,117,335,126,538,120,2011,503,914,Jadeite,Jadeite,Fluorite,Corundum,Fluorite,CaNb2O6,Cassiterite,Scheelite,Manganotantalite,Rutile,Cr2O3,Mn,Magnetite,U,Crocoite,ThO2,Zr,Hf
Sifleets_a2,5,40,20,40,0,320,0,0.00056,0,0,0.000816,0.23088,78.2498,0.079914,0.604639,0.036593,0.001206,0.026241,0.205514,0.000942,0.048821,0.024922,0.099013,0.094798,21.502,101.207,0,0.000755,0,0,0.001142,0.330284,99.3467,0.100779,0.738299,0.06104,0.001762,0.033884,0.264393,0.001069,0.052591,0.028359,0.133747,0.111793,0.000008,101.207,0,0.001208,0,0,0.00101,0.123246,32.6964,0.021557,0.165719,0.037888,0.00115,0.023689,0.182504,0.000196,0.011686,0.005327,0.053831,0.02634,66.6483,0,0.001818,0.000001,0,0.003041,0.185578,98.4651,0.064919,0.249532,0.114098,0.001732,0.071339,0.54961,0.000591,0.035193,0.016041,0.162113,0.079323,0,100,2,O,0,0.000036,0,0,0.00003,0.003698,0.981163,0.000647,0.004973,0.001137,0.000035,0.000711,0.005477,0.000006,0.000351,0.00016,0.001615,0.00079,2,0.007035,0.01929,0.078298,0.006317,0.002264,0.012734,0.00794,0.038726,0.032206,0.017193,0.011491,0.013556,0.012525,0.007054,0.061005,0.007452,0.011383,0.028386,-16.109,2435.14,-1.815,-32.052,196.026,4.59704,0.064134,34.7161,4.22578,34.7735,674.641,37.5747,5.11314,527.421,87.6377,21.2805,8.82466,21.5924,-7.6598,4.41529,13.0415,301.324,334,334,123,319,123,303,301,332,333,140,117,335,126,538,120,2011,503,914,Jadeite,Jadeite,Fluorite,Corundum,Fluorite,CaNb2O6,Cassiterite,Scheelite,Manganotantalite,Rutile,Cr2O3,Mn,Magnetite,U,Crocoite,ThO2,Zr,Hf
Sifleets_a2,5,40,20,40,0,321,0,0.015,0,0,0,0.303232,77.9913,0.075983,0.733097,0.036237,0,0,0.235599,0.007263,0.051415,0.024588,0.086694,0.111179,21.4953,101.167,0,0.02022,0,0,0,0.433786,99.0186,0.095821,0.895154,0.060445,0,0,0.303097,0.008239,0.055385,0.027979,0.117106,0.131111,0.000002,101.167,0,0.032367,0,0,0,0.161908,32.5964,0.020502,0.200976,0.037528,0,0,0.209272,0.001514,0.01231,0.005257,0.047145,0.030899,66.6439,0,0.048806,0.000001,0,0,0.244143,98.305,0.061829,0.303055,0.113177,0,0,0.631126,0.004565,0.037125,0.015853,0.142181,0.093186,0,100,2,O,0,0.000971,0,0,0,0.004859,0.978225,0.000615,0.006031,0.001126,0,0,0.00628,0.000045,0.000369,0.000158,0.001415,0.000927,2,0.007037,0.019278,0.078271,0.006313,0.002265,0.01274,0.007943,0.038725,0.032205,0.01719,0.011489,0.013554,0.012522,0.007058,0.06101,0.007456,0.011389,0.028385,-15.376,91.8947,-1.9359,-23.799,-125.18,3.65248,0.064253,36.4841,3.56151,35.0934,-357.18,-224.4,4.55297,68.6359,83.2273,21.5784,9.98618,18.4779,-7.6549,4.41629,13.0415,306.325,334,334,123,319,123,303,301,332,333,140,117,335,126,538,120,2011,503,914,Jadeite,Jadeite,Fluorite,Corundum,Fluorite,CaNb2O6,Cassiterite,Scheelite,Manganotantalite,Rutile,Cr2O3,Mn,Magnetite,U,Crocoite,ThO2,Zr,Hf
Sifleets_a2,5,40,20,40,0,322,0,0.009848,0,0,0,0.448428,77.5627,0.058515,0.89314,0.064816,0,0.005113,0.311974,0.00588,0.006873,0.021467,0.091249,0.087225,21.507,101.074,0,0.013275,0,0,0,0.641496,98.4743,0.073793,1.09058,0.108117,0,0.006602,0.401354,0.006671,0.007403,0.024427,0.123259,0.102863,0,101.074,0,0.02124,0,0,0,0.239317,32.4014,0.015781,0.244732,0.067092,0,0.004614,0.276977,0.001225,0.001645,0.004587,0.049598,0.02423,66.6476,0,0.032084,0.000001,0,0,0.361509,97.89,0.047677,0.369688,0.202697,0,0.013941,0.836794,0.003701,0.004969,0.013858,0.149843,0.073202,0,100,2,O,0,0.000637,0,0,0,0.007182,0.97232,0.000474,0.007344,0.002013,0,0.000138,0.008312,0.000037,0.000049,0.000138,0.001488,0.000727,2,0.007035,0.019257,0.07817,0.006309,0.002266,0.012741,0.007945,0.03872,0.0322,0.017177,0.011482,0.013548,0.012518,0.00706,0.06101,0.007459,0.011391,0.028381,-11.643,139.236,-1.8834,-22.757,-104.72,2.66304,0.064463,47.2155,2.99952,20.2663,-138.72,188.351,3.61111,84.7447,621.25,24.6934,9.52377,23.4221,-7.65,4.41739,13.0415,311.347,334,334,123,319,123,303,301,332,333,140,117,335,126,538,120,2011,503,914,Jadeite,Jadeite,Fluorite,Corundum,Fluorite,CaNb2O6,Cassiterite,Scheelite,Manganotantalite,Rutile,Cr2O3,Mn,Magnetite,U,Crocoite,ThO2,Zr,Hf
Sifleets_a2,5,40,20,40,0,323,0,0.028079,0,0,0.003234,0.458281,77.5577,0.053113,0.904057,0.050792,0,0.014229,0.351755,0.007549,0.012116,0.023193,0.099044,0.096707,21.5285,101.188,0,0.03785,0,0,0.004525,0.655591,98.468,0.06698,1.10391,0.084724,0,0.018372,0.452532,0.008564,0.013052,0.026391,0.133789,0.114044,-0.00001,101.188,0,0.060466,0,0,0.003994,0.244203,32.35,0.014302,0.247346,0.052495,0,0.012822,0.31182,0.00157,0.002895,0.004948,0.053753,0.026823,66.6126,0,0.091307,0.000001,0,0.012063,0.36876,97.7004,0.043194,0.373506,0.158542,0,0.038723,0.94173,0.004742,0.008744,0.014944,0.16234,0.081008,0,100,2,O,0,0.001815,0,0,0.00012,0.007332,0.971286,0.000429,0.007426,0.001576,0,0.000385,0.009362,0.000047,0.000087,0.000149,0.001614,0.000805,2,0.007035,0.019252,0.078133,0.006309,0.002266,0.012741,0.007945,0.03872,0.0322,0.017174,0.01148,0.013546,0.012517,0.00706,0.061011,0.00746,0.011391,0.02838,-12.018,49.5418,-1.7881,-28.143,49.6722,2.61819,0.064472,51.9641,2.96835,25.4479,-100.04,68.358,3.27988,66.0549,352.44,22.8735,8.828,21.1704,-7.6451,4.41839,13.0415,316.348,334,334,123,319,123,303,301,332,333,140,117,335,126,538,120,2011,503,914,Jadeite,Jadeite,Fluorite,Corundum,Fluorite,CaNb2O6,Cassiterite,Scheelite,Manganotantalite,Rutile,Cr2O3,Mn,Magnetite,U,Crocoite,ThO2,Zr,Hf
Sifleets_a2,5,40,20,40,0,324,0,0.051657,0,0,0,0.344394,77.8481,0.063148,0.843443,0.059104,0,0.011,0.285495,0.007485,0.024105,0.017615,0.149261,0.109479,21.5596,101.374,0,0.069632,0,0,0,0.49267,98.8367,0.079635,1.02989,0.09859,0,0.014204,0.367289,0.008491,0.025966,0.020044,0.201622,0.129106,0,101.374,0,0.11105,0,0,0,0.183207,32.4163,0.016976,0.230373,0.060984,0,0.009896,0.252656,0.001554,0.00575,0.003752,0.08087,0.030314,66.5963,0,0.16754,0.000001,0,0,0.276402,97.8122,0.051222,0.347561,0.184011,0,0.029861,0.762356,0.004689,0.01735,0.011321,0.244014,0.091469,0,100,2,O,0,0.003335,0,0,0,0.005502,0.973517,0.00051,0.006918,0.001831,0,0.000297,0.007588,0.000047,0.000173,0.000113,0.002429,0.00091,2,0.007035,0.019253,0.07816,0.006309,0.002265,0.012738,0.007942,0.038714,0.032195,0.017176,0.011481,0.013546,0.012516,0.007058,0.061,0.007457,0.011389,0.028376,-14.705,27.4278,-1.9467,-34.611,-166.16,3.28888,0.064327,43.7825,3.15087,22.0798,-261.46,88.1033,3.88082,66.6042,177.234,30.034,6.08037,18.752,-7.6402,4.41949,13.0415,321.37,334,334,123,319,123,303,301,332,333,140,117,335,126,538,120,2011,503,914,Jadeite,Jadeite,Fluorite,Corundum,Fluorite,CaNb2O6,Cassiterite,Scheelite,Manganotantalite,Rutile,Cr2O3,Mn,Magnetite,U,Crocoite,ThO2,Zr,Hf
Sifleets_a2,5,40,20,40,0,325,0,0.03915,0,0,0,0.226766,78.2178,0.085969,0.679593,0.077918,0,0.000344,0.205998,0.012061,0,0.017344,0.10404,0.087,21.5395,101.294,0,0.052773,0,0,0,0.324398,99.3061,0.108414,0.829823,0.129972,0,0.000444,0.265015,0.013683,0,0.019735,0.140538,0.102598,0.000002,101.294,0,0.084275,0,0,0,0.120792,32.6134,0.023141,0.185866,0.080502,0,0.00031,0.182544,0.002508,0,0.003699,0.056444,0.024122,66.6224,0,0.126989,0.000001,0,0,0.182014,98.286,0.069739,0.28007,0.242607,0,0.000934,0.550127,0.007557,0,0.011148,0.170103,0.072695,0,100,2,O,0,0.00253,0,0,0,0.003626,0.979052,0.000695,0.00558,0.002417,0,0.000009,0.00548,0.000075,0,0.000111,0.001694,0.000724,2,0.007032,0.01927,0.078219,0.006313,0.002263,0.01273,0.007935,0.038709,0.032191,0.017181,0.011484,0.013548,0.012518,0.00705,0.060981,0.007448,0.011382,0.028373,-12.574,35.8754,-1.8433,-18.072,-56.981,4.66765,0.064125,32.2927,3.80649,17.108,-54.45,2783.13,5.10039,41.3643,-991.61,30.4664,8.42971,23.4753,-7.6353,4.42049,13.0415,326.371,334,334,123,319,123,303,301,332,333,140,117,335,126,538,120,2011,503,914,Jadeite,Jadeite,Fluorite,Corundum,Fluorite,CaNb2O6,Cassiterite,Scheelite,Manganotantalite,Rutile,Cr2O3,Mn,Magnetite,U,Crocoite,ThO2,Zr,Hf
Sifleets_a2,5,40,20,40,0,326,0,0.029654,0,0,0,0.23789,78.0132,0.055134,0.726622,0.061207,0.013906,0,0.227645,0.006758,0.009941,0.027675,0.09166,0.090088,21.4872,101.079,0,0.039973,0,0,0,0.340312,99.0464,0.069529,0.887248,0.102097,0.020324,0,0.292864,0.007666,0.010708,0.031492,0.123815,0.106239,0.000004,101.079,0,0.063991,0,0,0,0.127028,32.6078,0.014877,0.199215,0.063392,0.013267,0,0.202221,0.001408,0.00238,0.005917,0.049849,0.025039,66.6236,0,0.096445,0.000001,0,0,0.191454,98.2914,0.044845,0.300252,0.191085,0.019996,0,0.609563,0.004246,0.007175,0.017836,0.150263,0.075477,0,100,2,O,0,0.001921,0,0,0,0.003813,0.978867,0.000447,0.00598,0.001903,0.000398,0,0.006071,0.000042,0.000071,0.000178,0.001496,0.000752,2,0.007033,0.01927,0.078215,0.006312,0.002263,0.012731,0.007936,0.038707,0.03219,0.01718,0.011483,0.013547,0.012517,0.007051,0.060978,0.007449,0.011382,0.028371,-18.531,47.0124,-1.9082,-24.471,-17.713,4.4797,0.064207,50.0634,3.58799,21.3772,59.4199,-225.71,4.685,73.6767,429.355,19.1771,9.47685,22.6855,-7.6305,4.42159,13.0415,331.305,334,334,123,319,123,303,301,332,333,140,117,335,126,538,120,2011,503,914,Jadeite,Jadeite,Fluorite,Corundum,Fluorite,CaNb2O6,Cassiterite,Scheelite,Manganotantalite,Rutile,Cr2O3,Mn,Magnetite,U,Crocoite,ThO2,Zr,Hf
Sifleets_a2,5,40,20,40,0,327,0,0.038181,0,0,0,0.32118,77.7925,0.059553,0.915484,0.062611,0.006986,0.007722,0.270779,0.013445,0.050015,0.021147,0.114059,0.102442,21.535,101.311,0,0.051468,0,0,0,0.459462,98.7662,0.075101,1.11786,0.104438,0.010211,0.009971,0.348357,0.015253,0.053877,0.024063,0.154071,0.120808,0.000002,101.311,0,0.082196,0,0,0,0.171098,32.4387,0.016032,0.250402,0.064692,0.00665,0.006957,0.239969,0.002796,0.011947,0.00451,0.061884,0.028405,66.6138,0,0.124047,0.000001,0,0,0.258214,97.9102,0.048388,0.377895,0.195262,0.010036,0.020998,0.724303,0.008438,0.036061,0.013614,0.186786,0.085737,0,100,2,O,0,0.002468,0,0,0,0.005137,0.973934,0.000481,0.007518,0.001942,0.0002,0.000209,0.007205,0.000084,0.000359,0.000135,0.001858,0.000853,2,0.007038,0.019259,0.078216,0.006309,0.002266,0.012745,0.007945,0.03872,0.0322,0.01718,0.011484,0.013549,0.012518,0.00706,0.061011,0.007459,0.011393,0.028381,-10.074,36.7346,-1.9152,-28.865,-31.149,3.48389,0.064346,46.4008,2.93625,20.9307,117.244,125.07,4.05335,37.1775,85.5441,25.0626,7.75565,20.0111,-7.6256,4.42259,13.0415,336.306,334,334,123,319,123,303,301,332,333,140,117,335,126,538,120,2011,503,914,Jadeite,Jadeite,Fluorite,Corundum,Fluorite,CaNb2O6,Cassiterite,Scheelite,Manganotantalite,Rutile,Cr2O3,Mn,Magnetite,U,Crocoite,ThO2,Zr,Hf
Sifleets_a2,5,40,20,40,0,328,0,0.010343,0,0,0.005408,0.412746,77.4087,0.056486,1.09516,0.061739,0.002233,0.023237,0.332268,0.007476,0.035476,0.020138,0.112938,0.095829,21.518,101.198,0,0.013942,0,0,0.007567,0.590451,98.2788,0.071234,1.33726,0.102984,0.003264,0.030005,0.427462,0.008481,0.038215,0.022915,0.152556,0.113009,0.000006,101.198,0,0.022292,0,0,0.006686,0.220125,32.3152,0.015223,0.299885,0.063864,0.002128,0.020958,0.294795,0.001556,0.008484,0.0043,0.061345,0.026602,66.6366,0,0.033682,0.000001,0,0.020204,0.332604,97.6549,0.046004,0.45312,0.192994,0.003216,0.063333,0.890856,0.004703,0.025638,0.012995,0.185382,0.08039,0,100,2,O,0,0.000669,0,0,0.000201,0.006607,0.969892,0.000457,0.009001,0.001917,0.000064,0.000629,0.008848,0.000047,0.000255,0.000129,0.001841,0.000798,2,0.007041,0.019251,0.078196,0.006306,0.002267,0.012754,0.00795,0.038726,0.032206,0.017178,0.011482,0.013548,0.012517,0.007066,0.061028,0.007466,0.011402,0.028385,-13.156,132.581,-1.8383,-19.791,29.818,2.84555,0.064539,48.8987,2.52263,21.2016,364.44,42.2705,3.4318,66.7585,120.534,26.3292,7.83145,21.3629,-7.6207,4.42369,13.0415,341.328,334,334,123,319,123,303,301,332,333,140,117,335,126,538,120,2011,503,914,Jadeite,Jadeite,Fluorite,Corundum,Fluorite,CaNb2O6,Cassiterite,Scheelite,Manganotantalite,Rutile,Cr2O3,Mn,Magnetite,U,Crocoite,ThO2,Zr,Hf
Sifleets_a2,5,40,20,40,0,329,0,0.008117,0,0,0.002622,0.061566,78.728,0.020048,0.262578,0.039849,0,0,0.078818,0.002587,0,0.027277,0.043212,0.08659,21.4035,100.765,0,0.010942,0,0,0.003669,0.088073,99.9538,0.025282,0.320623,0.066471,0,0,0.101399,0.002934,0,0.031038,0.058371,0.102114,0,100.765,0,0.017592,0,0,0.00326,0.033018,33.0497,0.005433,0.072303,0.041451,0,0,0.07032,0.000541,0,0.005857,0.023603,0.024172,66.6527,0,0.026426,0.000001,0,0.009794,0.049598,99.2907,0.016323,0.10861,0.124531,0,0,0.21126,0.001627,0,0.017596,0.07091,0.072619,0,100,2,O,0,0.000528,0,0,0.000098,0.000991,0.9917,0.000163,0.00217,0.001244,0,0,0.00211,0.000016,0,0.000176,0.000708,0.000725,2,0.007025,0.019304,0.078284,0.006321,0.002259,0.012702,0.007919,0.038685,0.032172,0.017188,0.011487,0.013548,0.012518,0.007033,0.060916,0.007428,0.011356,0.028356,-25.229,169.106,-2.038,-24.377,61.0325,15.3251,0.063813,136.71,9.12858,32.0487,-1024.2,-56.312,12.0739,191.727,-307.47,19.4043,19.2804,23.5726,-7.6158,4.42469,13.0415,346.329,334,334,123,319,123,303,301,332,333,140,117,335,126,538,120,2011,503,914,Jadeite,Jadeite,Fluorite,Corundum,Fluorite,CaNb2O6,Cassiterite,Scheelite,Manganotantalite,Rutile,Cr2O3,Mn,Magnetite,U,Crocoite,ThO2,Zr,Hf
Sifleets_a2,5,40,20,40,0,330,0,0.017293,0,0,0,0.057741,78.8774,0.085944,0.264483,0.077163,0.003917,0.003495,0.071033,0.008706,0.074079,0.018345,0.057071,0.046843,21.4905,101.154,0,0.02331,0,0,0,0.082601,100.144,0.108382,0.322949,0.128712,0.005725,0.004513,0.091384,0.009877,0.0798,0.020875,0.077091,0.055241,0,101.154,0,0.037321,0,0,0,0.030837,32.9743,0.023195,0.072524,0.07993,0.003738,0.003157,0.06311,0.001815,0.017741,0.003923,0.031043,0.013022,66.6443,0,0.056066,0.000001,0,0,0.046325,99.0712,0.069688,0.108949,0.240149,0.005615,0.009484,0.189614,0.005453,0.053301,0.011786,0.093268,0.039124,0,100,2,O,0,0.00112,0,0,0,0.000925,0.989561,0.000696,0.002176,0.002399,0.000112,0.000095,0.001894,0.000054,0.000532,0.000118,0.000932,0.000391,2,0.007022,0.019298,0.0783,0.006319,0.00226,0.012703,0.007921,0.038686,0.032172,0.017186,0.011487,0.013548,0.012518,0.007036,0.060925,0.007431,0.011357,0.028356,-16.837,79.9483,-1.9543,-26.033,-68.736,16.2929,0.06376,32.2844,9.06602,17.2671,208.361,275.049,13.3063,57.1181,57.7692,28.7525,14.7697,43.1786,-7.6109,4.42579,13.0415,351.351,334,334,123,319,123,303,301,332,333,140,117,335,126,538,120,2011,503,914,Jadeite,Jadeite,Fluorite,Corundum,Fluorite,CaNb2O6,Cassiterite,Scheelite,Manganotantalite,Rutile,Cr2O3,Mn,Magnetite,U,Crocoite,ThO2,Zr,Hf
