Repository: orthospar/MinorElements-Cassiterite

# MinorElements-Cassiterite
EPMA data and R code for generation of figures in "Systematic trends in the substitution mechanisms of minor elements in cassiterite", submitted for publication in the Australian Journal of Earth Sciences.

# Data Availability
The final cleaned and organised dataset is available above (cassiterite_EPMA.csv) and as a supplementary file hosted by AJES.

File: Data/161021/161021.csv (part 9 of 10)
       F,   Al2O3,     CaO,   Nb2O5,    SnO2,     WO3,   Ta2O5,    TiO2,   Cr2O3,     MnO,     FeO,     UO2,     PbO,    ThO2,    ZrO2,    HfO2,       O,   TOTAL,  Si AT%,  Na AT%,   F AT%,  Al AT%,  Ca AT%,  Nb AT%,  Sn AT%,   W AT%,  Ta AT%,  Ti AT%,  Cr AT%,  Mn AT%,  Fe AT%,   U AT%,  Pb AT%,  Th AT%,  Zr AT%,  Hf AT%,   O AT%,Si OXMOL%,Na OXMOL%,F OXMOL%,Al OXMOL%,Ca OXMOL%,Nb OXMOL%,Sn OXMOL%,W OXMOL%,Ta OXMOL%,Ti OXMOL%,Cr OXMOL%,Mn OXMOL%,Fe OXMOL%,U OXMOL%,Pb OXMOL%,Th OXMOL%,Zr OXMOL%,Hf OXMOL%,O OXMOL%,   TOTAL, FORMULA,   BASIS,Si FORMULA,Na FORMULA,F FORMULA,Al FORMULA,Ca FORMULA,Nb FORMULA,Sn FORMULA,W FORMULA,Ta FORMULA,Ti FORMULA,Cr FORMULA,Mn FORMULA,Fe FORMULA,U FORMULA,Pb FORMULA,Th FORMULA,Zr FORMULA,Hf FORMULA,O FORMULA,Si CDL99,Na CDL99, F CDL99,Al CDL99,Ca CDL99,Nb CDL99,Sn CDL99, W CDL99,Ta CDL99,Ti CDL99,Cr CDL99,Mn CDL99,Fe CDL99, U CDL99,Pb CDL99,Th CDL99,Zr CDL99,Hf CDL99,Si %ERR ,Na %ERR , F %ERR ,Al %ERR ,Ca %ERR ,Nb %ERR ,Sn %ERR , W %ERR ,Ta %ERR ,Ti %ERR ,Cr %ERR ,Mn %ERR ,Fe %ERR , U %ERR ,Pb %ERR ,Th %ERR ,Zr %ERR ,Hf %ERR ,   X-POS,   Y-POS,   Z-POS, RELDIST,Si STD_NUM,Na STD_NUM,F STD_NUM,Al STD_NUM,Ca STD_NUM,Nb STD_NUM,Sn STD_NUM,W STD_NUM,Ta STD_NUM,Ti STD_NUM,Cr STD_NUM,Mn STD_NUM,Fe STD_NUM,U STD_NUM,Pb STD_NUM,Th STD_NUM,Zr STD_NUM,Hf STD_NUM,Si STD_NAM,Na STD_NAM,F STD_NAM,Al STD_NAM,Ca STD_NAM,Nb STD_NAM,Sn STD_NAM,W STD_NAM,Ta STD_NAM,Ti STD_NAM,Cr STD_NAM,Mn STD_NAM,Fe STD_NAM,U STD_NAM,Pb STD_NAM,Th STD_NAM,Zr STD_NAM,Hf STD_NAM
Sifleets_a2,5,40,20,40,0,331,0,0.056601,0,0,0.000389,0.085272,78.8182,0.053929,0.29726,0.02692,0,0,0.080444,0.011044,0,0.014005,0.059891,0.080265,21.4664,101.051,0,0.076296,0,0,0.000544,0.121985,100.068,0.068009,0.362972,0.044904,0,0,0.103491,0.012529,0,0.015937,0.080901,0.094655,-0.00001,101.051,0,0.122227,0,0,0.000482,0.045567,32.9684,0.014563,0.081558,0.027901,0,0,0.071512,0.002303,0,0.002997,0.032596,0.022325,66.6076,0,0.183702,0.000001,0,0.001449,0.068485,99.1002,0.043774,0.122579,0.083869,0,0,0.214958,0.006924,0,0.009007,0.09798,0.067108,0,100,2,O,0,0.00367,0,0,0.000014,0.001368,0.989928,0.000437,0.002449,0.000838,0,0,0.002147,0.000069,0,0.00009,0.000979,0.00067,2,0.007024,0.019291,0.078241,0.006319,0.002259,0.012703,0.00792,0.038681,0.032168,0.017183,0.011484,0.013545,0.012516,0.007034,0.060914,0.00743,0.011358,0.028353,-16.442,25.1772,-1.8432,-26.938,409.941,11.265,0.063782,51.1398,8.1172,46.694,-56.643,-113.21,11.844,45.0587,-259.54,37.5864,14.1086,25.3903,-7.606,4.42679,13.0415,356.352,334,334,123,319,123,303,301,332,333,140,117,335,126,538,120,2011,503,914,Jadeite,Jadeite,Fluorite,Corundum,Fluorite,CaNb2O6,Cassiterite,Scheelite,Manganotantalite,Rutile,Cr2O3,Mn,Magnetite,U,Crocoite,ThO2,Zr,Hf
Sifleets_a2,5,40,20,40,0,332,0,0.04769,0,0,0.000447,0.028264,78.96,0.063432,0.305055,0.057454,0,0.020306,0.060555,0.008237,0,0.019124,0.061967,0.071392,21.5013,101.205,0,0.064285,0,0,0.000625,0.040433,100.248,0.079993,0.37249,0.095836,0,0.026219,0.077904,0.009345,0,0.021762,0.083705,0.084191,-0.00001,101.205,0,0.102826,0,0,0.000552,0.01508,32.9769,0.017103,0.083568,0.059456,0,0.018321,0.053748,0.001715,0,0.004085,0.033673,0.019827,66.6132,0,0.154458,0.000001,0,0.001659,0.022652,99.071,0.051381,0.12553,0.178622,0,0.055042,0.161474,0.005154,0,0.012274,0.101163,0.059565,0,100,2,O,0,0.003087,0,0,0.000017,0.000453,0.9901,0.000513,0.002509,0.001785,0,0.00055,0.001614,0.000052,0,0.000123,0.001011,0.000595,2,0.007024,0.019293,0.078265,0.006319,0.002259,0.012704,0.007919,0.038682,0.032168,0.017183,0.011485,0.013546,0.012516,0.007033,0.060916,0.007428,0.011358,0.028353,-14.597,29.6825,-1.8912,-25.719,357.108,32.5229,0.063716,43.5555,7.9218,22.6825,-260.5,48.2161,15.4629,60.337,-352.94,27.5814,13.6602,28.4885,-7.6011,4.42789,13.0415,361.374,334,334,123,319,123,303,301,332,333,140,117,335,126,538,120,2011,503,914,Jadeite,Jadeite,Fluorite,Corundum,Fluorite,CaNb2O6,Cassiterite,Scheelite,Manganotantalite,Rutile,Cr2O3,Mn,Magnetite,U,Crocoite,ThO2,Zr,Hf
Sifleets_a2,5,40,20,40,0,333,0,0.049985,0,0,0,0.022653,78.7199,0.094337,0.38851,0.082829,0.002544,0.013677,0.079823,0.010288,0.022697,0.023788,0.044659,0.093953,21.4836,101.133,0,0.067379,0,0,0,0.032406,99.9435,0.118967,0.474393,0.138164,0.003718,0.01766,0.102691,0.011672,0.02445,0.027068,0.060326,0.110797,0,101.133,0,0.10786,0,0,0,0.012096,32.9025,0.025455,0.106514,0.085784,0.002427,0.01235,0.070906,0.002144,0.005434,0.005086,0.024287,0.026113,66.611,0,0.162077,0.000001,0,0,0.018176,98.882,0.076501,0.160054,0.257807,0.003647,0.037116,0.213095,0.006444,0.016332,0.015284,0.072991,0.078477,0,100,2,O,0,0.003239,0,0,0,0.000363,0.9879,0.000764,0.003198,0.002576,0.000073,0.000371,0.002129,0.000064,0.000163,0.000153,0.000729,0.000784,2,0.007027,0.019289,0.078284,0.006317,0.00226,0.012713,0.007923,0.038687,0.032173,0.017183,0.011485,0.013546,0.012516,0.007037,0.060932,0.007433,0.011366,0.028357,-15.035,28.362,-1.8461,-21.172,-194.16,40.4229,0.063825,29.4584,6.32015,16.1819,320.201,71.0737,11.9297,48.3736,188.063,22.2301,18.694,21.7616,-7.5962,4.42889,13.0415,366.375,334,334,123,319,123,303,301,332,333,140,117,335,126,538,120,2011,503,914,Jadeite,Jadeite,Fluorite,Corundum,Fluorite,CaNb2O6,Cassiterite,Scheelite,Manganotantalite,Rutile,Cr2O3,Mn,Magnetite,U,Crocoite,ThO2,Zr,Hf
Sifleets_a2,5,40,20,40,0,334,0,0.036612,0,0,0,0.074662,78.0306,0.085525,0.848986,0.082236,0,0.002991,0.199028,0.002024,0.0105,0.024359,0.056943,0.077898,21.4439,100.976,0,0.049353,0,0,0,0.106807,99.0684,0.107854,1.03666,0.137175,0,0.003862,0.256049,0.002297,0.011311,0.027719,0.076919,0.091864,0,100.976,0,0.07916,0,0,0,0.039946,32.6789,0.023123,0.233219,0.085339,0,0.002706,0.177146,0.000423,0.002519,0.005218,0.031029,0.021694,66.6195,0,0.119202,0.000001,0,0,0.060152,98.4178,0.069639,0.351188,0.257011,0,0.008149,0.533503,0.001273,0.007586,0.015716,0.093449,0.065334,0,100,2,O,0,0.002376,0,0,0,0.001199,0.981062,0.000694,0.007002,0.002562,0,0.000081,0.005318,0.000013,0.000076,0.000157,0.000932,0.000651,2,0.007039,0.019277,0.078289,0.006312,0.002263,0.012743,0.007936,0.038712,0.032193,0.017185,0.011486,0.013549,0.012518,0.007051,0.060987,0.007449,0.011392,0.028375,-10.886,38.2986,-1.9177,-24.952,-67.028,12.8026,0.064171,32.4587,3.13249,16.2878,-375.87,321.266,5.25205,245.511,406.539,21.7569,14.8455,26.1649,-7.5914,4.42999,13.0415,371.29,334,334,123,319,123,303,301,332,333,140,117,335,126,538,120,2011,503,914,Jadeite,Jadeite,Fluorite,Corundum,Fluorite,CaNb2O6,Cassiterite,Scheelite,Manganotantalite,Rutile,Cr2O3,Mn,Magnetite,U,Crocoite,ThO2,Zr,Hf
Sifleets_a2,5,40,20,40,0,335,0,0.01782,0,0,0.002628,0.083543,78.0012,0.077034,1.17017,0.102662,0,0,0.250105,0.00969,0.018206,0.024664,0.060765,0.086436,21.5351,101.44,0,0.024021,0,0,0.003677,0.119512,99.0311,0.097146,1.42884,0.171246,0,0,0.32176,0.010992,0.019612,0.028065,0.082082,0.101932,0,101.44,0,0.038378,0,0,0.003246,0.044521,32.5378,0.020745,0.32018,0.106114,0,0,0.22173,0.002015,0.004351,0.005263,0.032981,0.023976,66.6387,0,0.057868,0.000001,0,0.00979,0.067131,98.1243,0.062561,0.482785,0.320009,0,0,0.668671,0.006078,0.01312,0.01587,0.099462,0.072305,0,100,2,O,0,0.001152,0,0,0.000097,0.001336,0.976542,0.000623,0.009609,0.003185,0,0,0.006655,0.00006,0.000131,0.000158,0.00099,0.00072,2,0.007048,0.019271,0.07833,0.006308,0.002266,0.012765,0.007946,0.038728,0.032208,0.017188,0.011487,0.013552,0.012519,0.007062,0.061026,0.00746,0.01141,0.028387,-10.67,77.4971,-1.6833,-18.796,61.0726,11.5364,0.064217,35.9939,2.38659,13.3317,-478.66,-47.414,4.32872,51.5181,234.648,21.521,13.9769,23.635,-7.5865,4.431,13.0415,376.293,334,334,123,319,123,303,301,332,333,140,117,335,126,538,120,2011,503,914,Jadeite,Jadeite,Fluorite,Corundum,Fluorite,CaNb2O6,Cassiterite,Scheelite,Manganotantalite,Rutile,Cr2O3,Mn,Magnetite,U,Crocoite,ThO2,Zr,Hf
Sifleets_a2,5,40,20,40,0,336,0,0,0,0,0.001506,0.089297,77.6542,0.056364,1.16101,0.088341,0.000848,0,0.26717,0.010351,0.029445,0.0188,0.048977,0.075908,21.4198,100.922,0,0,0,0,0.002108,0.127743,98.5905,0.07108,1.41766,0.147358,0.001239,0,0.343714,0.011743,0.031719,0.021393,0.066158,0.089517,0.000002,100.922,0,0,0,0,0.001871,0.047852,32.5731,0.015263,0.319442,0.09182,0.000812,0,0.238176,0.002165,0.007075,0.004034,0.026731,0.021173,66.6505,0,0,0.000001,0,0.005641,0.072142,98.2139,0.046022,0.481588,0.276853,0.001224,0,0.718143,0.006528,0.021334,0.012163,0.080598,0.06384,0,100,2,O,0,0,0,0,0.000056,0.001436,0.977431,0.000458,0.009586,0.002755,0.000024,0,0.007147,0.000065,0.000212,0.000121,0.000802,0.000635,2,0.007047,0.019274,0.078323,0.006308,0.002266,0.012762,0.007945,0.038723,0.032204,0.017187,0.011486,0.013551,0.012518,0.00706,0.061015,0.007458,0.011407,0.028384,-11.479,-88.469,-1.8165,-29.871,106.35,10.8362,0.06435,48.9989,2.40192,15.2612,958.424,-73.46,4.09748,48.2315,145.15,28.1583,17.1675,26.8455,-7.5816,4.43209,13.0415,381.312,334,334,123,319,123,303,301,332,333,140,117,335,126,538,120,2011,503,914,Jadeite,Jadeite,Fluorite,Corundum,Fluorite,CaNb2O6,Cassiterite,Scheelite,Manganotantalite,Rutile,Cr2O3,Mn,Magnetite,U,Crocoite,ThO2,Zr,Hf
Sifleets_a2,5,40,20,40,0,337,0,0.027556,0,0,0,0.156743,77.1506,0.085929,1.28231,0.207717,0,0.010111,0.30817,0.006574,0.071889,0.017861,0.030431,0.098178,21.4507,100.905,0,0.037145,0,0,0,0.224228,97.9512,0.108364,1.56577,0.346484,0,0.013055,0.39646,0.007458,0.07744,0.020324,0.041106,0.11578,0.000002,100.905,0,0.059558,0,0,0,0.083832,32.299,0.023224,0.352129,0.215477,0,0.009145,0.274192,0.001372,0.017241,0.003825,0.016576,0.027332,66.6171,0,0.089872,0.000001,0,0,0.1265,97.4766,0.07009,0.531352,0.650297,0,0.027599,0.827497,0.004142,0.052032,0.011543,0.050027,0.082485,0,100,2,O,0,0.001788,0,0,0,0.002517,0.969691,0.000697,0.010572,0.006469,0,0.000275,0.008232,0.000041,0.000518,0.000115,0.000498,0.000821,2,0.007047,0.019249,0.07826,0.006304,0.002266,0.012768,0.007948,0.038725,0.032205,0.017176,0.011482,0.013547,0.012515,0.007065,0.061035,0.007464,0.011413,0.028384,-10.425,50.4497,-1.8042,-24.651,-30.496,6.47448,0.064599,32.317,2.21267,7.26294,-233.06,95.7639,3.64506,75.8691,59.5905,29.6461,27.2106,20.861,-7.5767,4.4331,13.0415,386.315,334,334,123,319,123,303,301,332,333,140,117,335,126,538,120,2011,503,914,Jadeite,Jadeite,Fluorite,Corundum,Fluorite,CaNb2O6,Cassiterite,Scheelite,Manganotantalite,Rutile,Cr2O3,Mn,Magnetite,U,Crocoite,ThO2,Zr,Hf
Sifleets_a2,5,40,20,40,0,338,0,0.024492,0,0,0.001167,0.184531,77.1591,0.053961,1.34346,0.184047,0.000677,0,0.343146,0.00585,0.022274,0.018279,0.027586,0.10968,21.4583,100.937,0,0.033015,0,0,0.001633,0.263979,97.9619,0.06805,1.64045,0.307001,0.000989,0,0.441456,0.006636,0.023994,0.0208,0.037263,0.129343,0,100.937,0,0.052919,0,0,0.001446,0.098661,32.292,0.014579,0.368802,0.19086,0.000647,0,0.305211,0.001221,0.00534,0.003913,0.015022,0.030523,66.6189,0,0.079888,0.000001,0,0.004366,0.148943,97.4982,0.044019,0.556756,0.576258,0.000976,0,0.921515,0.003686,0.016123,0.011815,0.045354,0.092159,0,100,2,O,0,0.001589,0,0,0.000043,0.002962,0.969455,0.000438,0.011072,0.00573,0.000019,0,0.009163,0.000037,0.00016,0.000117,0.000451,0.000916,2,0.007049,0.019247,0.078227,0.006303,0.002266,0.012769,0.007948,0.038723,0.032203,0.017174,0.01148,0.013546,0.012514,0.007064,0.061031,0.007463,0.011415,0.028383,-9.0072,56.6169,-1.7448,-33.481,137.233,5.6013,0.064596,51.1572,2.12991,8.03014,1199.81,-47.791,3.3432,85.2314,191.833,28.9732,29.9478,18.721,-7.5718,4.43419,13.0415,391.335,334,334,123,319,123,303,301,332,333,140,117,335,126,538,120,2011,503,914,Jadeite,Jadeite,Fluorite,Corundum,Fluorite,CaNb2O6,Cassiterite,Scheelite,Manganotantalite,Rutile,Cr2O3,Mn,Magnetite,U,Crocoite,ThO2,Zr,Hf
Sifleets_a2,5,40,20,40,0,339,0,0.022499,0,0,0,0.273562,77.1565,0.050569,1.01888,0.299118,0.007075,0,0.330716,0.00981,0.007498,0.019211,0.060545,0.090897,21.5061,100.853,0,0.030328,0,0,0,0.391342,97.9586,0.063772,1.24412,0.498947,0.010341,0,0.425465,0.011128,0.008077,0.021861,0.081784,0.107193,0,100.853,0,0.048503,0,0,0,0.145936,32.2188,0.013632,0.279076,0.309499,0.006744,0,0.293498,0.002043,0.001794,0.004103,0.032895,0.02524,66.6182,0,0.073176,0.000001,0,0,0.220171,97.2155,0.041134,0.421035,0.933866,0.010175,0,0.885588,0.006163,0.005412,0.012382,0.099257,0.076157,0,100,2,O,0,0.001456,0,0,0,0.004381,0.967267,0.000409,0.008378,0.009292,0.000202,0,0.008811,0.000061,0.000054,0.000123,0.000988,0.000758,2,0.00703,0.019227,0.078067,0.006303,0.002262,0.012733,0.007933,0.038687,0.032172,0.017151,0.01147,0.013533,0.012505,0.00705,0.060969,0.007449,0.011386,0.028356,-11.382,61.4774,-1.8837,-28.187,-50.744,3.97928,0.06457,54.5065,2.67871,5.41603,115.636,-180.46,3.44244,50.8091,568.939,27.5271,13.9978,22.4748,-7.5669,4.4352,13.0415,396.348,334,334,123,319,123,303,301,332,333,140,117,335,126,538,120,2011,503,914,Jadeite,Jadeite,Fluorite,Corundum,Fluorite,CaNb2O6,Cassiterite,Scheelite,Manganotantalite,Rutile,Cr2O3,Mn,Magnetite,U,Crocoite,ThO2,Zr,Hf
Sifleets_a2,5,40,20,40,0,340,0,0.048272,0,0,0.001017,0.163346,77.743,0.098413,0.734641,0.278359,0,0.0073,0.231006,0.00998,0,0.027336,0.028536,0.077877,21.5193,100.968,0,0.06507,0,0,0.001423,0.233674,98.7032,0.124107,0.897039,0.464319,0,0.009426,0.297189,0.011322,0,0.031106,0.038546,0.091839,0,100.968,0,0.103975,0,0,0.001256,0.087064,32.4353,0.026507,0.201045,0.287767,0,0.00658,0.204831,0.002076,0,0.005834,0.015491,0.021606,66.6007,0,0.156573,0.000001,0,0.003784,0.131107,97.687,0.079833,0.302748,0.866682,0,0.019816,0.616898,0.006253,0,0.01757,0.046654,0.065071,0,100,2,O,0,0.003122,0,0,0.000038,0.002615,0.974024,0.000796,0.006037,0.008642,0,0.000198,0.006151,0.000062,0,0.000175,0.000465,0.000649,2,0.007024,0.019241,0.078098,0.006307,0.00226,0.012718,0.007924,0.038672,0.03216,0.017153,0.011471,0.013533,0.012505,0.00704,0.060933,0.007437,0.011373,0.028345,-26.295,29.2577,-1.9427,-21.892,157.029,6.21798,0.064263,28.2476,3.55075,5.73185,-100.06,132.098,4.62362,49.8756,-485.08,19.3835,28.8716,26.1461,-7.562,4.43629,13.0415,401.368,334,334,123,319,123,303,301,332,333,140,117,335,126,538,120,2011,503,914,Jadeite,Jadeite,Fluorite,Corundum,Fluorite,CaNb2O6,Cassiterite,Scheelite,Manganotantalite,Rutile,Cr2O3,Mn,Magnetite,U,Crocoite,ThO2,Zr,Hf
Sifleets_a2,5,40,20,40,0,341,0,0,0,0,0.001142,0.120589,77.5395,0.052975,1.22469,0.16194,0,0,0.268832,0.012848,0.043136,0.015521,0.034093,0.114384,21.4672,101.057,0,0,0,0,0.001598,0.172507,98.445,0.066806,1.49541,0.270125,0,0,0.345851,0.014575,0.046467,0.017661,0.046053,0.134891,0.000006,101.057,0,0,0,0,0.001416,0.064482,32.4551,0.014315,0.336237,0.167955,0,0,0.239141,0.002681,0.010343,0.003323,0.018567,0.031836,66.6546,0,0,0.000001,0,0.004272,0.097272,97.9184,0.043188,0.50722,0.506726,0,0,0.721499,0.00809,0.031205,0.010026,0.056018,0.096052,0,100,2,O,0,0,0,0,0.000042,0.001935,0.97383,0.00043,0.010089,0.00504,0,0,0.007176,0.00008,0.00031,0.0001,0.000557,0.000955,2,0.007047,0.019259,0.078293,0.006304,0.002265,0.012763,0.007945,0.038716,0.032197,0.017179,0.011482,0.013546,0.012514,0.007061,0.061011,0.007459,0.011408,0.028378,-9.5756,-226.78,-1.805,-30.171,140.143,8.20693,0.064397,52.0899,2.29744,8.9484,-69.892,-41.205,4.07529,38.8986,99.1352,34.0636,24.3538,17.9668,-7.5571,4.4373,13.0415,406.371,334,334,123,319,123,303,301,332,333,140,117,335,126,538,120,2011,503,914,Jadeite,Jadeite,Fluorite,Corundum,Fluorite,CaNb2O6,Cassiterite,Scheelite,Manganotantalite,Rutile,Cr2O3,Mn,Magnetite,U,Crocoite,ThO2,Zr,Hf
Sifleets_a2,5,40,20,40,0,342,0,0.027818,0,0,0.003823,0.135232,77.5472,0.064434,1.17853,0.218763,0,0,0.282152,0.008341,0.006409,0.0236,0.069484,0.093438,21.5273,101.187,0,0.037498,0,0,0.005349,0.193455,98.4547,0.081256,1.43905,0.364909,0,0,0.362988,0.009462,0.006904,0.026855,0.093859,0.11019,-0.00001,101.187,0,0.059916,0,0,0.004723,0.072076,32.3524,0.017354,0.322507,0.226148,0,0,0.250172,0.001735,0.001532,0.005036,0.037718,0.025922,66.6228,0,0.090371,0.000001,0,0.014248,0.108712,97.594,0.05235,0.486437,0.682196,0,0,0.754666,0.005234,0.004621,0.015192,0.11378,0.078195,0,100,2,O,0,0.001799,0,0,0.000142,0.002164,0.971211,0.000521,0.009682,0.006789,0,0,0.00751,0.000052,0.000046,0.000151,0.001132,0.000778,2,0.007039,0.019239,0.078183,0.006302,0.002264,0.01275,0.007938,0.038696,0.03218,0.017163,0.011475,0.013538,0.012507,0.007055,0.060982,0.007453,0.011399,0.028363,-14.189,49.9599,-1.8405,-22.112,42.0148,7.38631,0.064382,42.8969,2.37096,6.95684,-60.187,-39.775,3.91499,59.7565,665.597,22.4613,12.2991,21.8803,-7.5522,4.43839,13.0415,411.391,334,334,123,319,123,303,301,332,333,140,117,335,126,538,120,2011,503,914,Jadeite,Jadeite,Fluorite,Corundum,Fluorite,CaNb2O6,Cassiterite,Scheelite,Manganotantalite,Rutile,Cr2O3,Mn,Magnetite,U,Crocoite,ThO2,Zr,Hf
Sifleets_a2,5,40,20,40,0,343,0,0.039535,0,0,0.002282,0.102031,77.777,0.071068,1.0349,0.127977,0,0.000633,0.249073,0.006831,0.036703,0.020115,0.062003,0.065363,21.4724,101.068,0,0.053292,0,0,0.003193,0.14596,98.7465,0.089622,1.26367,0.213473,0,0.000817,0.320432,0.007749,0.039538,0.022889,0.083754,0.077081,0,101.068,0,0.085352,0,0,0.002826,0.054508,32.5244,0.019186,0.283867,0.132608,0,0.000572,0.22136,0.001424,0.008792,0.004303,0.033736,0.018176,66.6089,0,0.128622,0.000001,0,0.008518,0.082142,98.0263,0.057825,0.427779,0.399671,0,0.001723,0.667163,0.004293,0.0265,0.012968,0.101679,0.05478,0,100,2,O,0,0.002563,0,0,0.000085,0.001637,0.976577,0.000576,0.008523,0.003982,0,0.000017,0.006647,0.000043,0.000264,0.000129,0.001013,0.000546,2,0.007039,0.01926,0.078242,0.006307,0.002264,0.012747,0.007938,0.038704,0.032188,0.017176,0.01148,0.013544,0.012513,0.007054,0.060986,0.007452,0.011395,0.02837,-21.266,35.5151,-1.8291,-26.014,70.2223,9.5616,0.064282,38.9496,2.6441,10.9637,-141.62,1513.52,4.34212,72.9209,116.438,26.3109,13.6951,31.0871,-7.5473,4.4394,13.0415,416.394,334,334,123,319,123,303,301,332,333,140,117,335,126,538,120,2011,503,914,Jadeite,Jadeite,Fluorite,Corundum,Fluorite,CaNb2O6,Cassiterite,Scheelite,Manganotantalite,Rutile,Cr2O3,Mn,Magnetite,U,Crocoite,ThO2,Zr,Hf
Sifleets_a2,5,40,20,40,0,344,0,0.048693,0,0,0,0.104827,78.2057,0.058927,0.729669,0.204105,0,0.017214,0.166005,0.006422,0.055571,0.016179,0.062795,0.064239,21.5536,101.294,0,0.065637,0,0,0,0.149959,99.2907,0.074311,0.890968,0.340459,0,0.022227,0.213564,0.007285,0.059863,0.018411,0.084824,0.075756,0.000004,101.294,0,0.104719,0,0,0,0.055786,32.5777,0.015847,0.199374,0.210676,0,0.015492,0.146966,0.001334,0.013261,0.003447,0.034036,0.017794,66.6036,0,0.157631,0.000001,0,0,0.083973,98.0769,0.047708,0.300113,0.634249,0,0.046639,0.442449,0.004016,0.039923,0.010379,0.102466,0.053571,0,100,2,O,0,0.003145,0,0,0,0.001675,0.978258,0.000476,0.005987,0.006326,0,0.000465,0.004413,0.00004,0.000398,0.000104,0.001022,0.000534,2,0.007026,0.019252,0.078179,0.006308,0.00226,0.012718,0.007926,0.038674,0.032162,0.017163,0.011475,0.013536,0.012507,0.007042,0.060932,0.007438,0.011371,0.028347,-20.533,29.0309,-1.7785,-30.031,-29.33,9.30532,0.064058,46.8347,3.57191,7.36668,-279.47,56.6449,6.14239,77.4199,76.9236,32.6,13.5038,31.5999,-7.5425,4.44049,13.0415,421.306,334,334,123,319,123,303,301,332,333,140,117,335,126,538,120,2011,503,914,Jadeite,Jadeite,Fluorite,Corundum,Fluorite,CaNb2O6,Cassiterite,Scheelite,Manganotantalite,Rutile,Cr2O3,Mn,Magnetite,U,Crocoite,ThO2,Zr,Hf
Sifleets_a2,5,40,20,40,0,345,0,0.041148,0,0,0.006952,0.079513,78.1128,0.058637,0.921022,0.069273,0,0.017108,0.185987,0.009564,0.0065,0.029066,0.0591,0.085784,21.4767,101.159,0,0.055467,0,0,0.009727,0.113746,99.1728,0.073947,1.12462,0.115552,0,0.02209,0.239272,0.010849,0.007002,0.033074,0.079832,0.101163,0.000006,101.159,0,0.088823,0,0,0.008608,0.042472,32.6603,0.015828,0.252597,0.07177,0,0.015454,0.165271,0.001994,0.001557,0.006216,0.032152,0.023851,66.6131,0,0.13379,0.000001,0,0.025931,0.063974,98.3894,0.047682,0.380475,0.216207,0,0.046554,0.497878,0.006007,0.00469,0.018727,0.096858,0.071851,0,100,2,O,0,0.002667,0,0,0.000258,0.001275,0.980598,0.000475,0.007584,0.002155,0,0.000464,0.004962,0.00006,0.000047,0.000187,0.000965,0.000716,2,0.007038,0.019267,0.078268,0.006309,0.002263,0.012741,0.007935,0.038697,0.032181,0.017179,0.011481,0.013544,0.012512,0.00705,0.060965,0.007447,0.011389,0.028364,-12.277,34.1783,-1.8375,-26.225,23.2126,12.0632,0.064112,47.0892,2.9192,19.0561,-663.48,57.0199,5.56521,52.1123,656.314,18.266,14.3263,23.7931,-7.5376,4.4415,13.0415,426.309,334,334,123,319,123,303,301,332,333,140,117,335,126,538,120,2011,503,914,Jadeite,Jadeite,Fluorite,Corundum,Fluorite,CaNb2O6,Cassiterite,Scheelite,Manganotantalite,Rutile,Cr2O3,Mn,Magnetite,U,Crocoite,ThO2,Zr,Hf
Sifleets_a2,5,40,20,40,0,346,0,0.037352,0,0,0.000753,0.069361,78.5078,0.082623,0.772392,0.066855,0,0.009467,0.174626,0.006618,0.055599,0.023203,0.059942,0.108912,21.5483,101.524,0,0.05035,0,0,0.001054,0.099224,99.6742,0.104195,0.943135,0.111518,0,0.012224,0.224656,0.007508,0.059893,0.026403,0.08097,0.128438,0,101.524,0,0.080364,0,0,0.000929,0.036928,32.7178,0.022229,0.21114,0.069037,0,0.008523,0.154666,0.001375,0.013273,0.004946,0.032503,0.030182,66.6161,0,0.120958,0.000001,0,0.002798,0.055582,98.4892,0.066916,0.317793,0.207821,0,0.025657,0.465586,0.00414,0.039957,0.01489,0.097843,0.090856,0,100,2,O,0,0.002413,0,0,0.000028,0.001109,0.982279,0.000667,0.006339,0.002073,0,0.000256,0.004644,0.000041,0.000399,0.000149,0.000976,0.000906,2,0.007036,0.019273,0.078286,0.00631,0.002263,0.012736,0.007934,0.038695,0.03218,0.017181,0.011482,0.013545,0.012513,0.007049,0.06096,0.007446,0.011384,0.028363,-20.815,37.553,-1.7703,-25.974,212.181,13.7182,0.063941,33.566,3.39928,19.6947,-223.82,102.193,5.8785,75.2077,76.9163,22.8204,14.1282,18.8378,-7.5327,4.44259,13.0415,431.329,334,334,123,319,123,303,301,332,333,140,117,335,126,538,120,2011,503,914,Jadeite,Jadeite,Fluorite,Corundum,Fluorite,CaNb2O6,Cassiterite,Scheelite,Manganotantalite,Rutile,Cr2O3,Mn,Magnetite,U,Crocoite,ThO2,Zr,Hf
Bischoff_c1,6,40,20,40,0,347,0,0.018548,0,0,0,0.000192,79.2575,0.058125,0.075499,0.129811,0,0,0.042523,0.00671,0.017626,0.022004,0.028823,0.076014,21.5349,101.268,0,0.025003,0,0,0,0.000274,100.626,0.0733,0.092189,0.216533,0,0,0.054706,0.007612,0.018988,0.025039,0.038934,0.089641,0.000002,101.268,0,0.039947,0,0,0,0.000102,33.0633,0.015654,0.020659,0.134183,0,0,0.0377,0.001396,0.004212,0.004695,0.015645,0.021086,66.6414,0,0.05993,0.000001,0,0,0.000153,99.2051,0.046968,0.030993,0.40261,0,0,0.113118,0.004188,0.012639,0.014088,0.046941,0.063268,0,100,2,O,0,0.001199,0,0,0,0.000003,0.992276,0.00047,0.00062,0.004027,0,0,0.001131,0.000042,0.000126,0.000141,0.00047,0.000633,2,0.007012,0.019284,0.078189,0.006317,0.002255,0.012677,0.007904,0.038638,0.032132,0.017166,0.011475,0.013533,0.012505,0.007019,0.06084,0.007413,0.011335,0.028321,-25.953,74.561,-1.8577,-21.744,-25.527,4676.38,0.063512,47.434,30.5233,10.8265,-461.54,-69.4,21.6457,73.8898,241.785,23.9535,28.498,26.756,-6.7571,26.5881,13.0485,0,334,334,123,319,123,303,301,332,333,140,117,335,126,538,120,2011,503,914,Jadeite,Jadeite,Fluorite,Corundum,Fluorite,CaNb2O6,Cassiterite,Scheelite,Manganotantalite,Rutile,Cr2O3,Mn,Magnetite,U,Crocoite,ThO2,Zr,Hf
Bischoff_c1,6,40,20,40,0,348,0,0.024435,0,0,0,0,79.2626,0.051684,0.069266,0.133899,0.001854,0.002672,0.04517,0.009264,0.012292,0.019536,0.020955,0.059854,21.5343,101.248,0,0.032938,0,0,0,0,100.633,0.065178,0.084577,0.223351,0.00271,0.00345,0.058111,0.01051,0.013241,0.022231,0.028306,0.070585,-0.00001,101.248,0,0.052621,0,0,0,0,33.0622,0.013918,0.018951,0.138394,0.001765,0.002408,0.040043,0.001927,0.002937,0.004168,0.011373,0.016602,66.6327,0,0.078937,0.000001,0,0,0,99.1946,0.041757,0.028429,0.415216,0.002648,0.007224,0.120139,0.005781,0.008812,0.012506,0.034122,0.04981,0,100,2,O,0,0.001579,0,0,0,0,0.99237,0.000418,0.000569,0.004154,0.000053,0.000072,0.001202,0.000058,0.000088,0.000125,0.000341,0.000498,2,0.007009,0.019281,0.078163,0.006316,0.002255,0.012672,0.007902,0.03863,0.032125,0.017161,0.011472,0.01353,0.012503,0.007017,0.060827,0.007411,0.011332,0.028315,-28.164,56.8551,-1.96,-25.794,-22.756,-142.01,0.063497,53.2705,33.2196,10.5357,438.49,358.973,20.4232,53.5497,346.556,26.9419,38.9167,33.847,-6.7571,26.5831,13.0485,5.01061,334,334,123,319,123,303,301,332,333,140,117,335,126,538,120,2011,503,914,Jadeite,Jadeite,Fluorite,Corundum,Fluorite,CaNb2O6,Cassiterite,Scheelite,Manganotantalite,Rutile,Cr2O3,Mn,Magnetite,U,Crocoite,ThO2,Zr,Hf
Bischoff_c1,6,40,20,40,0,349,0,0.052517,0,0,0,0,79.2288,0.055891,0.069898,0.097444,0.00336,0.016832,0.083612,0.005618,0.043583,0.019703,0.016409,0.059266,21.5279,101.281,0,0.070791,0,0,0,0,100.59,0.070483,0.085349,0.162542,0.004911,0.021734,0.107567,0.006374,0.046948,0.02242,0.022165,0.069891,0.000002,101.281,0,0.113044,0,0,0,0,33.034,0.015044,0.019116,0.100673,0.003198,0.015162,0.07409,0.001168,0.01041,0.004202,0.008902,0.016432,66.5846,0,0.169494,0.000001,0,0,0,99.0591,0.045113,0.028662,0.301887,0.004795,0.045467,0.222175,0.003503,0.031215,0.012601,0.026694,0.049274,0,100,2,O,0,0.003396,0,0,0,0,0.992241,0.000452,0.000574,0.003024,0.000096,0.000455,0.002225,0.000035,0.000313,0.000126,0.000267,0.000494,2,0.00701,0.01928,0.078141,0.006317,0.002255,0.012673,0.007903,0.038631,0.032126,0.01716,0.011471,0.01353,0.012502,0.007018,0.060831,0.007412,0.011333,0.028316,-22.421,27.0378,-1.9407,-31.043,-54.901,-175.9,0.063518,49.3009,32.9246,13.9541,242.368,57.8811,11.4149,88.1809,97.907,26.7195,49.5022,34.1795,-6.757,26.5781,13.0485,10.0014,334,334,123,319,123,303,301,332,333,140,117,335,126,538,120,2011,503,914,Jadeite,Jadeite,Fluorite,Corundum,Fluorite,CaNb2O6,Cassiterite,Scheelite,Manganotantalite,Rutile,Cr2O3,Mn,Magnetite,U,Crocoite,ThO2,Zr,Hf
Bischoff_c1,6,40,20,40,0,350,0,0.017866,0,0,0,0,79.1305,0.03157,0.085398,0.064361,0.00325,0.002284,0.068799,0.01027,0,0.019605,0,0.056598,21.4468,100.937,0,0.024084,0,0,0,0,100.465,0.039812,0.104276,0.107359,0.00475,0.002949,0.088509,0.01165,0,0.022308,0,0.066745,0.000004,100.937,0,0.038632,0,0,0,0,33.1416,0.008536,0.023461,0.066793,0.003107,0.002066,0.061238,0.002145,0,0.0042,0,0.015763,66.6325,0,0.057945,0.000001,0,0,0,99.42,0.025607,0.035189,0.200371,0.00466,0.006199,0.183706,0.006434,0,0.012599,0,0.047286,0,100,2,O,0,0.00116,0,0,0,0,0.994757,0.000256,0.000704,0.002005,0.000093,0.000062,0.001838,0.000064,0,0.000126,0,0.000473,2,0.00701,0.019286,0.078159,0.006316,0.002254,0.012672,0.007901,0.038624,0.03212,0.017162,0.011471,0.013529,0.012501,0.007016,0.060813,0.007409,0.011331,0.028311,-26.726,77.3695,-1.8979,-32.699,-233.48,-85.509,0.06353,86.8676,27.0322,20.3835,250.543,419.784,13.6939,48.3187,-1700.8,26.8437,-361.73,35.7625,-6.757,26.5731,13.0485,15.0121,334,334,123,319,123,303,301,332,333,140,117,335,126,538,120,2011,503,914,Jadeite,Jadeite,Fluorite,Corundum,Fluorite,CaNb2O6,Cassiterite,Scheelite,Manganotantalite,Rutile,Cr2O3,Mn,Magnetite,U,Crocoite,ThO2,Zr,Hf
Bischoff_c1,6,40,20,40,0,351,0,0.034826,0,0,0,0,79.1207,0.072196,0.074329,0.08159,0.002265,0,0.012383,0.007713,0.043398,0.025691,0.014369,0.049825,21.4601,100.999,0,0.046945,0,0,0,0,100.452,0.091045,0.09076,0.136096,0.00331,0,0.015931,0.00875,0.04675,0.029234,0.01941,0.058758,0.000004,100.999,0,0.075255,0,0,0,0,33.1164,0.019508,0.020407,0.084619,0.002164,0,0.011015,0.00161,0.010406,0.0055,0.007825,0.013868,66.6315,0,0.112928,0.000001,0,0,0,99.39,0.058549,0.030623,0.253961,0.003247,0,0.033059,0.004831,0.03123,0.016508,0.023486,0.04162,0,100,2,O,0,0.002259,0,0,0,0,0.994017,0.000586,0.000613,0.00254,0.000065,0,0.000331,0.000048,0.000312,0.000165,0.000235,0.000416,2,0.007009,0.019281,0.078193,0.006315,0.002255,0.012673,0.007903,0.038625,0.032121,0.017164,0.011472,0.01353,0.012501,0.007018,0.060818,0.007412,0.011331,0.028312,-40.453,40.2204,-1.8932,-27.827,-34.548,-143.7,0.063538,38.2756,30.9855,16.3888,359.154,-125.84,72.2188,64.2906,98.2999,20.5431,56.42,40.5601,-6.7569,26.5681,13.0485,20.0122,334,334,123,319,123,303,301,332,333,140,117,335,126,538,120,2011,503,914,Jadeite,Jadeite,Fluorite,Corundum,Fluorite,CaNb2O6,Cassiterite,Scheelite,Manganotantalite,Rutile,Cr2O3,Mn,Magnetite,U,Crocoite,ThO2,Zr,Hf
Bischoff_c1,6,40,20,40,0,352,0,0.046494,0,0,0,0.004838,79.1196,0.043159,0.112462,0.035101,0.006842,0,0.069792,0.014469,0.018455,0.020865,0.003144,0.050344,21.4488,100.994,0,0.062674,0,0,0,0.00692,100.451,0.054427,0.137323,0.05855,0.01,0,0.089787,0.016414,0.019881,0.023743,0.004247,0.059369,0.000004,100.994,0,0.100478,0,0,0,0.002587,33.1191,0.011663,0.030879,0.036408,0.006538,0,0.062089,0.00302,0.004425,0.004468,0.001712,0.014013,66.6026,0,0.150745,0.000001,0,0,0.003881,99.3758,0.034996,0.046327,0.109243,0.009808,0,0.186302,0.009062,0.013279,0.013405,0.005138,0.042048,0,100,2,O,0,0.003017,0,0,0,0.000078,0.994528,0.00035,0.000927,0.001093,0.000196,0,0.001864,0.000091,0.000133,0.000134,0.000051,0.000421,2,0.00701,0.019279,0.078145,0.006314,0.002254,0.012673,0.007901,0.038619,0.032116,0.01716,0.011469,0.013527,0.012499,0.007016,0.060807,0.00741,0.011331,0.028307,-32.742,30.3979,-1.8864,-36.702,-36.551,185.927,0.063528,63.6719,20.641,36.1209,119.543,-58.494,13.5082,34.3554,230.828,25.2373,255.271,40.1414,-6.7569,26.5631,13.0485,25.0018,334,334,123,319,123,303,301,332,333,140,117,335,126,538,120,2011,503,914,Jadeite,Jadeite,Fluorite,Corundum,Fluorite,CaNb2O6,Cassiterite,Scheelite,Manganotantalite,Rutile,Cr2O3,Mn,Magnetite,U,Crocoite,ThO2,Zr,Hf
Bischoff_c1,6,40,20,40,0,353,0,0.039019,0,0,0.005393,0,79.1143,0.083724,0.110205,0.087798,0.000639,0.005151,0.043089,0.01242,0.014007,0.014603,0.019749,0.052137,21.4858,101.088,0,0.052597,0,0,0.007545,0,100.444,0.105583,0.134567,0.146452,0.000935,0.006651,0.055434,0.01409,0.015089,0.016617,0.026677,0.061484,0.000002,101.088,0,0.0842,0,0,0.006675,0,33.0682,0.022592,0.030215,0.090932,0.00061,0.004652,0.038277,0.002589,0.003354,0.003122,0.010741,0.014491,66.6194,0,0.126338,0.000001,0,0.020031,0,99.235,0.067797,0.045336,0.27288,0.000915,0.013959,0.114867,0.007768,0.010065,0.009369,0.032232,0.043487,0,100,2,O,0,0.002528,0,0,0.0002,0,0.992749,0.000678,0.000907,0.00273,0.000018,0.00014,0.001149,0.000078,0.000101,0.000094,0.000322,0.000435,2,0.007007,0.019271,0.078137,0.006312,0.002254,0.012671,0.0079,0.038613,0.032111,0.017155,0.011467,0.013524,0.012496,0.007016,0.060801,0.007409,0.01133,0.028303,-72.984,35.9962,-1.9029,-33.588,29.7378,-317.94,0.063526,33.0658,21.0503,15.3246,1268.78,186.633,21.3573,39.9866,304.002,35.962,41.2424,38.77,-6.7569,26.5581,13.0485,30.0124,334,334,123,319,123,303,301,332,333,140,117,335,126,538,120,2011,503,914,Jadeite,Jadeite,Fluorite,Corundum,Fluorite,CaNb2O6,Cassiterite,Scheelite,Manganotantalite,Rutile,Cr2O3,Mn,Magnetite,U,Crocoite,ThO2,Zr,Hf
Bischoff_c1,6,40,20,40,0,354,0,0.032097,0,0,0.000878,0.00919,79.0606,0.075513,0.114426,0,0,0.005715,0.157947,0.01093,0.030938,0.019771,0.029167,0.044123,21.4476,101.039,0,0.043265,0,0,0.001228,0.013147,100.376,0.095228,0.139721,0,0,0.00738,0.203198,0.012399,0.033327,0.022497,0.039399,0.052033,0.000004,101.039,0,0.069357,0,0,0.001088,0.004914,33.0916,0.020405,0.031415,0,0,0.005168,0.140502,0.002281,0.007418,0.004233,0.015884,0.012281,66.5935,0,0.103972,0.000001,0,0.003263,0.007367,99.2142,0.061177,0.047094,0,0,0.015494,0.42125,0.006839,0.022241,0.012691,0.047624,0.036819,0,100,2,O,0,0.002083,0,0,0.000033,0.000148,0.993839,0.000613,0.000944,0,0,0.000155,0.00422,0.000069,0.000223,0.000127,0.000477,0.000369,2,0.007008,0.019276,0.078097,0.006313,0.002254,0.012672,0.007901,0.038611,0.03211,0.017154,0.011464,0.013523,0.012495,0.007016,0.060797,0.00741,0.01133,0.028302,-34.721,43.5357,-1.8841,-35.499,181.388,98.2175,0.063547,36.6041,20.2909,-142.8,-114.69,168.306,6.41133,45.4169,137.75,26.6229,28.1575,45.726,-6.7568,26.5531,13.0485,35.0029,334,334,123,319,123,303,301,332,333,140,117,335,126,538,120,2011,503,914,Jadeite,Jadeite,Fluorite,Corundum,Fluorite,CaNb2O6,Cassiterite,Scheelite,Manganotantalite,Rutile,Cr2O3,Mn,Magnetite,U,Crocoite,ThO2,Zr,Hf
Bischoff_c1,6,40,20,40,0,355,0,0.025003,0,0,0,0,78.7462,0.073189,0.102888,0.04275,0.002747,0.034104,0.366013,0.005876,0,0.026952,0.036309,0.061695,21.4542,100.978,0,0.033704,0,0,0,0,99.977,0.092297,0.125633,0.071309,0.004015,0.044036,0.470874,0.006666,0,0.030669,0.049047,0.072755,-0.00001,100.978,0,0.053963,0,0,0,0,32.9194,0.019752,0.028213,0.044283,0.002621,0.030801,0.325187,0.001225,0,0.005763,0.01975,0.01715,66.5319,0,0.08072,0.000001,0,0,0,98.4853,0.059093,0.042203,0.132482,0.003921,0.092148,0.972864,0.003664,0,0.017242,0.059086,0.051308,0,100,2,O,0,0.001622,0,0,0,0,0.989584,0.000594,0.000848,0.001331,0.000079,0.000926,0.009775,0.000037,0,0.000173,0.000594,0.000516,2,0.007003,0.01926,0.077908,0.006311,0.002252,0.012663,0.007894,0.038592,0.032093,0.017131,0.011451,0.013511,0.012486,0.00701,0.06077,0.007404,0.011325,0.028288,-30.847,55.5308,-1.9021,-55.64,-29.822,-87.706,0.063666,37.7324,22.5011,29.8821,295.737,29.061,3.17212,84.2322,-159.76,19.5728,22.7487,32.8192,-6.7568,26.5481,13.0485,40.0135,334,334,123,319,123,303,301,332,333,140,117,335,126,538,120,2011,503,914,Jadeite,Jadeite,Fluorite,Corundum,Fluorite,CaNb2O6,Cassiterite,Scheelite,Manganotantalite,Rutile,Cr2O3,Mn,Magnetite,U,Crocoite,ThO2,Zr,Hf
Bischoff_c1,6,40,20,40,0,356,0,0.030447,0,0,0.003556,0.002217,78.5216,0.060029,0.078934,0.002987,0.004431,0.000157,0.432699,0,0.010447,0.025718,0.022192,0.047881,21.3651,100.608,0,0.041042,0,0,0.004975,0.003171,99.6918,0.075701,0.096383,0.004983,0.006476,0.000203,0.556665,0,0.011254,0.029265,0.029977,0.056465,0,100.608,0,0.065965,0,0,0.004419,0.001188,32.9523,0.016263,0.021728,0.003106,0.004244,0.000143,0.385919,0,0.002512,0.005521,0.012118,0.013362,66.5112,0,0.098626,0.000001,0,0.013214,0.001777,98.535,0.048631,0.032486,0.009288,0.006346,0.000426,1.15399,0,0.00751,0.016508,0.036235,0.039955,0,100,2,O,0,0.001984,0,0,0.000133,0.000036,0.990879,0.000489,0.000653,0.000093,0.000128,0.000004,0.011605,0,0.000076,0.000166,0.000364,0.000402,2,0.007002,0.019262,0.077864,0.006311,0.002252,0.012658,0.007892,0.038586,0.032088,0.017129,0.011448,0.013509,0.012484,0.007008,0.060758,0.007402,0.011321,0.028283,-27.975,45.8038,-1.891,-165.2,44.9251,404.417,0.063746,45.8842,29.1773,407.015,183.698,6073.23,2.78425,-218.17,407.258,20.4953,36.7539,42.1459,-6.7568,26.5431,13.0485,45.0031,334,334,123,319,123,303,301,332,333,140,117,335,126,538,120,2011,503,914,Jadeite,Jadeite,Fluorite,Corundum,Fluorite,CaNb2O6,Cassiterite,Scheelite,Manganotantalite,Rutile,Cr2O3,Mn,Magnetite,U,Crocoite,ThO2,Zr,Hf
Bischoff_c1,6,40,20,40,0,357,0,0.051512,0,0,0.000027,0.002773,78.5755,0.073157,0.101688,0.072763,0,0,0.372957,0.008766,0,0.017295,0.034819,0.059357,21.4273,100.798,0,0.069437,0,0,0.000038,0.003967,99.7602,0.092257,0.124167,0.121373,0,0,0.479808,0.009944,0,0.01968,0.047033,0.069998,0.000002,100.798,0,0.111281,0,0,0.000033,0.001482,32.8795,0.019763,0.027911,0.075445,0,0,0.331673,0.001829,0,0.003702,0.018957,0.016516,66.512,0,0.1665,0.000001,0,0.0001,0.002218,98.3893,0.059138,0.04176,0.225763,0,0,0.992508,0.005473,0,0.011077,0.056728,0.049423,0,100,2,O,0,0.003346,0,0,0.000001,0.000045,0.988678,0.000594,0.000839,0.002269,0,0,0.009973,0.000055,0,0.000111,0.00057,0.000497,2,0.007,0.019249,0.077852,0.006309,0.002251,0.012657,0.007891,0.038579,0.032082,0.017124,0.011447,0.013506,0.012482,0.007007,0.060751,0.007401,0.011321,0.028278,-134.34,27.5008,-1.8677,-129.58,5907.38,323.409,0.06372,37.7357,22.7533,18.1613,-87.932,-296.83,3.12462,56.5033,-526.31,30.3655,23.6836,34.0818,-6.7567,26.5381,13.0485,50.0147,334,334,123,319,123,303,301,332,333,140,117,335,126,538,120,2011,503,914,Jadeite,Jadeite,Fluorite,Corundum,Fluorite,CaNb2O6,Cassiterite,Scheelite,Manganotantalite,Rutile,Cr2O3,Mn,Magnetite,U,Crocoite,ThO2,Zr,Hf
Bischoff_c2,7,40,20,40,0,358,0,0.075062,0,0,0,0.001917,78.5666,0.095582,0.094392,0.033218,0,0.006278,0.489495,0.00592,0.036857,0.024969,0.034375,0.064455,21.4501,100.979,0,0.101181,0,0,0,0.002743,99.7489,0.120537,0.115258,0.05541,0,0.008107,0.629734,0.006716,0.039704,0.028413,0.046433,0.07601,0.000002,100.979,0,0.161831,0,0,0,0.001023,32.8099,0.025769,0.025856,0.034373,0,0.005665,0.43444,0.001233,0.008817,0.005334,0.018678,0.017899,66.4492,0,0.241853,0.000001,0,0,0.001529,98.0675,0.077022,0.038641,0.102741,0,0.016931,1.29852,0.003685,0.026355,0.015942,0.055827,0.053499,0,100,2,O,0,0.004871,0,0,0,0.000031,0.987519,0.000776,0.000778,0.001035,0,0.00017,0.013076,0.000037,0.000265,0.000161,0.000562,0.000539,2,0.006998,0.01924,0.077766,0.006307,0.002251,0.012655,0.007889,0.038567,0.032072,0.017114,0.011439,0.0135,0.012476,0.007006,0.060736,0.0074,0.011318,0.028269,-58.118,19.201,-1.902,-431.52,-93.697,467.252,0.063712,28.9928,24.4664,37.9833,-181.99,153.044,2.53347,83.5533,115.546,21.0979,23.9758,31.4125,-6.6952,26.5513,13.0485,0,334,334,123,319,123,303,301,332,333,140,117,335,126,538,120,2011,503,914,Jadeite,Jadeite,Fluorite,Corundum,Fluorite,CaNb2O6,Cassiterite,Scheelite,Manganotantalite,Rutile,Cr2O3,Mn,Magnetite,U,Crocoite,ThO2,Zr,Hf
Bischoff_c2,7,40,20,40,0,359,0.007375,3.96317,0,0.008223,0.063223,0,56.2744,0,0,0,0,0,0.30755,0,0,0,0.0071,0,16.6828,77.3139,0.015777,5.34226,0,0.015537,0.088462,0,71.4466,0,0,0,0,0,0.395662,0,0,0,0.009591,0,0.000006,77.3139,0.015474,10.1588,0,0.01796,0.092958,0,27.9406,0,0,0,0,0,0.324529,0,0,0,0.004587,0,61.4451,0.046237,15.1776,0.000001,0.026832,0.277764,0,83.4882,0,0,0,0,0,0.969714,0,0,0,0.013706,0,0,100,2,O,0.000504,0.330662,0,0.000585,0.003026,0,0.909449,0,0,0,0,0,0.010563,0,0,0,0.000149,0,2,0.006878,0.018349,0.072887,0.006291,0.002215,0.012445,0.007757,0.038113,0.031676,0.016696,0.011226,0.013264,0.012299,0.006872,0.060167,0.007276,0.011208,0.027914,66.3269,0.918518,-1.2489,54.3962,2.71737,-51.563,0.07562,-12.549,-14.122,-754.18,-24.742,-20.981,3.6139,-6.0214,-5.7804,-7.2621,112.249,-12.626,-6.7018,26.5555,13.0485,7.82295,334,334,123,319,123,303,301,332,333,140,117,335,126,538,120,2011,503,914,Jadeite,Jadeite,Fluorite,Corundum,Fluorite,CaNb2O6,Cassiterite,Scheelite,Manganotantalite,Rutile,Cr2O3,Mn,Magnetite,U,Crocoite,ThO2,Zr,Hf
Bischoff_c2,7,40,20,40,0,360,0,0.156683,0,0,0.01187,0,78.9521,0.079378,0.07791,0.061949,0.00423,0,0.419245,0.012508,0,0.033997,0.026559,0.052806,21.5721,101.461,0,0.211205,0,0,0.016609,0,100.238,0.100102,0.095132,0.103334,0.006183,0,0.539358,0.01419,0,0.038685,0.035876,0.062274,-0.00001,101.461,0,0.335547,0,0,0.014582,0,32.7507,0.021257,0.021199,0.063675,0.004006,0,0.369606,0.002587,0,0.007214,0.014335,0.014566,66.3808,0,0.501732,0.000001,0,0.043607,0,97.9419,0.06357,0.031698,0.190422,0.005989,0,1.10532,0.007737,0,0.021572,0.042869,0.04356,0,100,2,O,0,0.01011,0,0,0.000439,0,0.986751,0.00064,0.000639,0.001918,0.000121,0,0.011136,0.000078,0,0.000217,0.000432,0.000439,2,0.006967,0.019151,0.077395,0.006283,0.002241,0.012599,0.007854,0.038408,0.03194,0.017042,0.011393,0.013445,0.012426,0.006974,0.060483,0.007367,0.01127,0.028152,-8.4408,9.69278,-0.8321,-9.9045,13.5679,-168.35,0.063301,34.6653,29.4188,20.9762,191.431,-132.21,2.84,39.4721,-41.731,15.4851,30.6905,38.0825,-6.7055,26.559,13.0485,12.9235,334,334,123,319,123,303,301,332,333,140,117,335,126,538,120,2011,503,914,Jadeite,Jadeite,Fluorite,Corundum,Fluorite,CaNb2O6,Cassiterite,Scheelite,Manganotantalite,Rutile,Cr2O3,Mn,Magnetite,U,Crocoite,ThO2,Zr,Hf
Bischoff_c2,7,40,20,40,0,361,0,0.058333,0,0,0.007989,0,79.1141,0.077677,0.084751,0.038974,0,0.031878,0.251982,0.009076,0,0.021224,0.031903,0.038092,21.5221,101.288,0,0.078631,0,0,0.011178,0,100.444,0.097957,0.103486,0.065011,0,0.041162,0.324175,0.010296,0,0.02415,0.043094,0.044921,0,101.288,0,0.125491,0,0,0.009858,0,32.9667,0.020896,0.023165,0.040241,0,0.028698,0.223155,0.001886,0,0.004524,0.017297,0.010555,66.5275,0,0.18787,0.000001,0,0.029517,0,98.7082,0.062567,0.03468,0.12049,0,0.085928,0.668165,0.005646,0,0.013545,0.05179,0.031603,0,100,2,O,0,0.003773,0,0,0.000296,0,0.99107,0.000628,0.000696,0.00121,0,0.000863,0.006709,0.000057,0,0.000136,0.00052,0.000317,2,0.006941,0.019093,0.07728,0.006257,0.002233,0.012551,0.007825,0.038259,0.031816,0.016988,0.011355,0.013396,0.01238,0.006949,0.060244,0.00734,0.011225,0.028043,-35.673,24.2134,-1.8951,-67.07,19.9651,-128.49,0.062962,35.2745,26.9775,32.3575,-95.25,30.7533,4.25708,54.1291,-1388.5,24.5794,25.5663,52.4083,-6.7091,26.5624,13.0485,17.8687,334,334,123,319,123,303,301,332,333,140,117,335,126,538,120,2011,503,914,Jadeite,Jadeite,Fluorite,Corundum,Fluorite,CaNb2O6,Cassiterite,Scheelite,Manganotantalite,Rutile,Cr2O3,Mn,Magnetite,U,Crocoite,ThO2,Zr,Hf
Bischoff_c2,7,40,20,40,0,362,0,0.037353,0,0,0.005105,0.00115,79.9192,0.082299,0.080312,0.049129,0,0,0.047668,0.008502,0.043483,0.015976,0.037772,0.062714,21.6795,102.07,0,0.050352,0,0,0.007143,0.001645,101.466,0.103786,0.098066,0.08195,0,0,0.061324,0.009645,0.046841,0.018179,0.051022,0.073957,0,102.07,0,0.079883,0,0,0.006262,0.000609,33.1057,0.022009,0.021822,0.050427,0,0,0.041965,0.001756,0.010318,0.003385,0.020358,0.017275,66.6183,0,0.119835,0.000001,0,0.018789,0.000913,99.3252,0.066032,0.032736,0.151294,0,0,0.125906,0.005269,0.030958,0.010156,0.06108,0.051829,0,100,2,O,0,0.002398,0,0,0.000188,0.000018,0.993891,0.000661,0.000655,0.001514,0,0,0.00126,0.000053,0.00031,0.000102,0.000611,0.000519,2,0.007008,0.019273,0.078151,0.006312,0.002254,0.012671,0.007901,0.038611,0.03211,0.017157,0.011467,0.013524,0.012496,0.007017,0.060799,0.00741,0.011329,0.028302,-24.927,37.5572,-1.9159,-30.09,31.4027,779.537,0.063198,33.6279,28.7032,26.2344,-183.25,-230.7,19.3867,58.3291,98.0737,32.8931,21.9023,32.3087,-6.7129,26.5658,13.0485,22.968,334,334,123,319,123,303,301,332,333,140,117,335,126,538,120,2011,503,914,Jadeite,Jadeite,Fluorite,Corundum,Fluorite,CaNb2O6,Cassiterite,Scheelite,Manganotantalite,Rutile,Cr2O3,Mn,Magnetite,U,Crocoite,ThO2,Zr,Hf
