Repository: orthospar/MinorElements-Cassiterite

# MinorElements-Cassiterite
EPMA data and R code for generation of figures in "Systematic trends in the substitution mechanisms of minor elements in cassiterite", submitted for publication in the Australian Journal of Earth Sciences.

# Data Availability
The final cleaned and organised dataset is available above (cassiterite_EPMA.csv) and as a supplementary file hosted by AJES.

File: Data/161021/161021.csv (part 10 of 10)
       F,   Al2O3,     CaO,   Nb2O5,    SnO2,     WO3,   Ta2O5,    TiO2,   Cr2O3,     MnO,     FeO,     UO2,     PbO,    ThO2,    ZrO2,    HfO2,       O,   TOTAL,  Si AT%,  Na AT%,   F AT%,  Al AT%,  Ca AT%,  Nb AT%,  Sn AT%,   W AT%,  Ta AT%,  Ti AT%,  Cr AT%,  Mn AT%,  Fe AT%,   U AT%,  Pb AT%,  Th AT%,  Zr AT%,  Hf AT%,   O AT%,Si OXMOL%,Na OXMOL%,F OXMOL%,Al OXMOL%,Ca OXMOL%,Nb OXMOL%,Sn OXMOL%,W OXMOL%,Ta OXMOL%,Ti OXMOL%,Cr OXMOL%,Mn OXMOL%,Fe OXMOL%,U OXMOL%,Pb OXMOL%,Th OXMOL%,Zr OXMOL%,Hf OXMOL%,O OXMOL%,   TOTAL, FORMULA,   BASIS,Si FORMULA,Na FORMULA,F FORMULA,Al FORMULA,Ca FORMULA,Nb FORMULA,Sn FORMULA,W FORMULA,Ta FORMULA,Ti FORMULA,Cr FORMULA,Mn FORMULA,Fe FORMULA,U FORMULA,Pb FORMULA,Th FORMULA,Zr FORMULA,Hf FORMULA,O FORMULA,Si CDL99,Na CDL99, F CDL99,Al CDL99,Ca CDL99,Nb CDL99,Sn CDL99, W CDL99,Ta CDL99,Ti CDL99,Cr CDL99,Mn CDL99,Fe CDL99, U CDL99,Pb CDL99,Th CDL99,Zr CDL99,Hf CDL99,Si %ERR ,Na %ERR , F %ERR ,Al %ERR ,Ca %ERR ,Nb %ERR ,Sn %ERR , W %ERR ,Ta %ERR ,Ti %ERR ,Cr %ERR ,Mn %ERR ,Fe %ERR , U %ERR ,Pb %ERR ,Th %ERR ,Zr %ERR ,Hf %ERR ,   X-POS,   Y-POS,   Z-POS, RELDIST,Si STD_NUM,Na STD_NUM,F STD_NUM,Al STD_NUM,Ca STD_NUM,Nb STD_NUM,Sn STD_NUM,W STD_NUM,Ta STD_NUM,Ti STD_NUM,Cr STD_NUM,Mn STD_NUM,Fe STD_NUM,U STD_NUM,Pb STD_NUM,Th STD_NUM,Zr STD_NUM,Hf STD_NUM,Si STD_NAM,Na STD_NAM,F STD_NAM,Al STD_NAM,Ca STD_NAM,Nb STD_NAM,Sn STD_NAM,W STD_NAM,Ta STD_NAM,Ti STD_NAM,Cr STD_NAM,Mn STD_NAM,Fe STD_NAM,U STD_NAM,Pb STD_NAM,Th STD_NAM,Zr STD_NAM,Hf STD_NAM
Bischoff_c2,7,40,20,40,0,363,0,0.028859,0,0,0.004504,0,79.5825,0.075984,0.056183,0.018242,0.011094,0,0.023278,0.008262,0.027495,0.020585,0.017629,0.064082,21.548,101.487,0,0.038901,0,0,0.006302,0,101.039,0.095822,0.068603,0.030429,0.016214,0,0.029947,0.009373,0.029618,0.023424,0.023813,0.075571,0.000002,101.487,0,0.062107,0,0,0.00556,0,33.1742,0.020448,0.015362,0.018843,0.010556,0,0.020622,0.001717,0.006566,0.004389,0.009562,0.017763,66.6323,0,0.093188,0.000001,0,0.016684,0,99.5514,0.061362,0.02305,0.056544,0.015839,0,0.061885,0.005154,0.019703,0.013171,0.028693,0.053305,0,100,2,O,0,0.001864,0,0,0.000167,0,0.995739,0.000614,0.000461,0.000566,0.000317,0,0.000619,0.000052,0.000197,0.000132,0.000287,0.000533,2,0.007016,0.019301,0.078263,0.00632,0.002257,0.012685,0.007909,0.038656,0.032147,0.01718,0.011482,0.013541,0.012511,0.007024,0.060863,0.007418,0.011341,0.028334,-32.82,48.3592,-1.8542,-26.791,35.5998,-70.273,0.063396,36.4222,40.8677,68.1567,74.2095,-65.655,38.8542,60.079,155.147,25.6046,46.1605,31.6655,-6.7164,26.5693,13.0485,27.9177,334,334,123,319,123,303,301,332,333,140,117,335,126,538,120,2011,503,914,Jadeite,Jadeite,Fluorite,Corundum,Fluorite,CaNb2O6,Cassiterite,Scheelite,Manganotantalite,Rutile,Cr2O3,Mn,Magnetite,U,Crocoite,ThO2,Zr,Hf
Bischoff_c2,7,40,20,40,0,364,0,0,0,0,0.00119,0,79.3966,0.069838,0.07741,0.019247,0.007404,0,0.039466,0.001947,0.003567,0.021434,0.007868,0.080239,21.4902,101.216,0,0,0,0,0.001664,0,100.803,0.088072,0.094522,0.032105,0.010821,0,0.050772,0.002209,0.003842,0.02439,0.010627,0.094624,0.000002,101.216,0,0,0,0,0.001473,0,33.2011,0.018854,0.021233,0.019943,0.007067,0,0.035074,0.000406,0.000854,0.004585,0.004281,0.022312,66.6629,0,0,0.000001,0,0.004421,0,99.6341,0.056578,0.031859,0.059848,0.010604,0,0.105254,0.001219,0.002564,0.013758,0.012846,0.066956,0,100,2,O,0,0,0,0,0.000044,0,0.996089,0.000566,0.000637,0.000598,0.000212,0,0.001052,0.000012,0.000026,0.000138,0.000128,0.000669,2,0.006974,0.019185,0.077787,0.006281,0.002243,0.012609,0.00786,0.038417,0.031948,0.017074,0.011411,0.013457,0.012434,0.00698,0.060486,0.007372,0.011272,0.02816,-32.493,-294.17,-1.8203,-25.019,133.26,-172.98,0.063075,39.3378,29.6116,64.2823,109.986,-56.794,23.1241,252.687,1187.19,24.4466,101.913,25.2265,-6.72,26.5727,13.0485,32.8691,334,334,123,319,123,303,301,332,333,140,117,335,126,538,120,2011,503,914,Jadeite,Jadeite,Fluorite,Corundum,Fluorite,CaNb2O6,Cassiterite,Scheelite,Manganotantalite,Rutile,Cr2O3,Mn,Magnetite,U,Crocoite,ThO2,Zr,Hf
Bischoff_c2,7,40,20,40,0,365,0,0.036141,0,0,0,0,79.5311,0.077245,0.098184,0.053119,0.011186,0,0.018705,0.007729,0.037244,0.024396,0.025064,0.055501,21.5689,101.545,0,0.048717,0,0,0,0,100.974,0.097412,0.119889,0.088606,0.016349,0,0.024064,0.008769,0.04012,0.02776,0.033857,0.065451,0,101.545,0,0.077698,0,0,0,0,33.1191,0.020766,0.026819,0.054811,0.010633,0,0.016555,0.001605,0.008885,0.005197,0.013581,0.015369,66.629,0,0.116617,0.000001,0,0,0,99.4166,0.062337,0.040253,0.164532,0.015959,0,0.049694,0.004818,0.02667,0.015599,0.040766,0.046134,0,100,2,O,0,0.002332,0,0,0,0,0.994136,0.000623,0.000805,0.001645,0.000319,0,0.000497,0.000048,0.000267,0.000156,0.000408,0.000461,2,0.006947,0.019106,0.077487,0.006257,0.002235,0.012561,0.007832,0.038275,0.03183,0.017009,0.011368,0.013407,0.012388,0.006955,0.060268,0.007346,0.01123,0.028056,-48.803,38.4448,-1.8333,-24.054,-17.206,-549.24,0.062798,35.483,23.3619,24.1647,72.879,-120.64,47.665,63.5803,113.469,21.4287,32.3617,36.1299,-6.7238,26.5761,13.0485,37.9688,334,334,123,319,123,303,301,332,333,140,117,335,126,538,120,2011,503,914,Jadeite,Jadeite,Fluorite,Corundum,Fluorite,CaNb2O6,Cassiterite,Scheelite,Manganotantalite,Rutile,Cr2O3,Mn,Magnetite,U,Crocoite,ThO2,Zr,Hf
Bischoff_c3,8,40,20,40,0,366,0,0.045057,0,0,0,0.003057,78.4361,0.062408,0.121301,0.049814,0.007932,0.024238,0.425341,0.003561,0.026688,0.023008,0.047774,0.065211,21.4073,100.749,0,0.060736,0,0,0,0.004373,99.5833,0.078702,0.148116,0.083093,0.011593,0.031297,0.5472,0.00404,0.028748,0.026181,0.064534,0.076902,-0.00001,100.749,0,0.097399,0,0,0,0.001635,32.8423,0.01687,0.033315,0.051683,0.007581,0.021926,0.378503,0.000744,0.006401,0.004928,0.026028,0.018157,66.4925,0,0.145643,0.000001,0,0,0.002445,98.2199,0.050452,0.049817,0.154567,0.011337,0.065573,1.13197,0.002224,0.019144,0.014737,0.07784,0.054301,0,100,2,O,0,0.00293,0,0,0,0.000049,0.987849,0.000507,0.001002,0.001555,0.000228,0.00066,0.011385,0.000022,0.000193,0.000148,0.000783,0.000546,2,0.007003,0.019256,0.077867,0.006311,0.002252,0.012663,0.007895,0.038595,0.032096,0.017128,0.011449,0.013511,0.012486,0.007011,0.060779,0.007406,0.011326,0.02829,-1220.4,31.2973,-2.1057,-55.051,-88.871,293.55,0.06381,44.1647,19.1606,25.8538,103.084,40.4624,2.82171,138.868,159.605,22.8939,17.4609,31.0766,-6.6708,26.4174,13.0485,0,334,334,123,319,123,303,301,332,333,140,117,335,126,538,120,2011,503,914,Jadeite,Jadeite,Fluorite,Corundum,Fluorite,CaNb2O6,Cassiterite,Scheelite,Manganotantalite,Rutile,Cr2O3,Mn,Magnetite,U,Crocoite,ThO2,Zr,Hf
Bischoff_c3,8,40,20,40,0,367,0.000063,0.036358,0,0.000804,0,0,78.3367,0.100178,0.075317,0.019533,0,0,0.57224,0.009705,0.022128,0.021678,0.011144,0.081039,21.378,100.665,0.000135,0.04901,0,0.001518,0,0,99.4571,0.126333,0.091966,0.032582,0,0,0.736184,0.01101,0.023837,0.024667,0.015053,0.095568,-0.00001,100.665,0.000112,0.078674,0,0.001481,0,0,32.8334,0.027107,0.020706,0.020286,0,0,0.509732,0.002028,0.005313,0.004647,0.006077,0.022586,66.4679,0.000333,0.117487,0.000001,0.002212,0,0,98.0637,0.080959,0.030922,0.060588,0,0,1.52242,0.006058,0.015868,0.013881,0.018151,0.067459,0,100,2,O,0.000003,0.002367,0,0.000045,0,0,0.987947,0.000816,0.000623,0.00061,0,0,0.015338,0.000061,0.00016,0.00014,0.000183,0.00068,2,0.007067,0.019435,0.078506,0.006369,0.002273,0.012779,0.007965,0.038943,0.032385,0.01728,0.011549,0.013631,0.012598,0.007073,0.061326,0.007471,0.011429,0.028545,7918.17,38.8805,-1.8556,558.754,-36.353,-397.07,0.064422,27.9561,30.8375,64.1322,-112.81,-45.014,2.27782,51.539,194.185,24.5015,73.1683,25.3239,-6.6702,26.4124,13.0485,5.04764,334,334,123,319,123,303,301,332,333,140,117,335,126,538,120,2011,503,914,Jadeite,Jadeite,Fluorite,Corundum,Fluorite,CaNb2O6,Cassiterite,Scheelite,Manganotantalite,Rutile,Cr2O3,Mn,Magnetite,U,Crocoite,ThO2,Zr,Hf
Bischoff_c3,8,40,20,40,0,368,0,0,0,0,0.004605,0,78.5401,0.172012,0.102877,0.035325,0.001115,0,0.535333,0.007055,0.002559,0.016445,0.050362,0.076735,21.457,101.002,0,0,0,0,0.006443,0,99.7152,0.216921,0.125619,0.058924,0.001629,0,0.688705,0.008004,0.002756,0.018713,0.068028,0.090492,-0.00001,101.002,0,0,0,0,0.0057,0,32.8262,0.046413,0.028204,0.036584,0.001063,0,0.475519,0.00147,0.000613,0.003516,0.027387,0.021327,66.5261,0,0,0.000001,0,0.017034,0,98.1077,0.138714,0.042146,0.109338,0.001589,0,1.42118,0.004394,0.001831,0.010508,0.081853,0.063739,0,100,2,O,0,0,0,0,0.000171,0,0.986866,0.001395,0.000848,0.0011,0.000032,0,0.014296,0.000044,0.000018,0.000106,0.000823,0.000641,2,0.007005,0.019264,0.07787,0.006312,0.002253,0.012673,0.007899,0.038607,0.032106,0.017131,0.01145,0.013513,0.012488,0.007015,0.0608,0.00741,0.011334,0.028298,-113.59,-603.72,-1.8732,-253.26,34.7736,-136.97,0.063784,16.3524,22.5115,35.8446,727.25,-126.47,2.37162,70.2306,1662.74,31.9579,16.612,26.4869,-6.6697,26.4075,13.0485,9.97203,334,334,123,319,123,303,301,332,333,140,117,335,126,538,120,2011,503,914,Jadeite,Jadeite,Fluorite,Corundum,Fluorite,CaNb2O6,Cassiterite,Scheelite,Manganotantalite,Rutile,Cr2O3,Mn,Magnetite,U,Crocoite,ThO2,Zr,Hf
Bischoff_c3,8,40,20,40,0,369,0,0.050379,0,0.002414,0.002262,0.007057,78.6522,0.116768,0.070516,0.009498,0.002992,0.013782,0.554108,0.002947,0.016504,0.022994,0.013104,0.090769,21.4713,101.1,0,0.06791,0,0.004561,0.003164,0.010095,99.8577,0.147254,0.086105,0.015844,0.004373,0.017796,0.712858,0.003343,0.017778,0.026165,0.017701,0.107042,0.000002,101.1,0,0.108519,0,0.00443,0.002794,0.003761,32.8162,0.031452,0.019299,0.00982,0.00285,0.012423,0.491344,0.000613,0.003945,0.004907,0.007114,0.025183,66.4554,0,0.162088,0.000001,0.006617,0.008348,0.005618,98.0313,0.093957,0.028825,0.029335,0.004256,0.037112,1.46779,0.001832,0.011784,0.014659,0.021251,0.07523,0,100,2,O,0,0.003266,0,0.000133,0.000084,0.000113,0.987616,0.000947,0.000581,0.000296,0.000086,0.000374,0.014787,0.000018,0.000119,0.000148,0.000214,0.000758,2,0.007032,0.019335,0.078121,0.006338,0.002261,0.012717,0.007927,0.038751,0.032225,0.017194,0.011492,0.013563,0.012535,0.007039,0.061026,0.007435,0.011374,0.028404,-41.985,28.2212,-1.922,185.391,70.7954,128.145,0.063978,23.9386,32.7405,129.571,272.564,70.6312,2.32085,168.427,259.003,22.9994,62.0317,22.5476,-6.6691,26.4025,13.0485,14.9989,334,334,123,319,123,303,301,332,333,140,117,335,126,538,120,2011,503,914,Jadeite,Jadeite,Fluorite,Corundum,Fluorite,CaNb2O6,Cassiterite,Scheelite,Manganotantalite,Rutile,Cr2O3,Mn,Magnetite,U,Crocoite,ThO2,Zr,Hf
Bischoff_c3,8,40,20,40,0,370,0,0.047447,0,0.000659,0.001857,0.010043,78.717,0.127896,0.10278,0.035265,0.004543,0.006855,0.539138,0.011358,0.05042,0.02372,0.029272,0.060208,21.513,101.282,0,0.063957,0,0.001245,0.002598,0.014367,99.9399,0.161287,0.1255,0.058824,0.00664,0.008851,0.693599,0.012885,0.054314,0.026991,0.03954,0.071002,0,101.282,0,0.10202,0,0.001207,0.00229,0.005344,32.7847,0.034388,0.028078,0.036394,0.004319,0.006168,0.477218,0.002359,0.01203,0.005053,0.015863,0.016675,66.4659,0,0.152434,0.000001,0.001804,0.006845,0.007984,97.9712,0.102763,0.041953,0.108756,0.006454,0.018431,1.42608,0.007049,0.035948,0.015101,0.047403,0.049829,0,100,2,O,0,0.00307,0,0.000036,0.000069,0.000161,0.986513,0.001035,0.000845,0.001095,0.00013,0.000186,0.01436,0.000071,0.000362,0.000152,0.000477,0.000502,2,0.007055,0.019401,0.078414,0.006359,0.00227,0.012762,0.007956,0.038887,0.032339,0.017255,0.011533,0.013612,0.012579,0.007065,0.061244,0.007463,0.011414,0.028504,-33.182,29.9987,-1.8357,680.063,86.4798,90.5821,0.064179,21.9771,22.6962,36.1613,180.501,141.428,2.37649,44.0144,85.2247,22.3849,28.2671,33.8745,-6.6685,26.3975,13.0485,20.0452,334,334,123,319,123,303,301,332,333,140,117,335,126,538,120,2011,503,914,Jadeite,Jadeite,Fluorite,Corundum,Fluorite,CaNb2O6,Cassiterite,Scheelite,Manganotantalite,Rutile,Cr2O3,Mn,Magnetite,U,Crocoite,ThO2,Zr,Hf
Bischoff_c3,8,40,20,40,0,371,0,0.026536,0,0,0,0,78.701,0.05968,0.079195,0.002422,0,0,0.480826,0.003837,0.040836,0.01915,0.011075,0.055299,21.4204,100.9,0,0.03577,0,0,0,0,99.9196,0.075261,0.096701,0.004039,0,0,0.618581,0.004353,0.043989,0.021791,0.01496,0.065213,0,100.9,0,0.057336,0,0,0,0,32.9373,0.016124,0.02174,0.002511,0,0,0.427671,0.000801,0.00979,0.0041,0.006031,0.01539,66.5012,0,0.08568,0.000001,0,0,0,98.44,0.048191,0.032488,0.007505,0,0,1.27818,0.002393,0.02926,0.012252,0.018024,0.045995,0,100,2,O,0,0.001724,0,0,0,0,0.990579,0.000485,0.000654,0.000076,0,0,0.012862,0.000024,0.000294,0.000123,0.000181,0.000463,2,0.007066,0.01944,0.078569,0.006369,0.002272,0.012775,0.007965,0.038939,0.032382,0.017285,0.011552,0.013633,0.012598,0.007073,0.061317,0.007471,0.011425,0.028542,-1631.3,52.8743,-1.9108,-200.34,-394.71,-1119.9,0.064255,46.5725,29.3493,506.245,-103.94,-58.015,2.59275,130.036,105.312,27.7025,73.5958,36.8901,-6.668,26.3926,13.0485,24.9696,334,334,123,319,123,303,301,332,333,140,117,335,126,538,120,2011,503,914,Jadeite,Jadeite,Fluorite,Corundum,Fluorite,CaNb2O6,Cassiterite,Scheelite,Manganotantalite,Rutile,Cr2O3,Mn,Magnetite,U,Crocoite,ThO2,Zr,Hf
Bischoff_c3,8,40,20,40,0,372,0,0.041114,0,0,0,0.000008,78.8188,0.053085,0.093667,0.033714,0.002526,0.018306,0.507082,0.006316,0.05221,0.018522,0.01061,0.061914,21.4958,101.214,0,0.05542,0,0,0,0.000012,100.069,0.066945,0.114373,0.056236,0.003692,0.023638,0.652359,0.007165,0.056242,0.021077,0.014331,0.073015,0.000002,101.214,0,0.088481,0,0,0,0.000004,32.8564,0.014286,0.025612,0.034824,0.002403,0.016486,0.449244,0.001313,0.012468,0.00395,0.005755,0.017163,66.4717,0,0.13218,0.000001,0,0,0.000007,98.1663,0.042683,0.038261,0.104044,0.00359,0.049257,1.34222,0.003922,0.037251,0.0118,0.017193,0.051277,0,100,2,O,0,0.002662,0,0,0,0,0.988582,0.00043,0.000771,0.001048,0.000072,0.000496,0.013517,0.000039,0.000375,0.000119,0.000173,0.000516,2,0.007075,0.01946,0.078642,0.006378,0.002275,0.012792,0.007975,0.038991,0.032425,0.017303,0.011566,0.013649,0.012614,0.007082,0.061403,0.00748,0.011441,0.02858,-34.501,34.5555,-1.9238,-180.14,-4974,107052,0.064301,52.3625,24.9233,37.8615,324.745,53.7773,2.49448,79.188,82.5298,28.6712,76.8921,33.0423,-6.6674,26.3876,13.0485,30.0059,334,334,123,319,123,303,301,332,333,140,117,335,126,538,120,2011,503,914,Jadeite,Jadeite,Fluorite,Corundum,Fluorite,CaNb2O6,Cassiterite,Scheelite,Manganotantalite,Rutile,Cr2O3,Mn,Magnetite,U,Crocoite,ThO2,Zr,Hf
Bischoff_c3,8,40,20,40,0,373,0,0.047303,0,0.001887,0,0,78.9056,0.074416,0.089442,0,0,0,0.496811,0.007374,0,0.021099,0.023362,0.028578,21.4906,101.187,0,0.063764,0,0.003565,0,0,100.179,0.093845,0.109214,0,0,0,0.639146,0.008366,0,0.024008,0.031557,0.033702,0.000004,101.187,0,0.101838,0,0.003461,0,0,32.9041,0.020034,0.024465,0,0,0,0.440299,0.001533,0,0.0045,0.012676,0.007925,66.4792,0,0.152197,0.000001,0.005172,0,0,98.3505,0.059881,0.036563,0,0,0,1.31606,0.004583,0,0.013452,0.037888,0.023687,0,100,2,O,0,0.003064,0,0.000104,0,0,0.989908,0.000603,0.000736,0,0,0,0.013246,0.000046,0,0.000135,0.000381,0.000238,2,0.006997,0.019248,0.077773,0.006308,0.00225,0.012651,0.007887,0.038563,0.032069,0.017116,0.011439,0.0135,0.012476,0.007003,0.060725,0.007397,0.011315,0.028266,-43.601,29.8506,-1.9036,236.005,-98.414,-41.758,0.063557,37.0909,25.7916,-88.22,-55.742,-72.111,2.50544,67.0912,-517.28,24.918,34.932,70.2558,-6.6668,26.3826,13.0485,35.0303,334,334,123,319,123,303,301,332,333,140,117,335,126,538,120,2011,503,914,Jadeite,Jadeite,Fluorite,Corundum,Fluorite,CaNb2O6,Cassiterite,Scheelite,Manganotantalite,Rutile,Cr2O3,Mn,Magnetite,U,Crocoite,ThO2,Zr,Hf
Bischoff_c3,8,40,20,40,0,374,0,0.026853,0,0,0,0,79.1344,0.072549,0.090036,0.020475,0.004272,0.008387,0.497929,0.014349,0.053539,0.025461,0.025199,0.069661,21.5753,101.618,0,0.036197,0,0,0,0,100.47,0.09149,0.109939,0.034154,0.006244,0.010829,0.640584,0.016278,0.057674,0.028972,0.034039,0.082149,0,101.618,0,0.057597,0,0,0,0,32.8776,0.019459,0.024536,0.021079,0.004052,0.007528,0.43966,0.002973,0.012742,0.005411,0.013622,0.019245,66.4945,0,0.086063,0.000001,0,0,0,98.2523,0.058151,0.036663,0.062992,0.006054,0.022496,1.31389,0.008883,0.03808,0.01617,0.040709,0.057513,0,100,2,O,0,0.001732,0,0,0,0,0.988884,0.000585,0.000738,0.000634,0.000122,0.000226,0.013224,0.000089,0.000383,0.000163,0.00041,0.000579,2,0.007003,0.019262,0.077863,0.006311,0.002252,0.012662,0.007895,0.038591,0.032093,0.017128,0.011448,0.01351,0.012485,0.007011,0.060773,0.007405,0.011324,0.028287,-119.37,51.7842,-1.8739,-197.19,-34.681,-129.23,0.063508,38.0592,25.6429,60.7138,190.472,114.923,2.5026,34.6145,79.6587,20.7081,32.4622,29.1184,-6.6663,26.3777,13.0485,39.9567,334,334,123,319,123,303,301,332,333,140,117,335,126,538,120,2011,503,914,Jadeite,Jadeite,Fluorite,Corundum,Fluorite,CaNb2O6,Cassiterite,Scheelite,Manganotantalite,Rutile,Cr2O3,Mn,Magnetite,U,Crocoite,ThO2,Zr,Hf
Bischoff_c3,8,40,20,40,0,375,0,0.04889,0,0,0.006472,0.000721,79.1269,0.057903,0.105289,0,0,0,0.413455,0.007737,0,0.020402,0.040935,0.075465,21.5419,101.446,0,0.065903,0,0,0.009055,0.001031,100.46,0.07302,0.128564,0,0,0,0.531909,0.008777,0,0.023216,0.055295,0.088994,0,101.446,0,0.105036,0,0,0.007975,0.000383,32.928,0.015556,0.02874,0,0,0,0.365665,0.001605,0,0.004343,0.022165,0.020883,66.4996,0,0.157083,0.000001,0,0.023854,0.000573,98.4887,0.046528,0.042981,0,0,0,1.09372,0.004802,0,0.01299,0.066295,0.062461,0,100,2,O,0,0.003159,0,0,0.00024,0.000012,0.990322,0.000468,0.000864,0,0,0,0.010998,0.000048,0,0.000131,0.000667,0.000628,2,0.007006,0.019265,0.077893,0.006313,0.002253,0.012667,0.007896,0.038602,0.032102,0.017137,0.011453,0.013515,0.012489,0.007012,0.060784,0.007406,0.011328,0.028295,-124.62,28.9418,-1.8924,-125.7,24.8108,1243.3,0.063528,47.5704,22.0051,-297.21,-336.2,-44.978,2.88469,64.0409,-57.688,25.7926,20.2646,26.9227,-6.6672,26.3727,13.0485,45.0494,334,334,123,319,123,303,301,332,333,140,117,335,126,538,120,2011,503,914,Jadeite,Jadeite,Fluorite,Corundum,Fluorite,CaNb2O6,Cassiterite,Scheelite,Manganotantalite,Rutile,Cr2O3,Mn,Magnetite,U,Crocoite,ThO2,Zr,Hf
Bischoff_c3,8,40,20,40,0,376,0,0.09751,0,0,0.008838,0,79.3023,0.072344,0.10921,0.015638,0.003046,0,0.395684,0.014352,0,0.02936,0.029795,0.079239,21.617,101.774,0,0.131441,0,0,0.012367,0,100.683,0.091232,0.133351,0.026085,0.004452,0,0.509046,0.016281,0,0.033408,0.040247,0.093445,0,101.774,0,0.208618,0,0,0.010846,0,32.8635,0.019354,0.029686,0.016058,0.002882,0,0.34849,0.002966,0,0.006223,0.016065,0.021836,66.4535,0,0.31206,0.000001,0,0.032449,0,98.3174,0.057903,0.044405,0.048039,0.00431,0,1.04258,0.008872,0,0.018619,0.048063,0.065326,0,100,2,O,0,0.006279,0,0,0.000326,0,0.989067,0.000582,0.000893,0.000483,0.000087,0,0.010488,0.000089,0,0.000187,0.000484,0.000657,2,0.007008,0.019264,0.077891,0.006315,0.002254,0.012672,0.007899,0.038616,0.032113,0.017141,0.011457,0.013519,0.012493,0.007014,0.060807,0.007409,0.011333,0.028305,-5.9207,15.0422,-1.7653,-6.3812,18.2403,-71.018,0.063485,38.1911,21.2403,79.0732,266.922,-255.82,2.98587,34.6251,-26.163,17.9979,27.5882,25.6717,-6.6701,26.3671,13.0485,51.3557,334,334,123,319,123,303,301,332,333,140,117,335,126,538,120,2011,503,914,Jadeite,Jadeite,Fluorite,Corundum,Fluorite,CaNb2O6,Cassiterite,Scheelite,Manganotantalite,Rutile,Cr2O3,Mn,Magnetite,U,Crocoite,ThO2,Zr,Hf
Bischoff_c3,8,40,20,40,0,377,0,0.159619,0,0,0.015809,0.002818,79.5044,0.062222,0.088239,0.026439,0,0,0.416033,0.016834,0,0.03842,0.027785,0.071008,21.7009,102.131,0,0.215162,0,0,0.02212,0.004031,100.94,0.078468,0.107745,0.044102,0,0,0.535225,0.019097,0,0.043719,0.037532,0.083739,0,102.131,0,0.339793,0,0,0.019304,0.001484,32.7829,0.016564,0.023866,0.027014,0,0,0.364585,0.003461,0,0.008104,0.014907,0.01947,66.3786,0,0.508081,0.000001,0,0.057728,0.002219,98.0383,0.049534,0.035686,0.080786,0,0,1.0903,0.010351,0,0.024234,0.04458,0.058225,0,100,2,O,0,0.010238,0,0,0.000582,0.000045,0.987756,0.000499,0.000719,0.000814,0,0,0.010985,0.000104,0,0.000244,0.000449,0.000587,2,0.007006,0.019255,0.077838,0.006316,0.002253,0.012668,0.007897,0.038614,0.032112,0.017136,0.011455,0.013517,0.012492,0.007012,0.060811,0.007407,0.011331,0.028303,-4.2475,9.58441,-0.83765,-5.6905,10.305,318.571,0.06341,44.3176,26.1712,47.3894,-259.25,-370.27,2.87202,29.5412,-122.88,13.8023,29.5264,28.5919,-6.6691,26.3615,13.0485,57.0462,334,334,123,319,123,303,301,332,333,140,117,335,126,538,120,2011,503,914,Jadeite,Jadeite,Fluorite,Corundum,Fluorite,CaNb2O6,Cassiterite,Scheelite,Manganotantalite,Rutile,Cr2O3,Mn,Magnetite,U,Crocoite,ThO2,Zr,Hf
Bischoff_c3,8,40,20,40,0,378,0.001513,0.170353,0,0.002077,0.007016,0.007416,79.5689,0.092273,0.076662,0.032771,0.001491,0.016451,0.343428,0.018057,0.051061,0.026731,0.018871,0.074371,21.7182,102.228,0.003236,0.229631,0,0.003925,0.009817,0.010609,101.021,0.116364,0.093609,0.054664,0.002179,0.021242,0.44182,0.020484,0.055004,0.030417,0.02549,0.087705,0,102.228,0.002634,0.362389,0,0.003765,0.008561,0.003904,32.7864,0.024546,0.02072,0.033459,0.001402,0.014645,0.300747,0.00371,0.012053,0.005634,0.010117,0.020378,66.3849,0.007881,0.542189,0.000001,0.005634,0.025617,0.005841,98.1071,0.073448,0.031,0.100121,0.002098,0.043821,0.899928,0.011101,0.036065,0.016859,0.030274,0.060977,0,100,2,O,0.000079,0.010918,0,0.000113,0.000258,0.000118,0.987768,0.000739,0.000624,0.001008,0.000042,0.000441,0.009061,0.000112,0.000363,0.00017,0.000305,0.000614,2,0.00701,0.019264,0.077938,0.006319,0.002255,0.012676,0.007904,0.038635,0.032129,0.017147,0.011463,0.013525,0.012499,0.007018,0.060849,0.007413,0.011338,0.028319,327.686,9.04673,-1.9714,214.692,22.9264,121.586,0.063416,30.067,30.0647,38.555,544.538,59.1774,3.34001,27.5767,83.6163,19.7568,43.1595,27.3338,-6.664,26.3578,13.0485,63.3388,334,334,123,319,123,303,301,332,333,140,117,335,126,538,120,2011,503,914,Jadeite,Jadeite,Fluorite,Corundum,Fluorite,CaNb2O6,Cassiterite,Scheelite,Manganotantalite,Rutile,Cr2O3,Mn,Magnetite,U,Crocoite,ThO2,Zr,Hf
Bischoff_c3,8,40,20,40,0,379,0.007602,0.066454,0,0,0.007114,0,79.7283,0.054979,0.094611,0,0,0,0.188791,0.016368,0.056194,0.017858,0.018909,0.093778,21.652,102.003,0.016264,0.089578,0,0,0.009954,0,101.224,0.069333,0.115525,0,0,0,0.242879,0.018568,0.060534,0.02032,0.025543,0.110591,-0.00001,102.003,0.01331,0.142134,0,0,0.008728,0,33.0306,0.014705,0.02571,0,0,0,0.166227,0.003381,0.013336,0.003784,0.010193,0.025835,66.542,0.039881,0.212941,0.000001,0,0.026152,0,98.971,0.04406,0.038518,0,0,0,0.498072,0.010131,0.039961,0.011339,0.030542,0.07741,0,100,2,O,0.0004,0.004272,0,0,0.000262,0,0.992775,0.000442,0.000773,0,0,0,0.004996,0.000102,0.000401,0.000114,0.000306,0.000777,2,0.007016,0.019287,0.078132,0.006318,0.002256,0.012683,0.007908,0.038645,0.032138,0.017167,0.011473,0.013534,0.012505,0.007023,0.060855,0.007417,0.01134,0.028327,65.6062,21.6006,-1.8669,-66.435,22.6246,-254.88,0.063336,50.1267,24.4602,-116.51,-152.26,-89.396,5.49252,30.42,76.007,29.477,43.0813,21.7789,-6.6634,26.3528,13.0485,68.3644,334,334,123,319,123,303,301,332,333,140,117,335,126,538,120,2011,503,914,Jadeite,Jadeite,Fluorite,Corundum,Fluorite,CaNb2O6,Cassiterite,Scheelite,Manganotantalite,Rutile,Cr2O3,Mn,Magnetite,U,Crocoite,ThO2,Zr,Hf
Bischoff_c3,8,40,20,40,0,380,0,0.029131,0,0,0.00034,0.002028,79.5808,0.079408,0.136326,0.086247,0.006731,0.02096,0.179603,0.007005,0.063377,0.030307,0.04821,0.058734,21.6735,102.003,0,0.039268,0,0,0.000475,0.002901,101.037,0.10014,0.166462,0.143866,0.009837,0.027064,0.231058,0.007946,0.068271,0.034487,0.065122,0.069264,0,102.003,0,0.062283,0,0,0.000417,0.001073,32.9574,0.02123,0.037033,0.088505,0.006363,0.018753,0.158078,0.001446,0.015036,0.00642,0.025978,0.016175,66.5838,0,0.093342,0.000001,0,0.001249,0.001608,98.7848,0.063635,0.0555,0.265282,0.009536,0.056209,0.473815,0.004336,0.045067,0.019243,0.077865,0.048481,0,100,2,O,0,0.001871,0,0,0.000013,0.000032,0.989953,0.000638,0.001112,0.002658,0.000191,0.000563,0.004748,0.000043,0.000452,0.000193,0.00078,0.000486,2,0.007013,0.019282,0.078142,0.006316,0.002256,0.012682,0.007908,0.038644,0.032137,0.017162,0.011472,0.013532,0.012504,0.007023,0.060856,0.007418,0.01134,0.028326,-34.669,47.8718,-1.8649,-915.1,468.888,442.732,0.063403,34.8625,17.1229,15.5805,121.532,46.6985,5.73459,70.8184,67.4169,17.461,17.3301,34.4946,-6.6628,26.3479,13.0485,73.3022,334,334,123,319,123,303,301,332,333,140,117,335,126,538,120,2011,503,914,Jadeite,Jadeite,Fluorite,Corundum,Fluorite,CaNb2O6,Cassiterite,Scheelite,Manganotantalite,Rutile,Cr2O3,Mn,Magnetite,U,Crocoite,ThO2,Zr,Hf
Bischoff_c3,8,40,20,40,0,381,0,0.025243,0,0.002761,0,0.00883,79.94,0.070343,0.073732,0.03332,0.001284,0,0.267309,0.01275,0.056325,0.032522,0.013848,0.051762,21.7264,102.317,0,0.034026,0,0.005218,0,0.012631,101.493,0.088708,0.090031,0.05558,0.001876,0,0.343892,0.014464,0.060675,0.037007,0.018705,0.061041,0.000002,102.317,0,0.053825,0,0.005017,0,0.004659,33.0169,0.018756,0.019975,0.0341,0.00121,0,0.234639,0.002626,0.013327,0.006871,0.007442,0.014216,66.5664,0,0.080597,0.000001,0.007512,0,0.006976,98.879,0.056171,0.029911,0.102123,0.001812,0,0.702696,0.007864,0.03991,0.020577,0.022286,0.042574,0,100,2,O,0,0.001617,0,0.000151,0,0.00014,0.991999,0.000564,0.0006,0.001025,0.000036,0,0.00705,0.000079,0.0004,0.000206,0.000224,0.000427,2,0.007012,0.019291,0.078106,0.006319,0.002256,0.012678,0.007906,0.038641,0.032135,0.017162,0.01147,0.013532,0.012504,0.007021,0.060849,0.007415,0.011337,0.028324,-76.022,55.0997,-1.8425,161.627,-96.936,102.254,0.063247,39.2872,31.2457,37.9755,632.678,-1089.2,4.0938,38.9855,75.823,16.2814,58.5462,39.0769,-6.6623,26.3429,13.0485,78.3367,334,334,123,319,123,303,301,332,333,140,117,335,126,538,120,2011,503,914,Jadeite,Jadeite,Fluorite,Corundum,Fluorite,CaNb2O6,Cassiterite,Scheelite,Manganotantalite,Rutile,Cr2O3,Mn,Magnetite,U,Crocoite,ThO2,Zr,Hf
Bischoff_c3,8,40,20,40,0,382,0.013509,0.103469,0,0,0.005645,0.010353,80.2837,0.110034,0.096903,0.035899,0,0,0.277587,0.015903,0.098121,0.03959,0.023672,0.048098,21.8891,103.052,0.028901,0.139474,0,0,0.007899,0.014811,101.929,0.138762,0.118324,0.059881,0,0,0.357115,0.018041,0.105698,0.04505,0.031976,0.056721,0.000002,103.052,0.023374,0.218708,0,0,0.006845,0.005415,32.8706,0.029084,0.026024,0.03642,0,0,0.241542,0.003247,0.023014,0.008291,0.012611,0.013095,66.4818,0.069996,0.327474,0.000001,0,0.020497,0.008109,98.435,0.087096,0.038966,0.109064,0,0,0.723328,0.009723,0.068917,0.024829,0.037764,0.039215,0,100,2,O,0.000703,0.006579,0,0,0.000206,0.000163,0.988859,0.000875,0.000783,0.001096,0,0,0.007266,0.000098,0.000692,0.000249,0.000379,0.000394,2,0.007011,0.019276,0.07806,0.006318,0.002256,0.012681,0.007908,0.038643,0.032137,0.017158,0.011469,0.013531,0.012503,0.007023,0.060863,0.007418,0.01134,0.028325,37.0928,14.243,-1.8802,-190.81,28.4473,87.3365,0.06313,25.3011,23.8918,35.3496,-716.44,-125.18,3.96829,31.3031,43.6244,13.4187,34.5576,42.019,-6.6617,26.3379,13.0485,83.3634,334,334,123,319,123,303,301,332,333,140,117,335,126,538,120,2011,503,914,Jadeite,Jadeite,Fluorite,Corundum,Fluorite,CaNb2O6,Cassiterite,Scheelite,Manganotantalite,Rutile,Cr2O3,Mn,Magnetite,U,Crocoite,ThO2,Zr,Hf
Bischoff_c3,8,40,20,40,0,383,0.017247,0.094206,0,0.018438,0.00785,0.011896,80.407,0.046803,0.120772,0,0.002757,0,0.451575,0.0194,0.078926,0.037584,0.026202,0.047022,21.9567,103.344,0.036897,0.126987,0,0.034839,0.010983,0.017018,102.086,0.059023,0.14747,0,0.004029,0,0.58095,0.022008,0.085021,0.042767,0.035394,0.055452,0,103.344,0.029727,0.198368,0,0.033081,0.009481,0.006198,32.7953,0.012324,0.032311,0,0.002567,0,0.391438,0.003945,0.018441,0.007841,0.013905,0.012753,66.4323,0.088919,0.296678,0.000001,0.049476,0.02836,0.00927,98.0973,0.036863,0.048324,0,0.003839,0,1.17087,0.011802,0.055161,0.023454,0.041594,0.038147,0,100,2,O,0.000895,0.005972,0,0.000996,0.000285,0.000187,0.987332,0.000371,0.000973,0,0.000077,0,0.011785,0.000119,0.000555,0.000236,0.000419,0.000384,2,0.00701,0.01927,0.077924,0.006318,0.002255,0.012675,0.007904,0.038634,0.032128,0.017146,0.011461,0.013524,0.012499,0.007019,0.060847,0.007414,0.011337,0.028318,29.1455,15.5375,-1.8428,24.5919,20.5186,76.0728,0.063078,58.7761,19.2613,-150.15,294.917,-115.04,2.69774,25.6825,54.1692,14.1162,31.2803,42.9597,-6.6612,26.3341,13.0485,87.1944,334,334,123,319,123,303,301,332,333,140,117,335,126,538,120,2011,503,914,Jadeite,Jadeite,Fluorite,Corundum,Fluorite,CaNb2O6,Cassiterite,Scheelite,Manganotantalite,Rutile,Cr2O3,Mn,Magnetite,U,Crocoite,ThO2,Zr,Hf
Bischoff_c4,9,40,20,40,0,384,0.027023,0.05774,0,0.020205,0.007551,0.00855,80.5054,0.031791,0.097661,0.008897,0,0.00796,0.451305,0.024521,0.205252,0.033326,0.027293,0.08369,21.9964,103.595,0.057812,0.077832,0,0.038176,0.010566,0.012231,102.21,0.040091,0.11925,0.014841,0,0.010278,0.580602,0.027817,0.221102,0.037922,0.036867,0.098694,0.000002,103.595,0.046511,0.121407,0,0.036198,0.009108,0.004449,32.7881,0.008359,0.02609,0.008979,0,0.007004,0.390639,0.00498,0.047888,0.006943,0.014463,0.022665,66.4563,0.139047,0.181477,0.000001,0.054108,0.027228,0.00665,98.0221,0.024989,0.038999,0.026843,0,0.020939,1.16784,0.014887,0.143163,0.020756,0.043239,0.06776,0,100,2,O,0.0014,0.003654,0,0.001089,0.000274,0.000134,0.986756,0.000252,0.000785,0.00027,0,0.000211,0.011756,0.00015,0.001441,0.000209,0.000435,0.000682,2,0.007013,0.019277,0.077988,0.006317,0.002257,0.012679,0.007909,0.038641,0.032135,0.017152,0.011464,0.013528,0.012501,0.007024,0.060862,0.007419,0.011337,0.028324,18.7669,24.6847,-1.9651,22.4773,21.3317,105.579,0.063048,86.3014,23.7085,137.877,-155.83,121.187,2.69898,20.3751,20.9677,15.9017,30.0609,24.3458,-6.5835,26.3631,13.0485,0,334,334,123,319,123,303,301,332,333,140,117,335,126,538,120,2011,503,914,Jadeite,Jadeite,Fluorite,Corundum,Fluorite,CaNb2O6,Cassiterite,Scheelite,Manganotantalite,Rutile,Cr2O3,Mn,Magnetite,U,Crocoite,ThO2,Zr,Hf
Bischoff_c4,9,40,20,40,0,385,0.030729,0.086853,0,0.007519,0.005179,0.005375,80.4282,0.074179,0.089249,0.008685,0.004383,0.015128,0.408807,0.013333,0.112071,0.032991,0.008647,0.068437,21.9593,103.359,0.065741,0.117077,0,0.014207,0.007246,0.00769,102.113,0.093545,0.108978,0.014487,0.006406,0.019534,0.525928,0.015125,0.120726,0.037541,0.011681,0.080706,0,103.359,0.052973,0.182913,0,0.013492,0.006256,0.002801,32.8088,0.019535,0.023881,0.008779,0.004081,0.013333,0.354416,0.002712,0.026189,0.006884,0.00459,0.018564,66.4498,0.15843,0.273522,0.000001,0.020176,0.01871,0.004189,98.1224,0.058424,0.03571,0.026255,0.006103,0.039875,1.05997,0.008111,0.078325,0.020588,0.013726,0.05552,0,100,2,O,0.001594,0.005505,0,0.000406,0.000188,0.000084,0.987474,0.000588,0.000719,0.000264,0.000123,0.000401,0.010667,0.000082,0.000788,0.000207,0.000138,0.000559,2,0.00701,0.019271,0.07796,0.006317,0.002255,0.012677,0.007905,0.038633,0.032128,0.017148,0.011461,0.013525,0.012499,0.00702,0.060847,0.007415,0.011337,0.028318,16.5502,16.7636,-1.8687,59.6332,30.9741,167.453,0.063065,37.2738,25.8922,141.17,185.903,64.2548,2.91206,37.2837,38.2127,16.052,93.3211,29.6623,-6.5837,26.3638,13.0485,0.730901,334,334,123,319,123,303,301,332,333,140,117,335,126,538,120,2011,503,914,Jadeite,Jadeite,Fluorite,Corundum,Fluorite,CaNb2O6,Cassiterite,Scheelite,Manganotantalite,Rutile,Cr2O3,Mn,Magnetite,U,Crocoite,ThO2,Zr,Hf
Bischoff_c4,9,40,20,40,0,386,0.012236,0.039048,0,0.005294,0.005458,0,80.1982,0.070852,0.085575,0.037297,0,0,0.208665,0.015311,0.048815,0.031994,0.02888,0.071593,21.812,102.671,0.026176,0.052635,0,0.010003,0.007637,0,101.821,0.08935,0.104491,0.062214,0,0,0.268447,0.017369,0.052584,0.036406,0.039011,0.084428,0,102.671,0.021273,0.082935,0,0.009581,0.00665,0,32.9939,0.018818,0.023093,0.038021,0,0,0.182445,0.003141,0.011504,0.006733,0.015459,0.019586,66.5669,0.063737,0.124246,0.000001,0.014353,0.019924,0,98.8571,0.056383,0.034595,0.11392,0,0,0.546647,0.009411,0.03447,0.020173,0.046319,0.058683,0,100,2,O,0.000639,0.002492,0,0.000288,0.0002,0,0.991301,0.000565,0.000694,0.001142,0,0,0.005482,0.000094,0.000346,0.000202,0.000464,0.000588,2,0.007012,0.019283,0.078108,0.006317,0.002256,0.012679,0.007906,0.038638,0.032132,0.017161,0.01147,0.013531,0.012503,0.007021,0.060845,0.007415,0.011337,0.028321,40.9114,35.9937,-1.9006,84.5002,29.4052,-1017.4,0.06314,39.0048,26.9865,34.0864,-224.79,-50.894,5.03966,32.4959,87.4486,16.5464,28.4482,28.3787,-6.5872,26.3674,13.0485,5.74442,334,334,123,319,123,303,301,332,333,140,117,335,126,538,120,2011,503,914,Jadeite,Jadeite,Fluorite,Corundum,Fluorite,CaNb2O6,Cassiterite,Scheelite,Manganotantalite,Rutile,Cr2O3,Mn,Magnetite,U,Crocoite,ThO2,Zr,Hf
Bischoff_c4,9,40,20,40,0,387,0.005959,0.07102,0,0,0,0.011266,80.0791,0.053907,0.075723,0.025101,0.007744,0.002472,0.1682,0.013653,0.079249,0.025901,0.035521,0.054062,21.7602,102.469,0.012748,0.095733,0,0,0,0.016117,101.669,0.067981,0.092463,0.04187,0.011319,0.003192,0.216388,0.015489,0.085369,0.029473,0.047981,0.063755,0,102.469,0.010381,0.151147,0,0,0,0.005933,33.0114,0.014346,0.020476,0.02564,0.007287,0.002202,0.147362,0.002806,0.018715,0.005462,0.019052,0.01482,66.543,0.031113,0.226508,0.000001,0,0,0.008891,98.9414,0.042999,0.030685,0.076848,0.01092,0.006599,0.44167,0.008411,0.056092,0.016369,0.057103,0.044418,0,100,2,O,0.000312,0.004543,0,0,0,0.000178,0.992183,0.000431,0.000615,0.000771,0.000219,0.000066,0.004429,0.000084,0.000562,0.000164,0.000573,0.000445,2,0.007011,0.019282,0.078118,0.006317,0.002256,0.012676,0.007906,0.038636,0.032131,0.017162,0.011471,0.013531,0.012503,0.007021,0.060842,0.007415,0.011335,0.02832,83.5303,20.2756,-1.8987,-314.81,-49.162,80.2892,0.063188,51.1021,30.433,49.9071,105.756,387.889,6.07138,36.4191,53.9481,20.3868,23.2579,37.4289,-6.5906,26.371,13.0485,10.7038,334,334,123,319,123,303,301,332,333,140,117,335,126,538,120,2011,503,914,Jadeite,Jadeite,Fluorite,Corundum,Fluorite,CaNb2O6,Cassiterite,Scheelite,Manganotantalite,Rutile,Cr2O3,Mn,Magnetite,U,Crocoite,ThO2,Zr,Hf
Bischoff_c4,9,40,20,40,0,388,0.00099,0.053708,0,0,0,0,80.1531,0.045244,0.083882,0.072841,0,0,0.106826,0.005525,0.088584,0.029791,0.021255,0.051081,21.7678,102.481,0.002118,0.072397,0,0,0,0,101.763,0.057056,0.102424,0.121503,0,0,0.137432,0.006268,0.095425,0.033899,0.028711,0.060238,0,102.481,0.001725,0.114325,0,0,0,0,33.0483,0.012043,0.022686,0.074419,0,0,0.09361,0.001136,0.020923,0.006283,0.011403,0.014005,66.5791,0.005172,0.171389,0.000001,0,0,0,99.0884,0.036109,0.034009,0.223129,0,0,0.280669,0.003406,0.062734,0.018838,0.034188,0.041991,0,100,2,O,0.000052,0.003434,0,0,0,0,0.992753,0.000362,0.000681,0.002236,0,0,0.002812,0.000034,0.000629,0.000189,0.000343,0.000421,2,0.007011,0.019283,0.07816,0.006317,0.002255,0.012675,0.007905,0.038633,0.032128,0.017164,0.011472,0.013531,0.012503,0.00702,0.060837,0.007414,0.011333,0.028318,500.469,26.4658,-1.9304,-175.26,-40.034,-94.152,0.063146,60.783,27.5183,18.1828,-80.334,-192.09,9.1102,89.691,48.2818,17.7514,38.3819,39.5833,-6.594,26.3746,13.0485,15.6411,334,334,123,319,123,303,301,332,333,140,117,335,126,538,120,2011,503,914,Jadeite,Jadeite,Fluorite,Corundum,Fluorite,CaNb2O6,Cassiterite,Scheelite,Manganotantalite,Rutile,Cr2O3,Mn,Magnetite,U,Crocoite,ThO2,Zr,Hf
Bischoff_c4,9,40,20,40,0,389,0.001793,0.056289,0,0,0.004479,0,80.0352,0.096444,0.060271,0.020597,0,0,0.102437,0.008942,0.099082,0.026097,0.032525,0.070456,21.7198,102.335,0.003836,0.075877,0,0,0.006267,0,101.614,0.121624,0.073594,0.034357,0,0,0.131785,0.010144,0.106734,0.029696,0.043935,0.083087,0.000002,102.335,0.003131,0.120084,0,0,0.005481,0,33.0722,0.025728,0.016336,0.021089,0,0,0.089961,0.001843,0.023454,0.005516,0.017487,0.01936,66.5783,0.009388,0.180017,0.000001,0,0.016433,0,99.1567,0.077138,0.024489,0.06323,0,0,0.26972,0.005524,0.07032,0.016538,0.05243,0.058044,0,100,2,O,0.000094,0.003607,0,0,0.000165,0,0.993484,0.000773,0.000491,0.000634,0,0,0.002702,0.000055,0.000705,0.000166,0.000525,0.000582,2,0.007013,0.019287,0.078194,0.006317,0.002256,0.012681,0.007909,0.038641,0.032135,0.017169,0.011475,0.013534,0.012505,0.007024,0.060849,0.007418,0.011337,0.028324,276.614,25.3061,-1.891,-324.43,35.7921,-189.39,0.063202,28.7923,38.1141,60.5066,-278.87,-55.275,9.46735,55.5223,43.1963,20.242,25.3403,28.8315,-6.5975,26.3783,13.0485,20.7344,334,334,123,319,123,303,301,332,333,140,117,335,126,538,120,2011,503,914,Jadeite,Jadeite,Fluorite,Corundum,Fluorite,CaNb2O6,Cassiterite,Scheelite,Manganotantalite,Rutile,Cr2O3,Mn,Magnetite,U,Crocoite,ThO2,Zr,Hf
Bischoff_c4,9,40,20,40,0,390,0.007076,0.030633,0,0,0.004421,0.001128,79.8699,0.051979,0.07859,0.009688,0.00024,0,0.104222,0.020481,0.014007,0.031488,0.024896,0.101944,21.6573,102.008,0.015137,0.041293,0,0,0.006186,0.001614,101.404,0.065549,0.095963,0.016161,0.000351,0,0.134081,0.023234,0.015088,0.03583,0.033629,0.12022,0.000006,102.008,0.012397,0.065569,0,0,0.005429,0.000598,33.1143,0.013913,0.021373,0.009953,0.000228,0,0.091834,0.004234,0.003327,0.006678,0.01343,0.028106,66.6086,0.037176,0.098312,0.000001,0,0.016279,0.000896,99.3008,0.04172,0.032045,0.029847,0.000341,0,0.275386,0.012697,0.009976,0.020025,0.040274,0.084281,0,100,2,O,0.000372,0.001969,0,0,0.000163,0.000018,0.994295,0.000418,0.000642,0.000299,0.000007,0,0.002757,0.000127,0.0001,0.000201,0.000403,0.000844,2,0.007015,0.019289,0.07818,0.006317,0.002256,0.012681,0.007906,0.038638,0.032132,0.017168,0.011474,0.013533,0.012504,0.007021,0.060838,0.007415,0.011337,0.028321,70.4492,45.5935,-1.9793,-42.779,36.2443,795.289,0.063255,52.981,29.3419,126.868,3374.62,-47.646,9.3185,24.3436,304.206,16.8088,32.8865,20.0679,-6.6009,26.382,13.0485,25.7665,334,334,123,319,123,303,301,332,333,140,117,335,126,538,120,2011,503,914,Jadeite,Jadeite,Fluorite,Corundum,Fluorite,CaNb2O6,Cassiterite,Scheelite,Manganotantalite,Rutile,Cr2O3,Mn,Magnetite,U,Crocoite,ThO2,Zr,Hf
Bischoff_c4,9,40,20,40,0,391,0,0.003794,0,0,0.004086,0.000133,79.875,0.076615,0.104174,0.021963,0,0.014577,0.133834,0.019531,0.079514,0.01881,0.021122,0.062187,21.6683,102.104,0,0.005114,0,0,0.005717,0.00019,101.41,0.096618,0.127202,0.036635,0,0.018822,0.172177,0.022156,0.085654,0.021404,0.028531,0.073336,0,102.104,0,0.008118,0,0,0.005015,0.00007,33.1065,0.020501,0.028322,0.022556,0,0.013053,0.117891,0.004036,0.01888,0.003988,0.011391,0.01714,66.6226,0,0.012167,0.000001,0,0.015032,0.000105,99.2425,0.061454,0.04245,0.067616,0,0.039129,0.3534,0.0121,0.056595,0.011955,0.034146,0.051379,0,100,2,O,0,0.000244,0,0,0.000151,0.000002,0.993852,0.000615,0.00085,0.000677,0,0.000392,0.003539,0.000121,0.000567,0.00012,0.000342,0.000515,2,0.007015,0.019295,0.078214,0.006317,0.002256,0.012683,0.007909,0.038643,0.032136,0.01717,0.011475,0.013535,0.012506,0.007024,0.060849,0.007418,0.011339,0.028325,-131.31,360.398,-1.8742,-81.083,39.214,6754.64,0.063261,36.1134,22.2579,56.8429,-81.825,66.6931,7.43257,25.529,53.7735,27.9975,38.6385,32.6051,-6.6044,26.3855,13.0485,30.7162,334,334,123,319,123,303,301,332,333,140,117,335,126,538,120,2011,503,914,Jadeite,Jadeite,Fluorite,Corundum,Fluorite,CaNb2O6,Cassiterite,Scheelite,Manganotantalite,Rutile,Cr2O3,Mn,Magnetite,U,Crocoite,ThO2,Zr,Hf
Bischoff_c4,9,40,20,40,0,392,0.00295,0.025529,0,0,0,0.008629,79.5598,0.083477,0.084872,0,0,0.010728,0.115823,0.010549,0.039224,0.021512,0.007136,0.053824,21.5625,101.587,0.006311,0.034413,0,0,0,0.012344,101.01,0.105272,0.103634,0,0,0.013852,0.149006,0.011968,0.042253,0.024479,0.00964,0.063474,0,101.587,0.005191,0.054887,0,0,0,0.004591,33.1318,0.022442,0.023183,0,0,0.009652,0.102509,0.002191,0.009357,0.004582,0.003867,0.014905,66.6108,0.015568,0.082294,0.000001,0,0,0.006883,99.3522,0.067298,0.03476,0,0,0.028942,0.307393,0.006569,0.02806,0.013741,0.011595,0.044695,0,100,2,O,0.000156,0.001648,0,0,0,0.000138,0.994788,0.000674,0.000696,0,0,0.00029,0.003078,0.000066,0.000281,0.000138,0.000116,0.000448,2,0.007013,0.019292,0.078188,0.006317,0.002256,0.012681,0.007906,0.038638,0.032132,0.017169,0.011474,0.013533,0.012504,0.007021,0.060838,0.007415,0.011337,0.028322,168.312,54.4969,-1.9411,-42.602,-78.947,104.633,0.06338,33.1834,27.206,-140.28,-138.91,90.2322,8.46509,47.0784,108.77,24.5012,112.927,37.5941,-6.6078,26.3892,13.0485,35.7483,334,334,123,319,123,303,301,332,333,140,117,335,126,538,120,2011,503,914,Jadeite,Jadeite,Fluorite,Corundum,Fluorite,CaNb2O6,Cassiterite,Scheelite,Manganotantalite,Rutile,Cr2O3,Mn,Magnetite,U,Crocoite,ThO2,Zr,Hf
Bischoff_c4,9,40,20,40,0,393,0.004382,0.020506,0,0,0,0,79.4483,0.098595,0.070573,0.025089,0.004359,0,0.110601,0.015389,0.010246,0.026875,0.033845,0.039645,21.5495,101.458,0.009374,0.027641,0,0,0,0,100.868,0.124337,0.086174,0.04185,0.006372,0,0.142287,0.017458,0.011038,0.030581,0.045718,0.046753,0,101.458,0.007717,0.04412,0,0,0,0,33.1111,0.026528,0.019292,0.025909,0.004147,0,0.097963,0.003198,0.002446,0.005729,0.018353,0.010987,66.6225,0.023145,0.06616,0.000001,0,0,0,99.3024,0.079558,0.02893,0.077704,0.006219,0,0.293797,0.009591,0.007337,0.017182,0.055042,0.032951,0,100,2,O,0.000232,0.001324,0,0,0,0,0.993992,0.000796,0.000579,0.000778,0.000125,0,0.002941,0.000096,0.000073,0.000172,0.000551,0.00033,2,0.00701,0.019286,0.078157,0.006316,0.002255,0.012676,0.007904,0.038629,0.032125,0.017164,0.011471,0.01353,0.012502,0.007018,0.060824,0.007412,0.011334,0.028315,113.405,67.5556,-1.9841,-36.227,-838.9,-110.21,0.063414,28.1675,32.6124,49.9332,187.052,-2208.1,8.8256,32.3233,415.672,19.6502,24.3728,50.8612,-6.6112,26.3928,13.0485,40.6855,334,334,123,319,123,303,301,332,333,140,117,335,126,538,120,2011,503,914,Jadeite,Jadeite,Fluorite,Corundum,Fluorite,CaNb2O6,Cassiterite,Scheelite,Manganotantalite,Rutile,Cr2O3,Mn,Magnetite,U,Crocoite,ThO2,Zr,Hf
Bischoff_c4,9,40,20,40,0,394,0.007318,0.035612,0,0,0,0,79.5644,0.055863,0.100827,0.016185,0,0,0.123561,0.009929,0.019271,0.025962,0.016793,0.097031,21.5849,101.658,0.015656,0.048004,0,0,0,0,101.016,0.070447,0.123115,0.026998,0,0,0.15896,0.011264,0.020759,0.029543,0.022684,0.114427,0,101.658,0.012864,0.076473,0,0,0,0,33.0941,0.015,0.027509,0.016681,0,0,0.109226,0.002059,0.004592,0.005524,0.009088,0.026838,66.6001,0.038574,0.114659,0.000001,0,0,0,99.2388,0.044982,0.041245,0.050021,0,0,0.327534,0.006175,0.013769,0.016564,0.027253,0.080477,0,100,2,O,0.000386,0.002296,0,0,0,0,0.993815,0.00045,0.000826,0.000501,0,0,0.00328,0.000062,0.000138,0.000166,0.000273,0.000806,2,0.007015,0.019289,0.078171,0.006317,0.002256,0.012683,0.007907,0.038641,0.032135,0.017168,0.011474,0.013534,0.012505,0.007021,0.060845,0.007416,0.01134,0.028324,68.1352,39.3731,-1.8582,-87.987,-160.78,-261.4,0.063388,49.3376,22.9801,76.5714,-218.87,-494.9,7.9851,50.0079,221.185,20.3414,48.4162,21.0624,-6.6146,26.3965,13.0485,45.7176,334,334,123,319,123,303,301,332,333,140,117,335,126,538,120,2011,503,914,Jadeite,Jadeite,Fluorite,Corundum,Fluorite,CaNb2O6,Cassiterite,Scheelite,Manganotantalite,Rutile,Cr2O3,Mn,Magnetite,U,Crocoite,ThO2,Zr,Hf
Bischoff_c4,9,40,20,40,0,395,0.000994,0.010291,0,0,0,0,79.4821,0.082856,0.109842,0.002358,0.003125,0,0.153234,0.004713,0,0.02817,0.036226,0.04916,21.5528,101.516,0.002126,0.013872,0,0,0,0,100.911,0.104488,0.134124,0.003933,0.004568,0,0.197136,0.005346,0,0.032055,0.048934,0.057973,0.000002,101.516,0.00175,0.022139,0,0,0,0,33.1201,0.022289,0.030023,0.002435,0.002973,0,0.135704,0.000979,0,0.006004,0.019641,0.013622,66.6223,0.005248,0.033192,0.000001,0,0,0,99.3104,0.066834,0.045012,0.0073,0.004457,0,0.406907,0.002936,0,0.018004,0.058894,0.040845,0,100,2,O,0.000053,0.000665,0,0,0,0,0.994266,0.000669,0.000901,0.000073,0.000089,0,0.004074,0.000029,0,0.00018,0.00059,0.000409,2,0.007012,0.019288,0.078146,0.006316,0.002255,0.012678,0.007904,0.03863,0.032126,0.017163,0.01147,0.01353,0.012501,0.007019,0.060824,0.007413,0.011336,0.028316,498.57,133.515,-1.9764,-90.434,-110.07,-199.23,0.063403,33.422,21.1278,516.189,260.489,-174.19,6.58817,105.107,-316.11,18.7585,22.8214,41.1088,-6.6181,26.4002,13.0485,50.8109,334,334,123,319,123,303,301,332,333,140,117,335,126,538,120,2011,503,914,Jadeite,Jadeite,Fluorite,Corundum,Fluorite,CaNb2O6,Cassiterite,Scheelite,Manganotantalite,Rutile,Cr2O3,Mn,Magnetite,U,Crocoite,ThO2,Zr,Hf
Bischoff_c4,9,40,20,40,0,396,0,0.071783,0,0,0.012161,0,79.4442,0.106764,0.091206,0.016421,0,0,0.153468,0.00913,0.070429,0.023278,0.028657,0.063752,21.5831,101.674,0,0.096762,0,0,0.017015,0,100.863,0.134638,0.111368,0.02739,0,0,0.197436,0.010358,0.075868,0.026488,0.038711,0.075182,0.000004,101.674,0,0.154037,0,0,0.014968,0,33.0207,0.028648,0.024866,0.016912,0,0,0.135567,0.001892,0.01677,0.004949,0.015498,0.017621,66.5476,0,0.23085,0.000001,0,0.044864,0,98.9741,0.085869,0.037266,0.05069,0,0,0.406341,0.005672,0.050264,0.014834,0.046454,0.052815,0,100,2,O,0,0.004629,0,0,0.00045,0,0.992394,0.000861,0.000747,0.000508,0,0,0.004074,0.000057,0.000504,0.000149,0.000466,0.00053,2,0.007012,0.019279,0.078126,0.006316,0.002256,0.01268,0.007906,0.038633,0.032128,0.017162,0.01147,0.01353,0.012502,0.007021,0.060836,0.007416,0.011337,0.028318,-54.581,20.0673,-1.8284,-36.678,13.3359,-123.37,0.063433,26.0533,25.3469,75.468,-138.03,-33.378,6.57932,54.3659,60.67,22.6608,28.6631,31.8076,-6.6215,26.4037,13.0485,55.6904,334,334,123,319,123,303,301,332,333,140,117,335,126,538,120,2011,503,914,Jadeite,Jadeite,Fluorite,Corundum,Fluorite,CaNb2O6,Cassiterite,Scheelite,Manganotantalite,Rutile,Cr2O3,Mn,Magnetite,U,Crocoite,ThO2,Zr,Hf
Bischoff_c4,9,40,20,40,0,397,0,0.055909,0,0,0.00446,0.002872,79.3622,0.06549,0.091745,0,0.000677,0,0.137265,0.01723,0.058326,0.022293,0.040814,0.061132,21.5315,101.452,0,0.075364,0,0,0.00624,0.004109,100.759,0.082588,0.112026,0,0.000989,0,0.17659,0.019547,0.06283,0.025368,0.055131,0.072092,0.000002,101.452,0,0.1203,0,0,0.005504,0.001529,33.0767,0.017621,0.025081,0,0.000644,0,0.121585,0.003581,0.013926,0.004753,0.022133,0.016943,66.5697,0,0.180324,0.000001,0,0.016501,0.002292,99.1611,0.052827,0.037596,0,0.000965,0,0.364502,0.010735,0.041748,0.014248,0.066353,0.050792,0,100,2,O,0,0.003614,0,0,0.000165,0.000046,0.993746,0.000529,0.000754,0,0.000019,0,0.003653,0.000108,0.000418,0.000143,0.000665,0.000509,2,0.007012,0.019284,0.078142,0.006316,0.002256,0.012678,0.007906,0.038632,0.032127,0.017164,0.011471,0.01353,0.012502,0.007021,0.060831,0.007415,0.011335,0.028317,-71.918,25.4671,-1.931,-57.399,35.9341,312.78,0.06346,42.1502,25.2007,-2212.5,1198.75,-59.673,7.26467,28.8995,73.2108,23.6495,20.3344,33.1507,-6.625,26.4074,13.0485,60.7906,334,334,123,319,123,303,301,332,333,140,117,335,126,538,120,2011,503,914,Jadeite,Jadeite,Fluorite,Corundum,Fluorite,CaNb2O6,Cassiterite,Scheelite,Manganotantalite,Rutile,Cr2O3,Mn,Magnetite,U,Crocoite,ThO2,Zr,Hf
Bischoff_c4,9,40,20,40,0,398,0,0.023049,0,0,0.004256,0,79.1624,0.05595,0.096614,0.042139,0,0,0.229063,0.010773,0.050947,0.028899,0.025455,0.065319,21.5124,101.307,0,0.03107,0,0,0.005956,0,100.505,0.070557,0.117972,0.070291,0,0,0.294689,0.012222,0.054882,0.032885,0.034384,0.077029,0.000002,101.307,0,0.049645,0,0,0.005259,0,33.0266,0.015069,0.026439,0.043562,0,0,0.203102,0.002241,0.012176,0.006167,0.013818,0.018121,66.5778,0,0.074355,0.000001,0,0.015752,0,98.929,0.045139,0.039598,0.130488,0,0,0.608378,0.006713,0.036473,0.018473,0.04139,0.05428,0,100,2,O,0,0.001491,0,0,0.000158,0,0.992122,0.000453,0.000794,0.001309,0,0,0.006101,0.000067,0.000366,0.000185,0.000415,0.000544,2,0.00701,0.01928,0.078079,0.006315,0.002255,0.012674,0.007903,0.038623,0.03212,0.017155,0.011466,0.013526,0.012498,0.007018,0.060817,0.007412,0.011332,0.028311,-233.04,60.2052,-1.8549,-83.309,37.6221,-98.6,0.06353,49.2381,23.9496,30.3335,-609.99,-662.7,4.65467,46.0819,83.7644,18.2873,32.1657,31.0486,-6.6284,26.411,13.0485,65.7279,334,334,123,319,123,303,301,332,333,140,117,335,126,538,120,2011,503,914,Jadeite,Jadeite,Fluorite,Corundum,Fluorite,CaNb2O6,Cassiterite,Scheelite,Manganotantalite,Rutile,Cr2O3,Mn,Magnetite,U,Crocoite,ThO2,Zr,Hf
Bischoff_c4,9,40,20,40,0,399,0,0.018697,0,0,0,0,79.1672,0.079584,0.089428,0.005534,0,0,0.173382,0.001611,0.071167,0.029518,0.024091,0.030361,21.4684,101.159,0,0.025203,0,0,0,0,100.512,0.100362,0.109197,0.009231,0,0,0.223056,0.001827,0.076663,0.033589,0.032542,0.035804,0,101.159,0,0.040368,0,0,0,0,33.1079,0.021486,0.024531,0.005735,0,0,0.154101,0.000336,0.017049,0.006314,0.013109,0.008443,66.6007,0,0.060491,0.000001,0,0,0,99.2237,0.064394,0.03676,0.017186,0,0,0.461838,0.001007,0.051097,0.018924,0.039287,0.025304,0,100,2,O,0,0.001212,0,0,0,0,0.994219,0.000645,0.000737,0.000172,0,0,0.004628,0.00001,0.000512,0.00019,0.000394,0.000254,2,0.00701,0.019288,0.078142,0.006316,0.002255,0.012676,0.007905,0.038628,0.032124,0.017163,0.011469,0.013529,0.012501,0.00702,0.060822,0.007414,0.011333,0.028314,-61.238,73.9911,-1.8807,-82.551,-55.134,-96.996,0.063528,34.7723,25.8381,220.848,-43101,-522.59,5.91116,307.213,60.0327,17.9127,33.9481,66.2676,-6.6318,26.4146,13.0485,70.6945,334,334,123,319,123,303,301,332,333,140,117,335,126,538,120,2011,503,914,Jadeite,Jadeite,Fluorite,Corundum,Fluorite,CaNb2O6,Cassiterite,Scheelite,Manganotantalite,Rutile,Cr2O3,Mn,Magnetite,U,Crocoite,ThO2,Zr,Hf
Bischoff_c4,9,40,20,40,0,400,0,0.056092,0,0,0,0.00667,79.5447,0.067576,0.086045,0.028228,0,0,0.159364,0.007781,0.021787,0.019223,0.050192,0.059014,21.6032,101.71,0,0.075611,0,0,0,0.009541,100.991,0.085219,0.105066,0.047086,0,0,0.205022,0.008827,0.023469,0.021874,0.0678,0.069594,0,101.71,0,0.120292,0,0,0,0.003539,33.0421,0.018122,0.023445,0.029054,0,0,0.14069,0.001612,0.005184,0.004084,0.027128,0.016301,66.5684,0,0.180304,0.000001,0,0,0.005305,99.0533,0.054325,0.035141,0.087099,0,0,0.421758,0.004831,0.015541,0.012244,0.081324,0.048867,0,100,2,O,0,0.003614,0,0,0,0.000106,0.992726,0.000544,0.000704,0.000873,0,0,0.004227,0.000048,0.000156,0.000123,0.000815,0.00049,2,0.007008,0.019274,0.07808,0.006315,0.002254,0.012672,0.007901,0.038619,0.032116,0.017155,0.011466,0.013525,0.012498,0.007017,0.060811,0.007411,0.011331,0.028307,-205.4,25.3757,-1.914,-56.26,-37.17,135.054,0.063373,40.8512,26.8288,44.5309,-61.703,-59.113,6.36273,63.7173,195.568,27.3779,16.6608,34.312,-6.6353,26.4182,13.0485,75.708,334,334,123,319,123,303,301,332,333,140,117,335,126,538,120,2011,503,914,Jadeite,Jadeite,Fluorite,Corundum,Fluorite,CaNb2O6,Cassiterite,Scheelite,Manganotantalite,Rutile,Cr2O3,Mn,Magnetite,U,Crocoite,ThO2,Zr,Hf
Bischoff_c4,9,40,20,40,0,401,0,0.042795,0,0,0,0,79.3286,0.073682,0.058322,0.031065,0,0.005415,0.212305,0.015329,0.017256,0.022304,0.045985,0.036561,21.5471,101.437,0,0.057686,0,0,0,0,100.716,0.092919,0.071214,0.051818,0,0.006992,0.27313,0.01739,0.018589,0.02538,0.062117,0.043116,-0.00001,101.437,0,0.092007,0,0,0,0,33.036,0.019809,0.015931,0.032056,0,0.004872,0.187903,0.003183,0.004117,0.004751,0.024917,0.010125,66.5643,0,0.137811,0.000001,0,0,0,98.9644,0.059342,0.023862,0.096029,0,0.014594,0.56289,0.009536,0.012332,0.014233,0.074643,0.03033,0,100,2,O,0,0.002764,0,0,0,0,0.992605,0.000595,0.000479,0.000963,0,0.000146,0.005646,0.000096,0.000124,0.000143,0.000749,0.000304,2,0.007007,0.019279,0.078057,0.006316,0.002254,0.01267,0.0079,0.038621,0.032117,0.017154,0.011465,0.013525,0.012498,0.007015,0.060811,0.00741,0.01133,0.028309,-85.112,32.9313,-1.837,-57.752,-26.025,-119.3,0.063462,37.5107,39.3517,40.6016,-474.57,177.604,4.96431,32.4355,246.855,23.6223,18.1189,55.0993,-6.6387,26.4219,13.0485,80.733,334,334,123,319,123,303,301,332,333,140,117,335,126,538,120,2011,503,914,Jadeite,Jadeite,Fluorite,Corundum,Fluorite,CaNb2O6,Cassiterite,Scheelite,Manganotantalite,Rutile,Cr2O3,Mn,Magnetite,U,Crocoite,ThO2,Zr,Hf
