Repository: orthospar/MinorElements-Cassiterite

# MinorElements-Cassiterite
EPMA data and R code for generation of figures in "Systematic trends in the substitution mechanisms of minor elements in cassiterite", submitted for publication in the Australian Journal of Earth Sciences.

# Data Availability
The final cleaned and organised dataset is available above (cassiterite_EPMA.csv) and as a supplementary file hosted by AJES.

File: Data/170609/170609_recalc.dat (part 2 of 41)
LOVOLT"	" CURRENT"	"BEAMSIZE"	"    LINE"	"  Si WT%"	"  Na WT%"	"  Al WT%"	"  Nb WT%"	"  Sn WT%"	"   W WT%"	"  Ta WT%"	"  Ti WT%"	"  Mn WT%"	"  Fe WT%"	"  Zr WT%"	"   O WT%"	"   TOTAL"	"    SiO2"	"    Na2O"	"   Al2O3"	"   Nb2O5"	"    SnO2"	"     WO3"	"   Ta2O5"	"    TiO2"	"     MnO"	"     FeO"	"    ZrO2"	"       O"	"   TOTAL"	"  Si AT%"	"  Na AT%"	"  Al AT%"	"  Nb AT%"	"  Sn AT%"	"   W AT%"	"  Ta AT%"	"  Ti AT%"	"  Mn AT%"	"  Fe AT%"	"  Zr AT%"	"   O AT%"	"Si OXMOL%"	"Na OXMOL%"	"Al OXMOL%"	"Nb OXMOL%"	"Sn OXMOL%"	"W OXMOL%"	"Ta OXMOL%"	"Ti OXMOL%"	"Mn OXMOL%"	"Fe OXMOL%"	"Zr OXMOL%"	"O OXMOL%"	"   TOTAL"	" FORMULA"	"   BASIS"	"Si FORMULA"	"Na FORMULA"	"Al FORMULA"	"Nb FORMULA"	"Sn FORMULA"	"W FORMULA"	"Ta FORMULA"	"Ti FORMULA"	"Mn FORMULA"	"Fe FORMULA"	"Zr FORMULA"	"O FORMULA"	"Si CDL99"	"Na CDL99"	"Al CDL99"	"Nb CDL99"	"Sn CDL99"	" W CDL99"	"Ta CDL99"	"Ti CDL99"	"Mn CDL99"	"Fe CDL99"	"Zr CDL99"	"SiO2 CDL99"	"Na2O CDL99"	"Al2O3 CDL99"	"Nb2O5 CDL99"	"SnO2 CDL99"	"WO3 CDL99"	"Ta2O5 CDL99"	"TiO2 CDL99"	"MnO CDL99"	"FeO CDL99"	"ZrO2 CDL99"	"Si %ERR "	"Na %ERR "	"Al %ERR "	"Nb %ERR "	"Sn %ERR "	" W %ERR "	"Ta %ERR "	"Ti %ERR "	"Mn %ERR "	"Fe %ERR "	"Zr %ERR "	"   X-POS"	"   Y-POS"	"   Z-POS"	" RELDIST"	"Si STD_NUM"	"Na STD_NUM"	"Al STD_NUM"	"Nb STD_NUM"	"Sn STD_NUM"	"W STD_NUM"	"Ta STD_NUM"	"Ti STD_NUM"	"Mn STD_NUM"	"Fe STD_NUM"	"Zr STD_NUM"	"Si STD_NAM"	"Na STD_NAM"	"Al STD_NAM"	"Nb STD_NAM"	"Sn STD_NAM"	"W STD_NAM"	"Ta STD_NAM"	"Ti STD_NAM"	"Mn STD_NAM"	"Fe STD_NAM"	"Zr STD_NAM"
"T1"	2	 40.0000	 20.0000	 40.0000	 .000000	92	 .006818	 .000000	 .000000	 .000000	 78.4310	 .000000	 .000000	 .319158	 .014475	 .057257	 .000000	 21.3874	 100.216	 .014587	 .000000	 .000000	 .000000	 99.5768	 .000000	 .000000	 .532374	 .018690	 .073661	 .000000	 .000002	 100.216	 .012104	 .000000	 .000000	 .000000	 32.9462	 .000000	 .000000	 .332202	 .013136	 .051117	 .000000	 66.6453	 .036288	 .000000	 .000000	 .000000	 98.7751	 .000000	 .000000	 .995965	 .039383	 .153252	 .000000	 .000000	 100.000	 2.00000	O	 .000363	 .000000	 .000000	 .000000	 .988703	 .000000	 .000000	 .009969	 .000394	 .001534	 .000000	 2.00000	 .011951	 .014498	 .005655	 .013176	 .016628	 .039269	 .033147	 .008225	 .013538	 .012791	 .012111	 .025568	 .019542	 .010685	 .018849	 .021112	 .049522	 .040474	 .013720	 .017480	 .016455	 .016360	 122.409	 -64.721	 -17.685	 -38.146	 .117804	 -92.866	 -59.662	 2.12308	 67.1272	 16.6032	 -146.77	 -11.464	 -32.285	 13.1795	 339.909	214	334	319	303	301	332	333	140	335	126	524	"Wollastonite"	"Jadeite"	"Corundum"	"CaNb2O6"	"Cassiterite"	"Scheelite"	"Manganotantalite"	"Rutile"	"Mn"	"Magnetite"	"Zircon"
"T1"	2	 40.0000	 20.0000	 40.0000	 .000000	93	 .000908	 .000000	 .000000	 .000000	 78.5715	 .000000	 .000000	 .336944	 .000000	 .038261	 .004349	 21.4223	 100.374	 .001942	 .000000	 .000000	 .000000	 99.7551	 .000000	 .000000	 .562042	 .000000	 .049223	 .005875	 .000004	 100.374	 .001609	 .000000	 .000000	 .000000	 32.9564	 .000000	 .000000	 .350196	 .000000	 .034108	 .002374	 66.6553	 .004827	 .000000	 .000000	 .000000	 98.8355	 .000000	 .000000	 1.05023	 .000000	 .102288	 .007119	 .000000	 100.000	 2.00000	O	 .000048	 .000000	 .000000	 .000000	 .988861	 .000000	 .000000	 .010508	 .000000	 .001023	 .000071	 2.00000	 .011952	 .014498	 .005655	 .013176	 .016629	 .039270	 .033148	 .008226	 .013539	 .012791	 .012111	 .025570	 .019543	 .010686	 .018849	 .021113	 .049523	 .040475	 .013721	 .017481	 .016456	 .016360	 917.369	 -34.332	 -22.210	 -156.09	 .117696	 -57.114	 -33.728	 2.02639	 -47.902	 24.4442	 197.315	 -11.464	 -32.275	 13.1795	 349.899	214	334	319	303	301	332	333	140	335	126	524	"Wollastonite"	"Jadeite"	"Corundum"	"CaNb2O6"	"Cassiterite"	"Scheelite"	"Manganotantalite"	"Rutile"	"Mn"	"Magnetite"	"Zircon"
"T1"	2	 40.0000	 20.0000	 40.0000	 .000000	94	 .000000	 .000000	 .000000	 .000000	 78.3890	 .000000	 .000000	 .439835	 .000000	 .092878	 .010200	 21.4585	 100.390	 .000000	 .000000	 .000000	 .000000	 99.5235	 .000000	 .000000	 .733671	 .000000	 .119488	 .013779	 .000000	 100.390	 .000000	 .000000	 .000000	 .000000	 32.8164	 .000000	 .000000	 .456252	 .000000	 .082635	 .005556	 66.6391	 .000000	 .000000	 .000000	 .000000	 98.3680	 .000000	 .000000	 1.36763	 .000000	 .247701	 .016655	 .000000	 100.000	 2.00000	O	 .000000	 .000000	 .000000	 .000000	 .984900	 .000000	 .000000	 .013693	 .000000	 .002480	 .000167	 2.00000	 .011929	 .014486	 .005651	 .013169	 .016615	 .039257	 .033135	 .008218	 .013531	 .012784	 .012103	 .025521	 .019527	 .010678	 .018838	 .021095	 .049506	 .040460	 .013708	 .017471	 .016447	 .016349	 -816.40	 -159.93	 -19.972	 -69.066	 .117836	 -81.427	 -29.522	 1.61705	 -38.543	 10.5358	 84.4777	 -11.464	 -32.265	 13.1795	 359.909	214	334	319	303	301	332	333	140	335	126	524	"Wollastonite"	"Jadeite"	"Corundum"	"CaNb2O6"	"Cassiterite"	"Scheelite"	"Manganotantalite"	"Rutile"	"Mn"	"Magnetite"	"Zircon"
"T1"	2	 40.0000	 20.0000	 40.0000	 .000000	95	 .000000	 .000000	 .000000	 .000000	 78.3030	 .000000	 .000000	 .332130	 .000000	 .053090	 .004015	 21.3498	 100.042	 .000000	 .000000	 .000000	 .000000	 99.4143	 .000000	 .000000	 .554013	 .000000	 .068300	 .005424	  .00000	 100.042	 .000000	 .000000	 .000000	 .000000	 32.9531	 .000000	 .000000	 .346342	 .000000	 .047484	 .002199	 66.6508	 .000000	 .000000	 .000000	 .000000	 98.8125	 .000000	 .000000	 1.03853	 .000000	 .142384	 .006593	 .000000	 100.000	 2.00000	O	 .000000	 .000000	 .000000	 .000000	 .988829	 .000000	 .000000	 .010393	 .000000	 .001425	 .000066	 2.00000	 .011951	 .014498	 .005655	 .013176	 .016629	 .039269	 .033146	 .008225	 .013538	 .012791	 .012111	 .025567	 .019543	 .010685	 .018849	 .021112	 .049521	 .040474	 .013720	 .017481	 .016456	 .016360	 -137.42	 -86.452	 -17.595	 -27.961	 .117901	 -26.230	 -33.853	 2.05152	 -27.393	 17.8436	 213.663	 -11.464	 -32.255	 13.1795	 369.900	214	334	319	303	301	332	333	140	335	126	524	"Wollastonite"	"Jadeite"	"Corundum"	"CaNb2O6"	"Cassiterite"	"Scheelite"	"Manganotantalite"	"Rutile"	"Mn"	"Magnetite"	"Zircon"
"T1"	2	 40.0000	 20.0000	 40.0000	 .000000	96	 .000000	 .000000	 .000000	 .000000	 78.5271	 .000000	 .000000	 .354456	 .000000	 .056370	 .000000	 21.4246	 100.363	 .000000	 .000000	 .000000	 .000000	 99.6987	 .000000	 .000000	 .591253	 .000000	 .072520	 .000000	  .00000	 100.363	 .000000	 .000000	 .000000	 .000000	 32.9315	 .000000	 .000000	 .368327	 .000000	 .050241	 .000000	 66.6499	 .000000	 .000000	 .000000	 .000000	 98.7449	 .000000	 .000000	 1.10443	 .000000	 .150646	 .000000	 .000000	 100.000	 2.00000	O	 .000000	 .000000	 .000000	 .000000	 .988194	 .000000	 .000000	 .011053	 .000000	 .001508	 .000000	 2.00000	 .011947	 .014494	 .005654	 .013173	 .016624	 .039263	 .033141	 .008223	 .013535	 .012788	 .012108	 .025559	 .019538	 .010683	 .018845	 .021107	 .049514	 .040468	 .013717	 .017477	 .016452	 .016356	 -192.76	 -22.714	 -19.513	 -63.979	 .117714	 -47.020	 -158.54	 1.93990	 -37.311	 16.8491	 -1664.0	 -11.464	 -32.245	 13.1795	 379.910	214	334	319	303	301	332	333	140	335	126	524	"Wollastonite"	"Jadeite"	"Corundum"	"CaNb2O6"	"Cassiterite"	"Scheelite"	"Manganotantalite"	"Rutile"	"Mn"	"Magnetite"	"Zircon"
"T1"	2	 40.0000	 20.0000	 40.0000	 .000000	97	 .000000	 .000000	 .000000	 .000000	 78.4601	 .000000	 .000000	 .355268	 .000000	 .067154	 .000000	 21.4102	 100.293	 .000000	 .000000	 .000000	 .000000	 99.6137	 .000000	 .000000	 .592609	 .000000	 .086394	 .000000	 .000000	 100.293	 .000000	 .000000	 .000000	 .000000	 32.9240	 .000000	 .000000	 .369402	 .000000	 .059890	 .000000	 66.6467	 .000000	 .000000	 .000000	 .000000	 98.7129	 .000000	 .000000	 1.10754	 .000000	 .179561	 .000000	 .000000	 100.000	 2.00000	O	 .000000	 .000000	 .000000	 .000000	 .988016	 .000000	 .000000	 .011085	 .000000	 .001797	 .000000	 2.00000	 .011947	 .014496	 .005654	 .013175	 .016626	 .039267	 .033145	 .008224	 .013536	 .012790	 .012110	 .025559	 .019540	 .010684	 .018847	 .021108	 .049519	 .040472	 .013718	 .017479	 .016454	 .016358	 -119.47	 -169.05	 -19.407	 -36.538	 .117780	 -64.884	 -59.101	 1.93627	 -283.82	 14.2736	 -2559.5	 -11.464	 -32.235	 13.1795	 389.912	214	334	319	303	301	332	333	140	335	126	524	"Wollastonite"	"Jadeite"	"Corundum"	"CaNb2O6"	"Cassiterite"	"Scheelite"	"Manganotantalite"	"Rutile"	"Mn"	"Magnetite"	"Zircon"
"T1"	2	 40.0000	 20.0000	 40.0000	 .000000	98	 .000000	 .000000	 .000000	 .000000	 78.3223	 .000000	 .000000	 .345463	 .007987	 .048176	 .000000	 21.3634	 100.087	 .000000	 .000000	 .000000	 .000000	 99.4388	 .000000	 .000000	 .576253	 .010313	 .061978	 .000000	  .00000	 100.087	 .000000	 .000000	 .000000	 .000000	 32.9398	 .000000	 .000000	 .360011	 .007257	 .043060	 .000000	 66.6499	 .000000	 .000000	 .000000	 .000000	 98.7696	 .000000	 .000000	 1.07949	 .021761	 .129116	 .000000	 .000000	 100.000	 2.00000	O	 .000000	 .000000	 .000000	 .000000	 .988442	 .000000	 .000000	 .010803	 .000218	 .001292	 .000000	 2.00000	 .011947	 .014495	 .005654	 .013174	 .016625	 .039263	 .033141	 .008223	 .013536	 .012789	 .012109	 .025560	 .019539	 .010683	 .018845	 .021107	 .049513	 .040467	 .013717	 .017478	 .016453	 .016356	 -92.598	 -45.657	 -20.933	 -45.065	 .117870	 -65.175	 -21.538	 1.98303	 120.789	 19.5778	 -152.60	 -11.464	 -32.225	 13.1795	 399.899	214	334	319	303	301	332	333	140	335	126	524	"Wollastonite"	"Jadeite"	"Corundum"	"CaNb2O6"	"Cassiterite"	"Scheelite"	"Manganotantalite"	"Rutile"	"Mn"	"Magnetite"	"Zircon"
"T1"	2	 40.0000	 20.0000	 40.0000	 .000000	99	 .013436	 .000000	 .000000	 .000000	 78.5989	 .000000	 .000000	 .394316	 .023343	 .071222	 .000000	 21.4970	 100.598	 .028745	 .000000	 .000000	 .000000	 99.7900	 .000000	 .000000	 .657743	 .030141	 .091626	 .000000	  .00000	 100.598	 .023727	 .000000	 .000000	 .000000	 32.8451	 .000000	 .000000	 .408298	 .021074	 .063253	 .000000	 66.6386	 .071122	 .000000	 .000000	 .000000	 98.4523	 .000000	 .000000	 1.22386	 .063169	 .189598	 .000000	 .000000	 100.000	 2.00000	O	 .000712	 .000000	 .000000	 .000000	 .985768	 .000000	 .000000	 .012254	 .000632	 .001898	 .000000	 2.00000	 .011933	 .014487	 .005651	 .013169	 .016616	 .039256	 .033134	 .008219	 .013530	 .012784	 .012104	 .025529	 .019528	 .010678	 .018839	 .021096	 .049504	 .040459	 .013709	 .017471	 .016447	 .016350	 62.1640	 -19.629	 -22.221	 -37.833	 .117662	 -248.63	 -25.829	 1.77165	 41.9943	 13.4989	 -65.213	 -11.464	 -32.215	 13.1795	 409.908	214	334	319	303	301	332	333	140	335	126	524	"Wollastonite"	"Jadeite"	"Corundum"	"CaNb2O6"	"Cassiterite"	"Scheelite"	"Manganotantalite"	"Rutile"	"Mn"	"Magnetite"	"Zircon"
"T1"	2	 40.0000	 20.0000	 40.0000	 .000000	100	 .005924	 .000000	 .000000	 .000000	 78.6161	 .000000	 .000000	 .387352	 .005595	 .052111	 .000000	 21.4778	 100.545	 .012674	 .000000	 .000000	 .000000	 99.8117	 .000000	 .000000	 .646126	 .007224	 .067041	 .000000	 .000000	 100.545	 .010473	 .000000	 .000000	 .000000	 32.8871	 .000000	 .000000	 .401512	 .005056	 .046330	 .000000	 66.6495	 .031404	 .000000	 .000000	 .000000	 98.6106	 .000000	 .000000	 1.20392	 .015161	 .138917	 .000000	 .000000	 100.000	 2.00000	O	 .000314	 .000000	 .000000	 .000000	 .986866	 .000000	 .000000	 .012048	 .000152	 .001390	 .000000	 2.00000	 .011940	 .014490	 .005652	 .013171	 .016620	 .039259	 .033138	 .008221	 .013533	 .012786	 .012106	 .025543	 .019532	 .010680	 .018842	 .021101	 .049509	 .040463	 .013713	 .017474	 .016450	 .016353	 140.696	 -246.02	 -18.691	 -27.048	 .117647	 -70.024	 -47.544	 1.79885	 171.968	 18.1576	 -103.41	 -11.464	 -32.205	 13.1795	 419.899	214	334	319	303	301	332	333	140	335	126	524	"Wollastonite"	"Jadeite"	"Corundum"	"CaNb2O6"	"Cassiterite"	"Scheelite"	"Manganotantalite"	"Rutile"	"Mn"	"Magnetite"	"Zircon"
"T1"	2	 40.0000	 20.0000	 40.0000	 .000000	101	 .000000	 .000000	 .000000	 .000000	 78.4495	 .000000	 .000000	 .315453	 .000000	 .044717	 .002110	 21.3751	 100.187	 .000000	 .000000	 .000000	 .000000	 99.6003	 .000000	 .000000	 .526195	 .000000	 .057528	 .002850	  .00000	 100.187	 .000000	 .000000	 .000000	 .000000	 32.9770	 .000000	 .000000	 .328575	 .000000	 .039949	 .001154	 66.6534	 .000000	 .000000	 .000000	 .000000	 98.8914	 .000000	 .000000	 .985331	 .000000	 .119799	 .003460	 .000000	 100.000	 2.00000	O	 .000000	 .000000	 .000000	 .000000	 .989507	 .000000	 .000000	 .009859	 .000000	 .001199	 .000035	 2.00000	 .011954	 .014498	 .005655	 .013176	 .016629	 .039267	 .033145	 .008226	 .013538	 .012791	 .012111	 .025575	 .019543	 .010686	 .018848	 .021113	 .049519	 .040472	 .013721	 .017481	 .016455	 .016360	 -253.65	 -46.319	 -18.234	 -27.892	 .117774	 -46.765	 -66.660	 2.14470	 -526.08	 21.0321	 406.069	 -11.464	 -32.195	 13.1795	 429.909	214	334	319	303	301	332	333	140	335	126	524	"Wollastonite"	"Jadeite"	"Corundum"	"CaNb2O6"	"Cassiterite"	"Scheelite"	"Manganotantalite"	"Rutile"	"Mn"	"Magnetite"	"Zircon"
"T1"	2	 40.0000	 20.0000	 40.0000	 .000000	102	 .000000	 .000000	 .000000	 .000000	 78.5956	 .000000	 .000000	 .365737	 .000000	 .065579	 .021792	 21.4609	 100.510	 .000000	 .000000	 .000000	 .000000	 99.7858	 .000000	 .000000	 .610070	 .000000	 .084367	 .029436	 .000002	 100.510	 .000000	 .000000	 .000000	 .000000	 32.9032	 .000000	 .000000	 .379390	 .000000	 .058347	 .011870	 66.6472	 .000000	 .000000	 .000000	 .000000	 98.6520	 .000000	 .000000	 1.13751	 .000000	 .174940	 .035589	 .000000	 100.000	 2.00000	O	 .000000	 .000000	 .000000	 .000000	 .987383	 .000000	 .000000	 .011385	 .000000	 .001751	 .000356	 2.00000	 .011941	 .014490	 .005652	 .013170	 .016621	 .039255	 .033135	 .008221	 .013532	 .012786	 .012105	 .025546	 .019532	 .010680	 .018840	 .021102	 .049504	 .040460	 .013713	 .017473	 .016449	 .016352	 -38.466	 -29.542	 -17.192	 -35.838	 .117652	 -121.45	 -20.486	 1.88837	 -53.394	 14.5927	 39.9178	 -11.464	 -32.185	 13.1790	 439.899	214	334	319	303	301	332	333	140	335	126	524	"Wollastonite"	"Jadeite"	"Corundum"	"CaNb2O6"	"Cassiterite"	"Scheelite"	"Manganotantalite"	"Rutile"	"Mn"	"Magnetite"	"Zircon"
"T1"	2	 40.0000	 20.0000	 40.0000	 .000000	103	 .001572	 .000000	 .000000	 .000000	 78.3051	 .000000	 .000000	 .477631	 .000000	 .093218	 .016643	 21.4653	 100.359	 .003363	 .000000	 .000000	 .000000	 99.4170	 .000000	 .000000	 .796717	 .000000	 .119924	 .022482	 .000006	 100.359	 .002780	 .000000	 .000000	 .000000	 32.7709	 .000000	 .000000	 .495301	 .000000	 .082911	 .009063	 66.6390	 .008333	 .000000	 .000000	 .000000	 98.2313	 .000000	 .000000	 1.48467	 .000000	 .248527	 .027166	 .000000	 100.000	 2.00000	O	 .000083	 .000000	 .000000	 .000000	 .983535	 .000000	 .000000	 .014865	 .000000	 .002488	 .000272	 2.00000	 .011920	 .014480	 .005649	 .013165	 .016609	 .039248	 .033127	 .008214	 .013526	 .012781	 .012099	 .025501	 .019519	 .010674	 .018832	 .021087	 .049495	 .040450	 .013702	 .017466	 .016443	 .016343	 528.576	 -28.334	 -23.795	 -38.507	 .117887	 -65.216	 -26.805	 1.51026	 -160.44	 10.4976	 52.0258	 -11.464	 -32.175	 13.1790	 449.909	214	334	319	303	301	332	333	140	335	126	524	"Wollastonite"	"Jadeite"	"Corundum"	"CaNb2O6"	"Cassiterite"	"Scheelite"	"Manganotantalite"	"Rutile"	"Mn"	"Magnetite"	"Zircon"
"T1"	2	 40.0000	 20.0000	 40.0000	 .000000	104	 .000000	 .000000	 .000000	 .005827	 78.8431	 .000000	 .000000	 .316974	 .018767	 .064523	 .030224	 21.5057	 100.785	 .000000	 .000000	 .000000	 .008335	 100.100	 .000000	 .000000	 .528731	 .024233	 .083008	 .040826	  .00000	 100.785	 .000000	 .000000	 .000000	 .003109	 32.9357	 .000000	 .000000	 .328099	 .016938	 .057284	 .016428	 66.6425	 .000000	 .000000	 .000000	 .004661	 98.7399	 .000000	 .000000	 .983628	 .050778	 .171734	 .049250	 .000000	 100.000	 2.00000	O	 .000000	 .000000	 .000000	 .000093	 .988430	 .000000	 .000000	 .009847	 .000508	 .001719	 .000493	 2.00000	 .011949	 .014495	 .005654	 .013174	 .016627	 .039264	 .033143	 .008224	 .013535	 .012789	 .012109	 .025563	 .019538	 .010683	 .018846	 .021110	 .049515	 .040469	 .013718	 .017477	 .016453	 .016357	 -80.382	 -43.837	 -16.062	 160.457	 .117484	 -34.246	 -75.353	 2.13535	 52.0000	 14.8218	 28.9811	 -11.464	 -32.165	 13.1790	 459.900	214	334	319	303	301	332	333	140	335	126	524	"Wollastonite"	"Jadeite"	"Corundum"	"CaNb2O6"	"Cassiterite"	"Scheelite"	"Manganotantalite"	"Rutile"	"Mn"	"Magnetite"	"Zircon"
"T1"	2	 40.0000	 20.0000	 40.0000	 .000000	105	 .000000	 .000000	 .000000	 .011838	 78.7152	 .000000	 .000000	 .381813	 .008697	 .080808	 .006514	 21.5105	 100.715	 .000000	 .000000	 .000000	 .016934	 99.9376	 .000000	 .000000	 .636887	 .011230	 .103959	 .008799	 .000000	 100.715	 .000000	 .000000	 .000000	 .006316	 32.8743	 .000000	 .000000	 .395118	 .007847	 .071724	 .003539	 66.6412	 .000000	 .000000	 .000000	 .009468	 98.5568	 .000000	 .000000	 1.18456	 .023527	 .215029	 .010611	 .000000	 100.000	 2.00000	O	 .000000	 .000000	 .000000	 .000190	 .986605	 .000000	 .000000	 .011858	 .000236	 .002153	 .000106	 2.00000	 .011939	 .014490	 .005652	 .013170	 .016620	 .039258	 .033137	 .008220	 .013532	 .012786	 .012105	 .025541	 .019532	 .010680	 .018841	 .021101	 .049508	 .040462	 .013712	 .017473	 .016449	 .016352	 -773.52	 -59.436	 -19.961	 79.3278	 .117576	 -1256.5	 -29.802	 1.82070	 110.982	 11.9928	 131.922	 -11.464	 -32.155	 13.1790	 469.898	214	334	319	303	301	332	333	140	335	126	524	"Wollastonite"	"Jadeite"	"Corundum"	"CaNb2O6"	"Cassiterite"	"Scheelite"	"Manganotantalite"	"Rutile"	"Mn"	"Magnetite"	"Zircon"
"T1"	2	 40.0000	 20.0000	 40.0000	 .000000	106	 .000000	 .000000	 .000000	 .000000	 78.5965	 .000000	 .000000	 .294082	 .010249	 .049713	 .000000	 21.4041	 100.355	 .000000	 .000000	 .000000	 .000000	 99.7869	 .000000	 .000000	 .490546	 .013233	 .063955	 .000000	  .00000	 100.355	 .000000	 .000000	 .000000	 .000000	 32.9917	 .000000	 .000000	 .305878	 .009294	 .044349	 .000000	 66.6488	 .000000	 .000000	 .000000	 .000000	 98.9220	 .000000	 .000000	 .917142	 .027867	 .132975	 .000000	 .000000	 100.000	 2.00000	O	 .000000	 .000000	 .000000	 .000000	 .990016	 .000000	 .000000	 .009179	 .000279	 .001331	 .000000	 2.00000	 .011957	 .014500	 .005656	 .013177	 .016631	 .039268	 .033147	 .008226	 .013538	 .012791	 .012112	 .025581	 .019545	 .010687	 .018850	 .021114	 .049521	 .040474	 .013722	 .017481	 .016456	 .016361	 -188.12	 -209.94	 -19.392	 -897.38	 .117662	 -97.283	 -30.512	 2.27952	 94.3847	 19.0007	 -180.22	 -11.464	 -32.145	 13.1790	 479.912	214	334	319	303	301	332	333	140	335	126	524	"Wollastonite"	"Jadeite"	"Corundum"	"CaNb2O6"	"Cassiterite"	"Scheelite"	"Manganotantalite"	"Rutile"	"Mn"	"Magnetite"	"Zircon"
"T1"	2	 40.0000	 20.0000	 40.0000	 .000000	107	 .000000	 .000000	 .000000	 .000000	 78.7235	 .000000	 .000000	 .312889	 .000000	 .061541	 .007968	 21.4541	 100.560	 .000000	 .000000	 .000000	 .000000	 99.9481	 .000000	 .000000	 .521917	 .000000	 .079173	 .010763	 .000000	 100.560	 .000000	 .000000	 .000000	 .000000	 32.9678	 .000000	 .000000	 .324680	 .000000	 .054773	 .004342	 66.6484	 .000000	 .000000	 .000000	 .000000	 98.8493	 .000000	 .000000	 .973505	 .000000	 .164229	 .013018	 .000000	 100.000	 2.00000	O	 .000000	 .000000	 .000000	 .000000	 .989305	 .000000	 .000000	 .009743	 .000000	 .001644	 .000130	 2.00000	 .011952	 .014496	 .005654	 .013174	 .016627	 .039262	 .033141	 .008224	 .013536	 .012789	 .012109	 .025570	 .019540	 .010684	 .018846	 .021109	 .049512	 .040467	 .013719	 .017478	 .016452	 .016357	 -97.545	 -31.027	 -18.516	 -55.907	 .117553	 -91.761	 -37.034	 2.15951	 -29.190	 15.5007	 108.006	 -11.464	 -32.135	 13.1790	 489.899	214	334	319	303	301	332	333	140	335	126	524	"Wollastonite"	"Jadeite"	"Corundum"	"CaNb2O6"	"Cassiterite"	"Scheelite"	"Manganotantalite"	"Rutile"	"Mn"	"Magnetite"	"Zircon"
"T1"	2	 40.0000	 20.0000	 40.0000	 .000000	108	 .000000	 .000000	 .000000	 .000000	 78.4514	 .000000	 .000000	 .296125	 .000000	 .037183	 .002040	 21.3605	 100.147	 .000000	 .000000	 .000000	 .000000	 99.6027	 .000000	 .000000	 .493954	 .000000	 .047836	 .002756	 .000000	 100.147	 .000000	 .000000	 .000000	 .000000	 33.0014	 .000000	 .000000	 .308664	 .000000	 .033243	 .001117	 66.6556	 .000000	 .000000	 .000000	 .000000	 98.9713	 .000000	 .000000	 .925683	 .000000	 .099695	 .003349	 .000000	 100.000	 2.00000	O	 .000000	 .000000	 .000000	 .000000	 .990206	 .000000	 .000000	 .009261	 .000000	 .000997	 .000034	 2.00000	 .011958	 .014500	 .005656	 .013177	 .016632	 .039269	 .033147	 .008227	 .013539	 .012792	 .012112	 .025582	 .019546	 .010687	 .018850	 .021116	 .049521	 .040474	 .013723	 .017482	 .016457	 .016361	 -87.710	 -97.408	 -16.747	 -68.660	 .117772	 -40.458	 -29.736	 2.26598	 -250.69	 25.1297	 419.951	 -11.464	 -32.125	 13.1790	 499.908	214	334	319	303	301	332	333	140	335	126	524	"Wollastonite"	"Jadeite"	"Corundum"	"CaNb2O6"	"Cassiterite"	"Scheelite"	"Manganotantalite"	"Rutile"	"Mn"	"Magnetite"	"Zircon"
"T1"	2	 40.0000	 20.0000	 40.0000	 .000000	109	 .000000	 .000000	 .000000	 .000000	 78.7102	 .000000	 .000000	 .274760	 .000000	 .040110	 .000000	 21.4161	 100.441	 .000000	 .000000	 .000000	 .000000	 99.9312	 .000000	 .000000	 .458316	 .000000	 .051602	 .000000	 .000000	 100.441	 .000000	 .000000	 .000000	 .000000	 33.0238	 .000000	 .000000	 .285647	 .000000	 .035766	 .000000	 66.6548	 .000000	 .000000	 .000000	 .000000	 99.0361	 .000000	 .000000	 .856634	 .000000	 .107259	 .000000	 .000000	 100.000	 2.00000	O	 .000000	 .000000	 .000000	 .000000	 .990893	 .000000	 .000000	 .008571	 .000000	 .001073	 .000000	 2.00000	 .011961	 .014501	 .005656	 .013177	 .016632	 .039266	 .033145	 .008227	 .013539	 .012791	 .012112	 .025588	 .019546	 .010687	 .018850	 .021116	 .049518	 .040472	 .013724	 .017482	 .016456	 .016361	 -180.71	 -27.362	 -19.543	 -26.539	 .117561	 -43.226	 -32.996	 2.41931	 -988.65	 23.3545	 -433.08	 -11.464	 -32.115	 13.1790	 509.899	214	334	319	303	301	332	333	140	335	126	524	"Wollastonite"	"Jadeite"	"Corundum"	"CaNb2O6"	"Cassiterite"	"Scheelite"	"Manganotantalite"	"Rutile"	"Mn"	"Magnetite"	"Zircon"
"T1"	2	 40.0000	 20.0000	 40.0000	 .000000	110	 .000000	 .000000	 .000000	 .000000	 78.6060	 .000000	 .000000	 .275827	 .000000	 .043488	 .000320	 21.3898	 100.315	 .000000	 .000000	 .000000	 .000000	 99.7989	 .000000	 .000000	 .460096	 .000000	 .055948	 .000432	 .000000	 100.315	 .000000	 .000000	 .000000	 .000000	 33.0202	 .000000	 .000000	 .287104	 .000000	 .038825	 .000175	 66.6537	 .000000	 .000000	 .000000	 .000000	 99.0221	 .000000	 .000000	 .860977	 .000000	 .116430	 .000524	 .000000	 100.000	 2.00000	O	 .000000	 .000000	 .000000	 .000000	 .990798	 .000000	 .000000	 .008615	 .000000	 .001165	 .000005	 2.00000	 .011960	 .014500	 .005656	 .013177	 .016632	 .039266	 .033145	 .008227	 .013538	 .012791	 .012112	 .025588	 .019546	 .010687	 .018850	 .021116	 .049518	 .040472	 .013723	 .017481	 .016456	 .016361	 -102.69	 -43.944	 -20.597	 -50.157	 .117640	 -114.98	 -31.244	 2.41104	 -73.321	 21.6034	 2674.46	 -11.464	 -32.105	 13.1790	 519.909	214	334	319	303	301	332	333	140	335	126	524	"Wollastonite"	"Jadeite"	"Corundum"	"CaNb2O6"	"Cassiterite"	"Scheelite"	"Manganotantalite"	"Rutile"	"Mn"	"Magnetite"	"Zircon"
"T1"	2	 40.0000	 20.0000	 40.0000	 .000000	111	 .000000	 .000000	 .000000	 .000000	 77.9874	 .000000	 .000000	 .278009	 .020084	 .036444	 .000000	 21.2282	 99.5502	 .000000	 .000000	 .000000	 .000000	 99.0136	 .000000	 .000000	 .463735	 .025933	 .046885	 .000000	  .00000	 99.5502	 .000000	 .000000	 .000000	 .000000	 33.0077	 .000000	 .000000	 .291560	 .018365	 .032781	 .000000	 66.6496	 .000000	 .000000	 .000000	 .000000	 98.9724	 .000000	 .000000	 .874232	 .055066	 .098294	 .000000	 .000000	 100.000	 2.00000	O	 .000000	 .000000	 .000000	 .000000	 .990484	 .000000	 .000000	 .008749	 .000551	 .000984	 .000000	 2.00000	 .011957	 .014499	 .005655	 .013176	 .016630	 .039263	 .033142	 .008226	 .013537	 .012790	 .012111	 .025579	 .019545	 .010686	 .018848	 .021113	 .049514	 .040469	 .013721	 .017480	 .016454	 .016360	 -149.56	 -153.09	 -22.832	 -67.311	 .118113	 -28.232	 -40.924	 2.39423	 48.6661	 25.6200	 -2055.9	 -11.464	 -32.095	 13.1790	 529.900	214	334	319	303	301	332	333	140	335	126	524	"Wollastonite"	"Jadeite"	"Corundum"	"CaNb2O6"	"Cassiterite"	"Scheelite"	"Manganotantalite"	"Rutile"	"Mn"	"Magnetite"	"Zircon"
"T1"	2	 40.0000	 20.0000	 40.0000	 .000000	112	 .001452	 .000000	 .000000	 .000000	 78.4593	 .000000	 .000000	 .194448	 .000000	 .026703	 .000000	 21.2926	 99.9746	 .003107	 .000000	 .000000	 .000000	 99.6128	 .000000	 .000000	 .324350	 .000000	 .034353	 .000000	 -.00001	 99.9746	 .002590	 .000000	 .000000	 .000000	 33.1114	 .000000	 .000000	 .203336	 .000000	 .023950	 .000000	 66.6587	 .007769	 .000000	 .000000	 .000000	 99.3105	 .000000	 .000000	 .609863	 .000000	 .071833	 .000000	 .000000	 100.000	 2.00000	O	 .000078	 .000000	 .000000	 .000000	 .993462	 .000000	 .000000	 .006101	 .000000	 .000719	 .000000	 2.00000	 .011975	 .014508	 .005659	 .013182	 .016641	 .039274	 .033153	 .008232	 .013543	 .012795	 .012118	 .025619	 .019557	 .010692	 .018857	 .021128	 .049528	 .040481	 .013731	 .017488	 .016461	 .016369	 574.749	 -153.77	 -18.408	 -44.110	 .117753	 -48.276	 -38.106	 3.29603	 -43.370	 34.6784	 -63.047	 -11.464	 -32.085	 13.1790	 539.909	214	334	319	303	301	332	333	140	335	126	524	"Wollastonite"	"Jadeite"	"Corundum"	"CaNb2O6"	"Cassiterite"	"Scheelite"	"Manganotantalite"	"Rutile"	"Mn"	"Magnetite"	"Zircon"
"T1"	2	 40.0000	 20.0000	 40.0000	 .000000	113	 .000000	 .000000	 .000000	 .000000	 78.6973	 .000000	 .000000	 .189295	 .004311	 .034578	 .000000	 21.3552	 100.281	 .000000	 .000000	 .000000	 .000000	 99.9149	 .000000	 .000000	 .315755	 .005567	 .044485	 .000000	 .000006	 100.281	 .000000	 .000000	 .000000	 .000000	 33.1128	 .000000	 .000000	 .197357	 .003919	 .030921	 .000000	 66.6551	 .000000	 .000000	 .000000	 .000000	 99.3037	 .000000	 .000000	 .591865	 .011752	 .092731	 .000000	 .000000	 100.000	 2.00000	O	 .000000	 .000000	 .000000	 .000000	 .993556	 .000000	 .000000	 .005922	 .000118	 .000928	 .000000	 2.00000	 .011975	 .014507	 .005658	 .013180	 .016639	 .039270	 .033150	 .008231	 .013542	 .012794	 .012116	 .025619	 .019555	 .010691	 .018855	 .021125	 .049523	 .040478	 .013730	 .017486	 .016459	 .016367	 -150.77	 -27.927	 -14.296	 -74.404	 .117557	 -114.39	 -264.10	 3.37695	 223.000	 26.9642	 -93.156	 -11.464	 -32.075	 13.1790	 549.912	214	334	319	303	301	332	333	140	335	126	524	"Wollastonite"	"Jadeite"	"Corundum"	"CaNb2O6"	"Cassiterite"	"Scheelite"	"Manganotantalite"	"Rutile"	"Mn"	"Magnetite"	"Zircon"
"T1"	2	 40.0000	 20.0000	 40.0000	 .000000	114	 .000000	 .000000	 .000000	 .000000	 78.5743	 .000000	 .000000	 .259722	 .000000	 .045283	 .000000	 21.3709	 100.250	 .000000	 .000000	 .000000	 .000000	 99.7588	 .000000	 .000000	 .433232	 .000000	 .058256	 .000000	 .000000	 100.250	 .000000	 .000000	 .000000	 .000000	 33.0358	 .000000	 .000000	 .270578	 .000000	 .040463	 .000000	 66.6532	 .000000	 .000000	 .000000	 .000000	 99.0673	 .000000	 .000000	 .811405	 .000000	 .121339	 .000000	 .000000	 100.000	 2.00000	O	 .000000	 .000000	 .000000	 .000000	 .991274	 .000000	 .000000	 .008119	 .000000	 .001214	 .000000	 2.00000	 .011963	 .014502	 .005656	 .013177	 .016633	 .039267	 .033146	 .008228	 .013539	 .012792	 .012113	 .025592	 .019548	 .010688	 .018851	 .021118	 .049519	 .040473	 .013724	 .017482	 .016456	 .016362	 -224.62	 -35.562	 -18.355	 -36.704	 .117665	 -57.967	 -22.007	 2.54238	 -78.755	 20.7805	 -241.38	 -11.464	 -32.065	 13.1790	 559.898	214	334	319	303	301	332	333	140	335	126	524	"Wollastonite"	"Jadeite"	"Corundum"	"CaNb2O6"	"Cassiterite"	"Scheelite"	"Manganotantalite"	"Rutile"	"Mn"	"Magnetite"	"Zircon"
"T1"	2	 40.0000	 20.0000	 40.0000	 .000000	115	 .000000	 .000000	 .000000	 .000000	 78.5031	 .000000	 .000000	 .239749	 .000000	 .037713	 .000000	 21.3362	 100.117	 .000000	 .000000	 .000000	 .000000	 99.6683	 .000000	 .000000	 .399916	 .000000	 .048517	 .000000	 .000004	 100.117	 .000000	 .000000	 .000000	 .000000	 33.0607	 .000000	 .000000	 .250185	 .000000	 .033754	 .000000	 66.6554	 .000000	 .000000	 .000000	 .000000	 99.1485	 .000000	 .000000	 .750300	 .000000	 .101228	 .000000	 .000000	 100.000	 2.00000	O	 .000000	 .000000	 .000000	 .000000	 .991987	 .000000	 .000000	 .007507	 .000000	 .001013	 .000000	 2.00000	 .011967	 .014504	 .005657	 .013179	 .016636	 .039269	 .033148	 .008229	 .013541	 .012793	 .012115	 .025601	 .019551	 .010689	 .018853	 .021121	 .049522	 .040476	 .013727	 .017484	 .016458	 .016364	 -524.73	 -77.271	 -13.676	 -103.33	 .117719	 -55.989	 -26.134	 2.72970	 -43.091	 24.7903	 -1105.6	 -11.464	 -32.055	 13.1790	 569.908	214	334	319	303	301	332	333	140	335	126	524	"Wollastonite"	"Jadeite"	"Corundum"	"CaNb2O6"	"Cassiterite"	"Scheelite"	"Manganotantalite"	"Rutile"	"Mn"	"Magnetite"	"Zircon"
"T1"	2	 40.0000	 20.0000	 40.0000	 .000000	116	 .000000	 .010217	 .000000	 .000000	 78.2119	 .000000	 .000000	 .247196	 .000000	 .045431	 .000000	 21.2684	 99.7832	 .000000	 .013773	 .000000	 .000000	 99.2986	 .000000	 .000000	 .412337	 .000000	 .058447	 .000000	 .000002	 99.7832	 .000000	 .022281	 .000000	 .000000	 33.0363	 .000000	 .000000	 .258725	 .000000	 .040784	 .000000	 66.6419	 .000000	 .033408	 .000000	 .000000	 99.0684	 .000000	 .000000	 .775858	 .000000	 .122302	 .000000	 .000000	 100.000	 2.00000	O	 .000000	 .000669	 .000000	 .000000	 .991456	 .000000	 .000000	 .007765	 .000000	 .001224	 .000000	 2.00000	 .011964	 .014503	 .005657	 .013179	 .016635	 .039272	 .033150	 .008229	 .013541	 .012793	 .012115	 .025595	 .019550	 .010689	 .018854	 .021120	 .049525	 .040478	 .013726	 .017485	 .016458	 .016365	 -106.49	 101.361	 -15.872	 -50.889	 .117957	 -71.865	 -27.209	 2.65648	 -52.034	 20.7180	 -175.01	 -11.464	 -32.045	 13.1790	 579.899	214	334	319	303	301	332	333	140	335	126	524	"Wollastonite"	"Jadeite"	"Corundum"	"CaNb2O6"	"Cassiterite"	"Scheelite"	"Manganotantalite"	"Rutile"	"Mn"	"Magnetite"	"Zircon"
"T1"	2	 40.0000	 20.0000	 40.0000	 .000000	117	 .000000	 .000000	 .000000	 .000000	 78.3339	 .000000	 .000000	 .268764	 .000000	 .042019	 .007494	 21.3138	 99.9659	 .000000	 .000000	 .000000	 .000000	 99.4534	 .000000	 .000000	 .448313	 .000000	 .054057	 .010123	 .000000	 99.9659	 .000000	 .000000	 .000000	 .000000	 33.0234	 .000000	 .000000	 .280751	 .000000	 .037647	 .004111	 66.6541	 .000000	 .000000	 .000000	 .000000	 99.0328	 .000000	 .000000	 .841935	 .000000	 .112898	 .012327	 .000000	 100.000	 2.00000	O	 .000000	 .000000	 .000000	 .000000	 .990888	 .000000	 .000000	 .008424	 .000000	 .001130	 .000123	 2.00000	 .011959	 .014499	 .005655	 .013175	 .016630	 .039261	 .033141	 .008226	 .013537	 .012790	 .012111	 .025585	 .019544	 .010686	 .018847	 .021114	 .049511	 .040467	 .013722	 .017479	 .016454	 .016359	 -172.20	 -19.641	 -19.304	 -93.068	 .117835	 -151.91	 -27.629	 2.46639	 -37.013	 22.3280	 114.805	 -11.464	 -32.035	 13.1790	 589.909	214	334	319	303	301	332	333	140	335	126	524	"Wollastonite"	"Jadeite"	"Corundum"	"CaNb2O6"	"Cassiterite"	"Scheelite"	"Manganotantalite"	"Rutile"	"Mn"	"Magnetite"	"Zircon"
"T1"	2	 40.0000	 20.0000	 40.0000	 .000000	118	 .000000	 .003425	 .000000	 .000000	 78.4501	 .000000	 .000000	 .281977	 .000000	 .050388	 .015456	 21.3604	 100.162	 .000000	 .004617	 .000000	 .000000	 99.6011	 .000000	 .000000	 .470355	 .000000	 .064825	 .020878	 -.00001	 100.162	 .000000	 .007437	 .000000	 .000000	 32.9972	 .000000	 .000000	 .293885	 .000000	 .045043	 .008459	 66.6479	 .000000	 .011151	 .000000	 .000000	 98.9472	 .000000	 .000000	 .881257	 .000000	 .135069	 .025365	 .000000	 100.000	 2.00000	O	 .000000	 .000223	 .000000	 .000000	 .990195	 .000000	 .000000	 .008819	 .000000	 .001352	 .000254	 2.00000	 .011957	 .014498	 .005655	 .013175	 .016630	 .039264	 .033143	 .008226	 .013537	 .012790	 .012111	 .025579	 .019543	 .010686	 .018848	 .021114	 .049515	 .040469	 .013721	 .017480	 .016454	 .016359	 -126.22	 300.202	 -17.225	 -49.381	 .117763	 -43.329	 -44.429	 2.36462	 -59.871	 18.7550	 56.0231	 -11.464	 -32.025	 13.1790	 599.899	214	334	319	303	301	332	333	140	335	126	524	"Wollastonite"	"Jadeite"	"Corundum"	"CaNb2O6"	"Cassiterite"	"Scheelite"	"Manganotantalite"	"Rutile"	"Mn"	"Magnetite"	"Zircon"
"T1"	2	 40.0000	 20.0000	 40.0000	 .000000	119	 .000000	 .000000	 .000000	 .000000	 78.5034	 .000000	 .000000	 .248677	 .000000	 .029113	 .000000	 21.3398	 100.121	 .000000	 .000000	 .000000	 .000000	 99.6687	 .000000	 .000000	 .414807	 .000000	 .037454	 .000000	 .000004	 100.121	 .000000	 .000000	 .000000	 .000000	 33.0565	 .000000	 .000000	 .259467	 .000000	 .026054	 .000000	 66.6580	 .000000	 .000000	 .000000	 .000000	 99.1437	 .000000	 .000000	 .778198	 .000000	 .078142	 .000000	 .000000	 100.000	 2.00000	O	 .000000	 .000000	 .000000	 .000000	 .991824	 .000000	 .000000	 .007785	 .000000	 .000782	 .000000	 2.00000	 .011966	 .014503	 .005657	 .013178	 .016635	 .039269	 .033148	 .008229	 .013541	 .012793	 .012114	 .025600	 .019550	 .010689	 .018852	 .021120	 .049521	 .040476	 .013727	 .017484	 .016458	 .016364	 -839.89	 -30.796	 -20.480	 -31.478	 .117718	 -67.769	 -31.965	 2.64241	 -340.80	 31.8696	 -39.658	 -11.464	 -32.015	 13.1790	 609.909	214	334	319	303	301	332	333	140	335	126	524	"Wollastonite"	"Jadeite"	"Corundum"	"CaNb2O6"	"Cassiterite"	"Scheelite"	"Manganotantalite"	"Rutile"	"Mn"	"Magnetite"	"Zircon"
"T1"	2	 40.0000	 20.0000	 40.0000	 .000000	120	 .000000	 .000000	 .000000	 .000000	 78.7555	 .000000	 .000000	 .230726	 .004166	 .037456	 .001847	 21.4000	 100.430	 .000000	 .000000	 .000000	 .000000	 99.9887	 .000000	 .000000	 .384864	 .005379	 .048187	 .002495	 .000002	 100.430	 .000000	 .000000	 .000000	 .000000	 33.0675	 .000000	 .000000	 .240046	 .003779	 .033424	 .001009	 66.6543	 .000000	 .000000	 .000000	 .000000	 99.1655	 .000000	 .000000	 .719870	 .011332	 .100235	 .003026	 .000000	 100.000	 2.00000	O	 .000000	 .000000	 .000000	 .000000	 .992209	 .000000	 .000000	 .007203	 .000113	 .001003	 .000030	 2.00000	 .011967	 .014503	 .005657	 .013178	 .016634	 .039265	 .033145	 .008229	 .013539	 .012792	 .012114	 .025601	 .019549	 .010688	 .018851	 .021119	 .049517	 .040472	 .013726	 .017482	 .016456	 .016363	 -90.566	 -28.750	 -17.095	 -58.453	 .117513	 -44.568	 -29.213	 2.82445	 230.705	 24.9519	 463.830	 -11.464	 -32.005	 13.1790	 619.900	214	334	319	303	301	332	333	140	335	126	524	"Wollastonite"	"Jadeite"	"Corundum"	"CaNb2O6"	"Cassiterite"	"Scheelite"	"Manganotantalite"	"Rutile"	"Mn"	"Magnetite"	"Zircon"
"T1"	2	 40.0000	 20.0000	 40.0000	 .000000	121	 .006254	 .000000	 .000000	 .000000	 78.3048	 .000000	 .000000	 .287145	 .000000	 .044241	 .000000	 21.3234	 99.9658	 .013380	 .000000	 .000000	 .000000	 99.4165	 .000000	 .000000	 .478975	 .000000	 .056915	 .000000	 .000000	 99.9658	 .011137	 .000000	 .000000	 .000000	 32.9960	 .000000	 .000000	 .299814	 .000000	 .039619	 .000000	 66.6535	 .033397	 .000000	 .000000	 .000000	 98.9487	 .000000	 .000000	 .899087	 .000000	 .118811	 .000000	 .000000	 100.000	 2.00000	O	 .000334	 .000000	 .000000	 .000000	 .990075	 .000000	 .000000	 .008996	 .000000	 .001189	 .000000	 2.00000	 .011956	 .014498	 .005655	 .013176	 .016629	 .039264	 .033143	 .008226	 .013537	 .012790	 .012111	 .025579	 .019543	 .010685	 .018848	 .021113	 .049515	 .040470	 .013721	 .017480	 .016454	 .016360	 133.488	 -32.421	 -15.414	 -46.592	 .117871	 -133.37	 -68.049	 2.32735	 -186.93	 21.2484	 -89.063	 -11.464	 -31.995	 13.1790	 629.900	214	334	319	303	301	332	333	140	335	126	524	"Wollastonite"	"Jadeite"	"Corundum"	"CaNb2O6"	"Cassiterite"	"Scheelite"	"Manganotantalite"	"Rutile"	"Mn"	"Magnetite"	"Zircon"
"T1"	2	 40.0000	 20.0000	 40.0000	 .000000	122	 .000000	 .000000	 .000000	 .000000	 77.7447	 .000000	 .000000	 .493221	 .000000	 .083940	 .000000	 21.3143	 99.6362	 .000000	 .000000	 .000000	 .000000	 98.7054	 .000000	 .000000	 .822721	 .000000	 .107988	 .000000	 .000004	 99.6362	 .000000	 .000000	 .000000	 .000000	 32.7681	 .000000	 .000000	 .515110	 .000000	 .075190	 .000000	 66.6416	 .000000	 .000000	 .000000	 .000000	 98.2304	 .000000	 .000000	 1.54417	 .000000	 .225402	 .000000	 .000000	 100.000	 2.00000	O	 .000000	 .000000	 .000000	 .000000	 .983413	 .000000	 .000000	 .015459	 .000000	 .002257	 .000000	 2.00000	 .011922	 .014485	 .005651	 .013169	 .016613	 .039261	 .033138	 .008217	 .013531	 .012785	 .012103	 .025506	 .019526	 .010677	 .018839	 .021093	 .049511	 .040463	 .013706	 .017472	 .016448	 .016349	 -67.368	 -30.799	 -17.194	 -39.505	 .118357	 -49.902	 -29.559	 1.47160	 -240.28	 11.5753	 -138.66	 -11.464	 -31.985	 13.1790	 639.910	214	334	319	303	301	332	333	140	335	126	524	"Wollastonite"	"Jadeite"	"Corundum"	"CaNb2O6"	"Cassiterite"	"Scheelite"	"Manganotantalite"	"Rutile"	"Mn"	"Magnetite"	"Zircon"
"T1"	2	 40.0000	 20.0000	 40.0000	 .000000	123	 .000000	 .000000	 .000000	 .000000	 78.0276	 .000000	 .000000	 .469572	 .014786	 .077389	 .002412	 21.3780	 99.9698	 .000000	 .000000	 .000000	 .000000	 99.0646	 .000000	 .000000	 .783274	 .019093	 .099561	 .003259	 .000004	 99.9698	 .000000	 .000000	 .000000	 .000000	 32.7881	 .000000	 .000000	 .488932	 .013424	 .069114	 .001319	 66.6392	 .000000	 .000000	 .000000	 .000000	 98.2831	 .000000	 .000000	 1.46559	 .040237	 .207170	 .003954	 .000000	 100.000	 2.00000	O	 .000000	 .000000	 .000000	 .000000	 .984048	 .000000	 .000000	 .014674	 .000403	 .002074	 .000040	 2.00000	 .011927	 .014489	 .005652	 .013172	 .016618	 .039268	 .033144	 .008219	 .013534	 .012788	 .012106	 .025517	 .019530	 .010680	 .018843	 .021098	 .049520	 .040470	 .013710	 .017475	 .016451	 .016352	 -167.74	 -25.376	 -18.213	 -32.178	 .118154	 -163.64	 -14.084	 1.53236	 65.7178	 12.4903	 355.044	 -11.464	 -31.975	 13.1790	 649.910	214	334	319	303	301	332	333	140	335	126	524	"Wollastonite"	"Jadeite"	"Corundum"	"CaNb2O6"	"Cassiterite"	"Scheelite"	"Manganotantalite"	"Rutile"	"Mn"	"Magnetite"	"Zircon"
"T1"	2	 40.0000	 20.0000	 40.0000	 .000000	124	 .000000	 .000000	 .000000	 .000000	 77.8202	 .000000	 .000000	 .533300	 .000000	 .089362	 .025809	 21.3720	 99.8407	 .000000	 .000000	 .000000	 .000000	 98.8013	 .000000	 .000000	 .889575	 .000000	 .114963	 .034863	 .000002	 99.8407	 .000000	 .000000	 .000000	 .000000	 32.7106	 .000000	 .000000	 .555450	 .000000	 .079829	 .014116	 66.6401	 .000000	 .000000	 .000000	 .000000	 98.0534	 .000000	 .000000	 1.66502	 .000000	 .239296	 .042313	 .000000	 100.000	 2.00000	O	 .000000	 .000000	 .000000	 .000000	 .981708	 .000000	 .000000	 .016670	 .000000	 .002396	 .000424	 2.00000	 .011917	 .014485	 .005651	 .013171	 .016615	 .039271	 .033145	 .008217	 .013533	 .012788	 .012104	 .025495	 .019525	 .010678	 .018841	 .021095	 .049523	 .040472	 .013706	 .017475	 .016451	 .016350	 -170.11	 -62.447	 -19.268	 -167.97	 .118349	 -53.286	 -22.377	 1.38135	 -217.64	 10.9230	 33.8085	 -11.464	 -31.965	 13.1785	 659.910	214	334	319	303	301	332	333	140	335	126	524	"Wollastonite"	"Jadeite"	"Corundum"	"CaNb2O6"	"Cassiterite"	"Scheelite"	"Manganotantalite"	"Rutile"	"Mn"	"Magnetite"	"Zircon"
"T1"	2	 40.0000	 20.0000	 40.0000	 .000000	125	 .000000	 .000000	 .000000	 .000000	 78.5199	 .000000	 .000000	 .213000	 .000000	 .019275	 .001273	 21.3180	 100.071	 .000000	 .000000	 .000000	 .000000	 99.6896	 .000000	 .000000	 .355297	 .000000	 .024797	 .001720	 .000000	 100.071	 .000000	 .000000	 .000000	 .000000	 33.0986	 .000000	 .000000	 .222479	 .000000	 .017268	 .000698	 66.6609	 .000000	 .000000	 .000000	 .000000	 99.2788	 .000000	 .000000	 .667322	 .000000	 .051794	 .002094	 .000000	 100.000	 2.00000	O	 .000000	 .000000	 .000000	 .000000	 .993045	 .000000	 .000000	 .006675	 .000000	 .000518	 .000021	 2.00000	 .011984	 .014520	 .005663	 .013192	 .016654	 .039308	 .033181	 .008239	 .013555	 .012806	 .012127	 .025638	 .019572	 .010701	 .018872	 .021144	 .049570	 .040516	 .013743	 .017502	 .016475	 .016382	 -312.39	 -56.135	 -21.593	 -55.142	 .117809	 -74.545	 -161.09	 3.03795	 -264.59	 47.7627	 673.302	 -11.464	 -31.955	 13.1785	 669.911	214	334	319	303	301	332	333	140	335	126	524	"Wollastonite"	"Jadeite"	"Corundum"	"CaNb2O6"	"Cassiterite"	"Scheelite"	"Manganotantalite"	"Rutile"	"Mn"	"Magnetite"	"Zircon"
"T1"	2	 40.0000	 20.0000	 40.0000	 .000000	126	 .002449	 .000000	 .000000	 .000000	 78.1017	 .000000	 .000000	 .271771	 .002313	 .043188	 .000000	 21.2544	 99.6758	 .005240	 .000000	 .000000	 .000000	 99.1587	 .000000	 .000000	 .453330	 .002987	 .055562	 .000000	 .000002	 99.6758	 .004376	 .000000	 .000000	 .000000	 33.0170	 .000000	 .000000	 .284681	 .002112	 .038802	 .000000	 66.6530	 .013122	 .000000	 .000000	 .000000	 99.0105	 .000000	 .000000	 .853695	 .006335	 .116360	 .000000	 .000000	 100.000	 2.00000	O	 .000131	 .000000	 .000000	 .000000	 .990713	 .000000	 .000000	 .008542	 .000063	 .001164	 .000000	 2.00000	 .011969	 .014513	 .005661	 .013188	 .016646	 .039299	 .033173	 .008234	 .013550	 .012802	 .012123	 .025606	 .019563	 .010696	 .018866	 .021134	 .049559	 .040506	 .013734	 .017496	 .016470	 .016375	 340.785	 -67.249	 -16.007	 -45.790	 .118129	 -35.730	 -41.894	 2.44471	 415.001	 21.7666	 -282.57	 -11.464	 -31.945	 13.1785	 679.899	214	334	319	303	301	332	333	140	335	126	524	"Wollastonite"	"Jadeite"	"Corundum"	"CaNb2O6"	"Cassiterite"	"Scheelite"	"Manganotantalite"	"Rutile"	"Mn"	"Magnetite"	"Zircon"
