Repository: orthospar/MinorElements-Cassiterite

# MinorElements-Cassiterite
EPMA data and R code for generation of figures in "Systematic trends in the substitution mechanisms of minor elements in cassiterite", submitted for publication in the Australian Journal of Earth Sciences.

# Data Availability
The final cleaned and organised dataset is available above (cassiterite_EPMA.csv) and as a supplementary file hosted by AJES.

File: Data/170609/170609_recalc.dat (part 3 of 41)
LOVOLT"	" CURRENT"	"BEAMSIZE"	"    LINE"	"  Si WT%"	"  Na WT%"	"  Al WT%"	"  Nb WT%"	"  Sn WT%"	"   W WT%"	"  Ta WT%"	"  Ti WT%"	"  Mn WT%"	"  Fe WT%"	"  Zr WT%"	"   O WT%"	"   TOTAL"	"    SiO2"	"    Na2O"	"   Al2O3"	"   Nb2O5"	"    SnO2"	"     WO3"	"   Ta2O5"	"    TiO2"	"     MnO"	"     FeO"	"    ZrO2"	"       O"	"   TOTAL"	"  Si AT%"	"  Na AT%"	"  Al AT%"	"  Nb AT%"	"  Sn AT%"	"   W AT%"	"  Ta AT%"	"  Ti AT%"	"  Mn AT%"	"  Fe AT%"	"  Zr AT%"	"   O AT%"	"Si OXMOL%"	"Na OXMOL%"	"Al OXMOL%"	"Nb OXMOL%"	"Sn OXMOL%"	"W OXMOL%"	"Ta OXMOL%"	"Ti OXMOL%"	"Mn OXMOL%"	"Fe OXMOL%"	"Zr OXMOL%"	"O OXMOL%"	"   TOTAL"	" FORMULA"	"   BASIS"	"Si FORMULA"	"Na FORMULA"	"Al FORMULA"	"Nb FORMULA"	"Sn FORMULA"	"W FORMULA"	"Ta FORMULA"	"Ti FORMULA"	"Mn FORMULA"	"Fe FORMULA"	"Zr FORMULA"	"O FORMULA"	"Si CDL99"	"Na CDL99"	"Al CDL99"	"Nb CDL99"	"Sn CDL99"	" W CDL99"	"Ta CDL99"	"Ti CDL99"	"Mn CDL99"	"Fe CDL99"	"Zr CDL99"	"SiO2 CDL99"	"Na2O CDL99"	"Al2O3 CDL99"	"Nb2O5 CDL99"	"SnO2 CDL99"	"WO3 CDL99"	"Ta2O5 CDL99"	"TiO2 CDL99"	"MnO CDL99"	"FeO CDL99"	"ZrO2 CDL99"	"Si %ERR "	"Na %ERR "	"Al %ERR "	"Nb %ERR "	"Sn %ERR "	" W %ERR "	"Ta %ERR "	"Ti %ERR "	"Mn %ERR "	"Fe %ERR "	"Zr %ERR "	"   X-POS"	"   Y-POS"	"   Z-POS"	" RELDIST"	"Si STD_NUM"	"Na STD_NUM"	"Al STD_NUM"	"Nb STD_NUM"	"Sn STD_NUM"	"W STD_NUM"	"Ta STD_NUM"	"Ti STD_NUM"	"Mn STD_NUM"	"Fe STD_NUM"	"Zr STD_NUM"	"Si STD_NAM"	"Na STD_NAM"	"Al STD_NAM"	"Nb STD_NAM"	"Sn STD_NAM"	"W STD_NAM"	"Ta STD_NAM"	"Ti STD_NAM"	"Mn STD_NAM"	"Fe STD_NAM"	"Zr STD_NAM"
"T1"	2	 40.0000	 20.0000	 40.0000	 .000000	127	 .000179	 .000000	 .000000	 .000000	 78.3256	 .000000	 .000000	 .327211	 .017819	 .049648	 .026669	 21.3649	 100.112	 .000382	 .000000	 .000000	 .000000	 99.4430	 .000000	 .000000	 .545807	 .023009	 .063871	 .036025	 .000002	 100.112	 .000317	 .000000	 .000000	 .000000	 32.9371	 .000000	 .000000	 .340948	 .016189	 .044370	 .014592	 66.6465	 .000952	 .000000	 .000000	 .000000	 98.7515	 .000000	 .000000	 1.02223	 .048536	 .133031	 .043750	 .000000	 100.000	 2.00000	O	 .000010	 .000000	 .000000	 .000000	 .988413	 .000000	 .000000	 .010232	 .000486	 .001332	 .000438	 2.00000	 .011956	 .014505	 .005658	 .013183	 .016639	 .039292	 .033166	 .008230	 .013546	 .012798	 .012118	 .025579	 .019553	 .010691	 .018859	 .021125	 .049551	 .040498	 .013727	 .017491	 .016465	 .016369	 4664.79	 -31.756	 -18.812	 -21.033	 .117963	 -84.947	 -21.457	 2.07916	 54.7544	 19.0355	 32.7766	 -11.464	 -31.935	 13.1785	 689.900	214	334	319	303	301	332	333	140	335	126	524	"Wollastonite"	"Jadeite"	"Corundum"	"CaNb2O6"	"Cassiterite"	"Scheelite"	"Manganotantalite"	"Rutile"	"Mn"	"Magnetite"	"Zircon"
"T1"	2	 40.0000	 20.0000	 40.0000	 .000000	128	 .000000	 .000000	 .000000	 .000000	 77.8570	 .000000	 .000000	 .374619	 .005536	 .069558	 .016532	 21.2686	 99.5919	 .000000	 .000000	 .000000	 .000000	 98.8480	 .000000	 .000000	 .624886	 .007148	 .089487	 .022331	 .000010	 99.5919	 .000000	 .000000	 .000000	 .000000	 32.8872	 .000000	 .000000	 .392100	 .005052	 .062444	 .009086	 66.6442	 .000000	 .000000	 .000000	 .000000	 98.5949	 .000000	 .000000	 1.17551	 .015145	 .187207	 .027239	 .000000	 100.000	 2.00000	O	 .000000	 .000000	 .000000	 .000000	 .986948	 .000000	 .000000	 .011767	 .000152	 .001874	 .000273	 2.00000	 .011946	 .014499	 .005656	 .013179	 .016631	 .039282	 .033157	 .008226	 .013541	 .012794	 .012113	 .025557	 .019545	 .010687	 .018853	 .021115	 .049538	 .040487	 .013721	 .017485	 .016460	 .016363	 -58.906	 -19.752	 -17.777	 -26.157	 .118305	 -64.228	 -45.236	 1.85152	 173.892	 13.8131	 52.4344	 -11.464	 -31.925	 13.1785	 699.900	214	334	319	303	301	332	333	140	335	126	524	"Wollastonite"	"Jadeite"	"Corundum"	"CaNb2O6"	"Cassiterite"	"Scheelite"	"Manganotantalite"	"Rutile"	"Mn"	"Magnetite"	"Zircon"
"T1"	2	 40.0000	 20.0000	 40.0000	 .000000	129	 .000000	 .000000	 .000000	 .000000	 78.4262	 .000000	 .000000	 .332721	 .000000	 .066419	 .001949	 21.3865	 100.214	 .000000	 .000000	 .000000	 .000000	 99.5707	 .000000	 .000000	 .554999	 .000000	 .085448	 .002633	  .00000	 100.214	 .000000	 .000000	 .000000	 .000000	 32.9464	 .000000	 .000000	 .346343	 .000000	 .059300	 .001065	 66.6469	 .000000	 .000000	 .000000	 .000000	 98.7806	 .000000	 .000000	 1.03841	 .000000	 .177795	 .003194	 .000000	 100.000	 2.00000	O	 .000000	 .000000	 .000000	 .000000	 .988685	 .000000	 .000000	 .010393	 .000000	 .001780	 .000032	 2.00000	 .011955	 .014503	 .005657	 .013181	 .016634	 .039283	 .033159	 .008228	 .013543	 .012795	 .012115	 .025576	 .019550	 .010689	 .018856	 .021119	 .049540	 .040489	 .013725	 .017487	 .016461	 .016365	 -42.744	 -86.108	 -19.463	 -42.276	 .117851	 -53.007	 -39.129	 2.04906	 -45.725	 14.4291	 439.623	 -11.464	 -31.915	 13.1785	 709.900	214	334	319	303	301	332	333	140	335	126	524	"Wollastonite"	"Jadeite"	"Corundum"	"CaNb2O6"	"Cassiterite"	"Scheelite"	"Manganotantalite"	"Rutile"	"Mn"	"Magnetite"	"Zircon"
"T1"	2	 40.0000	 20.0000	 40.0000	 .000000	130	 .000000	 .000000	 .000000	 .000000	 78.3193	 .000000	 .000000	 .341714	 .000000	 .070050	 .005765	 21.3660	 100.103	 .000000	 .000000	 .000000	 .000000	 99.4350	 .000000	 .000000	 .570000	 .000000	 .090119	 .007787	  .00000	 100.103	 .000000	 .000000	 .000000	 .000000	 32.9324	 .000000	 .000000	 .356038	 .000000	 .062601	 .003154	 66.6458	 .000000	 .000000	 .000000	 .000000	 98.7354	 .000000	 .000000	 1.06745	 .000000	 .187684	 .009456	 .000000	 100.000	 2.00000	O	 .000000	 .000000	 .000000	 .000000	 .988282	 .000000	 .000000	 .010684	 .000000	 .001879	 .000095	 2.00000	 .011952	 .014502	 .005657	 .013180	 .016633	 .039282	 .033157	 .008227	 .013542	 .012795	 .012115	 .025571	 .019548	 .010688	 .018854	 .021118	 .049538	 .040487	 .013723	 .017486	 .016460	 .016364	 -353.31	 -27.722	 -22.071	 -35.166	 .117933	 -35.024	 -37.357	 2.00256	 -108.62	 13.7220	 149.076	 -11.464	 -31.905	 13.1785	 719.910	214	334	319	303	301	332	333	140	335	126	524	"Wollastonite"	"Jadeite"	"Corundum"	"CaNb2O6"	"Cassiterite"	"Scheelite"	"Manganotantalite"	"Rutile"	"Mn"	"Magnetite"	"Zircon"
"T1"	2	 40.0000	 20.0000	 40.0000	 .000000	131	 .000000	 .000000	 .000000	 .000000	 78.0495	 .000000	 .000000	 .394243	 .000000	 .087572	 .000000	 21.3314	 99.8627	 .000000	 .000000	 .000000	 .000000	 99.0924	 .000000	 .000000	 .657621	 .000000	 .112661	 .000000	 .000000	 99.8627	 .000000	 .000000	 .000000	 .000000	 32.8697	 .000000	 .000000	 .411404	 .000000	 .078380	 .000000	 66.6405	 .000000	 .000000	 .000000	 .000000	 98.5318	 .000000	 .000000	 1.23325	 .000000	 .234954	 .000000	 .000000	 100.000	 2.00000	O	 .000000	 .000000	 .000000	 .000000	 .986477	 .000000	 .000000	 .012347	 .000000	 .002352	 .000000	 2.00000	 .011939	 .014493	 .005654	 .013173	 .016622	 .039266	 .033144	 .008222	 .013535	 .012788	 .012108	 .025542	 .019536	 .010682	 .018845	 .021104	 .049518	 .040470	 .013714	 .017477	 .016452	 .016355	 -4846.4	 -33.806	 -17.695	 -32.695	 .118109	 -288.25	 -40.817	 1.77254	 -70.065	 11.1299	 -1241.7	 -11.464	 -31.895	 13.1785	 729.910	214	334	319	303	301	332	333	140	335	126	524	"Wollastonite"	"Jadeite"	"Corundum"	"CaNb2O6"	"Cassiterite"	"Scheelite"	"Manganotantalite"	"Rutile"	"Mn"	"Magnetite"	"Zircon"
"T1"	2	 40.0000	 20.0000	 40.0000	 .000000	132	 .000000	 .000000	 .000000	 .000000	 78.2692	 .000000	 .000000	 .392986	 .008801	 .074245	 .012051	 21.3928	 100.150	 .000000	 .000000	 .000000	 .000000	 99.3714	 .000000	 .000000	 .655523	 .011364	 .095516	 .016279	 .000002	 100.150	 .000000	 .000000	 .000000	 .000000	 32.8683	 .000000	 .000000	 .408923	 .007985	 .066263	 .006585	 66.6419	 .000000	 .000000	 .000000	 .000000	 98.5318	 .000000	 .000000	 1.22586	 .023937	 .198641	 .019740	 .000000	 100.000	 2.00000	O	 .000000	 .000000	 .000000	 .000000	 .986416	 .000000	 .000000	 .012272	 .000240	 .001989	 .000198	 2.00000	 .011938	 .014491	 .005653	 .013171	 .016621	 .039261	 .033139	 .008221	 .013533	 .012787	 .012106	 .025539	 .019533	 .010681	 .018842	 .021102	 .049512	 .040465	 .013712	 .017475	 .016450	 .016353	 -827.16	 -75.678	 -17.266	 -36.517	 .117928	 -55.447	 -44.426	 1.77710	 109.698	 12.9841	 71.6283	 -11.464	 -31.885	 13.1785	 739.910	214	334	319	303	301	332	333	140	335	126	524	"Wollastonite"	"Jadeite"	"Corundum"	"CaNb2O6"	"Cassiterite"	"Scheelite"	"Manganotantalite"	"Rutile"	"Mn"	"Magnetite"	"Zircon"
"T1"	2	 40.0000	 20.0000	 40.0000	 .000000	133	 .000000	 .000000	 .000000	 .000000	 77.5575	 .000000	 .000000	 .492027	 .000000	 .095266	 .021678	 21.2739	 99.4404	 .000000	 .000000	 .000000	 .000000	 98.4678	 .000000	 .000000	 .820730	 .000000	 .122559	 .029283	  .00000	 99.4404	 .000000	 .000000	 .000000	 .000000	 32.7496	 .000000	 .000000	 .514814	 .000000	 .085494	 .011910	 66.6382	 .000000	 .000000	 .000000	 .000000	 98.1649	 .000000	 .000000	 1.54312	 .000000	 .256262	 .035701	 .000000	 100.000	 2.00000	O	 .000000	 .000000	 .000000	 .000000	 .982909	 .000000	 .000000	 .015451	 .000000	 .002566	 .000357	 2.00000	 .011915	 .014478	 .005648	 .013163	 .016607	 .039244	 .033124	 .008213	 .013525	 .012780	 .012097	 .025490	 .019516	 .010672	 .018830	 .021084	 .049491	 .040446	 .013699	 .017464	 .016441	 .016341	 -722.36	 -38.260	 -16.736	 -51.898	 .118463	 -53.012	 -31.441	 1.47385	 -206.90	 10.2881	 40.0983	 -11.464	 -31.875	 13.1785	 749.911	214	334	319	303	301	332	333	140	335	126	524	"Wollastonite"	"Jadeite"	"Corundum"	"CaNb2O6"	"Cassiterite"	"Scheelite"	"Manganotantalite"	"Rutile"	"Mn"	"Magnetite"	"Zircon"
"T1"	2	 40.0000	 20.0000	 40.0000	 .000000	134	 .000000	 .000000	 .000000	 .000000	 77.2264	 .000000	 .000000	 .759661	 .000000	 .163124	 .004155	 21.3767	 99.5301	 .000000	 .000000	 .000000	 .000000	 98.0474	 .000000	 .000000	 1.26716	 .000000	 .209859	 .005612	 .000000	 99.5301	 .000000	 .000000	 .000000	 .000000	 32.4432	 .000000	 .000000	 .790781	 .000000	 .145643	 .002271	 66.6181	 .000000	 .000000	 .000000	 .000000	 97.1880	 .000000	 .000000	 2.36889	 .000000	 .436294	 .006804	 .000000	 100.000	 2.00000	O	 .000000	 .000000	 .000000	 .000000	 .974005	 .000000	 .000000	 .023741	 .000000	 .004372	 .000068	 2.00000	 .011862	 .014451	 .005639	 .013146	 .016574	 .039215	 .033095	 .008195	 .013508	 .012765	 .012079	 .025377	 .019480	 .010654	 .018806	 .021042	 .049454	 .040411	 .013670	 .017442	 .016422	 .016316	 -151.98	 -53.108	 -22.540	 -35.023	 .118714	 -63.423	 -23.323	 1.04413	 -815.80	 6.31981	 205.970	 -11.464	 -31.865	 13.1785	 759.899	214	334	319	303	301	332	333	140	335	126	524	"Wollastonite"	"Jadeite"	"Corundum"	"CaNb2O6"	"Cassiterite"	"Scheelite"	"Manganotantalite"	"Rutile"	"Mn"	"Magnetite"	"Zircon"
"T1"	2	 40.0000	 20.0000	 40.0000	 .000000	135	 .000000	 .000000	 .000000	 .000000	 78.7524	 .000000	 .000000	 .449003	 .000000	 .057679	 .015386	 21.5543	 100.829	 .000000	 .000000	 .000000	 .000000	 99.9848	 .000000	 .000000	 .748963	 .000000	 .074204	 .020784	 .000002	 100.829	 .000000	 .000000	 .000000	 .000000	 32.8272	 .000000	 .000000	 .463764	 .000000	 .051098	 .008345	 66.6496	 .000000	 .000000	 .000000	 .000000	 98.4312	 .000000	 .000000	 1.39058	 .000000	 .153215	 .025022	 .000000	 100.000	 2.00000	O	 .000000	 .000000	 .000000	 .000000	 .985066	 .000000	 .000000	 .013916	 .000000	 .001533	 .000250	 2.00000	 .011932	 .014488	 .005652	 .013171	 .016619	 .039263	 .033140	 .008220	 .013533	 .012787	 .012105	 .025528	 .019529	 .010679	 .018841	 .021099	 .049514	 .040466	 .013711	 .017475	 .016450	 .016351	 -134.32	 -1628.3	 -21.775	 -354.61	 .117574	 -56.916	 -22.004	 1.58999	 -96.814	 16.4837	 56.2477	 -11.464	 -31.855	 13.1785	 769.900	214	334	319	303	301	332	333	140	335	126	524	"Wollastonite"	"Jadeite"	"Corundum"	"CaNb2O6"	"Cassiterite"	"Scheelite"	"Manganotantalite"	"Rutile"	"Mn"	"Magnetite"	"Zircon"
"T1"	2	 40.0000	 20.0000	 40.0000	 .000000	136	 .000000	 .014115	 .000000	 .000000	 78.2516	 .000000	 .000000	 .324443	 .000000	 .062981	 .000000	 21.3371	 99.9902	 .000000	 .019026	 .000000	 .000000	 99.3490	 .000000	 .000000	 .541189	 .000000	 .081025	 .000000	 .000004	 99.9902	 .000000	 .030676	 .000000	 .000000	 32.9420	 .000000	 .000000	 .338434	 .000000	 .056348	 .000000	 66.6326	 .000000	 .045989	 .000000	 .000000	 98.7703	 .000000	 .000000	 1.01473	 .000000	 .168949	 .000000	 .000000	 100.000	 2.00000	O	 .000000	 .000921	 .000000	 .000000	 .988766	 .000000	 .000000	 .010158	 .000000	 .001691	 .000000	 2.00000	 .012037	 .014602	 .005696	 .013272	 .016749	 .039554	 .033387	 .008285	 .013636	 .012884	 .012199	 .025751	 .019684	 .010763	 .018986	 .021265	 .049881	 .040768	 .013819	 .017608	 .016575	 .016479	 -212.07	 74.1646	 -24.160	 -72.548	 .118802	 -39.128	 -22.130	 2.10847	 -110.69	 15.2780	 -638.04	 -11.444	 -31.845	 13.1785	 792.439	214	334	319	303	301	332	333	140	335	126	524	"Wollastonite"	"Jadeite"	"Corundum"	"CaNb2O6"	"Cassiterite"	"Scheelite"	"Manganotantalite"	"Rutile"	"Mn"	"Magnetite"	"Zircon"
"T1"	2	 40.0000	 20.0000	 40.0000	 .000000	137	 .000000	 .000000	 .000000	 .000000	 78.0889	 .000000	 .000000	 .379993	 .000000	 .054826	 .003913	 21.3245	 99.8521	 .000000	 .000000	 .000000	 .000000	 99.1424	 .000000	 .000000	 .633850	 .000000	 .070533	 .005286	 .000000	 99.8521	 .000000	 .000000	 .000000	 .000000	 32.9017	 .000000	 .000000	 .396720	 .000000	 .049094	 .002145	 66.6503	 .000000	 .000000	 .000000	 .000000	 98.6568	 .000000	 .000000	 1.18958	 .000000	 .147209	 .006433	 .000000	 100.000	 2.00000	O	 .000000	 .000000	 .000000	 .000000	 .987295	 .000000	 .000000	 .011905	 .000000	 .001473	 .000064	 2.00000	 .012037	 .014608	 .005698	 .013278	 .016756	 .039576	 .033405	 .008288	 .013643	 .012890	 .012204	 .025752	 .019692	 .010767	 .018994	 .021273	 .049909	 .040790	 .013824	 .017616	 .016583	 .016485	 -438.01	 -83.243	 -21.930	 -42.355	 .119002	 -143.61	 -28.863	 1.84309	 -58.203	 17.4389	 220.914	 -11.464	 -31.835	 13.1785	 814.979	214	334	319	303	301	332	333	140	335	126	524	"Wollastonite"	"Jadeite"	"Corundum"	"CaNb2O6"	"Cassiterite"	"Scheelite"	"Manganotantalite"	"Rutile"	"Mn"	"Magnetite"	"Zircon"
"T1"	2	 40.0000	 20.0000	 40.0000	 .000000	138	 .000000	 .000000	 .000000	 .000000	 78.1061	 .000000	 .000000	 .392149	 .011730	 .060919	 .021852	 21.3487	 99.9415	 .000000	 .000000	 .000000	 .000000	 99.1643	 .000000	 .000000	 .654128	 .015146	 .078372	 .029518	 .000002	 99.9415	 .000000	 .000000	 .000000	 .000000	 32.8690	 .000000	 .000000	 .408914	 .010664	 .054484	 .011965	 66.6450	 .000000	 .000000	 .000000	 .000000	 98.5429	 .000000	 .000000	 1.22594	 .031972	 .163345	 .035872	 .000000	 100.000	 2.00000	O	 .000000	 .000000	 .000000	 .000000	 .986392	 .000000	 .000000	 .012271	 .000320	 .001635	 .000359	 2.00000	 .012035	 .014609	 .005699	 .013279	 .016757	 .039583	 .033411	 .008288	 .013644	 .012892	 .012205	 .025748	 .019692	 .010768	 .018997	 .021275	 .049918	 .040797	 .013825	 .017618	 .016585	 .016487	 -126.23	 -74.037	 -21.967	 -240.52	 .119023	 -61.708	 -40.300	 1.79492	 83.2452	 15.7781	 40.1386	 -11.464	 -31.825	 13.1785	 824.989	214	334	319	303	301	332	333	140	335	126	524	"Wollastonite"	"Jadeite"	"Corundum"	"CaNb2O6"	"Cassiterite"	"Scheelite"	"Manganotantalite"	"Rutile"	"Mn"	"Magnetite"	"Zircon"
"T1"	2	 40.0000	 20.0000	 40.0000	 .000000	139	 .001974	 .000000	 .000000	 .000000	 77.9512	 .000000	 .000000	 .440502	 .020747	 .105555	 .000000	 21.3492	 99.8692	 .004224	 .000000	 .000000	 .000000	 98.9677	 .000000	 .000000	 .734783	 .026789	 .135796	 .000000	  .00000	 99.8692	 .003510	 .000000	 .000000	 .000000	 32.7951	 .000000	 .000000	 .459212	 .018857	 .094380	 .000000	 66.6289	 .010518	 .000000	 .000000	 .000000	 98.2741	 .000000	 .000000	 1.37608	 .056508	 .282819	 .000000	 .000000	 100.000	 2.00000	O	 .000105	 .000000	 .000000	 .000000	 .984411	 .000000	 .000000	 .013784	 .000566	 .002833	 .000000	 2.00000	 .012022	 .014604	 .005697	 .013276	 .016749	 .039576	 .033404	 .008283	 .013640	 .012888	 .012201	 .025720	 .019685	 .010764	 .018991	 .021264	 .049908	 .040788	 .013817	 .017612	 .016580	 .016481	 424.583	 -266.21	 -23.202	 -49.467	 .119139	 -110.11	 -23.337	 1.62803	 47.5016	 9.44001	 -526.65	 -11.464	 -31.815	 13.1785	 834.989	214	334	319	303	301	332	333	140	335	126	524	"Wollastonite"	"Jadeite"	"Corundum"	"CaNb2O6"	"Cassiterite"	"Scheelite"	"Manganotantalite"	"Rutile"	"Mn"	"Magnetite"	"Zircon"
"T1"	2	 40.0000	 20.0000	 40.0000	 .000000	140	 .000000	 .000000	 .000000	 .000000	 78.2516	 .000000	 .000000	 .418595	 .000000	 .100648	 .006065	 21.4080	 100.185	 .000000	 .000000	 .000000	 .000000	 99.3490	 .000000	 .000000	 .698242	 .000000	 .129484	 .008193	 .000002	 100.185	 .000000	 .000000	 .000000	 .000000	 32.8350	 .000000	 .000000	 .435227	 .000000	 .089756	 .003312	 66.6368	 .000000	 .000000	 .000000	 .000000	 98.4165	 .000000	 .000000	 1.30451	 .000000	 .269027	 .009926	 .000000	 100.000	 2.00000	O	 .000000	 .000000	 .000000	 .000000	 .985491	 .000000	 .000000	 .013063	 .000000	 .002694	 .000099	 2.00000	 .012031	 .014609	 .005699	 .013279	 .016755	 .039585	 .033412	 .008287	 .013644	 .012892	 .012205	 .025739	 .019692	 .010768	 .018997	 .021273	 .049920	 .040798	 .013823	 .017618	 .016585	 .016487	 -1156.5	 -357.58	 -18.342	 -44.078	 .118922	 -39.190	 -39.058	 1.69921	 -424.72	 9.86463	 142.785	 -11.464	 -31.805	 13.1785	 844.989	214	334	319	303	301	332	333	140	335	126	524	"Wollastonite"	"Jadeite"	"Corundum"	"CaNb2O6"	"Cassiterite"	"Scheelite"	"Manganotantalite"	"Rutile"	"Mn"	"Magnetite"	"Zircon"
"T1"	2	 40.0000	 20.0000	 40.0000	 .000000	141	 .000000	 .000000	 .000000	 .000000	 77.7461	 .000000	 .000000	 .437893	 .000000	 .096929	 .013531	 21.2862	 99.5806	 .000000	 .000000	 .000000	 .000000	 98.7072	 .000000	 .000000	 .730431	 .000000	 .124699	 .018278	  .00000	 99.5806	 .000000	 .000000	 .000000	 .000000	 32.8100	 .000000	 .000000	 .457904	 .000000	 .086935	 .007430	 66.6377	 .000000	 .000000	 .000000	 .000000	 98.3446	 .000000	 .000000	 1.37252	 .000000	 .260579	 .022270	 .000000	 100.000	 2.00000	O	 .000000	 .000000	 .000000	 .000000	 .984729	 .000000	 .000000	 .013743	 .000000	 .002609	 .000223	 2.00000	 .012025	 .014604	 .005697	 .013276	 .016751	 .039577	 .033405	 .008284	 .013641	 .012889	 .012202	 .025725	 .019686	 .010765	 .018992	 .021267	 .049910	 .040789	 .013819	 .017614	 .016581	 .016482	 -173.45	 -38.533	 -19.519	 -55.634	 .119301	 -71.657	 -27.272	 1.63625	 -321.60	 10.2110	 64.3767	 -11.464	 -31.795	 13.1785	 854.990	214	334	319	303	301	332	333	140	335	126	524	"Wollastonite"	"Jadeite"	"Corundum"	"CaNb2O6"	"Cassiterite"	"Scheelite"	"Manganotantalite"	"Rutile"	"Mn"	"Magnetite"	"Zircon"
"T1"	2	 40.0000	 20.0000	 40.0000	 .000000	142	 .000000	 .000000	 .000000	 .000000	 78.1618	 .000000	 .000000	 .505450	 .000000	 .110010	 .000000	 21.4424	 100.220	 .000000	 .000000	 .000000	 .000000	 99.2350	 .000000	 .000000	 .843119	 .000000	 .141527	 .000000	 .000002	 100.220	 .000000	 .000000	 .000000	 .000000	 32.7434	 .000000	 .000000	 .524669	 .000000	 .097943	 .000000	 66.6340	 .000000	 .000000	 .000000	 .000000	 98.1340	 .000000	 .000000	 1.57247	 .000000	 .293542	 .000000	 .000000	 100.000	 2.00000	O	 .000000	 .000000	 .000000	 .000000	 .982782	 .000000	 .000000	 .015748	 .000000	 .002940	 .000000	 2.00000	 .012014	 .014599	 .005695	 .013272	 .016743	 .039572	 .033400	 .008281	 .013637	 .012886	 .012198	 .025702	 .019679	 .010761	 .018987	 .021257	 .049903	 .040783	 .013813	 .017609	 .016577	 .016477	 -186.56	 -52.364	 -20.318	 -117.20	 .118974	 -55.584	 -70.020	 1.45379	 -105.47	 9.08812	 -57.065	 -11.464	 -31.785	 13.1785	 864.978	214	334	319	303	301	332	333	140	335	126	524	"Wollastonite"	"Jadeite"	"Corundum"	"CaNb2O6"	"Cassiterite"	"Scheelite"	"Manganotantalite"	"Rutile"	"Mn"	"Magnetite"	"Zircon"
"T1"	2	 40.0000	 20.0000	 40.0000	 .000000	143	 .002416	 .000000	 .000000	 .025137	 77.7666	 .000000	 .000000	 .514429	 .013384	 .130880	 .011010	 21.3691	 99.8330	 .005170	 .000000	 .000000	 .035960	 98.7332	 .000000	 .000000	 .858098	 .017282	 .168376	 .014872	 .000002	 99.8330	 .004292	 .000000	 .000000	 .013497	 32.6855	 .000000	 .000000	 .535755	 .012153	 .116909	 .006021	 66.6259	 .012863	 .000000	 .000000	 .020225	 97.9565	 .000000	 .000000	 1.60563	 .036422	 .350370	 .018045	 .000000	 100.000	 2.00000	O	 .000129	 .000000	 .000000	 .000405	 .981164	 .000000	 .000000	 .016082	 .000365	 .003509	 .000181	 2.00000	 .012003	 .014592	 .005693	 .013268	 .016737	 .039561	 .033391	 .008277	 .013632	 .012881	 .012193	 .025679	 .019669	 .010756	 .018981	 .021250	 .049890	 .040772	 .013806	 .017603	 .016572	 .016471	 346.361	 -31.281	 -22.623	 38.0212	 .119276	 -108.54	 -37.685	 1.43259	 73.0230	 7.75990	 78.9012	 -11.464	 -31.775	 13.1785	 874.979	214	334	319	303	301	332	333	140	335	126	524	"Wollastonite"	"Jadeite"	"Corundum"	"CaNb2O6"	"Cassiterite"	"Scheelite"	"Manganotantalite"	"Rutile"	"Mn"	"Magnetite"	"Zircon"
"T1"	2	 40.0000	 20.0000	 40.0000	 .000000	144	 .007835	 .000000	 .000000	 .000000	 78.3115	 .000000	 .000000	 .427906	 .000000	 .092476	 .001541	 21.4354	 100.277	 .016761	 .000000	 .000000	 .000000	 99.4250	 .000000	 .000000	 .713772	 .000000	 .118971	 .002081	 .000004	 100.277	 .013876	 .000000	 .000000	 .000000	 32.8194	 .000000	 .000000	 .444356	 .000000	 .082366	 .000840	 66.6392	 .041593	 .000000	 .000000	 .000000	 98.3770	 .000000	 .000000	 1.33197	 .000000	 .246895	 .002518	 .000000	 100.000	 2.00000	O	 .000416	 .000000	 .000000	 .000000	 .984986	 .000000	 .000000	 .013336	 .000000	 .002472	 .000025	 2.00000	 .012024	 .014601	 .005696	 .013274	 .016747	 .039569	 .033399	 .008283	 .013638	 .012886	 .012200	 .025724	 .019682	 .010763	 .018989	 .021263	 .049900	 .040782	 .013817	 .017610	 .016578	 .016480	 107.218	 -140.82	 -14.331	 -35.757	 .118831	 -101.85	 -28.963	 1.66760	 -43.515	 10.6624	 559.837	 -11.464	 -31.765	 13.1785	 884.979	214	334	319	303	301	332	333	140	335	126	524	"Wollastonite"	"Jadeite"	"Corundum"	"CaNb2O6"	"Cassiterite"	"Scheelite"	"Manganotantalite"	"Rutile"	"Mn"	"Magnetite"	"Zircon"
"T1"	2	 40.0000	 20.0000	 40.0000	 .000000	145	 .000000	 .000000	 .000000	 .000000	 77.9190	 .000000	 .000000	 .520000	 .000000	 .103034	 .017396	 21.3908	 99.9502	 .000000	 .000000	 .000000	 .000000	 98.9268	 .000000	 .000000	 .867391	 .000000	 .132553	 .023498	 .000006	 99.9502	 .000000	 .000000	 .000000	 .000000	 32.7214	 .000000	 .000000	 .541092	 .000000	 .091957	 .009505	 66.6360	 .000000	 .000000	 .000000	 .000000	 98.0741	 .000000	 .000000	 1.62178	 .000000	 .275618	 .028489	 .000000	 100.000	 2.00000	O	 .000000	 .000000	 .000000	 .000000	 .982095	 .000000	 .000000	 .016240	 .000000	 .002760	 .000285	 2.00000	 .012004	 .014589	 .005691	 .013264	 .016733	 .039549	 .033380	 .008275	 .013629	 .012878	 .012190	 .025680	 .019665	 .010754	 .018975	 .021245	 .049875	 .040759	 .013804	 .017599	 .016568	 .016467	 -684.58	 -188.82	 -23.099	 -106.20	 .119106	 -91.261	 -23.122	 1.41985	 -6464.9	 9.64508	 50.1821	 -11.464	 -31.755	 13.1785	 894.979	214	334	319	303	301	332	333	140	335	126	524	"Wollastonite"	"Jadeite"	"Corundum"	"CaNb2O6"	"Cassiterite"	"Scheelite"	"Manganotantalite"	"Rutile"	"Mn"	"Magnetite"	"Zircon"
"T1"	2	 40.0000	 20.0000	 40.0000	 .000000	146	 .000000	 .000000	 .000000	 .000000	 78.2544	 .000000	 .000000	 .357924	 .000000	 .075625	 .017837	 21.3652	 100.071	 .000000	 .000000	 .000000	 .000000	 99.3525	 .000000	 .000000	 .597038	 .000000	 .097292	 .024094	 .000000	 100.071	 .000000	 .000000	 .000000	 .000000	 32.9056	 .000000	 .000000	 .372932	 .000000	 .067584	 .009759	 66.6441	 .000000	 .000000	 .000000	 .000000	 98.6501	 .000000	 .000000	 1.11804	 .000000	 .202614	 .029257	 .000000	 100.000	 2.00000	O	 .000000	 .000000	 .000000	 .000000	 .987501	 .000000	 .000000	 .011192	 .000000	 .002028	 .000293	 2.00000	 .012035	 .014603	 .005697	 .013273	 .016751	 .039562	 .033394	 .008285	 .013638	 .012885	 .012200	 .025746	 .019685	 .010764	 .018988	 .021267	 .049891	 .040776	 .013820	 .017610	 .016577	 .016480	 -84.497	 -27.284	 -20.104	 -78.555	 .118833	 -119.23	 -50.960	 1.93840	 -102.04	 12.8597	 48.9963	 -11.464	 -31.745	 13.1785	 904.979	214	334	319	303	301	332	333	140	335	126	524	"Wollastonite"	"Jadeite"	"Corundum"	"CaNb2O6"	"Cassiterite"	"Scheelite"	"Manganotantalite"	"Rutile"	"Mn"	"Magnetite"	"Zircon"
"T1"	2	 40.0000	 20.0000	 40.0000	 .000000	147	 .008524	 .000000	 .000000	 .000000	 78.0565	 .000000	 .000000	 .481165	 .000000	 .092505	 .014284	 21.4075	 100.060	 .018236	 .000000	 .000000	 .000000	 99.1013	 .000000	 .000000	 .802612	 .000000	 .119008	 .019295	  .00000	 100.060	 .015117	 .000000	 .000000	 .000000	 32.7551	 .000000	 .000000	 .500314	 .000000	 .082499	 .007799	 66.6392	 .045312	 .000000	 .000000	 .000000	 98.1843	 .000000	 .000000	 1.49971	 .000000	 .247294	 .023378	 .000000	 100.000	 2.00000	O	 .000454	 .000000	 .000000	 .000000	 .983059	 .000000	 .000000	 .015016	 .000000	 .002476	 .000234	 2.00000	 .012007	 .014588	 .005691	 .013264	 .016733	 .039543	 .033376	 .008276	 .013628	 .012877	 .012190	 .025687	 .019664	 .010753	 .018974	 .021244	 .049867	 .040754	 .013804	 .017597	 .016566	 .016466	 98.4303	 -33.261	 -16.845	 -46.081	 .118970	 -34.820	 -133.11	 1.51241	 -74619.	 10.6519	 60.9588	 -11.464	 -31.735	 13.1785	 914.989	214	334	319	303	301	332	333	140	335	126	524	"Wollastonite"	"Jadeite"	"Corundum"	"CaNb2O6"	"Cassiterite"	"Scheelite"	"Manganotantalite"	"Rutile"	"Mn"	"Magnetite"	"Zircon"
"T1"	2	 40.0000	 20.0000	 40.0000	 .000000	148	 .000000	 .000000	 .000000	 .000000	 77.7392	 .000000	 .000000	 .518371	 .000000	 .087974	 .007135	 21.3333	 99.6859	 .000000	 .000000	 .000000	 .000000	 98.6984	 .000000	 .000000	 .864673	 .000000	 .113179	 .009638	 .000002	 99.6859	 .000000	 .000000	 .000000	 .000000	 32.7361	 .000000	 .000000	 .540886	 .000000	 .078733	 .003909	 66.6404	 .000000	 .000000	 .000000	 .000000	 98.1309	 .000000	 .000000	 1.62138	 .000000	 .236014	 .011719	 .000000	 100.000	 2.00000	O	 .000000	 .000000	 .000000	 .000000	 .982468	 .000000	 .000000	 .016233	 .000000	 .002363	 .000117	 2.00000	 .011998	 .014581	 .005688	 .013257	 .016723	 .039525	 .033360	 .008271	 .013622	 .012871	 .012183	 .025668	 .019654	 .010748	 .018964	 .021232	 .049844	 .040735	 .013796	 .017589	 .016558	 .016457	 -1293.4	 -17.821	 -19.016	 -26.113	 .119167	 -63.073	 -31.018	 1.42266	 -33.404	 11.1548	 121.267	 -11.464	 -31.725	 13.1780	 924.989	214	334	319	303	301	332	333	140	335	126	524	"Wollastonite"	"Jadeite"	"Corundum"	"CaNb2O6"	"Cassiterite"	"Scheelite"	"Manganotantalite"	"Rutile"	"Mn"	"Magnetite"	"Zircon"
"T1"	2	 40.0000	 20.0000	 40.0000	 .000000	149	 .000000	 .000000	 .000000	 .000036	 77.7259	 .000000	 .018972	 .519284	 .015897	 .116263	 .004502	 21.3463	 99.7471	 .000000	 .000000	 .000000	 .000051	 98.6815	 .000000	 .023166	 .866196	 .020527	 .149572	 .006082	 .000004	 99.7471	 .000000	 .000000	 .000000	 .000019	 32.7044	 .000000	 .005236	 .541407	 .014451	 .103967	 .002465	 66.6281	 .000000	 .000000	 .000000	 .000029	 98.0074	 .000000	 .007846	 1.62247	 .043306	 .311564	 .007387	 .000000	 100.000	 2.00000	O	 .000000	 .000000	 .000000	 .000001	 .981700	 .000000	 .000157	 .016252	 .000434	 .003121	 .000074	 2.00000	 .011998	 .014581	 .005688	 .013259	 .016725	 .039530	 .033364	 .008271	 .013622	 .012871	 .012185	 .025669	 .019655	 .010748	 .018967	 .021234	 .049850	 .040739	 .013796	 .017589	 .016559	 .016460	 -84.111	 -28.716	 -21.675	 26359.8	 .119197	 -44.387	 124.180	 1.42062	 61.5969	 8.63166	 191.806	 -11.464	 -31.715	 13.1780	 934.990	214	334	319	303	301	332	333	140	335	126	524	"Wollastonite"	"Jadeite"	"Corundum"	"CaNb2O6"	"Cassiterite"	"Scheelite"	"Manganotantalite"	"Rutile"	"Mn"	"Magnetite"	"Zircon"
"T1"	2	 40.0000	 20.0000	 40.0000	 .000000	150	 .000000	 .000000	 .000000	 .000000	 78.0207	 .000000	 .000000	 .386601	 .032031	 .102381	 .007628	 21.3348	 99.8840	 .000000	 .000000	 .000000	 .000000	 99.0558	 .000000	 .000000	 .644874	 .041360	 .131713	 .010303	  .00000	 99.8840	 .000000	 .000000	 .000000	 .000000	 32.8454	 .000000	 .000000	 .403280	 .029133	 .091600	 .004178	 66.6264	 .000000	 .000000	 .000000	 .000000	 98.4173	 .000000	 .000000	 1.20838	 .087293	 .274470	 .012519	 .000000	 100.000	 2.00000	O	 .000000	 .000000	 .000000	 .000000	 .985957	 .000000	 .000000	 .012106	 .000875	 .002750	 .000125	 2.00000	 .012016	 .014590	 .005691	 .013262	 .016733	 .039530	 .033366	 .008276	 .013625	 .012874	 .012189	 .025706	 .019667	 .010754	 .018971	 .021244	 .049851	 .040742	 .013804	 .017593	 .016562	 .016465	 -134.03	 -77.310	 -21.867	 -63.382	 .118936	 -71.390	 -23.510	 1.81397	 31.0963	 9.69749	 113.537	 -11.464	 -31.705	 13.1780	 944.990	214	334	319	303	301	332	333	140	335	126	524	"Wollastonite"	"Jadeite"	"Corundum"	"CaNb2O6"	"Cassiterite"	"Scheelite"	"Manganotantalite"	"Rutile"	"Mn"	"Magnetite"	"Zircon"
"T1"	2	 40.0000	 20.0000	 40.0000	 .000000	151	 .000000	 .000000	 .000000	 .000000	 78.1380	 .000000	 .000000	 .514066	 .000000	 .118469	 .000000	 21.4442	 100.215	 .000000	 .000000	 .000000	 .000000	 99.2048	 .000000	 .000000	 .857492	 .000000	 .152410	 .000000	  .00000	 100.215	 .000000	 .000000	 .000000	 .000000	 32.7295	 .000000	 .000000	 .533549	 .000000	 .105462	 .000000	 66.6315	 .000000	 .000000	 .000000	 .000000	 98.0850	 .000000	 .000000	 1.59896	 .000000	 .316053	 .000000	 .000000	 100.000	 2.00000	O	 .000000	 .000000	 .000000	 .000000	 .982402	 .000000	 .000000	 .016015	 .000000	 .003166	 .000000	 2.00000	 .011997	 .014579	 .005688	 .013255	 .016721	 .039520	 .033356	 .008270	 .013619	 .012869	 .012182	 .025665	 .019652	 .010747	 .018962	 .021229	 .049839	 .040730	 .013794	 .017586	 .016556	 .016455	 -512.60	 -38.071	 -24.181	 -40.378	 .118842	 -110.03	 -42.604	 1.43205	 -44.675	 8.48352	 -532.53	 -11.464	 -31.695	 13.1780	 954.979	214	334	319	303	301	332	333	140	335	126	524	"Wollastonite"	"Jadeite"	"Corundum"	"CaNb2O6"	"Cassiterite"	"Scheelite"	"Manganotantalite"	"Rutile"	"Mn"	"Magnetite"	"Zircon"
"T1"	2	 40.0000	 20.0000	 40.0000	 .000000	152	 .000000	 .000000	 .000000	 .000000	 77.8210	 .000000	 .000000	 .473098	 .000000	 .092026	 .019383	 21.3305	 99.7360	 .000000	 .000000	 .000000	 .000000	 98.8023	 .000000	 .000000	 .789155	 .000000	 .118391	 .026183	 -.00001	 99.7360	 .000000	 .000000	 .000000	 .000000	 32.7741	 .000000	 .000000	 .493701	 .000000	 .082368	 .010621	 66.6392	 .000000	 .000000	 .000000	 .000000	 98.2414	 .000000	 .000000	 1.47988	 .000000	 .246901	 .031838	 .000000	 100.000	 2.00000	O	 .000000	 .000000	 .000000	 .000000	 .983628	 .000000	 .000000	 .014817	 .000000	 .002472	 .000319	 2.00000	 .012003	 .014582	 .005689	 .013257	 .016726	 .039524	 .033359	 .008272	 .013622	 .012871	 .012184	 .025679	 .019656	 .010749	 .018965	 .021236	 .049843	 .040734	 .013798	 .017589	 .016558	 .016458	 -120.86	 -28.478	 -19.158	 -1829.2	 .119093	 -54.193	 -22.665	 1.53287	 -67.186	 10.6984	 45.0852	 -11.464	 -31.685	 13.1780	 964.979	214	334	319	303	301	332	333	140	335	126	524	"Wollastonite"	"Jadeite"	"Corundum"	"CaNb2O6"	"Cassiterite"	"Scheelite"	"Manganotantalite"	"Rutile"	"Mn"	"Magnetite"	"Zircon"
"T1"	2	 40.0000	 20.0000	 40.0000	 .000000	153	 .003900	 .000000	 .000000	 .000000	 76.8860	 .000000	 .000000	 .500755	 .008375	 .177690	 .000000	 21.1215	 98.6982	 .008343	 .000000	 .000000	 .000000	 97.6152	 .000000	 .000000	 .835289	 .010814	 .228598	 .000000	 .000000	 98.6982	 .007006	 .000000	 .000000	 .000000	 32.6867	 .000000	 .000000	 .527506	 .007692	 .160547	 .000000	 66.6106	 .020983	 .000000	 .000000	 .000000	 97.8953	 .000000	 .000000	 1.57986	 .023038	 .480831	 .000000	 .000000	 100.000	 2.00000	O	 .000210	 .000000	 .000000	 .000000	 .981426	 .000000	 .000000	 .015839	 .000231	 .004820	 .000000	 2.00000	 .011986	 .014575	 .005686	 .013252	 .016714	 .039509	 .033346	 .008265	 .013614	 .012864	 .012178	 .025642	 .019646	 .010743	 .018957	 .021220	 .049824	 .040717	 .013786	 .017579	 .016550	 .016450	 214.468	 -92.651	 -25.640	 -54.695	 .119809	 -50.057	 -25.652	 1.46237	 115.918	 5.90651	 -160.29	 -11.464	 -31.675	 13.1780	 974.979	214	334	319	303	301	332	333	140	335	126	524	"Wollastonite"	"Jadeite"	"Corundum"	"CaNb2O6"	"Cassiterite"	"Scheelite"	"Manganotantalite"	"Rutile"	"Mn"	"Magnetite"	"Zircon"
"T1"	2	 40.0000	 20.0000	 40.0000	 .000000	154	 .000000	 .000000	 .000000	 .000000	 78.0010	 .000000	 .000000	 .419844	 .000000	 .075821	 .010391	 21.3357	 99.8427	 .000000	 .000000	 .000000	 .000000	 99.0308	 .000000	 .000000	 .700324	 .000000	 .097543	 .014036	 .000000	 99.8427	 .000000	 .000000	 .000000	 .000000	 32.8444	 .000000	 .000000	 .438054	 .000000	 .067852	 .005693	 66.6441	 .000000	 .000000	 .000000	 .000000	 98.4662	 .000000	 .000000	 1.31327	 .000000	 .203418	 .017067	 .000000	 100.000	 2.00000	O	 .000000	 .000000	 .000000	 .000000	 .985665	 .000000	 .000000	 .013146	 .000000	 .002036	 .000171	 2.00000	 .012012	 .014585	 .005690	 .013258	 .016729	 .039521	 .033358	 .008274	 .013622	 .012871	 .012185	 .025699	 .019660	 .010750	 .018966	 .021239	 .049839	 .040732	 .013801	 .017590	 .016559	 .016460	 -82.127	 -40.729	 -20.224	 -54.045	 .118921	 -41.989	 -55.573	 1.69232	 -32.721	 12.8148	 83.5051	 -11.464	 -31.665	 13.1780	 984.979	214	334	319	303	301	332	333	140	335	126	524	"Wollastonite"	"Jadeite"	"Corundum"	"CaNb2O6"	"Cassiterite"	"Scheelite"	"Manganotantalite"	"Rutile"	"Mn"	"Magnetite"	"Zircon"
"T1"	2	 40.0000	 20.0000	 40.0000	 .000000	155	 .000000	 .000000	 .000000	 .000000	 78.0191	 .000000	 .000000	 .386710	 .000000	 .072325	 .001513	 21.3143	 99.7940	 .000000	 .000000	 .000000	 .000000	 99.0538	 .000000	 .000000	 .645055	 .000000	 .093046	 .002044	 .000002	 99.7940	 .000000	 .000000	 .000000	 .000000	 32.8854	 .000000	 .000000	 .403893	 .000000	 .064790	 .000830	 66.6451	 .000000	 .000000	 .000000	 .000000	 98.5924	 .000000	 .000000	 1.21089	 .000000	 .194244	 .002488	 .000000	 100.000	 2.00000	O	 .000000	 .000000	 .000000	 .000000	 .986882	 .000000	 .000000	 .012121	 .000000	 .001944	 .000025	 2.00000	 .012018	 .014587	 .005690	 .013259	 .016730	 .039520	 .033357	 .008275	 .013623	 .012871	 .012186	 .025711	 .019663	 .010752	 .018967	 .021241	 .049837	 .040731	 .013804	 .017590	 .016559	 .016461	 -144.78	 -313.83	 -17.293	 -55.756	 .118890	 -73.486	 -71.789	 1.81332	 -606.30	 13.3955	 569.300	 -11.464	 -31.655	 13.1780	 994.989	214	334	319	303	301	332	333	140	335	126	524	"Wollastonite"	"Jadeite"	"Corundum"	"CaNb2O6"	"Cassiterite"	"Scheelite"	"Manganotantalite"	"Rutile"	"Mn"	"Magnetite"	"Zircon"
"T1"	2	 40.0000	 20.0000	 40.0000	 .000000	156	 .005007	 .000000	 .000000	 .000000	 77.9983	 .000000	 .000000	 .346291	 .000000	 .052886	 .013817	 21.2862	 99.7024	 .010711	 .000000	 .000000	 .000000	 99.0274	 .000000	 .000000	 .577634	 .000000	 .068038	 .018664	  .00000	 99.7024	 .008931	 .000000	 .000000	 .000000	 32.9230	 .000000	 .000000	 .362188	 .000000	 .047443	 .007588	 66.6509	 .026779	 .000000	 .000000	 .000000	 98.7222	 .000000	 .000000	 1.08605	 .000000	 .142261	 .022754	 .000000	 100.000	 2.00000	O	 .000268	 .000000	 .000000	 .000000	 .987924	 .000000	 .000000	 .010868	 .000000	 .001424	 .000228	 2.00000	 .012020	 .014586	 .005690	 .013257	 .016731	 .039512	 .033352	 .008275	 .013622	 .012870	 .012186	 .025716	 .019662	 .010751	 .018965	 .021242	 .049828	 .040724	 .013804	 .017589	 .016557	 .016460	 167.594	 -51.866	 -17.141	 -69.809	 .118881	 -45.138	 -14.960	 1.99156	 -148.13	 18.0204	 62.9748	 -11.464	 -31.645	 13.1780	 1004.99	214	334	319	303	301	332	333	140	335	126	524	"Wollastonite"	"Jadeite"	"Corundum"	"CaNb2O6"	"Cassiterite"	"Scheelite"	"Manganotantalite"	"Rutile"	"Mn"	"Magnetite"	"Zircon"
"T1"	2	 40.0000	 20.0000	 40.0000	 .000000	157	 .000000	 .000000	 .000000	 .000000	 78.2770	 .000000	 .000946	 .350217	 .000000	 .069954	 .002465	 21.3593	 100.060	 .000000	 .000000	 .000000	 .000000	 99.3812	 .000000	 .001156	 .584183	 .000000	 .089995	 .003330	 .000002	 100.060	 .000000	 .000000	 .000000	 .000000	 32.9250	 .000000	 .000261	 .365012	 .000000	 .062534	 .001349	 66.6459	 .000000	 .000000	 .000000	 .000000	 98.7137	 .000000	 .000391	 1.09436	 .000000	 .187486	 .004044	 .000000	 100.000	 2.00000	O	 .000000	 .000000	 .000000	 .000000	 .988058	 .000000	 .000008	 .010954	 .000000	 .001877	 .000040	 2.00000	 .012023	 .014587	 .005690	 .013258	 .016731	 .039514	 .033354	 .008276	 .013622	 .012870	 .012186	 .025722	 .019663	 .010751	 .018966	 .021241	 .049831	 .040727	 .013804	 .017589	 .016557	 .016461	 -99.372	 -329.34	 -39.062	 -675.18	 .118662	 -493.43	 2479.95	 1.97241	 -115.90	 13.8207	 349.783	 -11.464	 -31.635	 13.1780	 1014.99	214	334	319	303	301	332	333	140	335	126	524	"Wollastonite"	"Jadeite"	"Corundum"	"CaNb2O6"	"Cassiterite"	"Scheelite"	"Manganotantalite"	"Rutile"	"Mn"	"Magnetite"	"Zircon"
"T1"	2	 40.0000	 20.0000	 40.0000	 .000000	158	 .000000	 .000000	 .000000	 .032263	 78.3275	 .000000	 .000000	 .339102	 .004381	 .076275	 .004306	 21.3829	 100.167	 .000000	 .000000	 .000000	 .046153	 99.4454	 .000000	 .000000	 .565641	 .005658	 .098128	 .005817	  .00000	 100.167	 .000000	 .000000	 .000000	 .017317	 32.9097	 .000000	 .000000	 .353035	 .003977	 .068109	 .002354	 66.6455	 .000000	 .000000	 .000000	 .025966	 98.6921	 .000000	 .000000	 1.05871	 .011927	 .204252	 .007060	 .000000	 100.000	 2.00000	O	 .000000	 .000000	 .000000	 .000520	 .987604	 .000000	 .000000	 .010594	 .000119	 .002044	 .000071	 2.00000	 .012021	 .014585	 .005690	 .013257	 .016731	 .039513	 .033352	 .008275	 .013621	 .012870	 .012185	 .025716	 .019661	 .010750	 .018965	 .021242	 .049829	 .040725	 .013803	 .017588	 .016557	 .016460	 -544.63	 -30.534	 -21.598	 29.7570	 .118633	 -49.157	 -44.931	 2.02752	 220.717	 12.7412	 200.496	 -11.464	 -31.625	 13.1780	 1024.99	214	334	319	303	301	332	333	140	335	126	524	"Wollastonite"	"Jadeite"	"Corundum"	"CaNb2O6"	"Cassiterite"	"Scheelite"	"Manganotantalite"	"Rutile"	"Mn"	"Magnetite"	"Zircon"
"T1"	2	 40.0000	 20.0000	 40.0000	 .000000	159	 .000000	 .000000	 .000000	 .010920	 78.0796	 .000000	 .000000	 .368288	 .000000	 .076540	 .022342	 21.3315	 99.8892	 .000000	 .000000	 .000000	 .015621	 99.1306	 .000000	 .000000	 .614325	 .000000	 .098469	 .030180	  .00000	 99.8892	 .000000	 .000000	 .000000	 .005875	 32.8842	 .000000	 .000000	 .384340	 .000000	 .068510	 .012243	 66.6448	 .000000	 .000000	 .000000	 .008808	 98.5967	 .000000	 .000000	 1.15237	 .000000	 .205414	 .036709	 .000000	 100.000	 2.00000	O	 .000000	 .000000	 .000000	 .000176	 .986850	 .000000	 .000000	 .011534	 .000000	 .002056	 .000367	 2.00000	 .012012	 .014579	 .005687	 .013252	 .016724	 .039500	 .033341	 .008271	 .013616	 .012865	 .012180	 .025698	 .019652	 .010746	 .018957	 .021233	 .049812	 .040711	 .013797	 .017582	 .016551	 .016453	 -116.44	 -28.708	 -21.761	 86.4691	 .118792	 -62.245	 -25.031	 1.88888	 -48.550	 12.6956	 39.1931	 -11.464	 -31.615	 13.1780	 1034.98	214	334	319	303	301	332	333	140	335	126	524	"Wollastonite"	"Jadeite"	"Corundum"	"CaNb2O6"	"Cassiterite"	"Scheelite"	"Manganotantalite"	"Rutile"	"Mn"	"Magnetite"	"Zircon"
"T1"	2	 40.0000	 20.0000	 40.0000	 .000000	160	 .000000	 .000000	 .000000	 .000000	 78.1362	 .000000	 .000000	 .368686	 .005733	 .076766	 .012053	 21.3405	 99.9400	 .000000	 .000000	 .000000	 .000000	 99.2025	 .000000	 .000000	 .614990	 .007402	 .098760	 .016281	 .000002	 99.9400	 .000000	 .000000	 .000000	 .000000	 32.8929	 .000000	 .000000	 .384578	 .005214	 .068681	 .006602	 66.6420	 .000000	 .000000	 .000000	 .000000	 98.6058	 .000000	 .000000	 1.15288	 .015630	 .205890	 .019791	 .000000	 100.000	 2.00000	O	 .000000	 .000000	 .000000	 .000000	 .987152	 .000000	 .000000	 .011542	 .000156	 .002061	 .000198	 2.00000	 .012015	 .014582	 .005688	 .013254	 .016726	 .039505	 .033346	 .008272	 .013618	 .012867	 .012182	 .025704	 .019656	 .010748	 .018960	 .021235	 .049819	 .040717	 .013799	 .017584	 .016553	 .016456	 -321.55	 -40.383	 -27.229	 -42.890	 .118758	 -92.910	 -25.891	 1.88741	 168.905	 12.6622	 72.0670	 -11.464	 -31.605	 13.1780	 1044.98	214	334	319	303	301	332	333	140	335	126	524	"Wollastonite"	"Jadeite"	"Corundum"	"CaNb2O6"	"Cassiterite"	"Scheelite"	"Manganotantalite"	"Rutile"	"Mn"	"Magnetite"	"Zircon"
"T1"	2	 40.0000	 20.0000	 40.0000	 .000000	161	 .000000	 .000000	 .000000	 .000000	 77.7227	 .000000	 .000000	 .382865	 .000000	 .060880	 .000000	 21.2280	 99.3945	 .000000	 .000000	 .000000	 .000000	 98.6775	 .000000	 .000000	 .638641	 .000000	 .078322	 .000000	 .000000	 99.3945	 .000000	 .000000	 .000000	 .000000	 32.8953	 .000000	 .000000	 .401523	 .000000	 .054761	 .000000	 66.6484	 .000000	 .000000	 .000000	 .000000	 98.6319	 .000000	 .000000	 1.20391	 .000000	 .164194	 .000000	 .000000	 100.000	 2.00000	O	 .000000	 .000000	 .000000	 .000000	 .987129	 .000000	 .000000	 .012049	 .000000	 .001643	 .000000	 2.00000	 .012012	 .014580	 .005687	 .013252	 .016723	 .039499	 .033340	 .008271	 .013617	 .012865	 .012181	 .025699	 .019654	 .010746	 .018958	 .021231	 .049812	 .040710	 .013797	 .017582	 .016551	 .016453	 -303.27	 -80.002	 -17.015	 -39.173	 .119060	 -40.216	 -30.601	 1.82786	 -54.801	 15.7552	 -155.38	 -11.464	 -31.595	 13.1780	 1054.98	214	334	319	303	301	332	333	140	335	126	524	"Wollastonite"	"Jadeite"	"Corundum"	"CaNb2O6"	"Cassiterite"	"Scheelite"	"Manganotantalite"	"Rutile"	"Mn"	"Magnetite"	"Zircon"
