Repository: orthospar/MinorElements-Cassiterite

# MinorElements-Cassiterite
EPMA data and R code for generation of figures in "Systematic trends in the substitution mechanisms of minor elements in cassiterite", submitted for publication in the Australian Journal of Earth Sciences.

# Data Availability
The final cleaned and organised dataset is available above (cassiterite_EPMA.csv) and as a supplementary file hosted by AJES.

File: Data/170609/170609_recalc.dat (part 4 of 41)
LOVOLT"	" CURRENT"	"BEAMSIZE"	"    LINE"	"  Si WT%"	"  Na WT%"	"  Al WT%"	"  Nb WT%"	"  Sn WT%"	"   W WT%"	"  Ta WT%"	"  Ti WT%"	"  Mn WT%"	"  Fe WT%"	"  Zr WT%"	"   O WT%"	"   TOTAL"	"    SiO2"	"    Na2O"	"   Al2O3"	"   Nb2O5"	"    SnO2"	"     WO3"	"   Ta2O5"	"    TiO2"	"     MnO"	"     FeO"	"    ZrO2"	"       O"	"   TOTAL"	"  Si AT%"	"  Na AT%"	"  Al AT%"	"  Nb AT%"	"  Sn AT%"	"   W AT%"	"  Ta AT%"	"  Ti AT%"	"  Mn AT%"	"  Fe AT%"	"  Zr AT%"	"   O AT%"	"Si OXMOL%"	"Na OXMOL%"	"Al OXMOL%"	"Nb OXMOL%"	"Sn OXMOL%"	"W OXMOL%"	"Ta OXMOL%"	"Ti OXMOL%"	"Mn OXMOL%"	"Fe OXMOL%"	"Zr OXMOL%"	"O OXMOL%"	"   TOTAL"	" FORMULA"	"   BASIS"	"Si FORMULA"	"Na FORMULA"	"Al FORMULA"	"Nb FORMULA"	"Sn FORMULA"	"W FORMULA"	"Ta FORMULA"	"Ti FORMULA"	"Mn FORMULA"	"Fe FORMULA"	"Zr FORMULA"	"O FORMULA"	"Si CDL99"	"Na CDL99"	"Al CDL99"	"Nb CDL99"	"Sn CDL99"	" W CDL99"	"Ta CDL99"	"Ti CDL99"	"Mn CDL99"	"Fe CDL99"	"Zr CDL99"	"SiO2 CDL99"	"Na2O CDL99"	"Al2O3 CDL99"	"Nb2O5 CDL99"	"SnO2 CDL99"	"WO3 CDL99"	"Ta2O5 CDL99"	"TiO2 CDL99"	"MnO CDL99"	"FeO CDL99"	"ZrO2 CDL99"	"Si %ERR "	"Na %ERR "	"Al %ERR "	"Nb %ERR "	"Sn %ERR "	" W %ERR "	"Ta %ERR "	"Ti %ERR "	"Mn %ERR "	"Fe %ERR "	"Zr %ERR "	"   X-POS"	"   Y-POS"	"   Z-POS"	" RELDIST"	"Si STD_NUM"	"Na STD_NUM"	"Al STD_NUM"	"Nb STD_NUM"	"Sn STD_NUM"	"W STD_NUM"	"Ta STD_NUM"	"Ti STD_NUM"	"Mn STD_NUM"	"Fe STD_NUM"	"Zr STD_NUM"	"Si STD_NAM"	"Na STD_NAM"	"Al STD_NAM"	"Nb STD_NAM"	"Sn STD_NAM"	"W STD_NAM"	"Ta STD_NAM"	"Ti STD_NAM"	"Mn STD_NAM"	"Fe STD_NAM"	"Zr STD_NAM"
"T1"	2	 40.0000	 20.0000	 40.0000	 .000000	162	 .000000	 .000000	 .000000	 .000000	 77.8069	 .000000	 .000000	 .497670	 .000000	 .094343	 .005709	 21.3390	 99.7436	 .000000	 .000000	 .000000	 .000000	 98.7844	 .000000	 .000000	 .830143	 .000000	 .121372	 .007712	 .000004	 99.7436	 .000000	 .000000	 .000000	 .000000	 32.7548	 .000000	 .000000	 .519131	 .000000	 .084408	 .003127	 66.6385	 .000000	 .000000	 .000000	 .000000	 98.1815	 .000000	 .000000	 1.55608	 .000000	 .253010	 .009374	 .000000	 100.000	 2.00000	O	 .000000	 .000000	 .000000	 .000000	 .983059	 .000000	 .000000	 .015581	 .000000	 .002533	 .000094	 2.00000	 .011989	 .014568	 .005683	 .013244	 .016709	 .039487	 .033328	 .008263	 .013609	 .012859	 .012172	 .025649	 .019637	 .010738	 .018947	 .021213	 .049796	 .040695	 .013784	 .017572	 .016543	 .016442	 -5222.3	 -86.224	 -25.212	 -165.19	 .118995	 -30.919	 -34.356	 1.46921	 -86.756	 10.4451	 151.239	 -11.464	 -31.585	 13.1780	 1064.98	214	334	319	303	301	332	333	140	335	126	524	"Wollastonite"	"Jadeite"	"Corundum"	"CaNb2O6"	"Cassiterite"	"Scheelite"	"Manganotantalite"	"Rutile"	"Mn"	"Magnetite"	"Zircon"
"T1"	2	 40.0000	 20.0000	 40.0000	 .000000	163	 .004337	 .000000	 .000000	 .028004	 77.7030	 .000000	 .000000	 .557876	 .000000	 .111899	 .000759	 21.3715	 99.7773	 .009278	 .000000	 .000000	 .040060	 98.6524	 .000000	 .000000	 .930570	 .000000	 .143958	 .001025	 .000000	 99.7773	 .007703	 .000000	 .000000	 .015037	 32.6600	 .000000	 .000000	 .581025	 .000000	 .099958	 .000415	 66.6359	 .023093	 .000000	 .000000	 .022540	 97.9116	 .000000	 .000000	 1.74186	 .000000	 .299665	 .001244	 .000000	 100.000	 2.00000	O	 .000231	 .000000	 .000000	 .000451	 .980253	 .000000	 .000000	 .017439	 .000000	 .003000	 .000012	 2.00000	 .011976	 .014561	 .005681	 .013241	 .016703	 .039484	 .033325	 .008260	 .013605	 .012856	 .012168	 .025620	 .019628	 .010734	 .018942	 .021206	 .049793	 .040692	 .013778	 .017568	 .016539	 .016437	 192.693	 -26.557	 -16.662	 34.1347	 .119098	 -53.637	 -57.342	 1.33926	 -1257.0	 8.92779	 1133.23	 -11.464	 -31.575	 13.1780	 1074.99	214	334	319	303	301	332	333	140	335	126	524	"Wollastonite"	"Jadeite"	"Corundum"	"CaNb2O6"	"Cassiterite"	"Scheelite"	"Manganotantalite"	"Rutile"	"Mn"	"Magnetite"	"Zircon"
"T1"	2	 40.0000	 20.0000	 40.0000	 .000000	164	 .039511	 1.01471	 .000000	 .037189	 77.8778	 .000000	 .000000	 .519175	 .008638	 .140609	 .022449	 21.8083	 101.468	 .084529	 1.36781	 .000000	 .053200	 98.8745	 .000000	 .000000	 .866014	 .011153	 .180893	 .030325	 .000002	 101.468	 .067672	 2.12314	 .000000	 .019255	 31.5626	 .000000	 .000000	 .521377	 .007563	 .121112	 .011838	 65.5654	 .202832	 3.18184	 .000000	 .028856	 94.6026	 .000000	 .000000	 1.56272	 .022669	 .363008	 .035483	 .000000	 100.000	 2.00000	O	 .002064	 .064764	 .000000	 .000587	 .962783	 .000000	 .000000	 .015904	 .000231	 .003694	 .000361	 2.00000	 .011818	 .014420	 .005661	 .013203	 .016613	 .039392	 .033233	 .008209	 .013544	 .012804	 .012125	 .025284	 .019438	 .010696	 .018888	 .021091	 .049676	 .040580	 .013693	 .017489	 .016473	 .016379	 21.1285	 1.77116	 -31.417	 25.8116	 .119068	 -57.597	 -30.228	 1.41326	 111.854	 7.23951	 38.8392	 -11.464	 -31.565	 13.1780	 1084.99	214	334	319	303	301	332	333	140	335	126	524	"Wollastonite"	"Jadeite"	"Corundum"	"CaNb2O6"	"Cassiterite"	"Scheelite"	"Manganotantalite"	"Rutile"	"Mn"	"Magnetite"	"Zircon"
"T1"	2	 40.0000	 20.0000	 40.0000	 .000000	165	 .002734	 .000000	 .000000	 .060179	 77.0986	 .000000	 .000000	 .727567	 .000000	 .224026	 .023755	 21.3742	 99.5110	 .005849	 .000000	 .000000	 .086089	 97.8852	 .000000	 .000000	 1.21362	 .000000	 .288209	 .032089	 .000004	 99.5110	 .004853	 .000000	 .000000	 .032296	 32.3872	 .000000	 .000000	 .757318	 .000000	 .200004	 .012984	 66.6054	 .014541	 .000000	 .000000	 .048378	 97.0301	 .000000	 .000000	 2.26888	 .000000	 .599201	 .038899	 .000000	 100.000	 2.00000	O	 .000146	 .000000	 .000000	 .000970	 .972509	 .000000	 .000000	 .022740	 .000000	 .006006	 .000390	 2.00000	 .011930	 .014538	 .005673	 .013227	 .016678	 .039459	 .033300	 .008244	 .013590	 .012843	 .012153	 .025522	 .019596	 .010718	 .018922	 .021174	 .049761	 .040662	 .013752	 .017548	 .016522	 .016416	 304.310	 -98.466	 -24.763	 16.2491	 .119586	 -69.567	 -27.744	 1.08581	 -28.189	 4.82911	 36.8220	 -11.464	 -31.555	 13.1780	 1094.99	214	334	319	303	301	332	333	140	335	126	524	"Wollastonite"	"Jadeite"	"Corundum"	"CaNb2O6"	"Cassiterite"	"Scheelite"	"Manganotantalite"	"Rutile"	"Mn"	"Magnetite"	"Zircon"
"T1"	2	 40.0000	 20.0000	 40.0000	 .000000	166	 .000000	 .000000	 .000000	 .056502	 77.1061	 .000000	 .000000	 .752702	 .006848	 .244554	 .012863	 21.3923	 99.5719	 .000000	 .000000	 .000000	 .080829	 97.8947	 .000000	 .000000	 1.25555	 .008842	 .314618	 .017375	 -.00001	 99.5719	 .000000	 .000000	 .000000	 .030293	 32.3587	 .000000	 .000000	 .782716	 .006209	 .218118	 .007024	 66.5969	 .000000	 .000000	 .000000	 .045365	 96.9174	 .000000	 .000000	 2.34431	 .018595	 .653284	 .021037	 .000000	 100.000	 2.00000	O	 .000000	 .000000	 .000000	 .000910	 .971778	 .000000	 .000000	 .023506	 .000186	 .006550	 .000211	 2.00000	 .011922	 .014532	 .005671	 .013222	 .016669	 .039446	 .033289	 .008240	 .013584	 .012838	 .012148	 .025505	 .019589	 .010714	 .018914	 .021164	 .049744	 .040648	 .013745	 .017541	 .016516	 .016409	 -270.18	 -30.205	 -27.774	 17.2542	 .119545	 -64.721	 -38.454	 1.05746	 141.230	 4.48203	 67.3861	 -11.464	 -31.545	 13.1780	 1104.99	214	334	319	303	301	332	333	140	335	126	524	"Wollastonite"	"Jadeite"	"Corundum"	"CaNb2O6"	"Cassiterite"	"Scheelite"	"Manganotantalite"	"Rutile"	"Mn"	"Magnetite"	"Zircon"
"T1"	2	 40.0000	 20.0000	 40.0000	 .000000	167	 .006083	 .000000	 .000000	 .037094	 77.1034	 .000000	 .000000	 .714120	 .000000	 .287790	 .023689	 21.3786	 99.5507	 .013014	 .000000	 .000000	 .053065	 97.8912	 .000000	 .000000	 1.19119	 .000000	 .370241	 .032000	  .00000	 99.5507	 .010793	 .000000	 .000000	 .019897	 32.3723	 .000000	 .000000	 .742932	 .000000	 .256797	 .012941	 66.5844	 .032309	 .000000	 .000000	 .029780	 96.9065	 .000000	 .000000	 2.22397	 .000000	 .768723	 .038740	 .000000	 100.000	 2.00000	O	 .000324	 .000000	 .000000	 .000598	 .972368	 .000000	 .000000	 .022316	 .000000	 .007713	 .000389	 2.00000	 .011922	 .014532	 .005670	 .013222	 .016669	 .039441	 .033285	 .008239	 .013583	 .012836	 .012148	 .025506	 .019589	 .010714	 .018914	 .021163	 .049739	 .040643	 .013744	 .017539	 .016514	 .016409	 136.856	 -70.361	 -35.545	 25.9085	 .119533	 -28.064	 -19.968	 1.10096	 -113.89	 3.91308	 36.9077	 -11.464	 -31.535	 13.1780	 1114.98	214	334	319	303	301	332	333	140	335	126	524	"Wollastonite"	"Jadeite"	"Corundum"	"CaNb2O6"	"Cassiterite"	"Scheelite"	"Manganotantalite"	"Rutile"	"Mn"	"Magnetite"	"Zircon"
"T1"	2	 40.0000	 20.0000	 40.0000	 .000000	168	 .007366	 .000000	 .000000	 .000000	 77.4924	 .000000	 .000000	 .574201	 .000000	 .190088	 .014032	 21.3441	 99.6222	 .015758	 .000000	 .000000	 .000000	 98.3852	 .000000	 .000000	 .957801	 .000000	 .244548	 .018954	 -.00001	 99.6222	 .013095	 .000000	 .000000	 .000000	 32.6007	 .000000	 .000000	 .598564	 .000000	 .169956	 .007681	 66.6100	 .039218	 .000000	 .000000	 .000000	 97.6361	 .000000	 .000000	 1.79264	 .000000	 .509003	 .023003	 .000000	 100.000	 2.00000	O	 .000393	 .000000	 .000000	 .000000	 .978853	 .000000	 .000000	 .017972	 .000000	 .005103	 .000231	 2.00000	 .011961	 .014552	 .005677	 .013234	 .016689	 .039463	 .033307	 .008253	 .013596	 .012848	 .012161	 .025589	 .019616	 .010727	 .018931	 .021189	 .049767	 .040669	 .013766	 .017556	 .016528	 .016427	 113.434	 -66.934	 -22.459	 -39.158	 .119215	 -95.171	 -46.191	 1.30777	 -48.847	 5.56257	 61.8962	 -11.464	 -31.525	 13.1780	 1124.98	214	334	319	303	301	332	333	140	335	126	524	"Wollastonite"	"Jadeite"	"Corundum"	"CaNb2O6"	"Cassiterite"	"Scheelite"	"Manganotantalite"	"Rutile"	"Mn"	"Magnetite"	"Zircon"
"T1"	2	 40.0000	 20.0000	 40.0000	 .000000	169	 .016168	 .000000	 .000000	 .000000	 77.5039	 .000000	 .000000	 .675338	 .012455	 .245919	 .031525	 21.4506	 99.9359	 .034589	 .000000	 .000000	 .000000	 98.3998	 .000000	 .000000	 1.12650	 .016082	 .316374	 .042585	 -.00001	 99.9359	 .028593	 .000000	 .000000	 .000000	 32.4340	 .000000	 .000000	 .700288	 .011260	 .218717	 .017166	 66.5900	 .085582	 .000000	 .000000	 .000000	 97.0787	 .000000	 .000000	 2.09604	 .033703	 .654646	 .051379	 .000000	 100.000	 2.00000	O	 .000859	 .000000	 .000000	 .000000	 .974139	 .000000	 .000000	 .021033	 .000338	 .006569	 .000516	 2.00000	 .011933	 .014537	 .005672	 .013225	 .016674	 .039448	 .033292	 .008243	 .013587	 .012839	 .012152	 .025530	 .019596	 .010718	 .018919	 .021169	 .049748	 .040652	 .013750	 .017543	 .016518	 .016414	 51.7163	 -65.055	 -34.357	 -162.84	 .119212	 -153.30	 -24.782	 1.14993	 78.1336	 4.46123	 27.9142	 -11.464	 -31.515	 13.1780	 1134.98	214	334	319	303	301	332	333	140	335	126	524	"Wollastonite"	"Jadeite"	"Corundum"	"CaNb2O6"	"Cassiterite"	"Scheelite"	"Manganotantalite"	"Rutile"	"Mn"	"Magnetite"	"Zircon"
"T1"	2	 40.0000	 20.0000	 40.0000	 .000000	170	 .005760	 .000000	 .000000	 .000000	 77.4104	 .000000	 .000000	 .605394	 .000000	 .187824	 .000146	 21.3355	 99.5450	 .012322	 .000000	 .000000	 .000000	 98.2811	 .000000	 .000000	 1.00983	 .000000	 .241636	 .000198	  .00000	 99.5450	 .010244	 .000000	 .000000	 .000000	 32.5797	 .000000	 .000000	 .631341	 .000000	 .168002	 .000080	 66.6107	 .030680	 .000000	 .000000	 .000000	 97.5751	 .000000	 .000000	 1.89085	 .000000	 .503159	 .000240	 .000000	 100.000	 2.00000	O	 .000308	 .000000	 .000000	 .000000	 .978212	 .000000	 .000000	 .018956	 .000000	 .005044	 .000002	 2.00000	 .011955	 .014548	 .005676	 .013231	 .016684	 .039456	 .033300	 .008250	 .013593	 .012845	 .012158	 .025576	 .019611	 .010725	 .018927	 .021182	 .049757	 .040661	 .013762	 .017552	 .016525	 .016423	 144.915	 -78.166	 -26.528	 -68.165	 .119259	 -43.841	 -53.043	 1.25363	 -132.57	 5.61975	 5862.14	 -11.464	 -31.505	 13.1775	 1144.98	214	334	319	303	301	332	333	140	335	126	524	"Wollastonite"	"Jadeite"	"Corundum"	"CaNb2O6"	"Cassiterite"	"Scheelite"	"Manganotantalite"	"Rutile"	"Mn"	"Magnetite"	"Zircon"
"T1"	2	 40.0000	 20.0000	 40.0000	 .000000	171	 .008129	 .000000	 .000000	 .000000	 77.7444	 .000000	 .000000	 .523836	 .000000	 .122025	 .000000	 21.3548	 99.7533	 .017390	 .000000	 .000000	 .000000	 98.7051	 .000000	 .000000	 .873789	 .000000	 .156984	 .000000	  .00000	 99.7533	 .014449	 .000000	 .000000	 .000000	 32.7002	 .000000	 .000000	 .545953	 .000000	 .109079	 .000000	 66.6303	 .043299	 .000000	 .000000	 .000000	 97.9937	 .000000	 .000000	 1.63607	 .000000	 .326882	 .000000	 .000000	 100.000	 2.00000	O	 .000434	 .000000	 .000000	 .000000	 .981542	 .000000	 .000000	 .016388	 .000000	 .003274	 .000000	 2.00000	 .011974	 .014556	 .005679	 .013235	 .016695	 .039462	 .033307	 .008256	 .013599	 .012849	 .012163	 .025617	 .019621	 .010730	 .018934	 .021196	 .049765	 .040670	 .013772	 .017559	 .016531	 .016430	 102.929	 -104.57	 -22.250	 -176.41	 .118984	 -52.667	 -32.201	 1.40825	 -125.37	 8.24674	 -91.400	 -11.464	 -31.495	 13.1775	 1154.98	214	334	319	303	301	332	333	140	335	126	524	"Wollastonite"	"Jadeite"	"Corundum"	"CaNb2O6"	"Cassiterite"	"Scheelite"	"Manganotantalite"	"Rutile"	"Mn"	"Magnetite"	"Zircon"
"T1"	2	 40.0000	 20.0000	 40.0000	 .000000	172	 .001390	 .000000	 .000000	 .000000	 77.9711	 .000000	 .000000	 .409379	 .000000	 .081352	 .001647	 21.3207	 99.7856	 .002974	 .000000	 .000000	 .000000	 98.9929	 .000000	 .000000	 .682868	 .000000	 .104659	 .002225	  .00000	 99.7856	 .002475	 .000000	 .000000	 .000000	 32.8540	 .000000	 .000000	 .427424	 .000000	 .072851	 .000903	 66.6424	 .007420	 .000000	 .000000	 .000000	 98.4902	 .000000	 .000000	 1.28134	 .000000	 .218394	 .002707	 .000000	 100.000	 2.00000	O	 .000074	 .000000	 .000000	 .000000	 .985978	 .000000	 .000000	 .012827	 .000000	 .002186	 .000027	 2.00000	 .012002	 .014571	 .005684	 .013245	 .016712	 .039481	 .033325	 .008266	 .013609	 .012858	 .012174	 .025676	 .019642	 .010740	 .018948	 .021218	 .049789	 .040692	 .013788	 .017572	 .016542	 .016444	 601.839	 -33.038	 -19.892	 -112.23	 .118823	 -63.369	 -29.625	 1.72674	 -17.947	 11.9860	 522.516	 -11.464	 -31.485	 13.1775	 1164.99	214	334	319	303	301	332	333	140	335	126	524	"Wollastonite"	"Jadeite"	"Corundum"	"CaNb2O6"	"Cassiterite"	"Scheelite"	"Manganotantalite"	"Rutile"	"Mn"	"Magnetite"	"Zircon"
"T1"	2	 40.0000	 20.0000	 40.0000	 .000000	173	 .000000	 .000000	 .000000	 .016824	 77.0515	 .000000	 .000000	 .687443	 .000000	 .170009	 .000000	 21.2891	 99.2149	 .000000	 .000000	 .000000	 .024067	 97.8254	 .000000	 .000000	 1.14670	 .000000	 .218716	 .000000	 .000000	 99.2149	 .000000	 .000000	 .000000	 .009066	 32.5026	 .000000	 .000000	 .718543	 .000000	 .152413	 .000000	 66.6174	 .000000	 .000000	 .000000	 .013581	 97.3771	 .000000	 .000000	 2.15274	 .000000	 .456626	 .000000	 .000000	 100.000	 2.00000	O	 .000000	 .000000	 .000000	 .000272	 .975800	 .000000	 .000000	 .021572	 .000000	 .004576	 .000000	 2.00000	 .011942	 .014540	 .005673	 .013226	 .016677	 .039448	 .033293	 .008246	 .013589	 .012841	 .012153	 .025547	 .019600	 .010720	 .018920	 .021173	 .049747	 .040652	 .013755	 .017547	 .016521	 .016416	 -1143.5	 -21.041	 -23.731	 56.2701	 .119543	 -94.748	 -42.623	 1.13439	 -52.782	 6.13009	 -4889.6	 -11.464	 -31.475	 13.1775	 1174.99	214	334	319	303	301	332	333	140	335	126	524	"Wollastonite"	"Jadeite"	"Corundum"	"CaNb2O6"	"Cassiterite"	"Scheelite"	"Manganotantalite"	"Rutile"	"Mn"	"Magnetite"	"Zircon"
"T1"	2	 40.0000	 20.0000	 40.0000	 .000000	174	 .012440	 .000000	 .000000	 .000000	 77.4105	 .000000	 .006519	 .507840	 .040690	 .103513	 .000000	 21.2670	 99.3485	 .026614	 .000000	 .000000	 .000000	 98.2811	 .000000	 .007960	 .847107	 .052540	 .133170	 .000000	 .000004	 99.3485	 .022201	 .000000	 .000000	 .000000	 32.6909	 .000000	 .001806	 .531414	 .037124	 .092905	 .000000	 66.6236	 .066520	 .000000	 .000000	 .000000	 97.9490	 .000000	 .002705	 1.59223	 .111231	 .278362	 .000000	 .000000	 100.000	 2.00000	O	 .000666	 .000000	 .000000	 .000000	 .981361	 .000000	 .000054	 .015953	 .001114	 .002789	 .000000	 2.00000	 .011975	 .014557	 .005679	 .013237	 .016697	 .039467	 .033311	 .008257	 .013600	 .012851	 .012165	 .025619	 .019623	 .010731	 .018937	 .021198	 .049771	 .040674	 .013773	 .017561	 .016532	 .016433	 67.3631	 -43.862	 -49.493	 -48.815	 .119262	 -57.083	 359.964	 1.44423	 24.6517	 9.58369	 -134.54	 -11.464	 -31.465	 13.1775	 1184.99	214	334	319	303	301	332	333	140	335	126	524	"Wollastonite"	"Jadeite"	"Corundum"	"CaNb2O6"	"Cassiterite"	"Scheelite"	"Manganotantalite"	"Rutile"	"Mn"	"Magnetite"	"Zircon"
"T1"	2	 40.0000	 20.0000	 40.0000	 .000000	175	 .005851	 .000000	 .000000	 .000000	 77.8613	 .000000	 .000000	 .399669	 .000000	 .055811	 .000000	 21.2818	 99.6045	 .012517	 .000000	 .000000	 .000000	 98.8535	 .000000	 .000000	 .666672	 .000000	 .071801	 .000000	 .000004	 99.6045	 .010438	 .000000	 .000000	 .000000	 32.8714	 .000000	 .000000	 .418096	 .000000	 .050076	 .000000	 66.6500	 .031299	 .000000	 .000000	 .000000	 98.5649	 .000000	 .000000	 1.25366	 .000000	 .150153	 .000000	 .000000	 100.000	 2.00000	O	 .000313	 .000000	 .000000	 .000000	 .986389	 .000000	 .000000	 .012546	 .000000	 .001503	 .000000	 2.00000	 .012003	 .014570	 .005684	 .013245	 .016712	 .039478	 .033322	 .008266	 .013609	 .012858	 .012173	 .025678	 .019641	 .010739	 .018947	 .021218	 .049785	 .040688	 .013788	 .017572	 .016542	 .016444	 143.239	 -32.170	 -19.355	 -41.961	 .118893	 -162.28	 -22.908	 1.76184	 -38.452	 17.1027	 -65.052	 -11.464	 -31.455	 13.1775	 1194.99	214	334	319	303	301	332	333	140	335	126	524	"Wollastonite"	"Jadeite"	"Corundum"	"CaNb2O6"	"Cassiterite"	"Scheelite"	"Manganotantalite"	"Rutile"	"Mn"	"Magnetite"	"Zircon"
"T1"	2	 40.0000	 20.0000	 40.0000	 .000000	176	 .004614	 .394453	 .000000	 .000000	 77.6898	 .000000	 .000000	 .343386	 .000000	 .046913	 .000000	 21.3313	 99.8105	 .009871	 .531714	 .000000	 .000000	 98.6358	 .000000	 .000000	 .572788	 .000000	 .060353	 .000000	 .000000	 99.8105	 .008161	 .852298	 .000000	 .000000	 32.5151	 .000000	 .000000	 .356108	 .000000	 .041728	 .000000	 66.2266	 .024472	 1.27791	 .000000	 .000000	 97.5046	 .000000	 .000000	 1.06788	 .000000	 .125131	 .000000	 .000000	 100.000	 2.00000	O	 .000246	 .025739	 .000000	 .000000	 .981935	 .000000	 .000000	 .010754	 .000000	 .001260	 .000000	 2.00000	 .011954	 .014522	 .005678	 .013233	 .016683	 .039447	 .033291	 .008250	 .013588	 .012841	 .012160	 .025574	 .019575	 .010729	 .018930	 .021181	 .049746	 .040651	 .013761	 .017546	 .016520	 .016425	 180.792	 3.50339	 -15.357	 -23.846	 .119056	 -87.593	 -40.671	 2.00094	 -88.428	 20.1678	 -2080.1	 -11.464	 -31.445	 13.1775	 1204.98	214	334	319	303	301	332	333	140	335	126	524	"Wollastonite"	"Jadeite"	"Corundum"	"CaNb2O6"	"Cassiterite"	"Scheelite"	"Manganotantalite"	"Rutile"	"Mn"	"Magnetite"	"Zircon"
"T1"	2	 40.0000	 20.0000	 40.0000	 .000000	177	 .000000	 .000138	 .000000	 .000000	 77.8096	 .000000	 .000000	 .356648	 .039843	 .054391	 .021928	 21.2514	 99.5340	 .000000	 .000186	 .000000	 .000000	 98.7879	 .000000	 .000000	 .594910	 .051447	 .069974	 .029620	 .000000	 99.5340	 .000000	 .000301	 .000000	 .000000	 32.8907	 .000000	 .000000	 .373559	 .036386	 .048863	 .012060	 66.6381	 .000000	 .000452	 .000000	 .000000	 98.5881	 .000000	 .000000	 1.11972	 .109066	 .146464	 .036150	 .000000	 100.000	 2.00000	O	 .000000	 .000009	 .000000	 .000000	 .987145	 .000000	 .000000	 .011212	 .001092	 .001467	 .000362	 2.00000	 .012005	 .014571	 .005684	 .013244	 .016713	 .039475	 .033320	 .008266	 .013607	 .012857	 .012173	 .025683	 .019641	 .010739	 .018946	 .021219	 .049781	 .040685	 .013788	 .017570	 .016540	 .016443	 -494.68	 7458.59	 -23.747	 -43.821	 .118923	 -68.238	 -64.725	 1.93994	 25.1660	 17.5263	 39.8956	 -11.464	 -31.435	 13.1775	 1214.98	214	334	319	303	301	332	333	140	335	126	524	"Wollastonite"	"Jadeite"	"Corundum"	"CaNb2O6"	"Cassiterite"	"Scheelite"	"Manganotantalite"	"Rutile"	"Mn"	"Magnetite"	"Zircon"
"T1"	2	 40.0000	 20.0000	 40.0000	 .000000	178	 .008832	 .000000	 .000000	 .000000	 77.6619	 .000000	 .000000	 .478011	 .000000	 .074015	 .008445	 21.2920	 99.5231	 .018895	 .000000	 .000000	 .000000	 98.6003	 .000000	 .000000	 .797351	 .000000	 .095220	 .011408	 .000004	 99.5231	 .015749	 .000000	 .000000	 .000000	 32.7689	 .000000	 .000000	 .499771	 .000000	 .066372	 .004636	 66.6445	 .047214	 .000000	 .000000	 .000000	 98.2416	 .000000	 .000000	 1.49832	 .000000	 .198984	 .013900	 .000000	 100.000	 2.00000	O	 .000473	 .000000	 .000000	 .000000	 .983394	 .000000	 .000000	 .014998	 .000000	 .001992	 .000139	 2.00000	 .011984	 .014559	 .005680	 .013237	 .016700	 .039464	 .033309	 .008259	 .013601	 .012851	 .012166	 .025638	 .019626	 .010732	 .018937	 .021203	 .049767	 .040672	 .013777	 .017562	 .016533	 .016433	 94.8357	 -26.409	 -19.540	 -80.099	 .119035	 -61.977	 -29.304	 1.51764	 -108.23	 13.0886	 102.419	 -11.464	 -31.425	 13.1775	 1224.98	214	334	319	303	301	332	333	140	335	126	524	"Wollastonite"	"Jadeite"	"Corundum"	"CaNb2O6"	"Cassiterite"	"Scheelite"	"Manganotantalite"	"Rutile"	"Mn"	"Magnetite"	"Zircon"
"T1"	2	 40.0000	 20.0000	 40.0000	 .000000	179	 .003011	 .000000	 .000000	 .000000	 77.9961	 .000000	 .000000	 .247360	 .011789	 .023020	 .000000	 21.2072	 99.4885	 .006441	 .000000	 .000000	 .000000	 99.0246	 .000000	 .000000	 .412612	 .015223	 .029616	 .000000	 -.00001	 99.4885	 .005391	 .000000	 .000000	 .000000	 33.0472	 .000000	 .000000	 .259699	 .010792	 .020730	 .000000	 66.6562	 .016169	 .000000	 .000000	 .000000	 99.1105	 .000000	 .000000	 .778853	 .032365	 .062169	 .000000	 .000000	 100.000	 2.00000	O	 .000162	 .000000	 .000000	 .000000	 .991573	 .000000	 .000000	 .007792	 .000324	 .000622	 .000000	 2.00000	 .012031	 .014584	 .005689	 .013252	 .016728	 .039489	 .033334	 .008275	 .013616	 .012864	 .012182	 .025739	 .019659	 .010749	 .018958	 .021238	 .049799	 .040702	 .013803	 .017582	 .016550	 .016456	 278.714	 -65.152	 -17.859	 -54.076	 .118775	 -54.326	 -50.285	 2.66974	 82.6599	 40.3107	 -491.91	 -11.464	 -31.415	 13.1775	 1234.98	214	334	319	303	301	332	333	140	335	126	524	"Wollastonite"	"Jadeite"	"Corundum"	"CaNb2O6"	"Cassiterite"	"Scheelite"	"Manganotantalite"	"Rutile"	"Mn"	"Magnetite"	"Zircon"
"T1"	2	 40.0000	 20.0000	 40.0000	 .000000	180	 .000397	 .000000	 .000000	 .000000	 77.8395	 .000000	 .000000	 .283309	 .000000	 .038318	 .007779	 21.1897	 99.3590	 .000850	 .000000	 .000000	 .000000	 98.8258	 .000000	 .000000	 .472576	 .000000	 .049296	 .010507	 .000006	 99.3590	 .000712	 .000000	 .000000	 .000000	 33.0076	 .000000	 .000000	 .297683	 .000000	 .034533	 .004292	 66.6552	 .002135	 .000000	 .000000	 .000000	 98.9887	 .000000	 .000000	 .892740	 .000000	 .103563	 .012871	 .000000	 100.000	 2.00000	O	 .000021	 .000000	 .000000	 .000000	 .990400	 .000000	 .000000	 .008932	 .000000	 .001036	 .000129	 2.00000	 .012024	 .014581	 .005687	 .013250	 .016724	 .039485	 .033330	 .008273	 .013614	 .012863	 .012180	 .025724	 .019655	 .010746	 .018955	 .021234	 .049794	 .040698	 .013799	 .017579	 .016548	 .016452	 2108.91	 -28.912	 -20.494	 -42.985	 .118897	 -74.044	 -31.411	 2.36832	 -53.677	 24.5452	 111.261	 -11.464	 -31.405	 13.1775	 1244.99	214	334	319	303	301	332	333	140	335	126	524	"Wollastonite"	"Jadeite"	"Corundum"	"CaNb2O6"	"Cassiterite"	"Scheelite"	"Manganotantalite"	"Rutile"	"Mn"	"Magnetite"	"Zircon"
"T1"	2	 40.0000	 20.0000	 40.0000	 .000000	181	 .000000	 .000000	 .000000	 .000000	 77.7576	 .000000	 .000000	 .355429	 .000000	 .043764	 .016184	 21.2199	 99.3928	 .000000	 .000000	 .000000	 .000000	 98.7218	 .000000	 .000000	 .592876	 .000000	 .056302	 .021861	  .00000	 99.3928	 .000000	 .000000	 .000000	 .000000	 32.9252	 .000000	 .000000	 .372921	 .000000	 .039383	 .008916	 66.6535	 .000000	 .000000	 .000000	 .000000	 98.7368	 .000000	 .000000	 1.11832	 .000000	 .118104	 .026739	 .000000	 100.000	 2.00000	O	 .000000	 .000000	 .000000	 .000000	 .987952	 .000000	 .000000	 .011190	 .000000	 .001182	 .000268	 2.00000	 .012011	 .014573	 .005685	 .013245	 .016716	 .039478	 .033323	 .008268	 .013610	 .012859	 .012175	 .025695	 .019644	 .010741	 .018948	 .021223	 .049785	 .040689	 .013792	 .017574	 .016543	 .016446	 -257.82	 -31.289	 -17.537	 -52.450	 .118962	 -104.00	 -35.041	 1.94605	 -363.05	 21.5874	 53.8178	 -11.464	 -31.395	 13.1775	 1254.99	214	334	319	303	301	332	333	140	335	126	524	"Wollastonite"	"Jadeite"	"Corundum"	"CaNb2O6"	"Cassiterite"	"Scheelite"	"Manganotantalite"	"Rutile"	"Mn"	"Magnetite"	"Zircon"
"T1"	2	 40.0000	 20.0000	 40.0000	 .000000	182	 .007689	 .000000	 .000000	 .000000	 77.6603	 .000000	 .000000	 .388679	 .000000	 .052687	 .008741	 21.2246	 99.3426	 .016450	 .000000	 .000000	 .000000	 98.5983	 .000000	 .000000	 .648340	 .000000	 .067782	 .011807	  .00000	 99.3426	 .013755	 .000000	 .000000	 .000000	 32.8755	 .000000	 .000000	 .407702	 .000000	 .047402	 .004815	 66.6509	 .041247	 .000000	 .000000	 .000000	 98.5796	 .000000	 .000000	 1.22253	 .000000	 .142138	 .014437	 .000000	 100.000	 2.00000	O	 .000413	 .000000	 .000000	 .000000	 .986498	 .000000	 .000000	 .012234	 .000000	 .001422	 .000144	 2.00000	 .012001	 .014567	 .005682	 .013242	 .016709	 .039469	 .033314	 .008264	 .013605	 .012855	 .012171	 .025674	 .019636	 .010737	 .018943	 .021214	 .049773	 .040679	 .013786	 .017568	 .016538	 .016440	 109.040	 -139.36	 -18.544	 -86.138	 .119022	 -78.330	 -47.278	 1.80328	 -41.335	 18.0643	 99.0157	 -11.464	 -31.385	 13.1775	 1264.99	214	334	319	303	301	332	333	140	335	126	524	"Wollastonite"	"Jadeite"	"Corundum"	"CaNb2O6"	"Cassiterite"	"Scheelite"	"Manganotantalite"	"Rutile"	"Mn"	"Magnetite"	"Zircon"
"T1"	2	 40.0000	 20.0000	 40.0000	 .000000	183	 .000000	 .000000	 .000000	 .000000	 78.1110	 .000000	 .000000	 .285331	 .000000	 .045253	 .000000	 21.2631	 99.7047	 .000000	 .000000	 .000000	 .000000	 99.1706	 .000000	 .000000	 .475949	 .000000	 .058218	 .000000	 .000000	 99.7047	 .000000	 .000000	 .000000	 .000000	 33.0075	 .000000	 .000000	 .298763	 .000000	 .040641	 .000000	 66.6531	 .000000	 .000000	 .000000	 .000000	 98.9822	 .000000	 .000000	 .895926	 .000000	 .121874	 .000000	 .000000	 100.000	 2.00000	O	 .000000	 .000000	 .000000	 .000000	 .990426	 .000000	 .000000	 .008965	 .000000	 .001219	 .000000	 2.00000	 .012023	 .014579	 .005687	 .013249	 .016722	 .039481	 .033326	 .008272	 .013612	 .012861	 .012178	 .025722	 .019653	 .010745	 .018953	 .021230	 .049789	 .040693	 .013797	 .017577	 .016546	 .016450	 -17577.	 -36.507	 -22.385	 -61.858	 .118670	 -91.912	 -32.925	 2.35330	 -12302.	 20.9066	 -109.09	 -11.464	 -31.375	 13.1775	 1274.99	214	334	319	303	301	332	333	140	335	126	524	"Wollastonite"	"Jadeite"	"Corundum"	"CaNb2O6"	"Cassiterite"	"Scheelite"	"Manganotantalite"	"Rutile"	"Mn"	"Magnetite"	"Zircon"
"T1"	2	 40.0000	 20.0000	 40.0000	 .000000	184	 .007180	 .000000	 .000000	 .000000	 78.2348	 .000000	 .000000	 .280869	 .000000	 .058115	 .025228	 21.3142	 99.9204	 .015361	 .000000	 .000000	 .000000	 99.3277	 .000000	 .000000	 .468506	 .000000	 .074765	 .034078	 .000004	 99.9204	 .012791	 .000000	 .000000	 .000000	 32.9786	 .000000	 .000000	 .293370	 .000000	 .052064	 .013837	 66.6493	 .038353	 .000000	 .000000	 .000000	 98.8844	 .000000	 .000000	 .879651	 .000000	 .156110	 .041489	 .000000	 100.000	 2.00000	O	 .000384	 .000000	 .000000	 .000000	 .989616	 .000000	 .000000	 .008803	 .000000	 .001562	 .000415	 2.00000	 .012019	 .014576	 .005686	 .013248	 .016721	 .039479	 .033324	 .008270	 .013611	 .012860	 .012177	 .025713	 .019649	 .010743	 .018951	 .021229	 .049786	 .040691	 .013795	 .017575	 .016544	 .016449	 116.924	 -105.18	 -21.523	 -57.064	 .118583	 -59.957	 -22.750	 2.38571	 -54.708	 16.4584	 34.7793	 -11.464	 -31.365	 13.1775	 1284.98	214	334	319	303	301	332	333	140	335	126	524	"Wollastonite"	"Jadeite"	"Corundum"	"CaNb2O6"	"Cassiterite"	"Scheelite"	"Manganotantalite"	"Rutile"	"Mn"	"Magnetite"	"Zircon"
"T1"	2	 40.0000	 20.0000	 40.0000	 .000000	185	 .002332	 .000000	 .000000	 .000000	 77.8937	 .000000	 .000000	 .347955	 .000000	 .067734	 .000000	 21.2554	 99.5672	 .004989	 .000000	 .000000	 .000000	 98.8946	 .000000	 .000000	 .580409	 .000000	 .087140	 .000000	  .00000	 99.5672	 .004165	 .000000	 .000000	 .000000	 32.9242	 .000000	 .000000	 .364430	 .000000	 .060846	 .000000	 66.6464	 .012488	 .000000	 .000000	 .000000	 98.7125	 .000000	 .000000	 1.09263	 .000000	 .182428	 .000000	 .000000	 100.000	 2.00000	O	 .000125	 .000000	 .000000	 .000000	 .988026	 .000000	 .000000	 .010936	 .000000	 .001826	 .000000	 2.00000	 .012009	 .014572	 .005684	 .013244	 .016713	 .039473	 .033319	 .008267	 .013608	 .012857	 .012173	 .025692	 .019643	 .010740	 .018946	 .021220	 .049779	 .040684	 .013790	 .017571	 .016540	 .016444	 359.126	 -31.726	 -19.920	 -38.567	 .118838	 -160.81	 -55.978	 1.98136	 -70.041	 14.2329	 -89.347	 -11.464	 -31.355	 13.1775	 1294.98	214	334	319	303	301	332	333	140	335	126	524	"Wollastonite"	"Jadeite"	"Corundum"	"CaNb2O6"	"Cassiterite"	"Scheelite"	"Manganotantalite"	"Rutile"	"Mn"	"Magnetite"	"Zircon"
"T1"	2	 40.0000	 20.0000	 40.0000	 .000000	186	 .009350	 .000000	 .000000	 .000000	 77.6447	 .000000	 .000000	 .368108	 .016534	 .054138	 .000000	 21.2107	 99.3035	 .020004	 .000000	 .000000	 .000000	 98.5785	 .000000	 .000000	 .614026	 .021349	 .069648	 .000000	  .00000	 99.3035	 .016737	 .000000	 .000000	 .000000	 32.8877	 .000000	 .000000	 .386345	 .015130	 .048734	 .000000	 66.6454	 .050178	 .000000	 .000000	 .000000	 98.6001	 .000000	 .000000	 1.15830	 .045361	 .146109	 .000000	 .000000	 100.000	 2.00000	O	 .000502	 .000000	 .000000	 .000000	 .986946	 .000000	 .000000	 .011594	 .000454	 .001462	 .000000	 2.00000	 .012001	 .014567	 .005682	 .013241	 .016708	 .039464	 .033311	 .008264	 .013604	 .012854	 .012170	 .025674	 .019635	 .010736	 .018941	 .021212	 .049768	 .040674	 .013784	 .017566	 .016536	 .016439	 89.7248	 -90.085	 -17.157	 -39.239	 .119018	 -73.276	 -25.592	 1.88801	 59.1852	 17.6004	 -44.610	 -11.464	 -31.345	 13.1775	 1304.98	214	334	319	303	301	332	333	140	335	126	524	"Wollastonite"	"Jadeite"	"Corundum"	"CaNb2O6"	"Cassiterite"	"Scheelite"	"Manganotantalite"	"Rutile"	"Mn"	"Magnetite"	"Zircon"
"T1"	2	 40.0000	 20.0000	 40.0000	 .000000	187	 .003077	 .000000	 .000000	 .000000	 77.6409	 .000000	 .000000	 .337375	 .003020	 .062748	 .000000	 21.1805	 99.2277	 .006584	 .000000	 .000000	 .000000	 98.5737	 .000000	 .000000	 .562761	 .003899	 .080725	 .000000	 .000004	 99.2277	 .005517	 .000000	 .000000	 .000000	 32.9337	 .000000	 .000000	 .354602	 .002768	 .056567	 .000000	 66.6469	 .016540	 .000000	 .000000	 .000000	 98.7424	 .000000	 .000000	 1.06317	 .008298	 .169601	 .000000	 .000000	 100.000	 2.00000	O	 .000166	 .000000	 .000000	 .000000	 .988303	 .000000	 .000000	 .010641	 .000083	 .001698	 .000000	 2.00000	 .012010	 .014573	 .005684	 .013245	 .016714	 .039473	 .033318	 .008267	 .013608	 .012857	 .012174	 .025693	 .019644	 .010741	 .018947	 .021221	 .049779	 .040684	 .013790	 .017572	 .016541	 .016445	 272.228	 -30.430	 -19.642	 -37.642	 .119035	 -37.952	 -26.225	 2.03456	 319.454	 15.3004	 -143.77	 -11.464	 -31.335	 13.1775	 1314.98	214	334	319	303	301	332	333	140	335	126	524	"Wollastonite"	"Jadeite"	"Corundum"	"CaNb2O6"	"Cassiterite"	"Scheelite"	"Manganotantalite"	"Rutile"	"Mn"	"Magnetite"	"Zircon"
"T1"	2	 40.0000	 20.0000	 40.0000	 .000000	188	 .000000	 .000000	 .000000	 .050176	 77.6864	 .000000	 .000000	 .377352	 .000000	 .064482	 .000161	 21.2373	 99.4158	 .000000	 .000000	 .000000	 .071779	 98.6314	 .000000	 .000000	 .629445	 .000000	 .082956	 .000217	 .000006	 99.4158	 .000000	 .000000	 .000000	 .027120	 32.8674	 .000000	 .000000	 .395590	 .000000	 .057980	 .000088	 66.6519	 .000000	 .000000	 .000000	 .040678	 98.5984	 .000000	 .000000	 1.18673	 .000000	 .173932	 .000265	 .000000	 100.000	 2.00000	O	 .000000	 .000000	 .000000	 .000814	 .986240	 .000000	 .000000	 .011870	 .000000	 .001740	 .000003	 2.00000	 .012001	 .014566	 .005682	 .013241	 .016711	 .039469	 .033314	 .008264	 .013605	 .012855	 .012170	 .025674	 .019635	 .010737	 .018942	 .021216	 .049773	 .040679	 .013786	 .017568	 .016538	 .016439	 -414.29	 -67.717	 -17.039	 19.3658	 .119012	 -176.76	 -41.392	 1.84887	 -58.936	 14.9079	 5351.69	 -11.464	 -31.325	 13.1775	 1324.99	214	334	319	303	301	332	333	140	335	126	524	"Wollastonite"	"Jadeite"	"Corundum"	"CaNb2O6"	"Cassiterite"	"Scheelite"	"Manganotantalite"	"Rutile"	"Mn"	"Magnetite"	"Zircon"
"T1"	2	 40.0000	 20.0000	 40.0000	 .000000	189	 .000373	 .000000	 .000000	 .000000	 77.4138	 .000000	 .000000	 .528521	 .000000	 .077268	 .022538	 21.2551	 99.2975	 .000798	 .000000	 .000000	 .000000	 98.2853	 .000000	 .000000	 .881603	 .000000	 .099406	 .030445	 .000002	 99.2975	 .000666	 .000000	 .000000	 .000000	 32.7205	 .000000	 .000000	 .553531	 .000000	 .069409	 .012395	 66.6435	 .001997	 .000000	 .000000	 .000000	 98.0933	 .000000	 .000000	 1.65944	 .000000	 .208083	 .037159	 .000000	 100.000	 2.00000	O	 .000020	 .000000	 .000000	 .000000	 .981955	 .000000	 .000000	 .016612	 .000000	 .002083	 .000372	 2.00000	 .011974	 .014553	 .005678	 .013232	 .016693	 .039454	 .033300	 .008256	 .013597	 .012848	 .012161	 .025617	 .019617	 .010728	 .018929	 .021194	 .049754	 .040661	 .013771	 .017557	 .016528	 .016427	 2236.78	 -50.468	 -22.099	 -27.825	 .119214	 -127.35	 -45.672	 1.39797	 -95.413	 12.5676	 38.7965	 -11.464	 -31.315	 13.1775	 1334.99	214	334	319	303	301	332	333	140	335	126	524	"Wollastonite"	"Jadeite"	"Corundum"	"CaNb2O6"	"Cassiterite"	"Scheelite"	"Manganotantalite"	"Rutile"	"Mn"	"Magnetite"	"Zircon"
"T1"	2	 40.0000	 20.0000	 40.0000	 .000000	190	 .002597	 .000000	 .000000	 .000000	 78.0634	 .000000	 .000000	 .440176	 .000000	 .061922	 .018740	 21.3680	 99.9549	 .005556	 .000000	 .000000	 .000000	 99.1101	 .000000	 .000000	 .734240	 .000000	 .079663	 .025314	  .00000	 99.9549	 .004615	 .000000	 .000000	 .000000	 32.8230	 .000000	 .000000	 .458602	 .000000	 .055334	 .010253	 66.6482	 .013836	 .000000	 .000000	 .000000	 98.4145	 .000000	 .000000	 1.37504	 .000000	 .165910	 .030741	 .000000	 100.000	 2.00000	O	 .000138	 .000000	 .000000	 .000000	 .984962	 .000000	 .000000	 .013762	 .000000	 .001660	 .000308	 2.00000	 .011992	 .014562	 .005681	 .013238	 .016704	 .039464	 .033310	 .008262	 .013603	 .012852	 .012167	 .025655	 .019629	 .010734	 .018938	 .021207	 .049767	 .040673	 .013781	 .017564	 .016535	 .016435	 322.016	 -128.26	 -21.208	 -66.519	 .118710	 -50.822	 -21.834	 1.62464	 -82.264	 15.4885	 46.5426	 -11.464	 -31.305	 13.1775	 1344.99	214	334	319	303	301	332	333	140	335	126	524	"Wollastonite"	"Jadeite"	"Corundum"	"CaNb2O6"	"Cassiterite"	"Scheelite"	"Manganotantalite"	"Rutile"	"Mn"	"Magnetite"	"Zircon"
"T1"	2	 40.0000	 20.0000	 40.0000	 .000000	191	 .009370	 .000000	 .000000	 .000000	 77.6102	 .000000	 .000000	 .476456	 .007770	 .098766	 .015149	 21.2893	 99.5070	 .020046	 .000000	 .000000	 .000000	 98.5347	 .000000	 .000000	 .794757	 .010032	 .127062	 .020464	 .000006	 99.5070	 .016708	 .000000	 .000000	 .000000	 32.7464	 .000000	 .000000	 .498134	 .007082	 .088566	 .008317	 66.6348	 .050075	 .000000	 .000000	 .000000	 98.1454	 .000000	 .000000	 1.49298	 .021227	 .265443	 .024927	 .000000	 100.000	 2.00000	O	 .000501	 .000000	 .000000	 .000000	 .982862	 .000000	 .000000	 .014951	 .000213	 .002658	 .000250	 2.00000	 .011978	 .014554	 .005678	 .013233	 .016694	 .039452	 .033299	 .008256	 .013596	 .012847	 .012162	 .025625	 .019619	 .010728	 .018930	 .021195	 .049752	 .040660	 .013772	 .017556	 .016528	 .016428	 89.3575	 -87.295	 -19.594	 -140.17	 .119048	 -326.24	 -51.765	 1.52112	 124.703	 10.0035	 57.3844	 -11.464	 -31.295	 13.1775	 1354.99	214	334	319	303	301	332	333	140	335	126	524	"Wollastonite"	"Jadeite"	"Corundum"	"CaNb2O6"	"Cassiterite"	"Scheelite"	"Manganotantalite"	"Rutile"	"Mn"	"Magnetite"	"Zircon"
"T1"	2	 40.0000	 20.0000	 40.0000	 .000000	192	 .021586	 .000000	 .000000	 .000000	 77.8602	 .000000	 .000000	 .469277	 .002199	 .091319	 .036293	 21.3695	 99.8504	 .046181	 .000000	 .000000	 .000000	 98.8521	 .000000	 .000000	 .782781	 .002839	 .117481	 .049024	 -.00001	 99.8504	 .038348	 .000000	 .000000	 .000000	 32.7306	 .000000	 .000000	 .488817	 .001997	 .081585	 .019851	 66.6388	 .114947	 .000000	 .000000	 .000000	 98.1098	 .000000	 .000000	 1.46523	 .005985	 .244551	 .059504	 .000000	 100.000	 2.00000	O	 .001151	 .000000	 .000000	 .000000	 .982329	 .000000	 .000000	 .014671	 .000060	 .002449	 .000596	 2.00000	 .011974	 .014550	 .005676	 .013231	 .016692	 .039446	 .033294	 .008255	 .013594	 .012845	 .012160	 .025616	 .019613	 .010726	 .018928	 .021193	 .049745	 .040654	 .013769	 .017553	 .016525	 .016426	 38.9420	 -32.879	 -24.044	 -53.880	 .118846	 -71.550	 -20.349	 1.53999	 437.945	 10.7537	 24.3525	 -11.464	 -31.285	 13.1775	 1364.98	214	334	319	303	301	332	333	140	335	126	524	"Wollastonite"	"Jadeite"	"Corundum"	"CaNb2O6"	"Cassiterite"	"Scheelite"	"Manganotantalite"	"Rutile"	"Mn"	"Magnetite"	"Zircon"
"T1"	2	 40.0000	 20.0000	 40.0000	 .000000	193	 .000000	 .000000	 .000000	 .000000	 77.5734	 .000000	 .000000	 .469424	 .000000	 .106840	 .029757	 21.2692	 99.4486	 .000000	 .000000	 .000000	 .000000	 98.4879	 .000000	 .000000	 .783026	 .000000	 .137449	 .040196	 .000002	 99.4486	 .000000	 .000000	 .000000	 .000000	 32.7618	 .000000	 .000000	 .491246	 .000000	 .095897	 .016352	 66.6347	 .000000	 .000000	 .000000	 .000000	 98.1913	 .000000	 .000000	 1.47233	 .000000	 .287414	 .049009	 .000000	 100.000	 2.00000	O	 .000000	 .000000	 .000000	 .000000	 .983326	 .000000	 .000000	 .014744	 .000000	 .002878	 .000491	 2.00000	 .011978	 .014554	 .005678	 .013232	 .016694	 .039447	 .033295	 .008256	 .013595	 .012846	 .012160	 .025625	 .019618	 .010728	 .018929	 .021195	 .049746	 .040655	 .013771	 .017555	 .016526	 .016426	 -1087.9	 -17.732	 -24.294	 -76.381	 .119063	 -59.312	 -16.964	 1.53971	 -98.246	 9.30580	 29.5517	 -11.464	 -31.275	 13.1770	 1374.98	214	334	319	303	301	332	333	140	335	126	524	"Wollastonite"	"Jadeite"	"Corundum"	"CaNb2O6"	"Cassiterite"	"Scheelite"	"Manganotantalite"	"Rutile"	"Mn"	"Magnetite"	"Zircon"
"T1"	2	 40.0000	 20.0000	 40.0000	 .000000	194	 .000000	 .000000	 .000000	 .000000	 77.7599	 .000000	 .000000	 .503763	 .000000	 .096383	 .008389	 21.3320	 99.7004	 .000000	 .000000	 .000000	 .000000	 98.7248	 .000000	 .000000	 .840305	 .000000	 .123996	 .011331	  .00000	 99.7004	 .000000	 .000000	 .000000	 .000000	 32.7456	 .000000	 .000000	 .525655	 .000000	 .086260	 .004596	 66.6379	 .000000	 .000000	 .000000	 .000000	 98.1521	 .000000	 .000000	 1.57561	 .000000	 .258557	 .013777	 .000000	 100.000	 2.00000	O	 .000000	 .000000	 .000000	 .000000	 .982791	 .000000	 .000000	 .015776	 .000000	 .002589	 .000138	 2.00000	 .011976	 .014552	 .005677	 .013231	 .016691	 .039446	 .033294	 .008255	 .013594	 .012845	 .012159	 .025620	 .019616	 .010727	 .018927	 .021191	 .049745	 .040654	 .013769	 .017554	 .016525	 .016425	 -2320.1	 -41.859	 -18.803	 -81.328	 .118912	 -47.641	 -43.534	 1.45320	 -42.164	 10.2302	 103.050	 -11.464	 -31.265	 13.1770	 1384.98	214	334	319	303	301	332	333	140	335	126	524	"Wollastonite"	"Jadeite"	"Corundum"	"CaNb2O6"	"Cassiterite"	"Scheelite"	"Manganotantalite"	"Rutile"	"Mn"	"Magnetite"	"Zircon"
"T1"	2	 40.0000	 20.0000	 40.0000	 .000000	195	 .011490	 .000000	 .000000	 .000000	 77.5922	 .000000	 .000000	 .604816	 .000000	 .136379	 .023918	 21.3842	 99.7530	 .024581	 .000000	 .000000	 .000000	 98.5118	 .000000	 .000000	 1.00887	 .000000	 .175451	 .032309	 .000008	 99.7530	 .020394	 .000000	 .000000	 .000000	 32.5893	 .000000	 .000000	 .629446	 .000000	 .121735	 .013071	 66.6261	 .061106	 .000000	 .000000	 .000000	 97.6489	 .000000	 .000000	 1.88604	 .000000	 .364762	 .039165	 .000000	 100.000	 2.00000	O	 .000612	 .000000	 .000000	 .000000	 .978273	 .000000	 .000000	 .018895	 .000000	 .003654	 .000392	 2.00000	 .011951	 .014540	 .005673	 .013225	 .016678	 .039438	 .033285	 .008248	 .013588	 .012840	 .012152	 .025568	 .019600	 .010719	 .018918	 .021175	 .049734	 .040643	 .013757	 .017545	 .016518	 .016415	 72.7642	 -40.817	 -21.904	 -232.57	 .119063	 -63.213	 -85.644	 1.25409	 -274.64	 7.45428	 36.5738	 -11.464	 -31.255	 13.1770	 1394.98	214	334	319	303	301	332	333	140	335	126	524	"Wollastonite"	"Jadeite"	"Corundum"	"CaNb2O6"	"Cassiterite"	"Scheelite"	"Manganotantalite"	"Rutile"	"Mn"	"Magnetite"	"Zircon"
"T1"	2	 40.0000	 20.0000	 40.0000	 .000000	196	 .005050	 .000000	 .000000	 .000000	 77.4731	 .000000	 .000000	 .584755	 .000000	 .119813	 .033977	 21.3302	 99.5468	 .010804	 .000000	 .000000	 .000000	 98.3606	 .000000	 .000000	 .975405	 .000000	 .154139	 .045896	 .000000	 99.5468	 .008987	 .000000	 .000000	 .000000	 32.6241	 .000000	 .000000	 .610155	 .000000	 .107228	 .018616	 66.6309	 .026932	 .000000	 .000000	 .000000	 97.7674	 .000000	 .000000	 1.82850	 .000000	 .321338	 .055789	 .000000	 100.000	 2.00000	O	 .000270	 .000000	 .000000	 .000000	 .979248	 .000000	 .000000	 .018314	 .000000	 .003219	 .000559	 2.00000	 .011956	 .014543	 .005674	 .013226	 .016682	 .039440	 .033287	 .008249	 .013590	 .012841	 .012154	 .025579	 .019603	 .010721	 .018920	 .021180	 .049737	 .040645	 .013760	 .017547	 .016520	 .016417	 165.260	 -28.711	 -27.038	 -66.423	 .119157	 -29.138	 -35.342	 1.28833	 -643.27	 8.37982	 25.9536	 -11.464	 -31.245	 13.1770	 1404.98	214	334	319	303	301	332	333	140	335	126	524	"Wollastonite"	"Jadeite"	"Corundum"	"CaNb2O6"	"Cassiterite"	"Scheelite"	"Manganotantalite"	"Rutile"	"Mn"	"Magnetite"	"Zircon"
