Repository: orthospar/MinorElements-Cassiterite

# MinorElements-Cassiterite
EPMA data and R code for generation of figures in "Systematic trends in the substitution mechanisms of minor elements in cassiterite", submitted for publication in the Australian Journal of Earth Sciences.

# Data Availability
The final cleaned and organised dataset is available above (cassiterite_EPMA.csv) and as a supplementary file hosted by AJES.

File: Data/170609/170609_recalc.dat (part 5 of 41)
LOVOLT"	" CURRENT"	"BEAMSIZE"	"    LINE"	"  Si WT%"	"  Na WT%"	"  Al WT%"	"  Nb WT%"	"  Sn WT%"	"   W WT%"	"  Ta WT%"	"  Ti WT%"	"  Mn WT%"	"  Fe WT%"	"  Zr WT%"	"   O WT%"	"   TOTAL"	"    SiO2"	"    Na2O"	"   Al2O3"	"   Nb2O5"	"    SnO2"	"     WO3"	"   Ta2O5"	"    TiO2"	"     MnO"	"     FeO"	"    ZrO2"	"       O"	"   TOTAL"	"  Si AT%"	"  Na AT%"	"  Al AT%"	"  Nb AT%"	"  Sn AT%"	"   W AT%"	"  Ta AT%"	"  Ti AT%"	"  Mn AT%"	"  Fe AT%"	"  Zr AT%"	"   O AT%"	"Si OXMOL%"	"Na OXMOL%"	"Al OXMOL%"	"Nb OXMOL%"	"Sn OXMOL%"	"W OXMOL%"	"Ta OXMOL%"	"Ti OXMOL%"	"Mn OXMOL%"	"Fe OXMOL%"	"Zr OXMOL%"	"O OXMOL%"	"   TOTAL"	" FORMULA"	"   BASIS"	"Si FORMULA"	"Na FORMULA"	"Al FORMULA"	"Nb FORMULA"	"Sn FORMULA"	"W FORMULA"	"Ta FORMULA"	"Ti FORMULA"	"Mn FORMULA"	"Fe FORMULA"	"Zr FORMULA"	"O FORMULA"	"Si CDL99"	"Na CDL99"	"Al CDL99"	"Nb CDL99"	"Sn CDL99"	" W CDL99"	"Ta CDL99"	"Ti CDL99"	"Mn CDL99"	"Fe CDL99"	"Zr CDL99"	"SiO2 CDL99"	"Na2O CDL99"	"Al2O3 CDL99"	"Nb2O5 CDL99"	"SnO2 CDL99"	"WO3 CDL99"	"Ta2O5 CDL99"	"TiO2 CDL99"	"MnO CDL99"	"FeO CDL99"	"ZrO2 CDL99"	"Si %ERR "	"Na %ERR "	"Al %ERR "	"Nb %ERR "	"Sn %ERR "	" W %ERR "	"Ta %ERR "	"Ti %ERR "	"Mn %ERR "	"Fe %ERR "	"Zr %ERR "	"   X-POS"	"   Y-POS"	"   Z-POS"	" RELDIST"	"Si STD_NUM"	"Na STD_NUM"	"Al STD_NUM"	"Nb STD_NUM"	"Sn STD_NUM"	"W STD_NUM"	"Ta STD_NUM"	"Ti STD_NUM"	"Mn STD_NUM"	"Fe STD_NUM"	"Zr STD_NUM"	"Si STD_NAM"	"Na STD_NAM"	"Al STD_NAM"	"Nb STD_NAM"	"Sn STD_NAM"	"W STD_NAM"	"Ta STD_NAM"	"Ti STD_NAM"	"Mn STD_NAM"	"Fe STD_NAM"	"Zr STD_NAM"
"T1"	2	 40.0000	 20.0000	 40.0000	 .000000	197	 .003745	 .000000	 .000000	 .000000	 77.2000	 .000000	 .000000	 .743619	 .000000	 .169541	 .018675	 21.3701	 99.5056	 .008011	 .000000	 .000000	 .000000	 98.0138	 .000000	 .000000	 1.24040	 .000000	 .218115	 .025226	 .000002	 99.5056	 .006650	 .000000	 .000000	 .000000	 32.4412	 .000000	 .000000	 .774300	 .000000	 .151416	 .010211	 66.6162	 .019920	 .000000	 .000000	 .000000	 97.1765	 .000000	 .000000	 2.31939	 .000000	 .453560	 .030586	 .000000	 100.000	 2.00000	O	 .000200	 .000000	 .000000	 .000000	 .973974	 .000000	 .000000	 .023247	 .000000	 .004546	 .000307	 2.00000	 .011923	 .014525	 .005668	 .013214	 .016660	 .039417	 .033266	 .008237	 .013577	 .012830	 .012141	 .025507	 .019580	 .010709	 .018903	 .021151	 .049708	 .040619	 .013740	 .017532	 .016506	 .016400	 222.136	 -26.090	 -34.719	 -234.45	 .119351	 -30.394	 -30.162	 1.06678	 -39.641	 6.14009	 46.6064	 -11.464	 -31.235	 13.1770	 1414.99	214	334	319	303	301	332	333	140	335	126	524	"Wollastonite"	"Jadeite"	"Corundum"	"CaNb2O6"	"Cassiterite"	"Scheelite"	"Manganotantalite"	"Rutile"	"Mn"	"Magnetite"	"Zircon"
"T1"	2	 40.0000	 20.0000	 40.0000	 .000000	198	 .000000	 .000000	 .000000	 .000000	 77.4137	 .000000	 .000000	 .653179	 .000000	 .140657	 .007839	 21.3509	 99.5663	 .000000	 .000000	 .000000	 .000000	 98.2852	 .000000	 .000000	 1.08954	 .000000	 .180954	 .010588	 -.00001	 99.5663	 .000000	 .000000	 .000000	 .000000	 32.5644	 .000000	 .000000	 .680826	 .000000	 .125748	 .004290	 66.6248	 .000000	 .000000	 .000000	 .000000	 97.5705	 .000000	 .000000	 2.03991	 .000000	 .376769	 .012855	 .000000	 100.000	 2.00000	O	 .000000	 .000000	 .000000	 .000000	 .977546	 .000000	 .000000	 .020438	 .000000	 .003775	 .000129	 2.00000	 .011945	 .014536	 .005672	 .013221	 .016672	 .039430	 .033278	 .008245	 .013584	 .012836	 .012148	 .025555	 .019595	 .010716	 .018913	 .021167	 .049724	 .040634	 .013752	 .017541	 .016514	 .016410	 -97.142	 -37.385	 -20.734	 -54.105	 .119180	 -269.67	 -73.166	 1.18008	 -60.167	 7.24917	 110.134	 -11.452	 -31.225	 13.1770	 1430.69	214	334	319	303	301	332	333	140	335	126	524	"Wollastonite"	"Jadeite"	"Corundum"	"CaNb2O6"	"Cassiterite"	"Scheelite"	"Manganotantalite"	"Rutile"	"Mn"	"Magnetite"	"Zircon"
"T1"	2	 40.0000	 20.0000	 40.0000	 .000000	199	 .005766	 .000000	 .000000	 .000000	 77.4165	 .000000	 .000000	 .610013	 .000000	 .132176	 .000000	 21.3242	 99.4887	 .012336	 .000000	 .000000	 .000000	 98.2888	 .000000	 .000000	 1.01754	 .000000	 .170044	 .000000	 -.00001	 99.4887	 .010264	 .000000	 .000000	 .000000	 32.6075	 .000000	 .000000	 .636652	 .000000	 .118318	 .000000	 66.6272	 .030755	 .000000	 .000000	 .000000	 97.7070	 .000000	 .000000	 1.90770	 .000000	 .354535	 .000000	 .000000	 100.000	 2.00000	O	 .000308	 .000000	 .000000	 .000000	 .978805	 .000000	 .000000	 .019111	 .000000	 .003552	 .000000	 2.00000	 .011950	 .014538	 .005672	 .013222	 .016674	 .039428	 .033277	 .008246	 .013585	 .012837	 .012150	 .025566	 .019597	 .010717	 .018914	 .021170	 .049723	 .040633	 .013755	 .017541	 .016515	 .016412	 144.688	 -201.75	 -28.214	 -192.69	 .119163	 -67.000	 -51.356	 1.24538	 -92.233	 7.66543	 -1088.1	 -11.464	 -31.215	 13.1770	 1446.39	214	334	319	303	301	332	333	140	335	126	524	"Wollastonite"	"Jadeite"	"Corundum"	"CaNb2O6"	"Cassiterite"	"Scheelite"	"Manganotantalite"	"Rutile"	"Mn"	"Magnetite"	"Zircon"
"T1"	2	 40.0000	 20.0000	 40.0000	 .000000	200	 .018368	 .000000	 .000000	 .000000	 77.4826	 .000000	 .000000	 .661198	 .006700	 .145719	 .008326	 21.3994	 99.7223	 .039295	 .000000	 .000000	 .000000	 98.3727	 .000000	 .000000	 1.10292	 .008652	 .187467	 .011247	 .000004	 99.7223	 .032576	 .000000	 .000000	 .000000	 32.5179	 .000000	 .000000	 .687589	 .006075	 .129972	 .004546	 66.6213	 .097595	 .000000	 .000000	 .000000	 97.4212	 .000000	 .000000	 2.05996	 .018201	 .389385	 .013621	 .000000	 100.000	 2.00000	O	 .000978	 .000000	 .000000	 .000000	 .976202	 .000000	 .000000	 .020642	 .000182	 .003902	 .000136	 2.00000	 .011937	 .014532	 .005670	 .013219	 .016668	 .039426	 .033274	 .008242	 .013582	 .012834	 .012147	 .025538	 .019589	 .010713	 .018911	 .021162	 .049719	 .040630	 .013749	 .017537	 .016511	 .016408	 45.5741	 -57.938	 -33.686	 -44.175	 .119131	 -427.56	 -25.141	 1.16868	 144.285	 7.02282	 103.716	 -11.464	 -31.205	 13.1770	 1456.39	214	334	319	303	301	332	333	140	335	126	524	"Wollastonite"	"Jadeite"	"Corundum"	"CaNb2O6"	"Cassiterite"	"Scheelite"	"Manganotantalite"	"Rutile"	"Mn"	"Magnetite"	"Zircon"
"T1"	2	 40.0000	 20.0000	 40.0000	 .000000	201	 .005391	 .000000	 .000000	 .000000	 77.4816	 .000000	 .000000	 .753083	 .012998	 .162481	 .021935	 21.4571	 99.8946	 .011534	 .000000	 .000000	 .000000	 98.3714	 .000000	 .000000	 1.25619	 .016784	 .209032	 .029630	  .00000	 99.8946	 .009535	 .000000	 .000000	 .000000	 32.4267	 .000000	 .000000	 .780955	 .011752	 .144518	 .011945	 66.6146	 .028560	 .000000	 .000000	 .000000	 97.1284	 .000000	 .000000	 2.33921	 .035202	 .432878	 .035778	 .000000	 100.000	 2.00000	O	 .000286	 .000000	 .000000	 .000000	 .973562	 .000000	 .000000	 .023447	 .000353	 .004339	 .000359	 2.00000	 .011920	 .014522	 .005666	 .013212	 .016656	 .039412	 .033261	 .008236	 .013575	 .012828	 .012139	 .025501	 .019575	 .010707	 .018900	 .021147	 .049701	 .040614	 .013738	 .017528	 .016503	 .016397	 154.339	 -48.269	 -30.028	 -246.11	 .119116	 -86.503	 -29.036	 1.05631	 74.8456	 6.37341	 39.7740	 -11.464	 -31.195	 13.1770	 1466.37	214	334	319	303	301	332	333	140	335	126	524	"Wollastonite"	"Jadeite"	"Corundum"	"CaNb2O6"	"Cassiterite"	"Scheelite"	"Manganotantalite"	"Rutile"	"Mn"	"Magnetite"	"Zircon"
"T1"	2	 40.0000	 20.0000	 40.0000	 .000000	202	 .009770	 .000000	 .000000	 .000000	 77.3209	 .000000	 .000000	 .743966	 .000000	 .144799	 .009755	 21.3995	 99.6287	 .020900	 .000000	 .000000	 .000000	 98.1674	 .000000	 .000000	 1.24098	 .000000	 .186284	 .013177	 .000002	 99.6287	 .017327	 .000000	 .000000	 .000000	 32.4509	 .000000	 .000000	 .773681	 .000000	 .129155	 .005327	 66.6236	 .051914	 .000000	 .000000	 .000000	 97.2271	 .000000	 .000000	 2.31805	 .000000	 .386964	 .015960	 .000000	 100.000	 2.00000	O	 .000520	 .000000	 .000000	 .000000	 .974156	 .000000	 .000000	 .023225	 .000000	 .003877	 .000160	 2.00000	 .011924	 .014524	 .005667	 .013213	 .016659	 .039414	 .033263	 .008237	 .013576	 .012830	 .012140	 .025509	 .019578	 .010708	 .018902	 .021150	 .049704	 .040616	 .013740	 .017530	 .016505	 .016399	 85.3281	 -27.354	 -22.404	 -62.345	 .119239	 -82.199	 -36.951	 1.06634	 -81.499	 7.06045	 88.5791	 -11.464	 -31.185	 13.1770	 1476.37	214	334	319	303	301	332	333	140	335	126	524	"Wollastonite"	"Jadeite"	"Corundum"	"CaNb2O6"	"Cassiterite"	"Scheelite"	"Manganotantalite"	"Rutile"	"Mn"	"Magnetite"	"Zircon"
"T1"	2	 40.0000	 20.0000	 40.0000	 .000000	203	 .002991	 .000000	 .000000	 .000000	 77.6441	 .000000	 .023791	 .561852	 .000000	 .099233	 .037236	 21.3591	 99.7283	 .006398	 .000000	 .000000	 .000000	 98.5777	 .000000	 .029050	 .937202	 .000000	 .127664	 .050299	  .00000	 99.7283	 .005315	 .000000	 .000000	 .000000	 32.6553	 .000000	 .006563	 .585526	 .000000	 .088699	 .020377	 66.6382	 .015934	 .000000	 .000000	 .000000	 97.8920	 .000000	 .009837	 1.75525	 .000000	 .265896	 .061084	 .000000	 100.000	 2.00000	O	 .000160	 .000000	 .000000	 .000000	 .980078	 .000000	 .000197	 .017573	 .000000	 .002662	 .000612	 2.00000	 .011964	 .014542	 .005674	 .013227	 .016684	 .039437	 .033285	 .008250	 .013589	 .012841	 .012155	 .025596	 .019603	 .010720	 .018921	 .021183	 .049733	 .040643	 .013762	 .017547	 .016519	 .016419	 279.010	 -867.12	 -20.075	 -74.383	 .118999	 -64.443	 98.8826	 1.33004	 -30.878	 9.95554	 23.7437	 -11.464	 -31.175	 13.1770	 1486.38	214	334	319	303	301	332	333	140	335	126	524	"Wollastonite"	"Jadeite"	"Corundum"	"CaNb2O6"	"Cassiterite"	"Scheelite"	"Manganotantalite"	"Rutile"	"Mn"	"Magnetite"	"Zircon"
"T1"	2	 40.0000	 20.0000	 40.0000	 .000000	204	 .002274	 .010251	 .000000	 .000000	 78.1384	 .000000	 .000000	 .291497	 .000000	 .042670	 .000000	 21.2800	 99.7651	 .004864	 .013817	 .000000	 .000000	 99.2053	 .000000	 .000000	 .486234	 .000000	 .054894	 .000000	 .000002	 99.7651	 .004056	 .022341	 .000000	 .000000	 32.9877	 .000000	 .000000	 .304929	 .000000	 .038284	 .000000	 66.6427	 .012165	 .033499	 .000000	 .000000	 98.9251	 .000000	 .000000	 .914438	 .000000	 .114809	 .000000	 .000000	 100.000	 2.00000	O	 .000122	 .000670	 .000000	 .000000	 .989985	 .000000	 .000000	 .009151	 .000000	 .001149	 .000000	 2.00000	 .012016	 .014571	 .005684	 .013243	 .016714	 .039464	 .033312	 .008267	 .013606	 .012855	 .012173	 .025706	 .019642	 .010740	 .018944	 .021220	 .049768	 .040676	 .013791	 .017569	 .016538	 .016443	 368.500	 101.512	 -14.690	 -39.336	 .118605	 -68.638	 -26.581	 2.30869	 -1367.7	 22.1132	 -222.27	 -11.464	 -31.165	 13.1770	 1496.38	214	334	319	303	301	332	333	140	335	126	524	"Wollastonite"	"Jadeite"	"Corundum"	"CaNb2O6"	"Cassiterite"	"Scheelite"	"Manganotantalite"	"Rutile"	"Mn"	"Magnetite"	"Zircon"
"T1"	2	 40.0000	 20.0000	 40.0000	 .000000	205	 .004706	 .000000	 .000000	 .000000	 78.3739	 .000000	 .000000	 .290119	 .000000	 .036605	 .000000	 21.3401	 100.045	 .010067	 .000000	 .000000	 .000000	 99.5043	 .000000	 .000000	 .483935	 .000000	 .047092	 .000000	 .000004	 100.045	 .008373	 .000000	 .000000	 .000000	 33.0004	 .000000	 .000000	 .302693	 .000000	 .032757	 .000000	 66.6558	 .025111	 .000000	 .000000	 .000000	 98.9689	 .000000	 .000000	 .907781	 .000000	 .098237	 .000000	 .000000	 100.000	 2.00000	O	 .000251	 .000000	 .000000	 .000000	 .990175	 .000000	 .000000	 .009082	 .000000	 .000983	 .000000	 2.00000	 .012017	 .014571	 .005684	 .013242	 .016713	 .039461	 .033309	 .008267	 .013605	 .012854	 .012172	 .025708	 .019641	 .010739	 .018943	 .021219	 .049764	 .040673	 .013790	 .017568	 .016537	 .016442	 178.220	 -42.886	 -19.521	 -44.038	 .118409	 -125.80	 -25.873	 2.31813	 -188.01	 25.6390	 -88.671	 -11.464	 -31.155	 13.1770	 1506.39	214	334	319	303	301	332	333	140	335	126	524	"Wollastonite"	"Jadeite"	"Corundum"	"CaNb2O6"	"Cassiterite"	"Scheelite"	"Manganotantalite"	"Rutile"	"Mn"	"Magnetite"	"Zircon"
"T1"	2	 40.0000	 20.0000	 40.0000	 .000000	206	 .007016	 .000000	 .000000	 .000000	 78.0755	 .000000	 .000000	 .325454	 .028804	 .056119	 .000000	 21.2998	 99.7927	 .015009	 .000000	 .000000	 .000000	 99.1254	 .000000	 .000000	 .542877	 .037193	 .072197	 .000000	 .000008	 99.7927	 .012505	 .000000	 .000000	 .000000	 32.9297	 .000000	 .000000	 .340127	 .026246	 .050303	 .000000	 66.6412	 .037485	 .000000	 .000000	 .000000	 98.7135	 .000000	 .000000	 1.01960	 .078678	 .150795	 .000000	 .000000	 100.000	 2.00000	O	 .000375	 .000000	 .000000	 .000000	 .988268	 .000000	 .000000	 .010208	 .000788	 .001510	 .000000	 2.00000	 .012006	 .014567	 .005682	 .013240	 .016708	 .039459	 .033307	 .008264	 .013603	 .012852	 .012169	 .025685	 .019636	 .010737	 .018940	 .021213	 .049761	 .040670	 .013785	 .017564	 .016534	 .016439	 119.524	 -71.035	 -21.524	 -27.205	 .118654	 -142.37	 -35.359	 2.09760	 34.4085	 17.0053	 -126.53	 -11.464	 -31.145	 13.1770	 1516.39	214	334	319	303	301	332	333	140	335	126	524	"Wollastonite"	"Jadeite"	"Corundum"	"CaNb2O6"	"Cassiterite"	"Scheelite"	"Manganotantalite"	"Rutile"	"Mn"	"Magnetite"	"Zircon"
"T1"	2	 40.0000	 20.0000	 40.0000	 .000000	207	 .011339	 .000000	 .000000	 .000000	 78.5271	 .000000	 .000000	 .292476	 .000000	 .045196	 .000419	 21.3931	 100.270	 .024259	 .000000	 .000000	 .000000	 99.6988	 .000000	 .000000	 .487867	 .000000	 .058145	 .000566	 -.00001	 100.270	 .020127	 .000000	 .000000	 .000000	 32.9817	 .000000	 .000000	 .304384	 .000000	 .040343	 .000229	 66.6532	 .060355	 .000000	 .000000	 .000000	 98.9052	 .000000	 .000000	 .912783	 .000000	 .120981	 .000687	 .000000	 100.000	 2.00000	O	 .000604	 .000000	 .000000	 .000000	 .989651	 .000000	 .000000	 .009133	 .000000	 .001211	 .000007	 2.00000	 .012015	 .014571	 .005684	 .013243	 .016714	 .039465	 .033312	 .008267	 .013606	 .012855	 .012173	 .025705	 .019642	 .010739	 .018944	 .021220	 .049768	 .040676	 .013791	 .017569	 .016538	 .016443	 74.1182	 -231.54	 -16.699	 -43.631	 .118308	 -59.252	 -27.313	 2.30191	 -78.917	 20.9225	 2051.18	 -11.464	 -31.135	 13.1770	 1526.39	214	334	319	303	301	332	333	140	335	126	524	"Wollastonite"	"Jadeite"	"Corundum"	"CaNb2O6"	"Cassiterite"	"Scheelite"	"Manganotantalite"	"Rutile"	"Mn"	"Magnetite"	"Zircon"
"T1"	2	 40.0000	 20.0000	 40.0000	 .000000	208	 .030811	 .000000	 .000000	 .000000	 77.3684	 .000000	 .000000	 .412876	 .000000	 .076808	 .031522	 21.2033	 99.1237	 .065916	 .000000	 .000000	 .000000	 98.2277	 .000000	 .000000	 .688701	 .000000	 .098813	 .042579	 .000000	 99.1237	 .055169	 .000000	 .000000	 .000000	 32.7812	 .000000	 .000000	 .433470	 .000000	 .069164	 .017378	 66.6436	 .165393	 .000000	 .000000	 .000000	 98.2757	 .000000	 .000000	 1.29951	 .000000	 .207349	 .052097	 .000000	 100.000	 2.00000	O	 .001656	 .000000	 .000000	 .000000	 .983777	 .000000	 .000000	 .013009	 .000000	 .002076	 .000522	 2.00000	 .011981	 .014553	 .005677	 .013233	 .016696	 .039446	 .033294	 .008257	 .013595	 .012846	 .012162	 .025631	 .019617	 .010727	 .018930	 .021197	 .049745	 .040654	 .013773	 .017555	 .016526	 .016428	 27.3864	 -31.907	 -26.236	 -40.756	 .119216	 -98.628	 -52.210	 1.71277	 -32.060	 12.6361	 27.9392	 -11.464	 -31.125	 13.1770	 1536.39	214	334	319	303	301	332	333	140	335	126	524	"Wollastonite"	"Jadeite"	"Corundum"	"CaNb2O6"	"Cassiterite"	"Scheelite"	"Manganotantalite"	"Rutile"	"Mn"	"Magnetite"	"Zircon"
"T1"	2	 40.0000	 20.0000	 40.0000	 .000000	209	 .000000	 .000000	 .000000	 .000000	 77.8541	 .000000	 .000000	 .341837	 .008437	 .069629	 .009609	 21.2444	 99.5279	 .000000	 .000000	 .000000	 .000000	 98.8443	 .000000	 .000000	 .570204	 .010894	 .089578	 .012980	 .000000	 99.5279	 .000000	 .000000	 .000000	 .000000	 32.9230	 .000000	 .000000	 .358192	 .007708	 .062578	 .005287	 66.6432	 .000000	 .000000	 .000000	 .000000	 98.6996	 .000000	 .000000	 1.07382	 .023108	 .187603	 .015850	 .000000	 100.000	 2.00000	O	 .000000	 .000000	 .000000	 .000000	 .988037	 .000000	 .000000	 .010750	 .000231	 .001878	 .000159	 2.00000	 .012004	 .014566	 .005682	 .013239	 .016707	 .039458	 .033305	 .008263	 .013602	 .012852	 .012169	 .025681	 .019635	 .010736	 .018939	 .021212	 .049759	 .040668	 .013784	 .017564	 .016534	 .016437	 -246.43	 -30.269	 -18.818	 -74.213	 .118826	 -38.008	 -34.358	 2.01088	 114.973	 13.8620	 90.1204	 -11.464	 -31.115	 13.1770	 1546.37	214	334	319	303	301	332	333	140	335	126	524	"Wollastonite"	"Jadeite"	"Corundum"	"CaNb2O6"	"Cassiterite"	"Scheelite"	"Manganotantalite"	"Rutile"	"Mn"	"Magnetite"	"Zircon"
"T1"	2	 40.0000	 20.0000	 40.0000	 .000000	210	 .000000	 .000000	 .000000	 .000000	 78.1278	 .000000	 .000000	 .309574	 .008182	 .053569	 .001994	 21.2893	 99.7904	 .000000	 .000000	 .000000	 .000000	 99.1918	 .000000	 .000000	 .516388	 .010565	 .068917	 .002693	 .000000	 99.7904	 .000000	 .000000	 .000000	 .000000	 32.9715	 .000000	 .000000	 .323725	 .007460	 .048047	 .001095	 66.6482	 .000000	 .000000	 .000000	 .000000	 98.8597	 .000000	 .000000	 .970637	 .022368	 .144060	 .003282	 .000000	 100.000	 2.00000	O	 .000000	 .000000	 .000000	 .000000	 .989420	 .000000	 .000000	 .009714	 .000224	 .001442	 .000033	 2.00000	 .012013	 .014571	 .005684	 .013242	 .016712	 .039463	 .033310	 .008266	 .013605	 .012854	 .012172	 .025700	 .019641	 .010739	 .018943	 .021218	 .049766	 .040674	 .013789	 .017568	 .016537	 .016441	 -306.51	 -50.191	 -18.635	 -53.084	 .118613	 -73.814	 -33.631	 2.19076	 118.540	 17.7788	 431.775	 -11.464	 -31.105	 13.1770	 1556.37	214	334	319	303	301	332	333	140	335	126	524	"Wollastonite"	"Jadeite"	"Corundum"	"CaNb2O6"	"Cassiterite"	"Scheelite"	"Manganotantalite"	"Rutile"	"Mn"	"Magnetite"	"Zircon"
"T1"	2	 40.0000	 20.0000	 40.0000	 .000000	211	 .003613	 .000000	 .000000	 .000000	 78.0961	 .000000	 .000000	 .323543	 .024639	 .062030	 .002550	 21.3016	 99.8140	 .007729	 .000000	 .000000	 .000000	 99.1515	 .000000	 .000000	 .539689	 .031815	 .079802	 .003445	  .00000	 99.8140	 .006439	 .000000	 .000000	 .000000	 32.9354	 .000000	 .000000	 .338100	 .022449	 .055597	 .001399	 66.6407	 .019301	 .000000	 .000000	 .000000	 98.7290	 .000000	 .000000	 1.01351	 .067295	 .166661	 .004195	 .000000	 100.000	 2.00000	O	 .000193	 .000000	 .000000	 .000000	 .988447	 .000000	 .000000	 .010147	 .000674	 .001669	 .000042	 2.00000	 .012007	 .014568	 .005682	 .013240	 .016708	 .039459	 .033307	 .008264	 .013603	 .012852	 .012170	 .025687	 .019637	 .010737	 .018940	 .021213	 .049761	 .040670	 .013785	 .017565	 .016535	 .016439	 231.856	 -22.339	 -15.981	 -434.10	 .118638	 -69.715	 -34.956	 2.10833	 40.0518	 15.4621	 337.657	 -11.464	 -31.095	 13.1770	 1566.38	214	334	319	303	301	332	333	140	335	126	524	"Wollastonite"	"Jadeite"	"Corundum"	"CaNb2O6"	"Cassiterite"	"Scheelite"	"Manganotantalite"	"Rutile"	"Mn"	"Magnetite"	"Zircon"
"T1"	2	 40.0000	 20.0000	 40.0000	 .000000	212	 .000000	 .000000	 .000000	 .000000	 77.8547	 .000000	 .000000	 .369141	 .000000	 .058397	 .007314	 21.2563	 99.5459	 .000000	 .000000	 .000000	 .000000	 98.8452	 .000000	 .000000	 .615749	 .000000	 .075128	 .009880	  .00000	 99.5459	 .000000	 .000000	 .000000	 .000000	 32.9077	 .000000	 .000000	 .386620	 .000000	 .052459	 .004022	 66.6492	 .000000	 .000000	 .000000	 .000000	 98.6714	 .000000	 .000000	 1.15925	 .000000	 .157294	 .012061	 .000000	 100.000	 2.00000	O	 .000000	 .000000	 .000000	 .000000	 .987491	 .000000	 .000000	 .011602	 .000000	 .001574	 .000121	 2.00000	 .012001	 .014565	 .005681	 .013238	 .016706	 .039456	 .033304	 .008263	 .013602	 .012851	 .012167	 .025674	 .019633	 .010735	 .018937	 .021210	 .049757	 .040666	 .013783	 .017563	 .016533	 .016436	 -100.60	 -22.371	 -20.635	 -26.054	 .118824	 -65.622	 -16.107	 1.88323	 -240.89	 16.3727	 118.171	 -11.464	 -31.085	 13.1770	 1576.38	214	334	319	303	301	332	333	140	335	126	524	"Wollastonite"	"Jadeite"	"Corundum"	"CaNb2O6"	"Cassiterite"	"Scheelite"	"Manganotantalite"	"Rutile"	"Mn"	"Magnetite"	"Zircon"
"T1"	2	 40.0000	 20.0000	 40.0000	 .000000	213	 .000000	 .000000	 .000000	 .000000	 77.9034	 .000000	 .000000	 .285905	 .001897	 .051500	 .015510	 21.2153	 99.4734	 .000000	 .000000	 .000000	 .000000	 98.9069	 .000000	 .000000	 .476906	 .002450	 .066254	 .020951	 .000004	 99.4734	 .000000	 .000000	 .000000	 .000000	 32.9927	 .000000	 .000000	 .300028	 .001736	 .046353	 .008547	 66.6506	 .000000	 .000000	 .000000	 .000000	 98.9305	 .000000	 .000000	 .899651	 .005205	 .138993	 .025628	 .000000	 100.000	 2.00000	O	 .000000	 .000000	 .000000	 .000000	 .990019	 .000000	 .000000	 .009003	 .000052	 .001391	 .000256	 2.00000	 .012016	 .014572	 .005684	 .013243	 .016715	 .039464	 .033312	 .008268	 .013607	 .012855	 .012173	 .025707	 .019643	 .010740	 .018944	 .021222	 .049768	 .040676	 .013791	 .017569	 .016538	 .016443	 -257.03	 -40.745	 -23.197	 -238.43	 .118790	 -48.325	 -61.497	 2.34812	 507.809	 18.4620	 56.1159	 -11.464	 -31.075	 13.1770	 1586.39	214	334	319	303	301	332	333	140	335	126	524	"Wollastonite"	"Jadeite"	"Corundum"	"CaNb2O6"	"Cassiterite"	"Scheelite"	"Manganotantalite"	"Rutile"	"Mn"	"Magnetite"	"Zircon"
"T1"	2	 40.0000	 20.0000	 40.0000	 .000000	214	 .009640	 .000000	 .000000	 .000000	 78.0153	 .000000	 .000000	 .285857	 .002624	 .041287	 .035407	 21.2607	 99.6507	 .020624	 .000000	 .000000	 .000000	 99.0490	 .000000	 .000000	 .476827	 .003388	 .053116	 .047828	 -.00001	 99.6507	 .017218	 .000000	 .000000	 .000000	 32.9710	 .000000	 .000000	 .299351	 .002396	 .037084	 .019470	 66.6535	 .051633	 .000000	 .000000	 .000000	 98.8739	 .000000	 .000000	 .897697	 .007185	 .111207	 .058387	 .000000	 100.000	 2.00000	O	 .000517	 .000000	 .000000	 .000000	 .989325	 .000000	 .000000	 .008982	 .000072	 .001113	 .000584	 2.00000	 .012013	 .014570	 .005683	 .013242	 .016715	 .039463	 .033311	 .008267	 .013606	 .012855	 .012172	 .025701	 .019640	 .010738	 .018943	 .021221	 .049767	 .040675	 .013790	 .017568	 .016538	 .016442	 87.1195	 -33.468	 -19.780	 -101.37	 .118710	 -40.259	 -76.825	 2.34832	 367.402	 22.8253	 24.9682	 -11.464	 -31.065	 13.1770	 1596.39	214	334	319	303	301	332	333	140	335	126	524	"Wollastonite"	"Jadeite"	"Corundum"	"CaNb2O6"	"Cassiterite"	"Scheelite"	"Manganotantalite"	"Rutile"	"Mn"	"Magnetite"	"Zircon"
"T1"	2	 40.0000	 20.0000	 40.0000	 .000000	215	 .003721	 .004685	 .000000	 .000000	 78.2309	 .000000	 .000000	 .326728	 .000000	 .059512	 .031211	 21.3440	 100.001	 .007961	 .006315	 .000000	 .000000	 99.3228	 .000000	 .000000	 .545002	 .000000	 .076562	 .042160	 .000000	 100.001	 .006619	 .010181	 .000000	 .000000	 32.9283	 .000000	 .000000	 .340766	 .000000	 .053236	 .017093	 66.6438	 .019847	 .015263	 .000000	 .000000	 98.7323	 .000000	 .000000	 1.02175	 .000000	 .159624	 .051253	 .000000	 100.000	 2.00000	O	 .000199	 .000306	 .000000	 .000000	 .988187	 .000000	 .000000	 .010226	 .000000	 .001598	 .000513	 2.00000	 .012005	 .014564	 .005681	 .013238	 .016708	 .039455	 .033303	 .008264	 .013602	 .012851	 .012168	 .025683	 .019632	 .010735	 .018937	 .021212	 .049756	 .040665	 .013784	 .017563	 .016533	 .016436	 225.070	 220.739	 -22.286	 -47.436	 .118526	 -74.422	 -43.039	 2.09040	 -100.37	 16.0804	 28.2227	 -11.464	 -31.055	 13.1770	 1606.39	214	334	319	303	301	332	333	140	335	126	524	"Wollastonite"	"Jadeite"	"Corundum"	"CaNb2O6"	"Cassiterite"	"Scheelite"	"Manganotantalite"	"Rutile"	"Mn"	"Magnetite"	"Zircon"
"T1"	2	 40.0000	 20.0000	 40.0000	 .000000	216	 .003230	 .000000	 .000000	 .000000	 78.0364	 .000000	 .000000	 .322997	 .009875	 .039755	 .000000	 21.2731	 99.6854	 .006911	 .000000	 .000000	 .000000	 99.0758	 .000000	 .000000	 .538777	 .012751	 .051144	 .000000	 .000002	 99.6854	 .005766	 .000000	 .000000	 .000000	 32.9597	 .000000	 .000000	 .338036	 .009011	 .035685	 .000000	 66.6518	 .017290	 .000000	 .000000	 .000000	 98.8350	 .000000	 .000000	 1.01366	 .027021	 .107008	 .000000	 .000000	 100.000	 2.00000	O	 .000173	 .000000	 .000000	 .000000	 .989013	 .000000	 .000000	 .010143	 .000270	 .001071	 .000000	 2.00000	 .012009	 .014567	 .005682	 .013239	 .016709	 .039456	 .033305	 .008265	 .013603	 .012852	 .012169	 .025691	 .019637	 .010737	 .018939	 .021213	 .049758	 .040667	 .013786	 .017565	 .016534	 .016438	 259.309	 -47.992	 -19.845	 -45.574	 .118668	 -40.974	 -49.931	 2.11147	 98.3814	 23.6692	 -265.99	 -11.464	 -31.045	 13.1765	 1616.39	214	334	319	303	301	332	333	140	335	126	524	"Wollastonite"	"Jadeite"	"Corundum"	"CaNb2O6"	"Cassiterite"	"Scheelite"	"Manganotantalite"	"Rutile"	"Mn"	"Magnetite"	"Zircon"
"T1"	2	 40.0000	 20.0000	 40.0000	 .000000	217	 .003660	 .000000	 .000000	 .000000	 77.9153	 .000000	 .000000	 .384866	 .000000	 .065900	 .016092	 21.2926	 99.6784	 .007830	 .000000	 .000000	 .000000	 98.9221	 .000000	 .000000	 .641979	 .000000	 .084780	 .021737	 .000004	 99.6784	 .006526	 .000000	 .000000	 .000000	 32.8762	 .000000	 .000000	 .402389	 .000000	 .059096	 .008835	 66.6470	 .019567	 .000000	 .000000	 .000000	 98.5703	 .000000	 .000000	 1.20646	 .000000	 .177184	 .026489	 .000000	 100.000	 2.00000	O	 .000196	 .000000	 .000000	 .000000	 .986577	 .000000	 .000000	 .012075	 .000000	 .001773	 .000265	 2.00000	 .011995	 .014560	 .005680	 .013235	 .016701	 .039449	 .033298	 .008260	 .013599	 .012848	 .012164	 .025663	 .019626	 .010732	 .018933	 .021204	 .049749	 .040659	 .013779	 .017559	 .016529	 .016432	 228.643	 -31.409	 -21.610	 -45.774	 .118765	 -66.268	 -81.022	 1.81741	 -114.77	 14.5972	 54.0752	 -11.464	 -31.035	 13.1765	 1626.37	214	334	319	303	301	332	333	140	335	126	524	"Wollastonite"	"Jadeite"	"Corundum"	"CaNb2O6"	"Cassiterite"	"Scheelite"	"Manganotantalite"	"Rutile"	"Mn"	"Magnetite"	"Zircon"
"T1"	2	 40.0000	 20.0000	 40.0000	 .000000	218	 .000000	 .000000	 .000000	 .012447	 78.1163	 .000000	 .000000	 .377855	 .000000	 .072285	 .003643	 21.3407	 99.9233	 .000000	 .000000	 .000000	 .017806	 99.1773	 .000000	 .000000	 .630285	 .000000	 .092995	 .004920	  .00000	 99.9233	 .000000	 .000000	 .000000	 .006695	 32.8863	 .000000	 .000000	 .394164	 .000000	 .064675	 .001995	 66.6462	 .000000	 .000000	 .000000	 .010037	 98.6082	 .000000	 .000000	 1.18189	 .000000	 .193926	 .005983	 .000000	 100.000	 2.00000	O	 .000000	 .000000	 .000000	 .000201	 .986890	 .000000	 .000000	 .011829	 .000000	 .001941	 .000060	 2.00000	 .011999	 .014563	 .005681	 .013237	 .016704	 .039455	 .033303	 .008262	 .013601	 .012850	 .012167	 .025670	 .019631	 .010734	 .018936	 .021208	 .049756	 .040665	 .013781	 .017562	 .016532	 .016435	 -171.67	 -32.786	 -18.629	 75.8601	 .118625	 -38.935	 -139.23	 1.84617	 -85.509	 13.3807	 236.537	 -11.464	 -31.025	 13.1765	 1636.37	214	334	319	303	301	332	333	140	335	126	524	"Wollastonite"	"Jadeite"	"Corundum"	"CaNb2O6"	"Cassiterite"	"Scheelite"	"Manganotantalite"	"Rutile"	"Mn"	"Magnetite"	"Zircon"
"T1"	2	 40.0000	 20.0000	 40.0000	 .000000	219	 .000000	 .000000	 .000000	 .000000	 77.9361	 .000000	 .000000	 .433780	 .000000	 .047731	 .005972	 21.3179	 99.7415	 .000000	 .000000	 .000000	 .000000	 98.9485	 .000000	 .000000	 .723570	 .000000	 .061405	 .008068	 .000004	 99.7415	 .000000	 .000000	 .000000	 .000000	 32.8485	 .000000	 .000000	 .453028	 .000000	 .042755	 .003275	 66.6524	 .000000	 .000000	 .000000	 .000000	 98.5035	 .000000	 .000000	 1.35850	 .000000	 .128211	 .009822	 .000000	 100.000	 2.00000	O	 .000000	 .000000	 .000000	 .000000	 .985667	 .000000	 .000000	 .013594	 .000000	 .001283	 .000098	 2.00000	 .011989	 .014555	 .005678	 .013231	 .016695	 .039441	 .033291	 .008258	 .013595	 .012846	 .012161	 .025648	 .019620	 .010729	 .018928	 .021196	 .049739	 .040650	 .013774	 .017555	 .016526	 .016427	 -546.84	 -42.749	 -21.084	 -52.390	 .118730	 -95.167	 -34.318	 1.64367	 -62.480	 19.8412	 144.472	 -11.464	 -31.015	 13.1765	 1646.38	214	334	319	303	301	332	333	140	335	126	524	"Wollastonite"	"Jadeite"	"Corundum"	"CaNb2O6"	"Cassiterite"	"Scheelite"	"Manganotantalite"	"Rutile"	"Mn"	"Magnetite"	"Zircon"
"T1"	2	 40.0000	 20.0000	 40.0000	 .000000	220	 .000000	 .000000	 .000000	 .000000	 77.5859	 .000000	 .000000	 .462883	 .022273	 .076734	 .000000	 21.2556	 99.4034	 .000000	 .000000	 .000000	 .000000	 98.5038	 .000000	 .000000	 .772116	 .028759	 .098718	 .000000	 .000000	 99.4034	 .000000	 .000000	 .000000	 .000000	 32.7891	 .000000	 .000000	 .484727	 .020336	 .068921	 .000000	 66.6369	 .000000	 .000000	 .000000	 .000000	 98.2796	 .000000	 .000000	 1.45288	 .060953	 .206578	 .000000	 .000000	 100.000	 2.00000	O	 .000000	 .000000	 .000000	 .000000	 .984112	 .000000	 .000000	 .014548	 .000610	 .002069	 .000000	 2.00000	 .011976	 .014549	 .005676	 .013226	 .016686	 .039430	 .033280	 .008253	 .013590	 .012841	 .012156	 .025621	 .019612	 .010724	 .018921	 .021185	 .049724	 .040637	 .013766	 .017548	 .016519	 .016420	 -1489.3	 -27.326	 -20.287	 -104.38	 .118985	 -42.541	 -29.955	 1.55697	 44.1568	 12.6423	 -455.51	 -11.464	 -31.005	 13.1765	 1656.38	214	334	319	303	301	332	333	140	335	126	524	"Wollastonite"	"Jadeite"	"Corundum"	"CaNb2O6"	"Cassiterite"	"Scheelite"	"Manganotantalite"	"Rutile"	"Mn"	"Magnetite"	"Zircon"
"T1"	2	 40.0000	 20.0000	 40.0000	 .000000	221	 .003316	 .000000	 .000000	 .000000	 78.0912	 .000000	 .000000	 .460344	 .000000	 .091183	 .001033	 21.3920	 100.039	 .007093	 .000000	 .000000	 .000000	 99.1454	 .000000	 .000000	 .767880	 .000000	 .117307	 .001396	  .00000	 100.039	 .005884	 .000000	 .000000	 .000000	 32.7936	 .000000	 .000000	 .479014	 .000000	 .081380	 .000565	 66.6395	 .017638	 .000000	 .000000	 .000000	 98.3009	 .000000	 .000000	 1.43587	 .000000	 .243941	 .001692	 .000000	 100.000	 2.00000	O	 .000177	 .000000	 .000000	 .000000	 .984209	 .000000	 .000000	 .014376	 .000000	 .002442	 .000017	 2.00000	 .011979	 .014551	 .005677	 .013229	 .016689	 .039436	 .033286	 .008254	 .013592	 .012843	 .012158	 .025628	 .019615	 .010726	 .018924	 .021189	 .049732	 .040644	 .013769	 .017551	 .016522	 .016423	 252.024	 -27.710	 -20.549	 -69.312	 .118610	 -51.505	 -20.374	 1.56431	 -37.765	 10.7661	 831.649	 -11.464	 -30.995	 13.1765	 1666.38	214	334	319	303	301	332	333	140	335	126	524	"Wollastonite"	"Jadeite"	"Corundum"	"CaNb2O6"	"Cassiterite"	"Scheelite"	"Manganotantalite"	"Rutile"	"Mn"	"Magnetite"	"Zircon"
"T1"	2	 40.0000	 20.0000	 40.0000	 .000000	222	 .001622	 .000000	 .000000	 .000000	 78.0209	 .000000	 .000000	 .495326	 .000000	 .100108	 .000606	 21.3969	 100.015	 .003470	 .000000	 .000000	 .000000	 99.0561	 .000000	 .000000	 .826233	 .000000	 .128789	 .000818	 .000002	 100.015	 .002878	 .000000	 .000000	 .000000	 32.7553	 .000000	 .000000	 .515277	 .000000	 .089321	 .000331	 66.6369	 .008626	 .000000	 .000000	 .000000	 98.1782	 .000000	 .000000	 1.54445	 .000000	 .267725	 .000992	 .000000	 100.000	 2.00000	O	 .000086	 .000000	 .000000	 .000000	 .983098	 .000000	 .000000	 .015465	 .000000	 .002681	 .000010	 2.00000	 .011974	 .014548	 .005675	 .013226	 .016685	 .039433	 .033283	 .008252	 .013590	 .012841	 .012156	 .025616	 .019610	 .010724	 .018921	 .021184	 .049729	 .040641	 .013766	 .017548	 .016520	 .016420	 514.544	 -14185.	 -16.904	 -89.239	 .118664	 -238.75	 -41.319	 1.47284	 -84.279	 9.87512	 1417.26	 -11.464	 -30.985	 13.1765	 1676.39	214	334	319	303	301	332	333	140	335	126	524	"Wollastonite"	"Jadeite"	"Corundum"	"CaNb2O6"	"Cassiterite"	"Scheelite"	"Manganotantalite"	"Rutile"	"Mn"	"Magnetite"	"Zircon"
"T1"	2	 40.0000	 20.0000	 40.0000	 .000000	223	 .002699	 .000000	 .000000	 .000000	 77.6159	 .000000	 .000000	 .444332	 .000000	 .080311	 .017234	 21.2550	 99.4155	 .005775	 .000000	 .000000	 .000000	 98.5420	 .000000	 .000000	 .741171	 .000000	 .103320	 .023279	 .000002	 99.4155	 .004821	 .000000	 .000000	 .000000	 32.8056	 .000000	 .000000	 .465353	 .000000	 .072142	 .009478	 66.6426	 .014453	 .000000	 .000000	 .000000	 98.3458	 .000000	 .000000	 1.39505	 .000000	 .216269	 .028412	 .000000	 100.000	 2.00000	O	 .000145	 .000000	 .000000	 .000000	 .984523	 .000000	 .000000	 .013966	 .000000	 .002165	 .000284	 2.00000	 .011981	 .014552	 .005677	 .013229	 .016691	 .039436	 .033286	 .008255	 .013593	 .012843	 .012158	 .025631	 .019615	 .010726	 .018925	 .021192	 .049733	 .040644	 .013770	 .017552	 .016523	 .016424	 309.581	 -60.097	 -24.259	 -78.008	 .118982	 -36.194	 -23.219	 1.61087	 -119.14	 12.1171	 50.5153	 -11.464	 -30.975	 13.1765	 1686.39	214	334	319	303	301	332	333	140	335	126	524	"Wollastonite"	"Jadeite"	"Corundum"	"CaNb2O6"	"Cassiterite"	"Scheelite"	"Manganotantalite"	"Rutile"	"Mn"	"Magnetite"	"Zircon"
"T1"	2	 40.0000	 20.0000	 40.0000	 .000000	224	 .008971	 .000000	 .000000	 .000000	 77.2960	 .000000	 .000000	 .687947	 .016287	 .167200	 .016294	 21.3679	 99.5607	 .019192	 .000000	 .000000	 .000000	 98.1358	 .000000	 .000000	 1.14754	 .021031	 .215103	 .022011	 .000000	 99.5607	 .015932	 .000000	 .000000	 .000000	 32.4827	 .000000	 .000000	 .716356	 .014787	 .149330	 .008910	 66.6120	 .047717	 .000000	 .000000	 .000000	 97.2885	 .000000	 .000000	 2.14555	 .044289	 .447256	 .026685	 .000000	 100.000	 2.00000	O	 .000478	 .000000	 .000000	 .000000	 .975282	 .000000	 .000000	 .021508	 .000444	 .004484	 .000268	 2.00000	 .011926	 .014524	 .005667	 .013212	 .016658	 .039406	 .033257	 .008237	 .013574	 .012827	 .012140	 .025514	 .019578	 .010707	 .018900	 .021149	 .049695	 .040609	 .013739	 .017528	 .016503	 .016398	 92.9189	 -44.290	 -27.197	 -48.676	 .119232	 -56.846	 -20.532	 1.13251	 59.9380	 6.21390	 53.3057	 -11.464	 -30.965	 13.1765	 1696.39	214	334	319	303	301	332	333	140	335	126	524	"Wollastonite"	"Jadeite"	"Corundum"	"CaNb2O6"	"Cassiterite"	"Scheelite"	"Manganotantalite"	"Rutile"	"Mn"	"Magnetite"	"Zircon"
"T1"	2	 40.0000	 20.0000	 40.0000	 .000000	225	 .004523	 .000000	 .000000	 .000000	 77.8083	 .000000	 .000000	 .576119	 .000000	 .136324	 .034465	 21.4191	 99.9788	 .009676	 .000000	 .000000	 .000000	 98.7862	 .000000	 .000000	 .961001	 .000000	 .175380	 .046556	  .00000	 99.9788	 .008015	 .000000	 .000000	 .000000	 32.6269	 .000000	 .000000	 .598606	 .000000	 .121489	 .018804	 66.6262	 .024014	 .000000	 .000000	 .000000	 97.7620	 .000000	 .000000	 1.79364	 .000000	 .364024	 .056344	 .000000	 100.000	 2.00000	O	 .000241	 .000000	 .000000	 .000000	 .979403	 .000000	 .000000	 .017969	 .000000	 .003647	 .000564	 2.00000	 .011952	 .014536	 .005671	 .013220	 .016674	 .039422	 .033272	 .008245	 .013583	 .012835	 .012148	 .025570	 .019595	 .010716	 .018911	 .021170	 .049714	 .040627	 .013754	 .017539	 .016512	 .016410	 184.410	 -88.178	 -23.244	 -27.291	 .118837	 -120.26	 -42.859	 1.30304	 -127.70	 7.45397	 25.5834	 -11.464	 -30.955	 13.1765	 1706.39	214	334	319	303	301	332	333	140	335	126	524	"Wollastonite"	"Jadeite"	"Corundum"	"CaNb2O6"	"Cassiterite"	"Scheelite"	"Manganotantalite"	"Rutile"	"Mn"	"Magnetite"	"Zircon"
"T1"	2	 40.0000	 20.0000	 40.0000	 .000000	226	 .000000	 .000000	 .000000	 .000000	 77.9997	 .000000	 .000000	 .367569	 .000000	 .058886	 .004777	 21.2936	 99.7245	 .000000	 .000000	 .000000	 .000000	 99.0292	 .000000	 .000000	 .613127	 .000000	 .075756	 .006453	 .000006	 99.7245	 .000000	 .000000	 .000000	 .000000	 32.9112	 .000000	 .000000	 .384298	 .000000	 .052805	 .002623	 66.6491	 .000000	 .000000	 .000000	 .000000	 98.6815	 .000000	 .000000	 1.15229	 .000000	 .158332	 .007864	 .000000	 100.000	 2.00000	O	 .000000	 .000000	 .000000	 .000000	 .987597	 .000000	 .000000	 .011532	 .000000	 .001585	 .000079	 2.00000	 .011999	 .014561	 .005680	 .013235	 .016702	 .039447	 .033296	 .008261	 .013599	 .012848	 .012165	 .025671	 .019628	 .010733	 .018933	 .021205	 .049746	 .040657	 .013780	 .017559	 .016529	 .016432	 -954.62	 -40.326	 -18.349	 -49.484	 .118682	 -58.526	 -34.918	 1.88962	 -239.71	 16.2396	 180.493	 -11.464	 -30.945	 13.1765	 1716.37	214	334	319	303	301	332	333	140	335	126	524	"Wollastonite"	"Jadeite"	"Corundum"	"CaNb2O6"	"Cassiterite"	"Scheelite"	"Manganotantalite"	"Rutile"	"Mn"	"Magnetite"	"Zircon"
"T1"	2	 40.0000	 20.0000	 40.0000	 .000000	227	 .017068	 .000000	 .000000	 .000000	 78.2532	 .000000	 .000000	 .263235	 .000000	 .035243	 .024218	 21.3117	 99.9047	 .036514	 .000000	 .000000	 .000000	 99.3510	 .000000	 .000000	 .439092	 .000000	 .045341	 .032714	  .00000	 99.9047	 .030410	 .000000	 .000000	 .000000	 32.9936	 .000000	 .000000	 .275011	 .000000	 .031581	 .013286	 66.6561	 .091202	 .000000	 .000000	 .000000	 98.9495	 .000000	 .000000	 .824772	 .000000	 .094712	 .039845	 .000000	 100.000	 2.00000	O	 .000912	 .000000	 .000000	 .000000	 .989964	 .000000	 .000000	 .008252	 .000000	 .000948	 .000399	 2.00000	 .012014	 .014568	 .005683	 .013241	 .016713	 .039456	 .033305	 .008266	 .013604	 .012853	 .012171	 .025703	 .019637	 .010737	 .018941	 .021218	 .049758	 .040668	 .013789	 .017566	 .016535	 .016440	 49.3390	 -32.898	 -14.283	 -53.401	 .118496	 -44.361	 -82.319	 2.52434	 -439.87	 26.5941	 36.1819	 -11.464	 -30.935	 13.1765	 1726.38	214	334	319	303	301	332	333	140	335	126	524	"Wollastonite"	"Jadeite"	"Corundum"	"CaNb2O6"	"Cassiterite"	"Scheelite"	"Manganotantalite"	"Rutile"	"Mn"	"Magnetite"	"Zircon"
"T1"	2	 40.0000	 20.0000	 40.0000	 .000000	228	 .008020	 .000000	 .000000	 .000000	 78.2621	 .000000	 .000000	 .265396	 .023628	 .037232	 .040237	 21.3183	 99.9550	 .017157	 .000000	 .000000	 .000000	 99.3624	 .000000	 .000000	 .442697	 .030509	 .047899	 .054352	  .00000	 99.9550	 .014283	 .000000	 .000000	 .000000	 32.9833	 .000000	 .000000	 .277151	 .021513	 .033348	 .022064	 66.6484	 .042827	 .000000	 .000000	 .000000	 98.8955	 .000000	 .000000	 .830995	 .064504	 .099991	 .066157	 .000000	 100.000	 2.00000	O	 .000429	 .000000	 .000000	 .000000	 .989769	 .000000	 .000000	 .008317	 .000646	 .001001	 .000662	 2.00000	 .012013	 .014567	 .005682	 .013239	 .016712	 .039455	 .033304	 .008266	 .013603	 .012852	 .012170	 .025699	 .019636	 .010737	 .018940	 .021217	 .049756	 .040666	 .013787	 .017564	 .016534	 .016439	 104.657	 -37.259	 -19.212	 -38.762	 .118491	 -72.269	 -30.472	 2.50597	 41.7211	 25.2159	 22.0487	 -11.464	 -30.925	 13.1765	 1736.38	214	334	319	303	301	332	333	140	335	126	524	"Wollastonite"	"Jadeite"	"Corundum"	"CaNb2O6"	"Cassiterite"	"Scheelite"	"Manganotantalite"	"Rutile"	"Mn"	"Magnetite"	"Zircon"
"T1"	2	 40.0000	 20.0000	 40.0000	 .000000	229	 .005416	 .000000	 .000000	 .000000	 78.1923	 .000000	 .007145	 .271826	 .007362	 .045099	 .000000	 21.2858	 99.8149	 .011587	 .000000	 .000000	 .000000	 99.2737	 .000000	 .008725	 .453422	 .009506	 .058020	 .000000	 .000004	 99.8149	 .009661	 .000000	 .000000	 .000000	 33.0056	 .000000	 .001978	 .284311	 .006714	 .040458	 .000000	 66.6513	 .028970	 .000000	 .000000	 .000000	 98.9741	 .000000	 .002966	 .852565	 .020132	 .121322	 .000000	 .000000	 100.000	 2.00000	O	 .000290	 .000000	 .000000	 .000000	 .990397	 .000000	 .000059	 .008531	 .000201	 .001214	 .000000	 2.00000	 .012017	 .014570	 .005683	 .013241	 .016713	 .039457	 .033306	 .008267	 .013604	 .012853	 .012172	 .025709	 .019640	 .010738	 .018942	 .021218	 .049759	 .040669	 .013789	 .017566	 .016535	 .016441	 154.892	 -39.346	 -23.977	 -45.580	 .118536	 -36.848	 328.420	 2.45400	 131.621	 20.9624	 -105.61	 -11.464	 -30.915	 13.1765	 1746.38	214	334	319	303	301	332	333	140	335	126	524	"Wollastonite"	"Jadeite"	"Corundum"	"CaNb2O6"	"Cassiterite"	"Scheelite"	"Manganotantalite"	"Rutile"	"Mn"	"Magnetite"	"Zircon"
"T1"	2	 40.0000	 20.0000	 40.0000	 .000000	230	 .002595	 .000000	 .000000	 .000000	 78.0833	 .000000	 .000000	 .306981	 .000000	 .047222	 .006448	 21.2759	 99.7224	 .005551	 .000000	 .000000	 .000000	 99.1354	 .000000	 .000000	 .512063	 .000000	 .060751	 .008711	  .00000	 99.7224	 .004631	 .000000	 .000000	 .000000	 32.9757	 .000000	 .000000	 .321237	 .000000	 .042383	 .003543	 66.6525	 .013886	 .000000	 .000000	 .000000	 98.8851	 .000000	 .000000	 .963303	 .000000	 .127096	 .010626	 .000000	 100.000	 2.00000	O	 .000139	 .000000	 .000000	 .000000	 .989480	 .000000	 .000000	 .009639	 .000000	 .001272	 .000106	 2.00000	 .012010	 .014567	 .005682	 .013239	 .016709	 .039453	 .033302	 .008265	 .013602	 .012851	 .012169	 .025694	 .019636	 .010736	 .018938	 .021213	 .049754	 .040664	 .013786	 .017564	 .016533	 .016438	 322.827	 -32.160	 -17.880	 -30.661	 .118619	 -47.710	 -42.082	 2.20634	 -43.813	 20.0545	 133.948	 -11.464	 -30.905	 13.1765	 1756.39	214	334	319	303	301	332	333	140	335	126	524	"Wollastonite"	"Jadeite"	"Corundum"	"CaNb2O6"	"Cassiterite"	"Scheelite"	"Manganotantalite"	"Rutile"	"Mn"	"Magnetite"	"Zircon"
"T1"	2	 40.0000	 20.0000	 40.0000	 .000000	231	 .000000	 .000000	 .000000	 .000000	 77.8889	 .000000	 .000000	 .321535	 .000000	 .049461	 .003823	 21.2299	 99.4937	 .000000	 .000000	 .000000	 .000000	 98.8885	 .000000	 .000000	 .536338	 .000000	 .063632	 .005165	 -.00001	 99.4937	 .000000	 .000000	 .000000	 .000000	 32.9644	 .000000	 .000000	 .337191	 .000000	 .044489	 .002105	 66.6518	 .000000	 .000000	 .000000	 .000000	 98.8492	 .000000	 .000000	 1.01112	 .000000	 .133407	 .006313	 .000000	 100.000	 2.00000	O	 .000000	 .000000	 .000000	 .000000	 .989151	 .000000	 .000000	 .010118	 .000000	 .001335	 .000063	 2.00000	 .012008	 .014566	 .005682	 .013238	 .016707	 .039452	 .033301	 .008264	 .013602	 .012851	 .012168	 .025690	 .019635	 .010736	 .018937	 .021212	 .049752	 .040662	 .013785	 .017563	 .016533	 .016436	 -95.250	 -145.13	 -24.736	 -32.900	 .118768	 -82.057	 -28.147	 2.11953	 -41.123	 19.1827	 225.415	 -11.464	 -30.895	 13.1765	 1766.39	214	334	319	303	301	332	333	140	335	126	524	"Wollastonite"	"Jadeite"	"Corundum"	"CaNb2O6"	"Cassiterite"	"Scheelite"	"Manganotantalite"	"Rutile"	"Mn"	"Magnetite"	"Zircon"
