Repository: orthospar/MinorElements-Cassiterite

# MinorElements-Cassiterite
EPMA data and R code for generation of figures in "Systematic trends in the substitution mechanisms of minor elements in cassiterite", submitted for publication in the Australian Journal of Earth Sciences.

# Data Availability
The final cleaned and organised dataset is available above (cassiterite_EPMA.csv) and as a supplementary file hosted by AJES.

File: Data/170609/170609_recalc.dat (part 6 of 41)
LOVOLT"	" CURRENT"	"BEAMSIZE"	"    LINE"	"  Si WT%"	"  Na WT%"	"  Al WT%"	"  Nb WT%"	"  Sn WT%"	"   W WT%"	"  Ta WT%"	"  Ti WT%"	"  Mn WT%"	"  Fe WT%"	"  Zr WT%"	"   O WT%"	"   TOTAL"	"    SiO2"	"    Na2O"	"   Al2O3"	"   Nb2O5"	"    SnO2"	"     WO3"	"   Ta2O5"	"    TiO2"	"     MnO"	"     FeO"	"    ZrO2"	"       O"	"   TOTAL"	"  Si AT%"	"  Na AT%"	"  Al AT%"	"  Nb AT%"	"  Sn AT%"	"   W AT%"	"  Ta AT%"	"  Ti AT%"	"  Mn AT%"	"  Fe AT%"	"  Zr AT%"	"   O AT%"	"Si OXMOL%"	"Na OXMOL%"	"Al OXMOL%"	"Nb OXMOL%"	"Sn OXMOL%"	"W OXMOL%"	"Ta OXMOL%"	"Ti OXMOL%"	"Mn OXMOL%"	"Fe OXMOL%"	"Zr OXMOL%"	"O OXMOL%"	"   TOTAL"	" FORMULA"	"   BASIS"	"Si FORMULA"	"Na FORMULA"	"Al FORMULA"	"Nb FORMULA"	"Sn FORMULA"	"W FORMULA"	"Ta FORMULA"	"Ti FORMULA"	"Mn FORMULA"	"Fe FORMULA"	"Zr FORMULA"	"O FORMULA"	"Si CDL99"	"Na CDL99"	"Al CDL99"	"Nb CDL99"	"Sn CDL99"	" W CDL99"	"Ta CDL99"	"Ti CDL99"	"Mn CDL99"	"Fe CDL99"	"Zr CDL99"	"SiO2 CDL99"	"Na2O CDL99"	"Al2O3 CDL99"	"Nb2O5 CDL99"	"SnO2 CDL99"	"WO3 CDL99"	"Ta2O5 CDL99"	"TiO2 CDL99"	"MnO CDL99"	"FeO CDL99"	"ZrO2 CDL99"	"Si %ERR "	"Na %ERR "	"Al %ERR "	"Nb %ERR "	"Sn %ERR "	" W %ERR "	"Ta %ERR "	"Ti %ERR "	"Mn %ERR "	"Fe %ERR "	"Zr %ERR "	"   X-POS"	"   Y-POS"	"   Z-POS"	" RELDIST"	"Si STD_NUM"	"Na STD_NUM"	"Al STD_NUM"	"Nb STD_NUM"	"Sn STD_NUM"	"W STD_NUM"	"Ta STD_NUM"	"Ti STD_NUM"	"Mn STD_NUM"	"Fe STD_NUM"	"Zr STD_NUM"	"Si STD_NAM"	"Na STD_NAM"	"Al STD_NAM"	"Nb STD_NAM"	"Sn STD_NAM"	"W STD_NAM"	"Ta STD_NAM"	"Ti STD_NAM"	"Mn STD_NAM"	"Fe STD_NAM"	"Zr STD_NAM"
"T1"	2	 40.0000	 20.0000	 40.0000	 .000000	232	 .002400	 .000000	 .000000	 .000000	 78.0852	 .000000	 .000000	 .345029	 .000000	 .063436	 .006838	 21.3063	 99.8092	 .005133	 .000000	 .000000	 .000000	 99.1377	 .000000	 .000000	 .575529	 .000000	 .081610	 .009236	  .00000	 99.8092	 .004276	 .000000	 .000000	 .000000	 32.9269	 .000000	 .000000	 .360509	 .000000	 .056850	 .003752	 66.6477	 .012821	 .000000	 .000000	 .000000	 98.7246	 .000000	 .000000	 1.08091	 .000000	 .170454	 .011248	 .000000	 100.000	 2.00000	O	 .000128	 .000000	 .000000	 .000000	 .988088	 .000000	 .000000	 .010818	 .000000	 .001706	 .000113	 2.00000	 .012002	 .014563	 .005681	 .013236	 .016704	 .039449	 .033298	 .008262	 .013599	 .012849	 .012166	 .025677	 .019630	 .010734	 .018935	 .021207	 .049748	 .040659	 .013781	 .017560	 .016530	 .016434	 348.806	 -65.878	 -18.119	 -41.799	 .118617	 -51.671	 -35.281	 1.99452	 -33.326	 15.1334	 126.332	 -11.464	 -30.885	 13.1765	 1776.39	214	334	319	303	301	332	333	140	335	126	524	"Wollastonite"	"Jadeite"	"Corundum"	"CaNb2O6"	"Cassiterite"	"Scheelite"	"Manganotantalite"	"Rutile"	"Mn"	"Magnetite"	"Zircon"
"T1"	2	 40.0000	 20.0000	 40.0000	 .000000	233	 .009380	 .000000	 .000000	 .000000	 78.4387	 .000000	 .000000	 .276966	 .000000	 .043945	 .003482	 21.3574	 100.130	 .020068	 .000000	 .000000	 .000000	 99.5866	 .000000	 .000000	 .461995	 .000000	 .056536	 .004703	  .00000	 100.130	 .016677	 .000000	 .000000	 .000000	 32.9998	 .000000	 .000000	 .288726	 .000000	 .039292	 .001906	 66.6536	 .050012	 .000000	 .000000	 .000000	 98.9606	 .000000	 .000000	 .865837	 .000000	 .117831	 .005716	 .000000	 100.000	 2.00000	O	 .000500	 .000000	 .000000	 .000000	 .990189	 .000000	 .000000	 .008663	 .000000	 .001179	 .000057	 2.00000	 .012015	 .014569	 .005683	 .013240	 .016712	 .039456	 .033305	 .008266	 .013604	 .012853	 .012171	 .025705	 .019639	 .010738	 .018941	 .021217	 .049758	 .040668	 .013789	 .017566	 .016535	 .016440	 89.5366	 -81.299	 -25.759	 -81.936	 .118346	 -46.708	 -42.843	 2.41390	 -37.049	 21.4907	 247.508	 -11.464	 -30.875	 13.1765	 1786.39	214	334	319	303	301	332	333	140	335	126	524	"Wollastonite"	"Jadeite"	"Corundum"	"CaNb2O6"	"Cassiterite"	"Scheelite"	"Manganotantalite"	"Rutile"	"Mn"	"Magnetite"	"Zircon"
"T1"	2	 40.0000	 20.0000	 40.0000	 .000000	234	 .009073	 .000000	 .000000	 .000000	 78.1567	 .000000	 .000000	 .320552	 .000000	 .059716	 .005015	 21.3152	 99.8662	 .019410	 .000000	 .000000	 .000000	 99.2285	 .000000	 .000000	 .534700	 .000000	 .076824	 .006774	  .00000	 99.8662	 .016162	 .000000	 .000000	 .000000	 32.9440	 .000000	 .000000	 .334801	 .000000	 .053495	 .002750	 66.6488	 .048459	 .000000	 .000000	 .000000	 98.7790	 .000000	 .000000	 1.00387	 .000000	 .160399	 .008246	 .000000	 100.000	 2.00000	O	 .000485	 .000000	 .000000	 .000000	 .988583	 .000000	 .000000	 .010047	 .000000	 .001605	 .000083	 2.00000	 .012006	 .014564	 .005681	 .013237	 .016706	 .039451	 .033300	 .008263	 .013601	 .012850	 .012167	 .025685	 .019632	 .010735	 .018937	 .021210	 .049751	 .040662	 .013784	 .017562	 .016532	 .016436	 92.4876	 -19.083	 -20.063	 -37.957	 .118563	 -167.09	 -40.710	 2.12495	 -729.26	 16.0270	 172.028	 -11.464	 -30.865	 13.1765	 1796.37	214	334	319	303	301	332	333	140	335	126	524	"Wollastonite"	"Jadeite"	"Corundum"	"CaNb2O6"	"Cassiterite"	"Scheelite"	"Manganotantalite"	"Rutile"	"Mn"	"Magnetite"	"Zircon"
"T1"	2	 40.0000	 20.0000	 40.0000	 .000000	235	 .000000	 .000000	 .000000	 .000000	 77.9005	 .000000	 .000000	 .445192	 .004967	 .117205	 .014204	 21.3402	 99.8223	 .000000	 .000000	 .000000	 .000000	 98.9033	 .000000	 .000000	 .742607	 .006414	 .150784	 .019187	 .000004	 99.8223	 .000000	 .000000	 .000000	 .000000	 32.7883	 .000000	 .000000	 .464307	 .004517	 .104843	 .007779	 66.6302	 .000000	 .000000	 .000000	 .000000	 98.2576	 .000000	 .000000	 1.39140	 .013535	 .314186	 .023311	 .000000	 100.000	 2.00000	O	 .000000	 .000000	 .000000	 .000000	 .984188	 .000000	 .000000	 .013937	 .000136	 .003147	 .000233	 2.00000	 .011980	 .014553	 .005677	 .013230	 .016692	 .039440	 .033289	 .008255	 .013593	 .012844	 .012159	 .025630	 .019617	 .010727	 .018926	 .021192	 .049738	 .040648	 .013770	 .017552	 .016523	 .016425	 -105.14	 -35.134	 -23.075	 -28.938	 .118776	 -48.825	 -22.455	 1.60828	 194.423	 8.54975	 61.1453	 -11.469	 -30.854	 13.1765	 1808.77	214	334	319	303	301	332	333	140	335	126	524	"Wollastonite"	"Jadeite"	"Corundum"	"CaNb2O6"	"Cassiterite"	"Scheelite"	"Manganotantalite"	"Rutile"	"Mn"	"Magnetite"	"Zircon"
"T1"	2	 40.0000	 20.0000	 40.0000	 .000000	236	 .007147	 .000000	 .000000	 .000000	 78.5618	 .000000	 .000000	 .211727	 .007391	 .031823	 .001823	 21.3425	 100.164	 .015289	 .000000	 .000000	 .000000	 99.7428	 .000000	 .000000	 .353173	 .009544	 .040941	 .002463	 .000006	 100.164	 .012715	 .000000	 .000000	 .000000	 33.0753	 .000000	 .000000	 .220875	 .006723	 .028474	 .000999	 66.6549	 .038132	 .000000	 .000000	 .000000	 99.1909	 .000000	 .000000	 .662393	 .020161	 .085393	 .002995	 .000000	 100.000	 2.00000	O	 .000382	 .000000	 .000000	 .000000	 .992433	 .000000	 .000000	 .006627	 .000202	 .000854	 .000030	 2.00000	 .012030	 .014578	 .005686	 .013246	 .016721	 .039468	 .033316	 .008272	 .013609	 .012858	 .012177	 .025736	 .019651	 .010744	 .018949	 .021229	 .049773	 .040681	 .013797	 .017573	 .016542	 .016448	 117.570	 -42.642	 -18.194	 -57.721	 .118267	 -66.387	 -37.491	 3.06664	 131.157	 29.3744	 472.312	 -11.464	 -30.845	 13.1765	 1819.05	214	334	319	303	301	332	333	140	335	126	524	"Wollastonite"	"Jadeite"	"Corundum"	"CaNb2O6"	"Cassiterite"	"Scheelite"	"Manganotantalite"	"Rutile"	"Mn"	"Magnetite"	"Zircon"
"T1"	2	 40.0000	 20.0000	 40.0000	 .000000	237	 .001846	 .000000	 .000000	 .000000	 78.3770	 .000000	 .000000	 .286019	 .008911	 .057148	 .009777	 21.3468	 100.088	 .003949	 .000000	 .000000	 .000000	 99.5082	 .000000	 .000000	 .477097	 .011506	 .073521	 .013207	 .000004	 100.088	 .003283	 .000000	 .000000	 .000000	 32.9869	 .000000	 .000000	 .298282	 .008102	 .051117	 .005354	 66.6469	 .009843	 .000000	 .000000	 .000000	 98.9022	 .000000	 .000000	 .894317	 .024292	 .153261	 .016053	 .000000	 100.000	 2.00000	O	 .000099	 .000000	 .000000	 .000000	 .989901	 .000000	 .000000	 .008951	 .000243	 .001534	 .000161	 2.00000	 .012014	 .014570	 .005683	 .013241	 .016712	 .039460	 .033308	 .008266	 .013604	 .012853	 .012171	 .025703	 .019640	 .010739	 .018942	 .021218	 .049762	 .040671	 .013789	 .017566	 .016536	 .016441	 453.798	 -44.660	 -29.668	 -125.18	 .118409	 -144.97	 -18.615	 2.34690	 108.930	 16.7149	 88.5977	 -11.464	 -30.835	 13.1765	 1829.05	214	334	319	303	301	332	333	140	335	126	524	"Wollastonite"	"Jadeite"	"Corundum"	"CaNb2O6"	"Cassiterite"	"Scheelite"	"Manganotantalite"	"Rutile"	"Mn"	"Magnetite"	"Zircon"
"T1"	2	 40.0000	 20.0000	 40.0000	 .000000	238	 .005552	 .000000	 .000000	 .000000	 77.8585	 .000000	 .000000	 .370168	 .007339	 .108344	 .030412	 21.2889	 99.6692	 .011877	 .000000	 .000000	 .000000	 98.8499	 .000000	 .000000	 .617462	 .009477	 .139384	 .041080	  .00000	 99.6692	 .009899	 .000000	 .000000	 .000000	 32.8505	 .000000	 .000000	 .387002	 .006690	 .097153	 .016696	 66.6321	 .029666	 .000000	 .000000	 .000000	 98.4493	 .000000	 .000000	 1.15980	 .020049	 .291155	 .050035	 .000000	 100.000	 2.00000	O	 .000297	 .000000	 .000000	 .000000	 .986027	 .000000	 .000000	 .011616	 .000201	 .002916	 .000501	 2.00000	 .011991	 .014558	 .005679	 .013234	 .016699	 .039447	 .033296	 .008259	 .013597	 .012847	 .012163	 .025654	 .019625	 .010731	 .018932	 .021202	 .049746	 .040656	 .013776	 .017557	 .016527	 .016430	 150.790	 -58.907	 -21.389	 -56.544	 .118815	 -60.954	 -28.847	 1.87800	 131.958	 9.18744	 28.9368	 -11.464	 -30.825	 13.1765	 1839.06	214	334	319	303	301	332	333	140	335	126	524	"Wollastonite"	"Jadeite"	"Corundum"	"CaNb2O6"	"Cassiterite"	"Scheelite"	"Manganotantalite"	"Rutile"	"Mn"	"Magnetite"	"Zircon"
"T1"	2	 40.0000	 20.0000	 40.0000	 .000000	239	 .001441	 .002988	 .000000	 .000000	 78.0426	 .000000	 .000000	 .392811	 .001234	 .093475	 .016527	 21.3391	 99.8901	 .003084	 .004027	 .000000	 .000000	 99.0836	 .000000	 .000000	 .655232	 .001593	 .120255	 .022325	  .00000	 99.8901	 .002564	 .006493	 .000000	 .000000	 32.8522	 .000000	 .000000	 .409728	 .001122	 .083626	 .009052	 66.6352	 .007686	 .009731	 .000000	 .000000	 98.4733	 .000000	 .000000	 1.22814	 .003364	 .250667	 .027133	 .000000	 100.000	 2.00000	O	 .000077	 .000195	 .000000	 .000000	 .986033	 .000000	 .000000	 .012298	 .000034	 .002510	 .000272	 2.00000	 .011990	 .014556	 .005678	 .013232	 .016697	 .039442	 .033291	 .008258	 .013595	 .012845	 .012162	 .025651	 .019622	 .010729	 .018929	 .021198	 .049739	 .040651	 .013774	 .017555	 .016526	 .016428	 579.894	 345.379	 -17.275	 -35.616	 .118652	 -37.726	 -41.960	 1.78588	 779.555	 10.5233	 52.6588	 -11.464	 -30.815	 13.1760	 1849.06	214	334	319	303	301	332	333	140	335	126	524	"Wollastonite"	"Jadeite"	"Corundum"	"CaNb2O6"	"Cassiterite"	"Scheelite"	"Manganotantalite"	"Rutile"	"Mn"	"Magnetite"	"Zircon"
"T1"	2	 40.0000	 20.0000	 40.0000	 .000000	240	 .005542	 .000000	 .000000	 .000000	 78.2843	 .000000	 .000000	 .364329	 .000000	 .087357	 .015103	 21.3863	 100.143	 .011856	 .000000	 .000000	 .000000	 99.3905	 .000000	 .000000	 .607722	 .000000	 .112384	 .020401	 .000002	 100.143	 .009837	 .000000	 .000000	 .000000	 32.8840	 .000000	 .000000	 .379213	 .000000	 .077987	 .008255	 66.6407	 .029489	 .000000	 .000000	 .000000	 98.5752	 .000000	 .000000	 1.13675	 .000000	 .233778	 .024745	 .000000	 100.000	 2.00000	O	 .000295	 .000000	 .000000	 .000000	 .986906	 .000000	 .000000	 .011381	 .000000	 .002341	 .000248	 2.00000	 .011996	 .014559	 .005679	 .013234	 .016700	 .039446	 .033295	 .008260	 .013597	 .012847	 .012164	 .025663	 .019626	 .010731	 .018932	 .021203	 .049744	 .040655	 .013778	 .017557	 .016528	 .016431	 151.109	 -102.98	 -18.756	 -67.124	 .118467	 -73.710	 -27.370	 1.90363	 -160.14	 11.2063	 57.5675	 -11.464	 -30.805	 13.1760	 1859.06	214	334	319	303	301	332	333	140	335	126	524	"Wollastonite"	"Jadeite"	"Corundum"	"CaNb2O6"	"Cassiterite"	"Scheelite"	"Manganotantalite"	"Rutile"	"Mn"	"Magnetite"	"Zircon"
"T1"	2	 40.0000	 20.0000	 40.0000	 .000000	241	 .003848	 .000000	 .000000	 .000000	 78.5757	 .000000	 .000000	 .306155	 .003895	 .052169	 .000000	 21.4098	 100.352	 .008232	 .000000	 .000000	 .000000	 99.7605	 .000000	 .000000	 .510685	 .005029	 .067116	 .000000	 -.00001	 100.352	 .006824	 .000000	 .000000	 .000000	 32.9748	 .000000	 .000000	 .318357	 .003531	 .046529	 .000000	 66.6500	 .020461	 .000000	 .000000	 .000000	 98.8748	 .000000	 .000000	 .954592	 .010589	 .139517	 .000000	 .000000	 100.000	 2.00000	O	 .000205	 .000000	 .000000	 .000000	 .989491	 .000000	 .000000	 .009553	 .000106	 .001396	 .000000	 2.00000	 .012011	 .014567	 .005682	 .013239	 .016708	 .039454	 .033303	 .008265	 .013602	 .012851	 .012169	 .025696	 .019636	 .010737	 .018939	 .021213	 .049755	 .040665	 .013786	 .017564	 .016533	 .016438	 217.782	 -31.426	 -21.031	 -42.455	 .118239	 -81.283	 -33.188	 2.21147	 247.804	 18.2298	 -496.35	 -11.464	 -30.795	 13.1760	 1869.06	214	334	319	303	301	332	333	140	335	126	524	"Wollastonite"	"Jadeite"	"Corundum"	"CaNb2O6"	"Cassiterite"	"Scheelite"	"Manganotantalite"	"Rutile"	"Mn"	"Magnetite"	"Zircon"
"T1"	2	 40.0000	 20.0000	 40.0000	 .000000	242	 .000736	 .000000	 .000000	 .000000	 77.9162	 .000000	 .000000	 .277235	 .005244	 .039693	 .000131	 21.2060	 99.4452	 .001575	 .000000	 .000000	 .000000	 98.9232	 .000000	 .000000	 .462444	 .006771	 .051065	 .000177	 .000006	 99.4452	 .001318	 .000000	 .000000	 .000000	 33.0138	 .000000	 .000000	 .291068	 .004800	 .035744	 .000072	 66.6532	 .003953	 .000000	 .000000	 .000000	 99.0014	 .000000	 .000000	 .872850	 .014394	 .107188	 .000217	 .000000	 100.000	 2.00000	O	 .000040	 .000000	 .000000	 .000000	 .990616	 .000000	 .000000	 .008734	 .000144	 .001073	 .000002	 2.00000	 .012017	 .014571	 .005683	 .013241	 .016712	 .039456	 .033306	 .008267	 .013604	 .012853	 .012171	 .025708	 .019641	 .010739	 .018941	 .021218	 .049758	 .040668	 .013789	 .017566	 .016536	 .016441	 1137.77	 -20.229	 -19.890	 -44.008	 .118746	 -106.91	 -48.957	 2.41195	 184.372	 23.7057	 6549.04	 -11.464	 -30.785	 13.1760	 1879.05	214	334	319	303	301	332	333	140	335	126	524	"Wollastonite"	"Jadeite"	"Corundum"	"CaNb2O6"	"Cassiterite"	"Scheelite"	"Manganotantalite"	"Rutile"	"Mn"	"Magnetite"	"Zircon"
"T1"	2	 40.0000	 20.0000	 40.0000	 .000000	243	 .006943	 .000000	 .000000	 .000000	 78.3921	 .000000	 .000000	 .312001	 .000000	 .053710	 .000863	 21.3673	 100.133	 .014853	 .000000	 .000000	 .000000	 99.5273	 .000000	 .000000	 .520436	 .000000	 .069098	 .001166	  .00000	 100.133	 .012337	 .000000	 .000000	 .000000	 32.9634	 .000000	 .000000	 .325084	 .000000	 .047999	 .000472	 66.6507	 .036994	 .000000	 .000000	 .000000	 98.8429	 .000000	 .000000	 .974783	 .000000	 .143928	 .001416	 .000000	 100.000	 2.00000	O	 .000370	 .000000	 .000000	 .000000	 .989141	 .000000	 .000000	 .009755	 .000000	 .001440	 .000014	 2.00000	 .012009	 .014566	 .005682	 .013238	 .016707	 .039453	 .033302	 .008264	 .013602	 .012851	 .012168	 .025692	 .019635	 .010736	 .018938	 .021212	 .049753	 .040664	 .013785	 .017563	 .016533	 .016437	 120.809	 -50.624	 -18.063	 -30.089	 .118381	 -47.717	 -48.216	 2.17541	 -1017.4	 17.7295	 995.807	 -11.464	 -30.775	 13.1760	 1889.05	214	334	319	303	301	332	333	140	335	126	524	"Wollastonite"	"Jadeite"	"Corundum"	"CaNb2O6"	"Cassiterite"	"Scheelite"	"Manganotantalite"	"Rutile"	"Mn"	"Magnetite"	"Zircon"
"T1"	2	 40.0000	 20.0000	 40.0000	 .000000	244	 .000000	 .000000	 .000000	 .000000	 77.9945	 .000000	 .000000	 .395426	 .000000	 .072044	 .000256	 21.3130	 99.7752	 .000000	 .000000	 .000000	 .000000	 99.0226	 .000000	 .000000	 .659594	 .000000	 .092684	 .000346	 .000000	 99.7752	 .000000	 .000000	 .000000	 .000000	 32.8771	 .000000	 .000000	 .413023	 .000000	 .064542	 .000141	 66.6452	 .000000	 .000000	 .000000	 .000000	 98.5678	 .000000	 .000000	 1.23827	 .000000	 .193500	 .000421	 .000000	 100.000	 2.00000	O	 .000000	 .000000	 .000000	 .000000	 .986633	 .000000	 .000000	 .012395	 .000000	 .001937	 .000004	 2.00000	 .011992	 .014557	 .005678	 .013231	 .016696	 .039439	 .033289	 .008258	 .013595	 .012845	 .012161	 .025655	 .019622	 .010729	 .018928	 .021197	 .049735	 .040648	 .013775	 .017554	 .016525	 .016427	 -631.13	 -132.45	 -16.537	 -39.845	 .118669	 -37.471	 -29.790	 1.77593	 -232.61	 13.4173	 3351.33	 -11.464	 -30.765	 13.1760	 1899.05	214	334	319	303	301	332	333	140	335	126	524	"Wollastonite"	"Jadeite"	"Corundum"	"CaNb2O6"	"Cassiterite"	"Scheelite"	"Manganotantalite"	"Rutile"	"Mn"	"Magnetite"	"Zircon"
"T1"	2	 40.0000	 20.0000	 40.0000	 .000000	245	 .000000	 .000000	 .000000	 .000000	 78.1383	 .000000	 .000000	 .356907	 .000000	 .076618	 .000000	 21.3272	 99.8990	 .000000	 .000000	 .000000	 .000000	 99.2051	 .000000	 .000000	 .595342	 .000000	 .098569	 .000000	 .000000	 99.8990	 .000000	 .000000	 .000000	 .000000	 32.9151	 .000000	 .000000	 .372533	 .000000	 .068593	 .000000	 66.6438	 .000000	 .000000	 .000000	 .000000	 98.6775	 .000000	 .000000	 1.11683	 .000000	 .205637	 .000000	 .000000	 100.000	 2.00000	O	 .000000	 .000000	 .000000	 .000000	 .987791	 .000000	 .000000	 .011180	 .000000	 .002058	 .000000	 2.00000	 .012000	 .014562	 .005680	 .013235	 .016702	 .039447	 .033297	 .008261	 .013599	 .012848	 .012165	 .025672	 .019630	 .010733	 .018934	 .021205	 .049746	 .040657	 .013780	 .017559	 .016529	 .016433	 -161.60	 -28.071	 -19.230	 -37.746	 .118574	 -43.589	 -23.643	 1.93753	 -183.62	 12.6669	 -180.81	 -11.464	 -30.755	 13.1760	 1909.05	214	334	319	303	301	332	333	140	335	126	524	"Wollastonite"	"Jadeite"	"Corundum"	"CaNb2O6"	"Cassiterite"	"Scheelite"	"Manganotantalite"	"Rutile"	"Mn"	"Magnetite"	"Zircon"
"T1"	2	 40.0000	 20.0000	 40.0000	 .000000	246	 .008834	 .005907	 .000000	 .000000	 78.4353	 .000000	 .000000	 .319145	 .000000	 .056541	 .001515	 21.3890	 100.216	 .018899	 .007962	 .000000	 .000000	 99.5822	 .000000	 .000000	 .532352	 .000000	 .072740	 .002046	  .00000	 100.216	 .015680	 .012808	 .000000	 .000000	 32.9446	 .000000	 .000000	 .332154	 .000000	 .050472	 .000828	 66.6434	 .047017	 .019203	 .000000	 .000000	 98.7840	 .000000	 .000000	 .995958	 .000000	 .151340	 .002483	 .000000	 100.000	 2.00000	O	 .000471	 .000384	 .000000	 .000000	 .988683	 .000000	 .000000	 .009968	 .000000	 .001515	 .000025	 2.00000	 .012005	 .014562	 .005681	 .013236	 .016704	 .039447	 .033297	 .008262	 .013599	 .012848	 .012166	 .025683	 .019630	 .010734	 .018934	 .021207	 .049745	 .040657	 .013782	 .017559	 .016530	 .016434	 94.9718	 175.285	 -19.523	 -35.964	 .118334	 -171.40	 -30.980	 2.13279	 -266.35	 16.8793	 567.722	 -11.464	 -30.745	 13.1760	 1919.05	214	334	319	303	301	332	333	140	335	126	524	"Wollastonite"	"Jadeite"	"Corundum"	"CaNb2O6"	"Cassiterite"	"Scheelite"	"Manganotantalite"	"Rutile"	"Mn"	"Magnetite"	"Zircon"
"T1"	2	 40.0000	 20.0000	 40.0000	 .000000	247	 .015032	 .000000	 .000000	 .000000	 77.8791	 .000000	 .000000	 .392620	 .000000	 .071903	 .000000	 21.2970	 99.6556	 .032160	 .000000	 .000000	 .000000	 98.8761	 .000000	 .000000	 .654913	 .000000	 .092503	 .000000	  .00000	 99.6556	 .026798	 .000000	 .000000	 .000000	 32.8532	 .000000	 .000000	 .410400	 .000000	 .064464	 .000000	 66.6452	 .080343	 .000000	 .000000	 .000000	 98.4960	 .000000	 .000000	 1.23041	 .000000	 .193268	 .000000	 .000000	 100.000	 2.00000	O	 .000804	 .000000	 .000000	 .000000	 .985913	 .000000	 .000000	 .012316	 .000000	 .001935	 .000000	 2.00000	 .011988	 .014554	 .005678	 .013231	 .016694	 .039438	 .033288	 .008257	 .013594	 .012844	 .012161	 .025647	 .019619	 .010728	 .018927	 .021195	 .049734	 .040646	 .013773	 .017553	 .016524	 .016427	 55.8588	 -23.641	 -19.552	 -39.649	 .118762	 -54.830	 -91.914	 1.78647	 -126.67	 13.4412	 -302.41	 -11.464	 -30.735	 13.1760	 1929.06	214	334	319	303	301	332	333	140	335	126	524	"Wollastonite"	"Jadeite"	"Corundum"	"CaNb2O6"	"Cassiterite"	"Scheelite"	"Manganotantalite"	"Rutile"	"Mn"	"Magnetite"	"Zircon"
"T1"	2	 40.0000	 20.0000	 40.0000	 .000000	248	 .010094	 .000000	 .000000	 .000000	 78.3394	 .000000	 .000000	 .466739	 .000000	 .090835	 .015334	 21.4758	 100.398	 .021596	 .000000	 .000000	 .000000	 99.4604	 .000000	 .000000	 .778548	 .000000	 .116860	 .020713	  .00000	 100.398	 .017844	 .000000	 .000000	 .000000	 32.7695	 .000000	 .000000	 .483774	 .000000	 .080753	 .008346	 66.6398	 .053489	 .000000	 .000000	 .000000	 98.2293	 .000000	 .000000	 1.45015	 .000000	 .242064	 .025017	 .000000	 100.000	 2.00000	O	 .000536	 .000000	 .000000	 .000000	 .983483	 .000000	 .000000	 .014519	 .000000	 .002424	 .000250	 2.00000	 .011975	 .014547	 .005675	 .013226	 .016686	 .039430	 .033281	 .008253	 .013589	 .012840	 .012155	 .025619	 .019609	 .010723	 .018920	 .021185	 .049725	 .040638	 .013766	 .017547	 .016519	 .016420	 82.9418	 -25.479	 -18.308	 -35.515	 .118409	 -103.46	 -21.085	 1.54631	 -42.641	 10.8024	 56.6743	 -11.464	 -30.725	 13.1760	 1939.06	214	334	319	303	301	332	333	140	335	126	524	"Wollastonite"	"Jadeite"	"Corundum"	"CaNb2O6"	"Cassiterite"	"Scheelite"	"Manganotantalite"	"Rutile"	"Mn"	"Magnetite"	"Zircon"
"T1"	2	 40.0000	 20.0000	 40.0000	 .000000	249	 .002787	 .000000	 .000000	 .000000	 77.7838	 .000000	 .000000	 .518684	 .000000	 .110781	 .002253	 21.3535	 99.7718	 .005963	 .000000	 .000000	 .000000	 98.7551	 .000000	 .000000	 .865195	 .000000	 .142520	 .003044	 .000000	 99.7718	 .004955	 .000000	 .000000	 .000000	 32.7205	 .000000	 .000000	 .540644	 .000000	 .099040	 .001233	 66.6337	 .014850	 .000000	 .000000	 .000000	 98.0643	 .000000	 .000000	 1.62033	 .000000	 .296826	 .003696	 .000000	 100.000	 2.00000	O	 .000149	 .000000	 .000000	 .000000	 .982101	 .000000	 .000000	 .016227	 .000000	 .002973	 .000037	 2.00000	 .011965	 .014543	 .005674	 .013223	 .016680	 .039424	 .033275	 .008249	 .013586	 .012837	 .012152	 .025598	 .019604	 .010720	 .018916	 .021177	 .049717	 .040630	 .013760	 .017543	 .016515	 .016415	 299.400	 -21.034	 -22.464	 -104.40	 .118833	 -70.133	 -18.895	 1.41827	 -73.827	 8.99671	 381.498	 -11.464	 -30.715	 13.1760	 1949.06	214	334	319	303	301	332	333	140	335	126	524	"Wollastonite"	"Jadeite"	"Corundum"	"CaNb2O6"	"Cassiterite"	"Scheelite"	"Manganotantalite"	"Rutile"	"Mn"	"Magnetite"	"Zircon"
"T1"	2	 40.0000	 20.0000	 40.0000	 .000000	250	 .005669	 .000000	 .000000	 .000000	 77.9087	 .000000	 .000000	 .338435	 .000000	 .066494	 .014993	 21.2618	 99.5961	 .012128	 .000000	 .000000	 .000000	 98.9137	 .000000	 .000000	 .564529	 .000000	 .085544	 .020253	 .000004	 99.5961	 .010123	 .000000	 .000000	 .000000	 32.9208	 .000000	 .000000	 .354354	 .000000	 .059715	 .008243	 66.6468	 .030351	 .000000	 .000000	 .000000	 98.7035	 .000000	 .000000	 1.06243	 .000000	 .179037	 .024715	 .000000	 100.000	 2.00000	O	 .000304	 .000000	 .000000	 .000000	 .987919	 .000000	 .000000	 .010634	 .000000	 .001792	 .000247	 2.00000	 .012000	 .014560	 .005680	 .013234	 .016702	 .039443	 .033293	 .008261	 .013598	 .012847	 .012164	 .025671	 .019627	 .010732	 .018932	 .021204	 .049741	 .040653	 .013779	 .017558	 .016528	 .016431	 147.781	 -112.25	 -16.871	 -54.536	 .118742	 -74.890	 -26.583	 2.02747	 -34.166	 14.4724	 57.9860	 -11.464	 -30.705	 13.1760	 1959.06	214	334	319	303	301	332	333	140	335	126	524	"Wollastonite"	"Jadeite"	"Corundum"	"CaNb2O6"	"Cassiterite"	"Scheelite"	"Manganotantalite"	"Rutile"	"Mn"	"Magnetite"	"Zircon"
"T1"	2	 40.0000	 20.0000	 40.0000	 .000000	251	 .004315	 .000000	 .000000	 .000000	 78.1577	 .000000	 .000000	 .398365	 .000000	 .079457	 .000000	 21.3659	 100.006	 .009231	 .000000	 .000000	 .000000	 99.2297	 .000000	 .000000	 .664497	 .000000	 .102222	 .000000	 .000002	 100.006	 .007667	 .000000	 .000000	 .000000	 32.8633	 .000000	 .000000	 .415049	 .000000	 .071005	 .000000	 66.6430	 .022986	 .000000	 .000000	 .000000	 98.5199	 .000000	 .000000	 1.24426	 .000000	 .212863	 .000000	 .000000	 100.000	 2.00000	O	 .000230	 .000000	 .000000	 .000000	 .986249	 .000000	 .000000	 .012456	 .000000	 .002131	 .000000	 2.00000	 .011992	 .014557	 .005679	 .013233	 .016697	 .039443	 .033293	 .008258	 .013596	 .012846	 .012162	 .025654	 .019623	 .010730	 .018930	 .021198	 .049741	 .040652	 .013775	 .017556	 .016526	 .016429	 193.918	 -23.615	 -17.056	 -94.481	 .118559	 -74.207	 -26.437	 1.76502	 -144.14	 12.2409	 -181.12	 -11.464	 -30.695	 13.1760	 1969.05	214	334	319	303	301	332	333	140	335	126	524	"Wollastonite"	"Jadeite"	"Corundum"	"CaNb2O6"	"Cassiterite"	"Scheelite"	"Manganotantalite"	"Rutile"	"Mn"	"Magnetite"	"Zircon"
"T1"	2	 40.0000	 20.0000	 40.0000	 .000000	252	 .019622	 .000000	 .000000	 .000000	 78.1028	 .000000	 .000000	 .428724	 .000320	 .093347	 .000000	 21.3929	 100.038	 .041978	 .000000	 .000000	 .000000	 99.1600	 .000000	 .000000	 .715137	 .000414	 .120091	 .000000	 .000002	 100.038	 .034820	 .000000	 .000000	 .000000	 32.7967	 .000000	 .000000	 .446088	 .000291	 .083306	 .000000	 66.6388	 .104373	 .000000	 .000000	 .000000	 98.3079	 .000000	 .000000	 1.33715	 .000871	 .249710	 .000000	 .000000	 100.000	 2.00000	O	 .001045	 .000000	 .000000	 .000000	 .984312	 .000000	 .000000	 .013388	 .000009	 .002500	 .000000	 2.00000	 .011978	 .014548	 .005675	 .013227	 .016687	 .039428	 .033279	 .008253	 .013589	 .012840	 .012156	 .025624	 .019610	 .010723	 .018921	 .021186	 .049722	 .040635	 .013766	 .017547	 .016518	 .016421	 42.8228	 -29.377	 -20.816	 -102.77	 .118575	 -65.691	 -26.562	 1.65895	 2997.99	 10.5324	 -68.573	 -11.464	 -30.685	 13.1760	 1979.05	214	334	319	303	301	332	333	140	335	126	524	"Wollastonite"	"Jadeite"	"Corundum"	"CaNb2O6"	"Cassiterite"	"Scheelite"	"Manganotantalite"	"Rutile"	"Mn"	"Magnetite"	"Zircon"
"T1"	2	 40.0000	 20.0000	 40.0000	 .000000	253	 .000000	 .000000	 .000000	 .000000	 78.3397	 .000000	 .000000	 .384291	 .000000	 .073327	 .019760	 21.4058	 100.223	 .000000	 .000000	 .000000	 .000000	 99.4609	 .000000	 .000000	 .641020	 .000000	 .094335	 .026692	 .000004	 100.223	 .000000	 .000000	 .000000	 .000000	 32.8793	 .000000	 .000000	 .399650	 .000000	 .065406	 .010791	 66.6449	 .000000	 .000000	 .000000	 .000000	 98.5734	 .000000	 .000000	 1.19817	 .000000	 .196091	 .032351	 .000000	 100.000	 2.00000	O	 .000000	 .000000	 .000000	 .000000	 .986701	 .000000	 .000000	 .011993	 .000000	 .001963	 .000324	 2.00000	 .011994	 .014557	 .005679	 .013232	 .016697	 .039440	 .033290	 .008259	 .013595	 .012845	 .012161	 .025659	 .019622	 .010729	 .018928	 .021199	 .049737	 .040649	 .013776	 .017555	 .016525	 .016428	 -101.86	 -116.31	 -18.889	 -52.309	 .118408	 -47.287	 -58.486	 1.81925	 -83.817	 13.1966	 44.1550	 -11.464	 -30.675	 13.1760	 1989.05	214	334	319	303	301	332	333	140	335	126	524	"Wollastonite"	"Jadeite"	"Corundum"	"CaNb2O6"	"Cassiterite"	"Scheelite"	"Manganotantalite"	"Rutile"	"Mn"	"Magnetite"	"Zircon"
"T1"	2	 40.0000	 20.0000	 40.0000	 .000000	254	 .003386	 .000000	 .000000	 .000000	 78.1860	 .000000	 .000000	 .388732	 .012854	 .092247	 .027718	 21.3832	 100.094	 .007243	 .000000	 .000000	 .000000	 99.2658	 .000000	 .000000	 .648427	 .016597	 .118675	 .037441	 .000004	 100.094	 .006010	 .000000	 .000000	 .000000	 32.8449	 .000000	 .000000	 .404638	 .011666	 .082358	 .015150	 66.6353	 .018014	 .000000	 .000000	 .000000	 98.4420	 .000000	 .000000	 1.21277	 .034964	 .246841	 .045408	 .000000	 100.000	 2.00000	O	 .000180	 .000000	 .000000	 .000000	 .985809	 .000000	 .000000	 .012145	 .000350	 .002472	 .000455	 2.00000	 .011986	 .014552	 .005677	 .013228	 .016692	 .039432	 .033283	 .008255	 .013591	 .012842	 .012158	 .025643	 .019616	 .010726	 .018924	 .021193	 .049727	 .040640	 .013770	 .017550	 .016521	 .016423	 246.959	 -25.000	 -18.548	 -55.022	 .118515	 -59.067	 -26.735	 1.80114	 75.7629	 10.6500	 31.6686	 -11.464	 -30.665	 13.1760	 1999.05	214	334	319	303	301	332	333	140	335	126	524	"Wollastonite"	"Jadeite"	"Corundum"	"CaNb2O6"	"Cassiterite"	"Scheelite"	"Manganotantalite"	"Rutile"	"Mn"	"Magnetite"	"Zircon"
"T1"	2	 40.0000	 20.0000	 40.0000	 .000000	255	 .000934	 .000000	 .000000	 .000000	 77.6975	 .000000	 .000000	 .534388	 .000000	 .129777	 .011771	 21.3474	 99.7218	 .001998	 .000000	 .000000	 .000000	 98.6455	 .000000	 .000000	 .891391	 .000000	 .166957	 .015901	 .000004	 99.7218	 .001661	 .000000	 .000000	 .000000	 32.6907	 .000000	 .000000	 .557126	 .000000	 .116046	 .006444	 66.6280	 .004977	 .000000	 .000000	 .000000	 97.9585	 .000000	 .000000	 1.66944	 .000000	 .347733	 .019310	 .000000	 100.000	 2.00000	O	 .000050	 .000000	 .000000	 .000000	 .981292	 .000000	 .000000	 .016723	 .000000	 .003483	 .000193	 2.00000	 .011959	 .014539	 .005672	 .013220	 .016675	 .039416	 .033268	 .008246	 .013583	 .012834	 .012149	 .025584	 .019598	 .010717	 .018911	 .021171	 .049707	 .040622	 .013755	 .017538	 .016511	 .016410	 892.328	 -42.145	 -26.845	 -51.148	 .118887	 -71.179	 -17.884	 1.38409	 -163.94	 7.79089	 73.5736	 -11.464	 -30.655	 13.1760	 2009.06	214	334	319	303	301	332	333	140	335	126	524	"Wollastonite"	"Jadeite"	"Corundum"	"CaNb2O6"	"Cassiterite"	"Scheelite"	"Manganotantalite"	"Rutile"	"Mn"	"Magnetite"	"Zircon"
"T1"	2	 40.0000	 20.0000	 40.0000	 .000000	256	 .010424	 .000000	 .000000	 .000000	 78.4516	 .000000	 .000000	 .431347	 .000000	 .100854	 .006615	 21.4826	 100.483	 .022301	 .000000	 .000000	 .000000	 99.6029	 .000000	 .000000	 .719512	 .000000	 .129748	 .008935	 .000000	 100.483	 .018420	 .000000	 .000000	 .000000	 32.8046	 .000000	 .000000	 .446930	 .000000	 .089627	 .003599	 66.6368	 .055211	 .000000	 .000000	 .000000	 98.3258	 .000000	 .000000	 1.33959	 .000000	 .268641	 .010787	 .000000	 100.000	 2.00000	O	 .000553	 .000000	 .000000	 .000000	 .984580	 .000000	 .000000	 .013414	 .000000	 .002690	 .000108	 2.00000	 .011980	 .014549	 .005676	 .013227	 .016687	 .039429	 .033280	 .008253	 .013589	 .012840	 .012156	 .025629	 .019611	 .010724	 .018921	 .021187	 .049723	 .040637	 .013767	 .017547	 .016519	 .016421	 80.3582	 -120.72	 -19.343	 -53.101	 .118307	 -50.386	 -54.539	 1.65058	 -101.19	 9.80695	 130.466	 -11.464	 -30.645	 13.1760	 2019.06	214	334	319	303	301	332	333	140	335	126	524	"Wollastonite"	"Jadeite"	"Corundum"	"CaNb2O6"	"Cassiterite"	"Scheelite"	"Manganotantalite"	"Rutile"	"Mn"	"Magnetite"	"Zircon"
"T1"	2	 40.0000	 20.0000	 40.0000	 .000000	257	 .014564	 .000000	 .000000	 .000000	 78.2672	 .000000	 .000000	 .398817	 .013087	 .086172	 .025146	 21.4220	 100.227	 .031157	 .000000	 .000000	 .000000	 99.3688	 .000000	 .000000	 .665250	 .016899	 .110860	 .033967	 -.00001	 100.227	 .025808	 .000000	 .000000	 .000000	 32.8203	 .000000	 .000000	 .414395	 .011856	 .076797	 .013720	 66.6371	 .077356	 .000000	 .000000	 .000000	 98.3737	 .000000	 .000000	 1.24209	 .035538	 .230186	 .041124	 .000000	 100.000	 2.00000	O	 .000775	 .000000	 .000000	 .000000	 .985046	 .000000	 .000000	 .012437	 .000356	 .002305	 .000412	 2.00000	 .011984	 .014552	 .005677	 .013229	 .016692	 .039436	 .033286	 .008256	 .013592	 .012843	 .012159	 .025639	 .019615	 .010726	 .018925	 .021193	 .049731	 .040644	 .013771	 .017550	 .016522	 .016424	 57.6228	 -44.862	 -30.052	 -31.577	 .118469	 -101.54	 -57.697	 1.76279	 74.4319	 11.3460	 34.8390	 -11.464	 -30.635	 13.1760	 2029.06	214	334	319	303	301	332	333	140	335	126	524	"Wollastonite"	"Jadeite"	"Corundum"	"CaNb2O6"	"Cassiterite"	"Scheelite"	"Manganotantalite"	"Rutile"	"Mn"	"Magnetite"	"Zircon"
"T1"	2	 40.0000	 20.0000	 40.0000	 .000000	258	 .010177	 .000000	 .000000	 .000000	 78.0861	 .000000	 .000000	 .401309	 .000000	 .079919	 .009112	 21.3586	 99.9452	 .021773	 .000000	 .000000	 .000000	 99.1389	 .000000	 .000000	 .669407	 .000000	 .102815	 .012308	 .000000	 99.9452	 .018090	 .000000	 .000000	 .000000	 32.8444	 .000000	 .000000	 .418259	 .000000	 .071441	 .004987	 66.6429	 .054232	 .000000	 .000000	 .000000	 98.4628	 .000000	 .000000	 1.25388	 .000000	 .214171	 .014950	 .000000	 100.000	 2.00000	O	 .000543	 .000000	 .000000	 .000000	 .985683	 .000000	 .000000	 .012552	 .000000	 .002144	 .000150	 2.00000	 .011985	 .014552	 .005677	 .013229	 .016691	 .039432	 .033283	 .008255	 .013592	 .012842	 .012158	 .025641	 .019616	 .010726	 .018924	 .021192	 .049726	 .040640	 .013771	 .017550	 .016521	 .016424	 82.3465	 -228.60	 -20.587	 -103.12	 .118588	 -68.877	 -20.726	 1.75357	 -27.552	 12.1711	 94.9170	 -11.464	 -30.625	 13.1760	 2039.06	214	334	319	303	301	332	333	140	335	126	524	"Wollastonite"	"Jadeite"	"Corundum"	"CaNb2O6"	"Cassiterite"	"Scheelite"	"Manganotantalite"	"Rutile"	"Mn"	"Magnetite"	"Zircon"
"T1"	2	 40.0000	 20.0000	 40.0000	 .000000	259	 .004591	 .001309	 .000000	 .000000	 78.2908	 .000000	 .000000	 .391156	 .000000	 .078466	 .000000	 21.3975	 100.164	 .009822	 .001765	 .000000	 .000000	 99.3987	 .000000	 .000000	 .652471	 .000000	 .100947	 .000000	  .00000	 100.164	 .008146	 .002838	 .000000	 .000000	 32.8702	 .000000	 .000000	 .406930	 .000000	 .070015	 .000000	 66.6419	 .024420	 .004254	 .000000	 .000000	 98.5415	 .000000	 .000000	 1.21994	 .000000	 .209897	 .000000	 .000000	 100.000	 2.00000	O	 .000244	 .000085	 .000000	 .000000	 .986471	 .000000	 .000000	 .012212	 .000000	 .002101	 .000000	 2.00000	 .011990	 .014554	 .005678	 .013230	 .016693	 .039434	 .033285	 .008257	 .013593	 .012843	 .012160	 .025652	 .019619	 .010728	 .018926	 .021194	 .049730	 .040643	 .013773	 .017552	 .016523	 .016425	 182.247	 786.552	 -29.018	 -61.167	 .118428	 -196.44	 -34.904	 1.79196	 -296.40	 12.3825	 -71.602	 -11.464	 -30.615	 13.1760	 2049.05	214	334	319	303	301	332	333	140	335	126	524	"Wollastonite"	"Jadeite"	"Corundum"	"CaNb2O6"	"Cassiterite"	"Scheelite"	"Manganotantalite"	"Rutile"	"Mn"	"Magnetite"	"Zircon"
"T1"	2	 40.0000	 20.0000	 40.0000	 .000000	260	 .006094	 .000000	 .000000	 .000000	 78.0426	 .000000	 .000000	 .464305	 .000000	 .082259	 .019291	 21.3885	 100.003	 .013038	 .000000	 .000000	 .000000	 99.0837	 .000000	 .000000	 .774487	 .000000	 .105826	 .026059	  .00000	 100.003	 .010818	 .000000	 .000000	 .000000	 32.7798	 .000000	 .000000	 .483232	 .000000	 .073430	 .010543	 66.6422	 .032429	 .000000	 .000000	 .000000	 98.2672	 .000000	 .000000	 1.44863	 .000000	 .220128	 .031606	 .000000	 100.000	 2.00000	O	 .000325	 .000000	 .000000	 .000000	 .983755	 .000000	 .000000	 .014502	 .000000	 .002204	 .000316	 2.00000	 .011975	 .014546	 .005675	 .013225	 .016685	 .039426	 .033277	 .008252	 .013588	 .012839	 .012154	 .025619	 .019607	 .010722	 .018918	 .021184	 .049720	 .040634	 .013765	 .017546	 .016517	 .016418	 137.189	 -26.336	 -21.075	 -244.06	 .118622	 -377.01	 -38.387	 1.55286	 -59.034	 11.8451	 45.1848	 -11.464	 -30.605	 13.1760	 2059.05	214	334	319	303	301	332	333	140	335	126	524	"Wollastonite"	"Jadeite"	"Corundum"	"CaNb2O6"	"Cassiterite"	"Scheelite"	"Manganotantalite"	"Rutile"	"Mn"	"Magnetite"	"Zircon"
"T1"	2	 40.0000	 20.0000	 40.0000	 .000000	261	 .000000	 .000000	 .000000	 .000000	 78.2443	 .000000	 .000000	 .317742	 .000000	 .054548	 .000000	 21.3233	 99.9400	 .000000	 .000000	 .000000	 .000000	 99.3398	 .000000	 .000000	 .530011	 .000000	 .070175	 .000000	 -.00001	 99.9400	 .000000	 .000000	 .000000	 .000000	 32.9690	 .000000	 .000000	 .331746	 .000000	 .048848	 .000000	 66.6504	 .000000	 .000000	 .000000	 .000000	 98.8588	 .000000	 .000000	 .994752	 .000000	 .146471	 .000000	 .000000	 100.000	 2.00000	O	 .000000	 .000000	 .000000	 .000000	 .989312	 .000000	 .000000	 .009955	 .000000	 .001466	 .000000	 2.00000	 .012008	 .014565	 .005681	 .013236	 .016705	 .039448	 .033298	 .008263	 .013600	 .012849	 .012167	 .025690	 .019633	 .010735	 .018935	 .021209	 .049747	 .040659	 .013784	 .017561	 .016531	 .016435	 -101.07	 -30.211	 -18.541	 -81.110	 .118478	 -86.863	 -34.583	 2.14113	 -29.600	 17.4678	 -113.68	 -11.464	 -30.595	 13.1760	 2069.05	214	334	319	303	301	332	333	140	335	126	524	"Wollastonite"	"Jadeite"	"Corundum"	"CaNb2O6"	"Cassiterite"	"Scheelite"	"Manganotantalite"	"Rutile"	"Mn"	"Magnetite"	"Zircon"
"T1"	2	 40.0000	 20.0000	 40.0000	 .000000	262	 .006520	 .000000	 .000000	 .000000	 78.1486	 .000000	 .000000	 .365042	 .000000	 .067603	 .000000	 21.3403	 99.9280	 .013949	 .000000	 .000000	 .000000	 99.2182	 .000000	 .000000	 .608911	 .000000	 .086971	 .000000	  .00000	 99.9280	 .011600	 .000000	 .000000	 .000000	 32.9006	 .000000	 .000000	 .380806	 .000000	 .060487	 .000000	 66.6465	 .034779	 .000000	 .000000	 .000000	 98.6421	 .000000	 .000000	 1.14173	 .000000	 .181351	 .000000	 .000000	 100.000	 2.00000	O	 .000348	 .000000	 .000000	 .000000	 .987317	 .000000	 .000000	 .011428	 .000000	 .001815	 .000000	 2.00000	 .011996	 .014559	 .005679	 .013233	 .016699	 .039441	 .033292	 .008259	 .013596	 .012846	 .012163	 .025664	 .019625	 .010731	 .018930	 .021201	 .049739	 .040651	 .013777	 .017556	 .016527	 .016430	 128.487	 -24.438	 -19.005	 -75.757	 .118552	 -53.015	 -28.517	 1.90040	 -37.554	 14.2472	 -468.98	 -11.464	 -30.585	 13.1755	 2079.05	214	334	319	303	301	332	333	140	335	126	524	"Wollastonite"	"Jadeite"	"Corundum"	"CaNb2O6"	"Cassiterite"	"Scheelite"	"Manganotantalite"	"Rutile"	"Mn"	"Magnetite"	"Zircon"
"T1"	2	 40.0000	 20.0000	 40.0000	 .000000	263	 .005608	 .000000	 .000000	 .000000	 78.1074	 .000000	 .000000	 .317792	 .000000	 .046329	 .000000	 21.2905	 99.7677	 .011998	 .000000	 .000000	 .000000	 99.1660	 .000000	 .000000	 .530096	 .000000	 .059602	 .000000	 .000000	 99.7677	 .010002	 .000000	 .000000	 .000000	 32.9633	 .000000	 .000000	 .332323	 .000000	 .041553	 .000000	 66.6528	 .029995	 .000000	 .000000	 .000000	 98.8489	 .000000	 .000000	 .996554	 .000000	 .124608	 .000000	 .000000	 100.000	 2.00000	O	 .000300	 .000000	 .000000	 .000000	 .989105	 .000000	 .000000	 .009972	 .000000	 .001247	 .000000	 2.00000	 .012005	 .014562	 .005680	 .013235	 .016703	 .039442	 .033293	 .008262	 .013598	 .012848	 .012165	 .025683	 .019630	 .010733	 .018933	 .021206	 .049740	 .040652	 .013781	 .017558	 .016528	 .016433	 149.439	 -57.331	 -18.152	 -114.06	 .118569	 -39.660	 -29.793	 2.14055	 -137.90	 20.4193	 -38.096	 -11.464	 -30.575	 13.1755	 2089.06	214	334	319	303	301	332	333	140	335	126	524	"Wollastonite"	"Jadeite"	"Corundum"	"CaNb2O6"	"Cassiterite"	"Scheelite"	"Manganotantalite"	"Rutile"	"Mn"	"Magnetite"	"Zircon"
"T1"	2	 40.0000	 20.0000	 40.0000	 .000000	264	 .001178	 .000000	 .000000	 .000000	 78.0416	 .000000	 .000000	 .410347	 .000000	 .080565	 .000000	 21.3394	 99.8731	 .002520	 .000000	 .000000	 .000000	 99.0824	 .000000	 .000000	 .684482	 .000000	 .103646	 .000000	 .000000	 99.8731	 .002095	 .000000	 .000000	 .000000	 32.8551	 .000000	 .000000	 .428062	 .000000	 .072083	 .000000	 66.6426	 .006281	 .000000	 .000000	 .000000	 98.4944	 .000000	 .000000	 1.28326	 .000000	 .216094	 .000000	 .000000	 100.000	 2.00000	O	 .000063	 .000000	 .000000	 .000000	 .986009	 .000000	 .000000	 .012846	 .000000	 .002163	 .000000	 2.00000	 .011988	 .014555	 .005678	 .013230	 .016693	 .039436	 .033287	 .008257	 .013594	 .012844	 .012160	 .025646	 .019620	 .010728	 .018926	 .021194	 .049732	 .040645	 .013772	 .017553	 .016524	 .016426	 709.554	 -131.55	 -21.984	 -32.660	 .118633	 -44.497	 -15.172	 1.72138	 -41.548	 12.0817	 -86.323	 -11.464	 -30.565	 13.1755	 2099.06	214	334	319	303	301	332	333	140	335	126	524	"Wollastonite"	"Jadeite"	"Corundum"	"CaNb2O6"	"Cassiterite"	"Scheelite"	"Manganotantalite"	"Rutile"	"Mn"	"Magnetite"	"Zircon"
"T1"	2	 40.0000	 20.0000	 40.0000	 .000000	265	 .032639	 .000000	 .000000	 .000000	 76.7394	 .000000	 .000000	 .470772	 .000000	 .122489	 .041707	 21.0911	 98.4981	 .069827	 .000000	 .000000	 .000000	 97.4291	 .000000	 .000000	 .785275	 .000000	 .157581	 .056338	  .00000	 98.4981	 .058741	 .000000	 .000000	 .000000	 32.6808	 .000000	 .000000	 .496780	 .000000	 .110862	 .023111	 66.6297	 .176028	 .000000	 .000000	 .000000	 97.9338	 .000000	 .000000	 1.48869	 .000000	 .332219	 .069255	 .000000	 100.000	 2.00000	O	 .001763	 .000000	 .000000	 .000000	 .980968	 .000000	 .000000	 .014912	 .000000	 .003328	 .000694	 2.00000	 .011957	 .014537	 .005671	 .013221	 .016678	 .039416	 .033268	 .008247	 .013583	 .012834	 .012150	 .025580	 .019595	 .010716	 .018913	 .021174	 .049707	 .040622	 .013756	 .017539	 .016512	 .016412	 25.8202	 -710.50	 -52.503	 -229.17	 .119655	 -76.817	 -49.425	 1.53465	 -86.600	 8.20893	 21.2632	 -11.464	 -30.560	 13.1755	 2103.75	214	334	319	303	301	332	333	140	335	126	524	"Wollastonite"	"Jadeite"	"Corundum"	"CaNb2O6"	"Cassiterite"	"Scheelite"	"Manganotantalite"	"Rutile"	"Mn"	"Magnetite"	"Zircon"
"T1"	2	 40.0000	 20.0000	 40.0000	 .000000	266	 .002767	 .000000	 .000000	 .000000	 77.8936	 .000000	 .000000	 .438758	 .000000	 .097380	 .000611	 21.3253	 99.7584	 .005920	 .000000	 .000000	 .000000	 98.8945	 .000000	 .000000	 .731875	 .000000	 .125279	 .000825	 .000006	 99.7584	 .004926	 .000000	 .000000	 .000000	 32.8120	 .000000	 .000000	 .457968	 .000000	 .087180	 .000335	 66.6376	 .014766	 .000000	 .000000	 .000000	 98.3502	 .000000	 .000000	 1.37271	 .000000	 .261312	 .001004	 .000000	 100.000	 2.00000	O	 .000148	 .000000	 .000000	 .000000	 .984789	 .000000	 .000000	 .013745	 .000000	 .002617	 .000010	 2.00000	 .011981	 .014551	 .005677	 .013228	 .016689	 .039433	 .033284	 .008254	 .013591	 .012842	 .012158	 .025633	 .019615	 .010726	 .018923	 .021189	 .049729	 .040641	 .013769	 .017550	 .016521	 .016423	 301.944	 -44.630	 -23.605	 -34.861	 .118748	 -60.381	 -118.74	 1.62761	 -56.594	 10.1303	 1405.80	 -11.464	 -30.545	 13.1755	 2119.06	214	334	319	303	301	332	333	140	335	126	524	"Wollastonite"	"Jadeite"	"Corundum"	"CaNb2O6"	"Cassiterite"	"Scheelite"	"Manganotantalite"	"Rutile"	"Mn"	"Magnetite"	"Zircon"
