Repository: orthospar/MinorElements-Cassiterite

# MinorElements-Cassiterite
EPMA data and R code for generation of figures in "Systematic trends in the substitution mechanisms of minor elements in cassiterite", submitted for publication in the Australian Journal of Earth Sciences.

# Data Availability
The final cleaned and organised dataset is available above (cassiterite_EPMA.csv) and as a supplementary file hosted by AJES.

File: Data/170609/170609_recalc.dat (part 7 of 41)
LOVOLT"	" CURRENT"	"BEAMSIZE"	"    LINE"	"  Si WT%"	"  Na WT%"	"  Al WT%"	"  Nb WT%"	"  Sn WT%"	"   W WT%"	"  Ta WT%"	"  Ti WT%"	"  Mn WT%"	"  Fe WT%"	"  Zr WT%"	"   O WT%"	"   TOTAL"	"    SiO2"	"    Na2O"	"   Al2O3"	"   Nb2O5"	"    SnO2"	"     WO3"	"   Ta2O5"	"    TiO2"	"     MnO"	"     FeO"	"    ZrO2"	"       O"	"   TOTAL"	"  Si AT%"	"  Na AT%"	"  Al AT%"	"  Nb AT%"	"  Sn AT%"	"   W AT%"	"  Ta AT%"	"  Ti AT%"	"  Mn AT%"	"  Fe AT%"	"  Zr AT%"	"   O AT%"	"Si OXMOL%"	"Na OXMOL%"	"Al OXMOL%"	"Nb OXMOL%"	"Sn OXMOL%"	"W OXMOL%"	"Ta OXMOL%"	"Ti OXMOL%"	"Mn OXMOL%"	"Fe OXMOL%"	"Zr OXMOL%"	"O OXMOL%"	"   TOTAL"	" FORMULA"	"   BASIS"	"Si FORMULA"	"Na FORMULA"	"Al FORMULA"	"Nb FORMULA"	"Sn FORMULA"	"W FORMULA"	"Ta FORMULA"	"Ti FORMULA"	"Mn FORMULA"	"Fe FORMULA"	"Zr FORMULA"	"O FORMULA"	"Si CDL99"	"Na CDL99"	"Al CDL99"	"Nb CDL99"	"Sn CDL99"	" W CDL99"	"Ta CDL99"	"Ti CDL99"	"Mn CDL99"	"Fe CDL99"	"Zr CDL99"	"SiO2 CDL99"	"Na2O CDL99"	"Al2O3 CDL99"	"Nb2O5 CDL99"	"SnO2 CDL99"	"WO3 CDL99"	"Ta2O5 CDL99"	"TiO2 CDL99"	"MnO CDL99"	"FeO CDL99"	"ZrO2 CDL99"	"Si %ERR "	"Na %ERR "	"Al %ERR "	"Nb %ERR "	"Sn %ERR "	" W %ERR "	"Ta %ERR "	"Ti %ERR "	"Mn %ERR "	"Fe %ERR "	"Zr %ERR "	"   X-POS"	"   Y-POS"	"   Z-POS"	" RELDIST"	"Si STD_NUM"	"Na STD_NUM"	"Al STD_NUM"	"Nb STD_NUM"	"Sn STD_NUM"	"W STD_NUM"	"Ta STD_NUM"	"Ti STD_NUM"	"Mn STD_NUM"	"Fe STD_NUM"	"Zr STD_NUM"	"Si STD_NAM"	"Na STD_NAM"	"Al STD_NAM"	"Nb STD_NAM"	"Sn STD_NAM"	"W STD_NAM"	"Ta STD_NAM"	"Ti STD_NAM"	"Mn STD_NAM"	"Fe STD_NAM"	"Zr STD_NAM"
"T1"	2	 40.0000	 20.0000	 40.0000	 .000000	267	 .005553	 .000000	 .000000	 .000000	 78.2425	 .000000	 .000000	 .361040	 .008498	 .052526	 .000000	 21.3600	 100.030	 .011881	 .000000	 .000000	 .000000	 99.3374	 .000000	 .000000	 .602236	 .010973	 .067575	 .000000	  .00000	 100.030	 .009871	 .000000	 .000000	 .000000	 32.9107	 .000000	 .000000	 .376295	 .007723	 .046955	 .000000	 66.6484	 .029598	 .000000	 .000000	 .000000	 98.6782	 .000000	 .000000	 1.12827	 .023156	 .140789	 .000000	 .000000	 100.000	 2.00000	O	 .000296	 .000000	 .000000	 .000000	 .987591	 .000000	 .000000	 .011292	 .000232	 .001409	 .000000	 2.00000	 .011997	 .014558	 .005679	 .013232	 .016698	 .039438	 .033289	 .008259	 .013595	 .012845	 .012162	 .025665	 .019623	 .010730	 .018929	 .021199	 .049734	 .040647	 .013777	 .017555	 .016525	 .016428	 150.804	 -26.906	 -22.971	 -59.153	 .118465	 -105.31	 -25.953	 1.91815	 114.087	 18.1031	 -71.312	 -11.464	 -30.535	 13.1755	 2129.05	214	334	319	303	301	332	333	140	335	126	524	"Wollastonite"	"Jadeite"	"Corundum"	"CaNb2O6"	"Cassiterite"	"Scheelite"	"Manganotantalite"	"Rutile"	"Mn"	"Magnetite"	"Zircon"
"T1"	2	 40.0000	 20.0000	 40.0000	 .000000	268	 .007806	 .003509	 .000000	 .000000	 78.7877	 .000000	 .000000	 .420272	 .000000	 .081548	 .001840	 21.5568	 100.860	 .016699	 .004730	 .000000	 .000000	 100.030	 .000000	 .000000	 .701038	 .000000	 .104911	 .002486	 .000004	 100.860	 .013746	 .007549	 .000000	 .000000	 32.8327	 .000000	 .000000	 .433967	 .000000	 .072223	 .000998	 66.6388	 .041209	 .011315	 .000000	 .000000	 98.4270	 .000000	 .000000	 1.30096	 .000000	 .216513	 .002991	 .000000	 100.000	 2.00000	O	 .000413	 .000227	 .000000	 .000000	 .985393	 .000000	 .000000	 .013024	 .000000	 .002168	 .000030	 2.00000	 .011985	 .014551	 .005677	 .013228	 .016690	 .039432	 .033283	 .008255	 .013591	 .012842	 .012158	 .025640	 .019614	 .010726	 .018923	 .021190	 .049727	 .040640	 .013770	 .017549	 .016521	 .016423	 107.257	 294.130	 -27.182	 -71.553	 .118048	 -63.986	 -32.485	 1.68698	 -192.43	 11.9433	 467.217	 -11.464	 -30.525	 13.1755	 2139.05	214	334	319	303	301	332	333	140	335	126	524	"Wollastonite"	"Jadeite"	"Corundum"	"CaNb2O6"	"Cassiterite"	"Scheelite"	"Manganotantalite"	"Rutile"	"Mn"	"Magnetite"	"Zircon"
"T1"	2	 40.0000	 20.0000	 40.0000	 .000000	269	 .006402	 .000000	 .000000	 .000000	 78.2212	 .000000	 .000000	 .431444	 .021716	 .070345	 .013454	 21.4159	 100.180	 .013695	 .000000	 .000000	 .000000	 99.3104	 .000000	 .000000	 .719673	 .028041	 .090499	 .018174	 .000004	 100.180	 .011348	 .000000	 .000000	 .000000	 32.8113	 .000000	 .000000	 .448437	 .019680	 .062712	 .007343	 66.6392	 .034015	 .000000	 .000000	 .000000	 98.3528	 .000000	 .000000	 1.34420	 .058991	 .187980	 .022011	 .000000	 100.000	 2.00000	O	 .000341	 .000000	 .000000	 .000000	 .984744	 .000000	 .000000	 .013459	 .000591	 .001882	 .000220	 2.00000	 .011980	 .014549	 .005676	 .013226	 .016688	 .039428	 .033279	 .008253	 .013590	 .012840	 .012156	 .025629	 .019611	 .010724	 .018921	 .021187	 .049722	 .040636	 .013767	 .017547	 .016519	 .016420	 130.680	 -32.616	 -21.723	 -43.424	 .118484	 -53.111	 -21.458	 1.65032	 45.2608	 13.7173	 64.4971	 -11.464	 -30.515	 13.1755	 2149.05	214	334	319	303	301	332	333	140	335	126	524	"Wollastonite"	"Jadeite"	"Corundum"	"CaNb2O6"	"Cassiterite"	"Scheelite"	"Manganotantalite"	"Rutile"	"Mn"	"Magnetite"	"Zircon"
"T1"	2	 40.0000	 20.0000	 40.0000	 .000000	270	 .002654	 .000000	 .000000	 .000000	 77.9556	 .000000	 .000000	 .460215	 .000000	 .071457	 .005426	 21.3505	 99.8458	 .005678	 .000000	 .000000	 .000000	 98.9732	 .000000	 .000000	 .767666	 .000000	 .091929	 .007330	 .000000	 99.8458	 .004719	 .000000	 .000000	 .000000	 32.8032	 .000000	 .000000	 .479853	 .000000	 .063904	 .002971	 66.6454	 .014149	 .000000	 .000000	 .000000	 98.3467	 .000000	 .000000	 1.43864	 .000000	 .191589	 .008907	 .000000	 100.000	 2.00000	O	 .000142	 .000000	 .000000	 .000000	 .984410	 .000000	 .000000	 .014400	 .000000	 .001918	 .000089	 2.00000	 .011976	 .014546	 .005675	 .013224	 .016684	 .039422	 .033274	 .008252	 .013588	 .012838	 .012154	 .025621	 .019608	 .010722	 .018917	 .021183	 .049714	 .040630	 .013765	 .017545	 .016517	 .016417	 314.709	 -36.678	 -20.458	 -39.298	 .118670	 -42.591	 -27.355	 1.56418	 -68.330	 13.5145	 158.845	 -11.464	 -30.505	 13.1755	 2159.05	214	334	319	303	301	332	333	140	335	126	524	"Wollastonite"	"Jadeite"	"Corundum"	"CaNb2O6"	"Cassiterite"	"Scheelite"	"Manganotantalite"	"Rutile"	"Mn"	"Magnetite"	"Zircon"
"T1"	2	 40.0000	 20.0000	 40.0000	 .000000	271	 .009349	 .000000	 .000000	 .000000	 78.5563	 .000000	 .000000	 .309624	 .000000	 .048018	 .000000	 21.4108	 100.334	 .020000	 .000000	 .000000	 .000000	 99.7358	 .000000	 .000000	 .516471	 .000000	 .061775	 .000000	 .000000	 100.334	 .016579	 .000000	 .000000	 .000000	 32.9662	 .000000	 .000000	 .321960	 .000000	 .042826	 .000000	 66.6524	 .049716	 .000000	 .000000	 .000000	 98.8564	 .000000	 .000000	 .965466	 .000000	 .128423	 .000000	 .000000	 100.000	 2.00000	O	 .000497	 .000000	 .000000	 .000000	 .989199	 .000000	 .000000	 .009661	 .000000	 .001285	 .000000	 2.00000	 .012007	 .014563	 .005680	 .013235	 .016704	 .039443	 .033294	 .008262	 .013598	 .012848	 .012166	 .025686	 .019630	 .010733	 .018934	 .021207	 .049741	 .040654	 .013782	 .017559	 .016529	 .016433	 89.7732	 -20.042	 -16.273	 -27.304	 .118225	 -64.911	 -25.691	 2.18938	 -84.898	 19.7300	 -117.42	 -11.464	 -30.495	 13.1755	 2169.05	214	334	319	303	301	332	333	140	335	126	524	"Wollastonite"	"Jadeite"	"Corundum"	"CaNb2O6"	"Cassiterite"	"Scheelite"	"Manganotantalite"	"Rutile"	"Mn"	"Magnetite"	"Zircon"
"T1"	2	 40.0000	 20.0000	 40.0000	 .000000	272	 .013080	 .000000	 .000000	 .000000	 78.2840	 .000000	 .000000	 .369001	 .001286	 .057030	 .000000	 21.3843	 100.109	 .027982	 .000000	 .000000	 .000000	 99.3901	 .000000	 .000000	 .615515	 .001660	 .073368	 .000000	 .000002	 100.109	 .023224	 .000000	 .000000	 .000000	 32.8912	 .000000	 .000000	 .384161	 .001167	 .050924	 .000000	 66.6493	 .069635	 .000000	 .000000	 .000000	 98.6223	 .000000	 .000000	 1.15188	 .003500	 .152692	 .000000	 .000000	 100.000	 2.00000	O	 .000697	 .000000	 .000000	 .000000	 .986994	 .000000	 .000000	 .011528	 .000035	 .001528	 .000000	 2.00000	 .011994	 .014556	 .005678	 .013231	 .016696	 .039437	 .033288	 .008258	 .013594	 .012844	 .012161	 .025659	 .019621	 .010729	 .018928	 .021197	 .049733	 .040646	 .013775	 .017554	 .016524	 .016428	 64.1793	 -46.061	 -19.492	 -33.866	 .118434	 -42.925	 -649.98	 1.88279	 748.043	 16.7368	 -1121.4	 -11.464	 -30.485	 13.1755	 2179.06	214	334	319	303	301	332	333	140	335	126	524	"Wollastonite"	"Jadeite"	"Corundum"	"CaNb2O6"	"Cassiterite"	"Scheelite"	"Manganotantalite"	"Rutile"	"Mn"	"Magnetite"	"Zircon"
"T1"	2	 40.0000	 20.0000	 40.0000	 .000000	273	 .005781	 .000000	 .000000	 .000000	 78.1226	 .000000	 .000000	 .359329	 .000000	 .052141	 .007980	 21.3270	 99.8748	 .012368	 .000000	 .000000	 .000000	 99.1852	 .000000	 .000000	 .599382	 .000000	 .067079	 .010779	  .00000	 99.8748	 .010292	 .000000	 .000000	 .000000	 32.9124	 .000000	 .000000	 .375107	 .000000	 .046685	 .004374	 66.6511	 .030862	 .000000	 .000000	 .000000	 98.6912	 .000000	 .000000	 1.12480	 .000000	 .139989	 .013116	 .000000	 100.000	 2.00000	O	 .000309	 .000000	 .000000	 .000000	 .987604	 .000000	 .000000	 .011256	 .000000	 .001401	 .000131	 2.00000	 .011997	 .014558	 .005679	 .013232	 .016698	 .039438	 .033289	 .008259	 .013595	 .012845	 .012162	 .025666	 .019623	 .010730	 .018929	 .021200	 .049734	 .040647	 .013777	 .017555	 .016526	 .016429	 144.882	 -40.735	 -15.522	 -36.805	 .118559	 -55.314	 -37.216	 1.92597	 -4215.7	 18.2312	 108.320	 -11.464	 -30.475	 13.1755	 2189.06	214	334	319	303	301	332	333	140	335	126	524	"Wollastonite"	"Jadeite"	"Corundum"	"CaNb2O6"	"Cassiterite"	"Scheelite"	"Manganotantalite"	"Rutile"	"Mn"	"Magnetite"	"Zircon"
"T1"	2	 40.0000	 20.0000	 40.0000	 .000000	274	 .004954	 .000000	 .000000	 .000000	 78.5990	 .000000	 .000000	 .255941	 .000000	 .037594	 .000000	 21.3785	 100.276	 .010598	 .000000	 .000000	 .000000	 99.7901	 .000000	 .000000	 .426925	 .000000	 .048365	 .000000	 -.00001	 100.276	 .008799	 .000000	 .000000	 .000000	 33.0356	 .000000	 .000000	 .266553	 .000000	 .033581	 .000000	 66.6555	 .026387	 .000000	 .000000	 .000000	 99.0735	 .000000	 .000000	 .799391	 .000000	 .100710	 .000000	 .000000	 100.000	 2.00000	O	 .000264	 .000000	 .000000	 .000000	 .991234	 .000000	 .000000	 .007998	 .000000	 .001008	 .000000	 2.00000	 .012017	 .014567	 .005682	 .013237	 .016708	 .039445	 .033296	 .008265	 .013600	 .012850	 .012168	 .025708	 .019636	 .010736	 .018936	 .021213	 .049743	 .040657	 .013787	 .017561	 .016531	 .016437	 169.305	 -25.512	 -16.026	 -45.055	 .118178	 -62.411	 -37.243	 2.58722	 -179.31	 24.9763	 -154.21	 -11.464	 -30.465	 13.1755	 2199.06	214	334	319	303	301	332	333	140	335	126	524	"Wollastonite"	"Jadeite"	"Corundum"	"CaNb2O6"	"Cassiterite"	"Scheelite"	"Manganotantalite"	"Rutile"	"Mn"	"Magnetite"	"Zircon"
"T1"	2	 40.0000	 20.0000	 40.0000	 .000000	275	 .000000	 .000000	 .000000	 .000000	 78.4551	 .000000	 .000000	 .308532	 .014147	 .035710	 .000000	 21.3727	 100.186	 .000000	 .000000	 .000000	 .000000	 99.6074	 .000000	 .000000	 .514649	 .018267	 .045941	 .000000	  .00000	 100.186	 .000000	 .000000	 .000000	 .000000	 32.9821	 .000000	 .000000	 .321393	 .012849	 .031906	 .000000	 66.6518	 .000000	 .000000	 .000000	 .000000	 98.9021	 .000000	 .000000	 .963747	 .038529	 .095674	 .000000	 .000000	 100.000	 2.00000	O	 .000000	 .000000	 .000000	 .000000	 .989685	 .000000	 .000000	 .009644	 .000386	 .000957	 .000000	 2.00000	 .012007	 .014562	 .005680	 .013234	 .016702	 .039439	 .033290	 .008262	 .013597	 .012847	 .012164	 .025688	 .019629	 .010733	 .018931	 .021206	 .049736	 .040650	 .013781	 .017557	 .016527	 .016432	 -52.593	 -33.864	 -13.968	 -31.755	 .118286	 -30.805	 -54.686	 2.19592	 68.9603	 26.2450	 -54.707	 -11.464	 -30.455	 13.1755	 2209.06	214	334	319	303	301	332	333	140	335	126	524	"Wollastonite"	"Jadeite"	"Corundum"	"CaNb2O6"	"Cassiterite"	"Scheelite"	"Manganotantalite"	"Rutile"	"Mn"	"Magnetite"	"Zircon"
"T1"	2	 40.0000	 20.0000	 40.0000	 .000000	276	 .000311	 .000000	 .000000	 .000000	 78.6018	 .000000	 .000000	 .312823	 .000000	 .052601	 .012347	 21.4206	 100.400	 .000665	 .000000	 .000000	 .000000	 99.7936	 .000000	 .000000	 .521808	 .000000	 .067671	 .016679	  .00000	 100.400	 .000551	 .000000	 .000000	 .000000	 32.9697	 .000000	 .000000	 .325132	 .000000	 .046891	 .006739	 66.6510	 .001653	 .000000	 .000000	 .000000	 98.8626	 .000000	 .000000	 .974939	 .000000	 .140606	 .020207	 .000000	 100.000	 2.00000	O	 .000017	 .000000	 .000000	 .000000	 .989321	 .000000	 .000000	 .009756	 .000000	 .001407	 .000202	 2.00000	 .012006	 .014561	 .005680	 .013233	 .016702	 .039438	 .033290	 .008261	 .013597	 .012846	 .012164	 .025684	 .019628	 .010732	 .018931	 .021205	 .049735	 .040649	 .013781	 .017557	 .016527	 .016431	 2690.79	 -60.440	 -23.690	 -40.509	 .118177	 -35.178	 -36.131	 2.16970	 -48.330	 18.0799	 70.2601	 -11.464	 -30.445	 13.1755	 2219.05	214	334	319	303	301	332	333	140	335	126	524	"Wollastonite"	"Jadeite"	"Corundum"	"CaNb2O6"	"Cassiterite"	"Scheelite"	"Manganotantalite"	"Rutile"	"Mn"	"Magnetite"	"Zircon"
"T1"	2	 40.0000	 20.0000	 40.0000	 .000000	277	 .014189	 .000000	 .000000	 .000000	 78.3722	 .000000	 .000000	 .404800	 .011081	 .084390	 .017833	 21.4502	 100.355	 .030355	 .000000	 .000000	 .000000	 99.5021	 .000000	 .000000	 .675231	 .014308	 .108568	 .024089	  .00000	 100.355	 .025111	 .000000	 .000000	 .000000	 32.8217	 .000000	 .000000	 .420067	 .010026	 .075111	 .009718	 66.6383	 .075270	 .000000	 .000000	 .000000	 98.3813	 .000000	 .000000	 1.25913	 .030051	 .225142	 .029128	 .000000	 100.000	 2.00000	O	 .000754	 .000000	 .000000	 .000000	 .985070	 .000000	 .000000	 .012607	 .000301	 .002254	 .000292	 2.00000	 .011983	 .014550	 .005676	 .013228	 .016690	 .039430	 .033282	 .008254	 .013590	 .012841	 .012157	 .025635	 .019613	 .010725	 .018923	 .021190	 .049725	 .040639	 .013769	 .017548	 .016520	 .016422	 59.1305	 -42.048	 -18.375	 -27.016	 .118371	 -170.00	 -20.634	 1.74068	 87.7115	 11.5674	 48.8350	 -11.464	 -30.435	 13.1755	 2229.05	214	334	319	303	301	332	333	140	335	126	524	"Wollastonite"	"Jadeite"	"Corundum"	"CaNb2O6"	"Cassiterite"	"Scheelite"	"Manganotantalite"	"Rutile"	"Mn"	"Magnetite"	"Zircon"
"T1"	2	 40.0000	 20.0000	 40.0000	 .000000	278	 .012103	 .000000	 .000000	 .000000	 78.5836	 .000000	 .000000	 .303222	 .000000	 .076645	 .000000	 21.4252	 100.401	 .025892	 .000000	 .000000	 .000000	 99.7705	 .000000	 .000000	 .505791	 .000000	 .098603	 .000000	 -.00001	 100.401	 .021446	 .000000	 .000000	 .000000	 32.9513	 .000000	 .000000	 .315050	 .000000	 .068303	 .000000	 66.6439	 .064295	 .000000	 .000000	 .000000	 98.7864	 .000000	 .000000	 .944505	 .000000	 .204768	 .000000	 .000000	 100.000	 2.00000	O	 .000644	 .000000	 .000000	 .000000	 .988877	 .000000	 .000000	 .009455	 .000000	 .002050	 .000000	 2.00000	 .012005	 .014562	 .005680	 .013235	 .016702	 .039443	 .033293	 .008262	 .013597	 .012847	 .012165	 .025682	 .019629	 .010733	 .018933	 .021206	 .049740	 .040653	 .013781	 .017557	 .016528	 .016433	 69.3974	 -46.065	 -18.336	 -35.034	 .118206	 -392.23	 -21.380	 2.22922	 -677.41	 12.6612	 -317.28	 -11.464	 -30.425	 13.1755	 2239.05	214	334	319	303	301	332	333	140	335	126	524	"Wollastonite"	"Jadeite"	"Corundum"	"CaNb2O6"	"Cassiterite"	"Scheelite"	"Manganotantalite"	"Rutile"	"Mn"	"Magnetite"	"Zircon"
"T1"	2	 40.0000	 20.0000	 40.0000	 .000000	279	 .000000	 .000000	 .000000	 .000000	 78.6917	 .000000	 .000000	 .342722	 .000000	 .066263	 .016039	 21.4696	 100.586	 .000000	 .000000	 .000000	 .000000	 99.9077	 .000000	 .000000	 .571681	 .000000	 .085247	 .021665	 .000004	 100.586	 .000000	 .000000	 .000000	 .000000	 32.9299	 .000000	 .000000	 .355372	 .000000	 .058931	 .008733	 66.6470	 .000000	 .000000	 .000000	 .000000	 98.7316	 .000000	 .000000	 1.06549	 .000000	 .176690	 .026183	 .000000	 100.000	 2.00000	O	 .000000	 .000000	 .000000	 .000000	 .988189	 .000000	 .000000	 .010664	 .000000	 .001768	 .000262	 2.00000	 .012000	 .014558	 .005679	 .013231	 .016698	 .039435	 .033287	 .008259	 .013595	 .012845	 .012162	 .025672	 .019623	 .010730	 .018928	 .021200	 .049731	 .040645	 .013777	 .017554	 .016524	 .016428	 -127.24	 -28.162	 -21.025	 -64.279	 .118109	 -42.136	 -90.753	 2.00528	 -21.168	 14.5168	 54.2387	 -11.464	 -30.415	 13.1755	 2249.05	214	334	319	303	301	332	333	140	335	126	524	"Wollastonite"	"Jadeite"	"Corundum"	"CaNb2O6"	"Cassiterite"	"Scheelite"	"Manganotantalite"	"Rutile"	"Mn"	"Magnetite"	"Zircon"
"T1"	2	 40.0000	 20.0000	 40.0000	 .000000	280	 .010071	 .000000	 .000000	 .000000	 78.4858	 .000000	 .000000	 .248104	 .000000	 .046854	 .021690	 21.3588	 100.171	 .021545	 .000000	 .000000	 .000000	 99.6464	 .000000	 .000000	 .413853	 .000000	 .060277	 .029299	 -.00001	 100.171	 .017904	 .000000	 .000000	 .000000	 33.0170	 .000000	 .000000	 .258619	 .000000	 .041889	 .011872	 66.6527	 .053688	 .000000	 .000000	 .000000	 99.0096	 .000000	 .000000	 .775531	 .000000	 .125615	 .035602	 .000000	 100.000	 2.00000	O	 .000537	 .000000	 .000000	 .000000	 .990718	 .000000	 .000000	 .007760	 .000000	 .001257	 .000356	 2.00000	 .012014	 .014565	 .005681	 .013237	 .016708	 .039443	 .033295	 .008264	 .013600	 .012849	 .012167	 .025702	 .019633	 .010735	 .018935	 .021213	 .049741	 .040655	 .013785	 .017560	 .016530	 .016436	 83.4097	 -71.433	 -17.136	 -39.348	 .118271	 -82.657	 -26.192	 2.65929	 -237.94	 20.2011	 40.3065	 -11.464	 -30.405	 13.1755	 2259.06	214	334	319	303	301	332	333	140	335	126	524	"Wollastonite"	"Jadeite"	"Corundum"	"CaNb2O6"	"Cassiterite"	"Scheelite"	"Manganotantalite"	"Rutile"	"Mn"	"Magnetite"	"Zircon"
"T1"	2	 40.0000	 20.0000	 40.0000	 .000000	281	 .009440	 .000000	 .000000	 .000000	 78.0575	 .000000	 .000000	 .511922	 .000000	 .123769	 .029599	 21.4437	 100.176	 .020196	 .000000	 .000000	 .000000	 99.1026	 .000000	 .000000	 .853916	 .000000	 .159228	 .039982	 .000004	 100.176	 .016710	 .000000	 .000000	 .000000	 32.6957	 .000000	 .000000	 .531323	 .000000	 .110180	 .016132	 66.6299	 .050076	 .000000	 .000000	 .000000	 97.9792	 .000000	 .000000	 1.59222	 .000000	 .330175	 .048341	 .000000	 100.000	 2.00000	O	 .000502	 .000000	 .000000	 .000000	 .981412	 .000000	 .000000	 .015948	 .000000	 .003307	 .000484	 2.00000	 .011959	 .014537	 .005671	 .013219	 .016675	 .039413	 .033265	 .008246	 .013582	 .012833	 .012148	 .025585	 .019595	 .010716	 .018910	 .021171	 .049703	 .040619	 .013755	 .017537	 .016510	 .016410	 88.5556	 -22.983	 -20.885	 -25.515	 .118600	 -48.564	 -27.922	 1.43296	 -640.32	 8.13111	 29.6758	 -11.464	 -30.395	 13.1755	 2269.06	214	334	319	303	301	332	333	140	335	126	524	"Wollastonite"	"Jadeite"	"Corundum"	"CaNb2O6"	"Cassiterite"	"Scheelite"	"Manganotantalite"	"Rutile"	"Mn"	"Magnetite"	"Zircon"
"T1"	2	 40.0000	 20.0000	 40.0000	 .000000	282	 .010723	 .000000	 .000000	 .000000	 78.2527	 .000000	 .000000	 .303137	 .000000	 .036827	 .000000	 21.3230	 99.9263	 .022940	 .000000	 .000000	 .000000	 99.3503	 .000000	 .000000	 .505651	 .000000	 .047378	 .000000	 .000004	 99.9263	 .019095	 .000000	 .000000	 .000000	 32.9757	 .000000	 .000000	 .316529	 .000000	 .032982	 .000000	 66.6557	 .057267	 .000000	 .000000	 .000000	 98.8946	 .000000	 .000000	 .949273	 .000000	 .098913	 .000000	 .000000	 100.000	 2.00000	O	 .000573	 .000000	 .000000	 .000000	 .989435	 .000000	 .000000	 .009497	 .000000	 .000990	 .000000	 2.00000	 .012008	 .014563	 .005681	 .013236	 .016705	 .039444	 .033295	 .008263	 .013599	 .012848	 .012166	 .025689	 .019631	 .010734	 .018934	 .021208	 .049742	 .040655	 .013783	 .017560	 .016529	 .016434	 78.3165	 -55.095	 -20.013	 -35.092	 .118458	 -118.29	 -27.170	 2.23010	 -141.72	 25.4775	 -199.72	 -11.464	 -30.385	 13.1755	 2279.06	214	334	319	303	301	332	333	140	335	126	524	"Wollastonite"	"Jadeite"	"Corundum"	"CaNb2O6"	"Cassiterite"	"Scheelite"	"Manganotantalite"	"Rutile"	"Mn"	"Magnetite"	"Zircon"
"T1"	2	 40.0000	 20.0000	 40.0000	 .000000	283	 .010020	 .000000	 .000000	 .000000	 78.2720	 .000000	 .000000	 .478075	 .000000	 .104199	 .010791	 21.4673	 100.342	 .021436	 .000000	 .000000	 .000000	 99.3749	 .000000	 .000000	 .797458	 .000000	 .134052	 .014576	 .000006	 100.342	 .017718	 .000000	 .000000	 .000000	 32.7523	 .000000	 .000000	 .495690	 .000000	 .092664	 .005875	 66.6358	 .053105	 .000000	 .000000	 .000000	 98.1659	 .000000	 .000000	 1.48569	 .000000	 .277736	 .017609	 .000000	 100.000	 2.00000	O	 .000532	 .000000	 .000000	 .000000	 .983024	 .000000	 .000000	 .014878	 .000000	 .002781	 .000176	 2.00000	 .011969	 .014542	 .005673	 .013222	 .016680	 .039419	 .033271	 .008249	 .013585	 .012836	 .012151	 .025605	 .019602	 .010719	 .018914	 .021177	 .049710	 .040625	 .013760	 .017541	 .016514	 .016414	 83.5162	 -37.095	 -15.104	 -80.274	 .118430	 -54.942	 -23.364	 1.51561	 -378.24	 9.51451	 80.2137	 -11.464	 -30.375	 13.1755	 2289.06	214	334	319	303	301	332	333	140	335	126	524	"Wollastonite"	"Jadeite"	"Corundum"	"CaNb2O6"	"Cassiterite"	"Scheelite"	"Manganotantalite"	"Rutile"	"Mn"	"Magnetite"	"Zircon"
"T1"	2	 40.0000	 20.0000	 40.0000	 .000000	284	 .005463	 .000000	 .000000	 .000000	 78.3571	 .000000	 .000000	 .362355	 .000000	 .071798	 .004449	 21.3963	 100.197	 .011687	 .000000	 .000000	 .000000	 99.4830	 .000000	 .000000	 .604429	 .000000	 .092368	 .006010	 -.00001	 100.197	 .009694	 .000000	 .000000	 .000000	 32.9015	 .000000	 .000000	 .377007	 .000000	 .064071	 .002431	 66.6453	 .029063	 .000000	 .000000	 .000000	 98.6413	 .000000	 .000000	 1.13030	 .000000	 .192091	 .007287	 .000000	 100.000	 2.00000	O	 .000291	 .000000	 .000000	 .000000	 .987361	 .000000	 .000000	 .011314	 .000000	 .001923	 .000073	 2.00000	 .011994	 .014555	 .005678	 .013230	 .016695	 .039433	 .033284	 .008258	 .013593	 .012843	 .012160	 .025660	 .019620	 .010728	 .018926	 .021196	 .049728	 .040642	 .013774	 .017552	 .016523	 .016426	 153.258	 -44.963	 -17.721	 -54.171	 .118363	 -70.082	 -62.495	 1.91190	 -1013.2	 13.4582	 193.697	 -11.464	 -30.365	 13.1750	 2299.05	214	334	319	303	301	332	333	140	335	126	524	"Wollastonite"	"Jadeite"	"Corundum"	"CaNb2O6"	"Cassiterite"	"Scheelite"	"Manganotantalite"	"Rutile"	"Mn"	"Magnetite"	"Zircon"
"T1"	2	 40.0000	 20.0000	 40.0000	 .000000	285	 .009241	 .000000	 .000000	 .000000	 78.2116	 .000000	 .000000	 .325602	 .000000	 .055656	 .005400	 21.3325	 99.9399	 .019769	 .000000	 .000000	 .000000	 99.2982	 .000000	 .000000	 .543124	 .000000	 .071601	 .007294	  .00000	 99.9399	 .016447	 .000000	 .000000	 .000000	 32.9409	 .000000	 .000000	 .339806	 .000000	 .049818	 .002959	 66.6501	 .049318	 .000000	 .000000	 .000000	 98.7735	 .000000	 .000000	 1.01891	 .000000	 .149380	 .008873	 .000000	 100.000	 2.00000	O	 .000494	 .000000	 .000000	 .000000	 .988474	 .000000	 .000000	 .010197	 .000000	 .001495	 .000089	 2.00000	 .012003	 .014560	 .005680	 .013234	 .016701	 .039441	 .033292	 .008261	 .013597	 .012847	 .012164	 .025678	 .019627	 .010732	 .018932	 .021204	 .049739	 .040652	 .013780	 .017557	 .016527	 .016431	 90.7861	 -227.96	 -17.310	 -39.960	 .118491	 -222.31	 -83.574	 2.09595	 -30.948	 17.1327	 159.757	 -11.464	 -30.355	 13.1750	 2309.05	214	334	319	303	301	332	333	140	335	126	524	"Wollastonite"	"Jadeite"	"Corundum"	"CaNb2O6"	"Cassiterite"	"Scheelite"	"Manganotantalite"	"Rutile"	"Mn"	"Magnetite"	"Zircon"
"T1"	2	 40.0000	 20.0000	 40.0000	 .000000	286	 .008030	 .000000	 .000000	 .000000	 78.2008	 .000000	 .000000	 .282409	 .000000	 .056916	 .000000	 21.2979	 99.8461	 .017180	 .000000	 .000000	 .000000	 99.2846	 .000000	 .000000	 .471075	 .000000	 .073222	 .000000	 .000008	 99.8461	 .014316	 .000000	 .000000	 .000000	 32.9898	 .000000	 .000000	 .295206	 .000000	 .051029	 .000000	 66.6497	 .042926	 .000000	 .000000	 .000000	 98.9189	 .000000	 .000000	 .885168	 .000000	 .153009	 .000000	 .000000	 100.000	 2.00000	O	 .000430	 .000000	 .000000	 .000000	 .989946	 .000000	 .000000	 .008858	 .000000	 .001531	 .000000	 2.00000	 .012010	 .014565	 .005681	 .013237	 .016706	 .039445	 .033296	 .008263	 .013600	 .012849	 .012167	 .025694	 .019633	 .010735	 .018935	 .021210	 .049743	 .040656	 .013784	 .017560	 .016530	 .016435	 104.501	 -38.239	 -15.881	 -46.297	 .118499	 -46.964	 -40.723	 2.37231	 -44.536	 16.7737	 -2190.7	 -11.464	 -30.345	 13.1750	 2319.05	214	334	319	303	301	332	333	140	335	126	524	"Wollastonite"	"Jadeite"	"Corundum"	"CaNb2O6"	"Cassiterite"	"Scheelite"	"Manganotantalite"	"Rutile"	"Mn"	"Magnetite"	"Zircon"
"T1"	2	 40.0000	 20.0000	 40.0000	 .000000	287	 .003691	 .000000	 .000000	 .000000	 78.4989	 .000000	 .000000	 .378329	 .000000	 .068470	 .002186	 21.4414	 100.393	 .007897	 .000000	 .000000	 .000000	 99.6629	 .000000	 .000000	 .631075	 .000000	 .088087	 .002953	 .000002	 100.393	 .006536	 .000000	 .000000	 .000000	 32.8922	 .000000	 .000000	 .392805	 .000000	 .060974	 .001192	 66.6463	 .019597	 .000000	 .000000	 .000000	 98.6163	 .000000	 .000000	 1.17770	 .000000	 .182811	 .003573	 .000000	 100.000	 2.00000	O	 .000196	 .000000	 .000000	 .000000	 .987065	 .000000	 .000000	 .011788	 .000000	 .001830	 .000036	 2.00000	 .011994	 .014556	 .005678	 .013231	 .016696	 .039436	 .033287	 .008258	 .013594	 .012844	 .012161	 .025660	 .019621	 .010729	 .018927	 .021197	 .049733	 .040646	 .013775	 .017553	 .016524	 .016427	 226.676	 -27.878	 -19.578	 -39.609	 .118268	 -41.059	 -50.911	 1.84333	 -121.20	 14.0748	 393.535	 -11.464	 -30.335	 13.1750	 2329.05	214	334	319	303	301	332	333	140	335	126	524	"Wollastonite"	"Jadeite"	"Corundum"	"CaNb2O6"	"Cassiterite"	"Scheelite"	"Manganotantalite"	"Rutile"	"Mn"	"Magnetite"	"Zircon"
"T1"	2	 40.0000	 20.0000	 40.0000	 .000000	288	 .002237	 .000000	 .000000	 .000000	 78.2996	 .000000	 .000000	 .335830	 .000000	 .082129	 .016213	 21.3665	 100.103	 .004785	 .000000	 .000000	 .000000	 99.4100	 .000000	 .000000	 .560185	 .000000	 .105659	 .021901	  .00000	 100.103	 .003974	 .000000	 .000000	 .000000	 32.9217	 .000000	 .000000	 .349881	 .000000	 .073390	 .008870	 66.6422	 .011913	 .000000	 .000000	 .000000	 98.6926	 .000000	 .000000	 1.04887	 .000000	 .220008	 .026590	 .000000	 100.000	 2.00000	O	 .000119	 .000000	 .000000	 .000000	 .988013	 .000000	 .000000	 .010500	 .000000	 .002202	 .000266	 2.00000	 .011999	 .014559	 .005679	 .013233	 .016700	 .039439	 .033290	 .008260	 .013596	 .012846	 .012163	 .025670	 .019625	 .010731	 .018930	 .021202	 .049736	 .040649	 .013778	 .017555	 .016526	 .016430	 374.089	 -38.059	 -16.767	 -52.026	 .118425	 -45.238	 -36.343	 2.04067	 -52.766	 11.8676	 53.6687	 -11.464	 -30.325	 13.1750	 2339.06	214	334	319	303	301	332	333	140	335	126	524	"Wollastonite"	"Jadeite"	"Corundum"	"CaNb2O6"	"Cassiterite"	"Scheelite"	"Manganotantalite"	"Rutile"	"Mn"	"Magnetite"	"Zircon"
"T1"	2	 40.0000	 20.0000	 40.0000	 .000000	289	 .003648	 .000000	 .000000	 .000000	 78.4744	 .000000	 .000000	 .290565	 .000000	 .051507	 .009039	 21.3737	 100.203	 .007804	 .000000	 .000000	 .000000	 99.6318	 .000000	 .000000	 .484680	 .000000	 .066264	 .012210	  .00000	 100.203	 .006480	 .000000	 .000000	 .000000	 32.9886	 .000000	 .000000	 .302662	 .000000	 .046017	 .004944	 66.6513	 .019431	 .000000	 .000000	 .000000	 98.9202	 .000000	 .000000	 .907569	 .000000	 .137987	 .014825	 .000000	 100.000	 2.00000	O	 .000194	 .000000	 .000000	 .000000	 .989885	 .000000	 .000000	 .009082	 .000000	 .001381	 .000148	 2.00000	 .012010	 .014565	 .005681	 .013236	 .016706	 .039445	 .033296	 .008264	 .013600	 .012849	 .012167	 .025695	 .019633	 .010735	 .018935	 .021210	 .049744	 .040656	 .013784	 .017560	 .016530	 .016435	 229.704	 -29.362	 -21.314	 -37.736	 .118290	 -65.622	 -29.367	 2.31399	 -52.245	 18.4500	 95.7422	 -11.464	 -30.315	 13.1750	 2349.06	214	334	319	303	301	332	333	140	335	126	524	"Wollastonite"	"Jadeite"	"Corundum"	"CaNb2O6"	"Cassiterite"	"Scheelite"	"Manganotantalite"	"Rutile"	"Mn"	"Magnetite"	"Zircon"
"T1"	2	 40.0000	 20.0000	 40.0000	 .000000	290	 .002816	 .000000	 .000000	 .000000	 77.4399	 .000000	 .000000	 .697678	 .000000	 .228941	 .031903	 21.4246	 99.8258	 .006025	 .000000	 .000000	 .000000	 98.3184	 .000000	 .000000	 1.16377	 .000000	 .294532	 .043095	 .000004	 99.8258	 .004987	 .000000	 .000000	 .000000	 32.4506	 .000000	 .000000	 .724422	 .000000	 .203890	 .017395	 66.5987	 .014931	 .000000	 .000000	 .000000	 97.1537	 .000000	 .000000	 2.16884	 .000000	 .610426	 .052078	 .000000	 100.000	 2.00000	O	 .000150	 .000000	 .000000	 .000000	 .974512	 .000000	 .000000	 .021755	 .000000	 .006123	 .000522	 2.00000	 .011919	 .014518	 .005665	 .013207	 .016651	 .039395	 .033247	 .008233	 .013569	 .012823	 .012135	 .025499	 .019570	 .010704	 .018893	 .021141	 .049680	 .040597	 .013733	 .017521	 .016496	 .016392	 295.153	 -224.64	 -21.054	 -36.177	 .119093	 -65.023	 -58.222	 1.11978	 -166.76	 4.73304	 27.5536	 -11.464	 -30.305	 13.1750	 2359.06	214	334	319	303	301	332	333	140	335	126	524	"Wollastonite"	"Jadeite"	"Corundum"	"CaNb2O6"	"Cassiterite"	"Scheelite"	"Manganotantalite"	"Rutile"	"Mn"	"Magnetite"	"Zircon"
"T1"	2	 40.0000	 20.0000	 40.0000	 .000000	291	 .010681	 .000000	 .000000	 .000000	 78.9972	 .000000	 .000000	 .168782	 .000000	 .019611	 .002390	 21.4298	 100.629	 .022850	 .000000	 .000000	 .000000	 100.296	 .000000	 .000000	 .281538	 .000000	 .025230	 .003229	 .000004	 100.629	 .018927	 .000000	 .000000	 .000000	 33.1261	 .000000	 .000000	 .175373	 .000000	 .017478	 .001304	 66.6608	 .056772	 .000000	 .000000	 .000000	 99.3609	 .000000	 .000000	 .526027	 .000000	 .052423	 .003912	 .000000	 100.000	 2.00000	O	 .000568	 .000000	 .000000	 .000000	 .993869	 .000000	 .000000	 .005262	 .000000	 .000524	 .000039	 2.00000	 .012034	 .014577	 .005685	 .013244	 .016721	 .039459	 .033309	 .008272	 .013607	 .012856	 .012175	 .025746	 .019649	 .010743	 .018946	 .021229	 .049761	 .040672	 .013797	 .017570	 .016539	 .016447	 78.7917	 -33.986	 -16.758	 -37.195	 .117892	 -134.05	 -19.251	 3.76821	 -160.54	 47.1390	 360.387	 -11.464	 -30.295	 13.1750	 2369.06	214	334	319	303	301	332	333	140	335	126	524	"Wollastonite"	"Jadeite"	"Corundum"	"CaNb2O6"	"Cassiterite"	"Scheelite"	"Manganotantalite"	"Rutile"	"Mn"	"Magnetite"	"Zircon"
"T1"	2	 40.0000	 20.0000	 40.0000	 .000000	292	 .009369	 .000000	 .000000	 .000000	 78.5403	 .000000	 .000000	 .347736	 .001457	 .072439	 .016412	 21.4452	 100.433	 .020044	 .000000	 .000000	 .000000	 99.7156	 .000000	 .000000	 .580044	 .001882	 .093192	 .022170	  .00000	 100.433	 .016587	 .000000	 .000000	 .000000	 32.9030	 .000000	 .000000	 .360970	 .001319	 .064495	 .008946	 66.6447	 .049729	 .000000	 .000000	 .000000	 98.6439	 .000000	 .000000	 1.08220	 .003955	 .193359	 .026821	 .000000	 100.000	 2.00000	O	 .000498	 .000000	 .000000	 .000000	 .987414	 .000000	 .000000	 .010833	 .000040	 .001935	 .000268	 2.00000	 .011997	 .014557	 .005679	 .013232	 .016698	 .039438	 .033289	 .008259	 .013595	 .012845	 .012162	 .025665	 .019623	 .010730	 .018929	 .021200	 .049735	 .040648	 .013777	 .017554	 .016525	 .016429	 89.4995	 -48.318	 -16.085	 -65.540	 .118242	 -46.435	 -74.789	 1.98053	 660.161	 13.3481	 53.0224	 -11.464	 -30.285	 13.1750	 2379.05	214	334	319	303	301	332	333	140	335	126	524	"Wollastonite"	"Jadeite"	"Corundum"	"CaNb2O6"	"Cassiterite"	"Scheelite"	"Manganotantalite"	"Rutile"	"Mn"	"Magnetite"	"Zircon"
"T1"	2	 40.0000	 20.0000	 40.0000	 .000000	293	 .000999	 .000000	 .000000	 .000000	 78.7930	 .000000	 .000000	 .246782	 .000000	 .040354	 .028210	 21.4308	 100.540	 .002138	 .000000	 .000000	 .000000	 100.036	 .000000	 .000000	 .411647	 .000000	 .051915	 .038106	 .000000	 100.540	 .001771	 .000000	 .000000	 .000000	 33.0358	 .000000	 .000000	 .256384	 .000000	 .035958	 .015390	 66.6547	 .005310	 .000000	 .000000	 .000000	 99.0718	 .000000	 .000000	 .768875	 .000000	 .107836	 .046152	 .000000	 100.000	 2.00000	O	 .000053	 .000000	 .000000	 .000000	 .991253	 .000000	 .000000	 .007693	 .000000	 .001079	 .000462	 2.00000	 .012020	 .014569	 .005683	 .013239	 .016712	 .039451	 .033301	 .008267	 .013602	 .012851	 .012170	 .025714	 .019638	 .010737	 .018939	 .021218	 .049751	 .040663	 .013789	 .017564	 .016533	 .016439	 838.191	 -36.915	 -18.535	 -30.059	 .118051	 -68.415	 -164.44	 2.67250	 -54.316	 23.3273	 31.1556	 -11.464	 -30.275	 13.1750	 2389.05	214	334	319	303	301	332	333	140	335	126	524	"Wollastonite"	"Jadeite"	"Corundum"	"CaNb2O6"	"Cassiterite"	"Scheelite"	"Manganotantalite"	"Rutile"	"Mn"	"Magnetite"	"Zircon"
"T1"	2	 40.0000	 20.0000	 40.0000	 .000000	294	 .000000	 .000000	 .000000	 .009670	 78.3097	 .000000	 .000000	 .263797	 .000000	 .062286	 .005206	 21.3131	 99.9638	 .000000	 .000000	 .000000	 .013833	 99.4228	 .000000	 .000000	 .440029	 .000000	 .080131	 .007032	 -.00001	 99.9638	 .000000	 .000000	 .000000	 .005208	 33.0117	 .000000	 .000000	 .275550	 .000000	 .055803	 .002855	 66.6489	 .000000	 .000000	 .000000	 .007808	 98.9900	 .000000	 .000000	 .826274	 .000000	 .167334	 .008562	 .000000	 100.000	 2.00000	O	 .000000	 .000000	 .000000	 .000156	 .990613	 .000000	 .000000	 .008269	 .000000	 .001675	 .000086	 2.00000	 .012013	 .014565	 .005681	 .013236	 .016707	 .039442	 .033294	 .008264	 .013599	 .012848	 .012167	 .025700	 .019634	 .010735	 .018934	 .021211	 .049740	 .040654	 .013784	 .017560	 .016529	 .016435	 -1903.7	 -39.605	 -18.402	 97.4305	 .118403	 -186.81	 -33.226	 2.51870	 -198.01	 15.3962	 165.730	 -11.464	 -30.265	 13.1750	 2399.05	214	334	319	303	301	332	333	140	335	126	524	"Wollastonite"	"Jadeite"	"Corundum"	"CaNb2O6"	"Cassiterite"	"Scheelite"	"Manganotantalite"	"Rutile"	"Mn"	"Magnetite"	"Zircon"
"T1"	2	 40.0000	 20.0000	 40.0000	 .000000	295	 .000000	 .007447	 .000000	 .000000	 78.4960	 .000000	 .000000	 .168115	 .000000	 .046435	 .001940	 21.2922	 100.012	 .000000	 .010038	 .000000	 .000000	 99.6593	 .000000	 .000000	 .280426	 .000000	 .059738	 .002620	 .000002	 100.012	 .000000	 .016222	 .000000	 .000000	 33.1206	 .000000	 .000000	 .175767	 .000000	 .041640	 .001065	 66.6447	 .000000	 .024322	 .000000	 .000000	 99.3205	 .000000	 .000000	 .527081	 .000000	 .124868	 .003193	 .000000	 100.000	 2.00000	O	 .000000	 .000487	 .000000	 .000000	 .993947	 .000000	 .000000	 .005275	 .000000	 .001250	 .000032	 2.00000	 .012032	 .014575	 .005685	 .013242	 .016717	 .039452	 .033304	 .008270	 .013605	 .012853	 .012173	 .025740	 .019647	 .010742	 .018943	 .021224	 .049753	 .040666	 .013794	 .017567	 .016536	 .016444	 -251.22	 139.368	 -21.116	 -68.875	 .118258	 -51.532	 -76.430	 3.78115	 -2844.4	 20.3823	 443.822	 -11.464	 -30.255	 13.1750	 2409.05	214	334	319	303	301	332	333	140	335	126	524	"Wollastonite"	"Jadeite"	"Corundum"	"CaNb2O6"	"Cassiterite"	"Scheelite"	"Manganotantalite"	"Rutile"	"Mn"	"Magnetite"	"Zircon"
"T1"	2	 40.0000	 20.0000	 40.0000	 .000000	296	 .008869	 .000000	 .000000	 .000000	 78.4616	 .000000	 .000000	 .277997	 .006359	 .068915	 .036897	 21.3844	 100.245	 .018975	 .000000	 .000000	 .000000	 99.6157	 .000000	 .000000	 .463715	 .008211	 .088659	 .049841	  .00000	 100.245	 .015747	 .000000	 .000000	 .000000	 32.9632	 .000000	 .000000	 .289394	 .005772	 .061532	 .020169	 66.6442	 .047208	 .000000	 .000000	 .000000	 98.8230	 .000000	 .000000	 .867599	 .017304	 .184471	 .060467	 .000000	 100.000	 2.00000	O	 .000473	 .000000	 .000000	 .000000	 .989228	 .000000	 .000000	 .008685	 .000173	 .001847	 .000605	 2.00000	 .012005	 .014561	 .005680	 .013234	 .016703	 .039439	 .033290	 .008261	 .013596	 .012846	 .012164	 .025684	 .019627	 .010732	 .018931	 .021207	 .049735	 .040649	 .013780	 .017556	 .016527	 .016432	 94.6002	 -84.952	 -12.817	 -78.262	 .118293	 -47.963	 -43.664	 2.40467	 152.126	 13.9906	 23.9720	 -11.464	 -30.245	 13.1750	 2419.05	214	334	319	303	301	332	333	140	335	126	524	"Wollastonite"	"Jadeite"	"Corundum"	"CaNb2O6"	"Cassiterite"	"Scheelite"	"Manganotantalite"	"Rutile"	"Mn"	"Magnetite"	"Zircon"
"T1"	2	 40.0000	 20.0000	 40.0000	 .000000	297	 .003947	 .000000	 .000000	 .000000	 78.8769	 .000000	 .000000	 .185025	 .002779	 .027601	 .000000	 21.4028	 100.499	 .008443	 .000000	 .000000	 .000000	 100.143	 .000000	 .000000	 .308632	 .003589	 .035509	 .000000	 .000004	 100.499	 .007002	 .000000	 .000000	 .000000	 33.1158	 .000000	 .000000	 .192483	 .002521	 .024628	 .000000	 66.6576	 .021001	 .000000	 .000000	 .000000	 99.3203	 .000000	 .000000	 .577293	 .007560	 .073864	 .000000	 .000000	 100.000	 2.00000	O	 .000210	 .000000	 .000000	 .000000	 .993607	 .000000	 .000000	 .005775	 .000076	 .000739	 .000000	 2.00000	 .012031	 .014574	 .005685	 .013242	 .016717	 .039453	 .033304	 .008270	 .013605	 .012853	 .012173	 .025738	 .019646	 .010741	 .018943	 .021224	 .049753	 .040666	 .013794	 .017567	 .016536	 .016443	 212.671	 -27.805	 -18.724	 -138.92	 .117967	 -52.632	 -48.396	 3.46391	 346.945	 33.7287	 -54.129	 -11.464	 -30.235	 13.1750	 2429.06	214	334	319	303	301	332	333	140	335	126	524	"Wollastonite"	"Jadeite"	"Corundum"	"CaNb2O6"	"Cassiterite"	"Scheelite"	"Manganotantalite"	"Rutile"	"Mn"	"Magnetite"	"Zircon"
"T1"	2	 40.0000	 20.0000	 40.0000	 .000000	298	 .009538	 .004900	 .000000	 .000000	 78.0922	 .000000	 .000000	 .337925	 .000000	 .065568	 .000000	 21.3116	 99.8217	 .020404	 .006604	 .000000	 .000000	 99.1467	 .000000	 .000000	 .563679	 .000000	 .084353	 .000000	 -.00001	 99.8217	 .016990	 .010663	 .000000	 .000000	 32.9189	 .000000	 .000000	 .352969	 .000000	 .058741	 .000000	 66.6418	 .050941	 .015985	 .000000	 .000000	 98.6987	 .000000	 .000000	 1.05829	 .000000	 .176120	 .000000	 .000000	 100.000	 2.00000	O	 .000510	 .000320	 .000000	 .000000	 .987936	 .000000	 .000000	 .010593	 .000000	 .001763	 .000000	 2.00000	 .011998	 .014558	 .005679	 .013233	 .016699	 .039438	 .033289	 .008260	 .013596	 .012846	 .012163	 .025668	 .019624	 .010731	 .018930	 .021201	 .049735	 .040648	 .013777	 .017555	 .016526	 .016430	 87.9427	 211.043	 -17.558	 -74.074	 .118582	 -55.834	 -28.296	 2.02982	 -42.796	 14.6635	 -3265.9	 -11.464	 -30.225	 13.1750	 2439.06	214	334	319	303	301	332	333	140	335	126	524	"Wollastonite"	"Jadeite"	"Corundum"	"CaNb2O6"	"Cassiterite"	"Scheelite"	"Manganotantalite"	"Rutile"	"Mn"	"Magnetite"	"Zircon"
"T1"	2	 40.0000	 20.0000	 40.0000	 .000000	299	 .002535	 .000000	 .000000	 .000000	 79.0207	 .000000	 .000000	 .174530	 .000000	 .000000	 .005544	 21.4262	 100.630	 .005423	 .000000	 .000000	 .000000	 100.326	 .000000	 .000000	 .291126	 .000000	 .000000	 .007489	 .000004	 100.630	 .004494	 .000000	 .000000	 .000000	 33.1444	 .000000	 .000000	 .181392	 .000000	 .000000	 .003026	 66.6667	 .013481	 .000000	 .000000	 .000000	 99.4333	 .000000	 .000000	 .544176	 .000000	 .000000	 .009077	 .000000	 100.000	 2.00000	O	 .000135	 .000000	 .000000	 .000000	 .994333	 .000000	 .000000	 .005442	 .000000	 .000000	 .000091	 2.00000	 .012036	 .014576	 .005685	 .013243	 .016720	 .039455	 .033306	 .008272	 .013607	 .012855	 .012174	 .025749	 .019648	 .010742	 .018944	 .021228	 .049756	 .040669	 .013797	 .017569	 .016538	 .016445	 331.069	 -48.401	 -16.839	 -34.821	 .117858	 -81.537	 -28.551	 3.65427	 -242.34	 -268.78	 155.756	 -11.480	 -30.215	 13.1750	 2457.77	214	334	319	303	301	332	333	140	335	126	524	"Wollastonite"	"Jadeite"	"Corundum"	"CaNb2O6"	"Cassiterite"	"Scheelite"	"Manganotantalite"	"Rutile"	"Mn"	"Magnetite"	"Zircon"
"T1"	2	 40.0000	 20.0000	 40.0000	 .000000	300	 .005256	 .000000	 .000000	 .000000	 78.9988	 .000000	 .000000	 .277863	 .000000	 .047015	 .001732	 21.5046	 100.835	 .011245	 .000000	 .000000	 .000000	 100.298	 .000000	 .000000	 .463491	 .000000	 .060484	 .002340	  .00000	 100.835	 .009281	 .000000	 .000000	 .000000	 33.0076	 .000000	 .000000	 .287675	 .000000	 .041749	 .000942	 66.6528	 .027830	 .000000	 .000000	 .000000	 98.9815	 .000000	 .000000	 .862665	 .000000	 .125194	 .002824	 .000000	 100.000	 2.00000	O	 .000278	 .000000	 .000000	 .000000	 .990435	 .000000	 .000000	 .008632	 .000000	 .001253	 .000028	 2.00000	 .012011	 .014563	 .005680	 .013234	 .016704	 .039438	 .033290	 .008263	 .013597	 .012847	 .012165	 .025696	 .019630	 .010733	 .018932	 .021207	 .049734	 .040649	 .013783	 .017557	 .016527	 .016432	 159.503	 -109.49	 -17.344	 -77.738	 .117859	 -49.408	 -18.465	 2.40591	 -82.407	 20.1312	 496.485	 -11.464	 -30.205	 13.1750	 2476.47	214	334	319	303	301	332	333	140	335	126	524	"Wollastonite"	"Jadeite"	"Corundum"	"CaNb2O6"	"Cassiterite"	"Scheelite"	"Manganotantalite"	"Rutile"	"Mn"	"Magnetite"	"Zircon"
"T1"	2	 40.0000	 20.0000	 40.0000	 .000000	301	 .008184	 .000000	 .000000	 .000000	 78.8210	 .000000	 .000000	 .290549	 .000000	 .059709	 .000000	 21.4715	 100.651	 .017509	 .000000	 .000000	 .000000	 100.072	 .000000	 .000000	 .484653	 .000000	 .076816	 .000000	 .000000	 100.651	 .014472	 .000000	 .000000	 .000000	 32.9822	 .000000	 .000000	 .301257	 .000000	 .053100	 .000000	 66.6490	 .043393	 .000000	 .000000	 .000000	 98.8941	 .000000	 .000000	 .903290	 .000000	 .159215	 .000000	 .000000	 100.000	 2.00000	O	 .000434	 .000000	 .000000	 .000000	 .989729	 .000000	 .000000	 .009040	 .000000	 .001593	 .000000	 2.00000	 .012007	 .014561	 .005680	 .013233	 .016701	 .039435	 .033288	 .008261	 .013596	 .012845	 .012164	 .025687	 .019628	 .010732	 .018930	 .021204	 .049731	 .040646	 .013780	 .017555	 .016526	 .016431	 102.505	 -32.895	 -21.699	 -45.021	 .117994	 -54.808	 -30.344	 2.31344	 -69.324	 16.0225	 -306.51	 -11.464	 -30.195	 13.1750	 2486.46	214	334	319	303	301	332	333	140	335	126	524	"Wollastonite"	"Jadeite"	"Corundum"	"CaNb2O6"	"Cassiterite"	"Scheelite"	"Manganotantalite"	"Rutile"	"Mn"	"Magnetite"	"Zircon"
