Repository: orthospar/MinorElements-Cassiterite

# MinorElements-Cassiterite
EPMA data and R code for generation of figures in "Systematic trends in the substitution mechanisms of minor elements in cassiterite", submitted for publication in the Australian Journal of Earth Sciences.

# Data Availability
The final cleaned and organised dataset is available above (cassiterite_EPMA.csv) and as a supplementary file hosted by AJES.

File: Data/170609/170609_recalc.dat (part 8 of 41)
LOVOLT"	" CURRENT"	"BEAMSIZE"	"    LINE"	"  Si WT%"	"  Na WT%"	"  Al WT%"	"  Nb WT%"	"  Sn WT%"	"   W WT%"	"  Ta WT%"	"  Ti WT%"	"  Mn WT%"	"  Fe WT%"	"  Zr WT%"	"   O WT%"	"   TOTAL"	"    SiO2"	"    Na2O"	"   Al2O3"	"   Nb2O5"	"    SnO2"	"     WO3"	"   Ta2O5"	"    TiO2"	"     MnO"	"     FeO"	"    ZrO2"	"       O"	"   TOTAL"	"  Si AT%"	"  Na AT%"	"  Al AT%"	"  Nb AT%"	"  Sn AT%"	"   W AT%"	"  Ta AT%"	"  Ti AT%"	"  Mn AT%"	"  Fe AT%"	"  Zr AT%"	"   O AT%"	"Si OXMOL%"	"Na OXMOL%"	"Al OXMOL%"	"Nb OXMOL%"	"Sn OXMOL%"	"W OXMOL%"	"Ta OXMOL%"	"Ti OXMOL%"	"Mn OXMOL%"	"Fe OXMOL%"	"Zr OXMOL%"	"O OXMOL%"	"   TOTAL"	" FORMULA"	"   BASIS"	"Si FORMULA"	"Na FORMULA"	"Al FORMULA"	"Nb FORMULA"	"Sn FORMULA"	"W FORMULA"	"Ta FORMULA"	"Ti FORMULA"	"Mn FORMULA"	"Fe FORMULA"	"Zr FORMULA"	"O FORMULA"	"Si CDL99"	"Na CDL99"	"Al CDL99"	"Nb CDL99"	"Sn CDL99"	" W CDL99"	"Ta CDL99"	"Ti CDL99"	"Mn CDL99"	"Fe CDL99"	"Zr CDL99"	"SiO2 CDL99"	"Na2O CDL99"	"Al2O3 CDL99"	"Nb2O5 CDL99"	"SnO2 CDL99"	"WO3 CDL99"	"Ta2O5 CDL99"	"TiO2 CDL99"	"MnO CDL99"	"FeO CDL99"	"ZrO2 CDL99"	"Si %ERR "	"Na %ERR "	"Al %ERR "	"Nb %ERR "	"Sn %ERR "	" W %ERR "	"Ta %ERR "	"Ti %ERR "	"Mn %ERR "	"Fe %ERR "	"Zr %ERR "	"   X-POS"	"   Y-POS"	"   Z-POS"	" RELDIST"	"Si STD_NUM"	"Na STD_NUM"	"Al STD_NUM"	"Nb STD_NUM"	"Sn STD_NUM"	"W STD_NUM"	"Ta STD_NUM"	"Ti STD_NUM"	"Mn STD_NUM"	"Fe STD_NUM"	"Zr STD_NUM"	"Si STD_NAM"	"Na STD_NAM"	"Al STD_NAM"	"Nb STD_NAM"	"Sn STD_NAM"	"W STD_NAM"	"Ta STD_NAM"	"Ti STD_NAM"	"Mn STD_NAM"	"Fe STD_NAM"	"Zr STD_NAM"
"T1"	2	 40.0000	 20.0000	 40.0000	 .000000	302	 .003470	 .007042	 .000000	 .000000	 78.3433	 .000000	 .000000	 .347272	 .000000	 .059551	 .038311	 21.3910	 100.190	 .007424	 .009493	 .000000	 .000000	 99.4654	 .000000	 .000000	 .579270	 .000000	 .076613	 .051751	 .000000	 100.190	 .006159	 .015269	 .000000	 .000000	 32.9018	 .000000	 .000000	 .361382	 .000000	 .053153	 .020935	 66.6413	 .018467	 .022892	 .000000	 .000000	 98.6529	 .000000	 .000000	 1.08357	 .000000	 .159373	 .062771	 .000000	 100.000	 2.00000	O	 .000185	 .000458	 .000000	 .000000	 .987429	 .000000	 .000000	 .010846	 .000000	 .001595	 .000628	 2.00000	 .011993	 .014552	 .005677	 .013228	 .016695	 .039428	 .033280	 .008257	 .013592	 .012842	 .012159	 .025658	 .019616	 .010727	 .018924	 .021196	 .049722	 .040637	 .013773	 .017550	 .016521	 .016424	 241.080	 147.086	 -16.505	 -33.900	 .118367	 -143.94	 -29.050	 1.98233	 -133.09	 16.0588	 23.1021	 -11.464	 -30.185	 13.1750	 2496.46	214	334	319	303	301	332	333	140	335	126	524	"Wollastonite"	"Jadeite"	"Corundum"	"CaNb2O6"	"Cassiterite"	"Scheelite"	"Manganotantalite"	"Rutile"	"Mn"	"Magnetite"	"Zircon"
"T1"	2	 40.0000	 20.0000	 40.0000	 .000000	303	 .000000	 .005512	 .000000	 .000000	 78.4534	 .000000	 .000000	 .291043	 .012529	 .061680	 .025529	 21.3784	 100.228	 .000000	 .007430	 .000000	 .000000	 99.6051	 .000000	 .000000	 .485477	 .016178	 .079351	 .034484	 .000004	 100.228	 .000000	 .011957	 .000000	 .000000	 32.9661	 .000000	 .000000	 .303034	 .011374	 .055083	 .013958	 66.6385	 .000000	 .017923	 .000000	 .000000	 98.8325	 .000000	 .000000	 .908499	 .034099	 .165138	 .041845	 .000000	 100.000	 2.00000	O	 .000000	 .000359	 .000000	 .000000	 .989399	 .000000	 .000000	 .009095	 .000341	 .001653	 .000419	 2.00000	 .012004	 .014559	 .005679	 .013232	 .016700	 .039433	 .033285	 .008260	 .013595	 .012844	 .012162	 .025680	 .019625	 .010731	 .018928	 .021203	 .049728	 .040643	 .013778	 .017554	 .016524	 .016429	 -253.47	 187.729	 -19.185	 -40.188	 .118280	 -60.883	 -19.547	 2.30979	 77.7166	 15.5353	 34.3360	 -11.464	 -30.175	 13.1750	 2506.46	214	334	319	303	301	332	333	140	335	126	524	"Wollastonite"	"Jadeite"	"Corundum"	"CaNb2O6"	"Cassiterite"	"Scheelite"	"Manganotantalite"	"Rutile"	"Mn"	"Magnetite"	"Zircon"
"T1"	2	 40.0000	 20.0000	 40.0000	 .000000	304	 .008574	 .000000	 .000000	 .000000	 78.6396	 .000000	 .000000	 .402512	 .010095	 .101760	 .000000	 21.5128	 100.675	 .018343	 .000000	 .000000	 .000000	 99.8416	 .000000	 .000000	 .671414	 .013035	 .130913	 .000000	 .000000	 100.675	 .015129	 .000000	 .000000	 .000000	 32.8355	 .000000	 .000000	 .416447	 .009106	 .090301	 .000000	 66.6335	 .045341	 .000000	 .000000	 .000000	 98.4086	 .000000	 .000000	 1.24810	 .027292	 .270633	 .000000	 .000000	 100.000	 2.00000	O	 .000454	 .000000	 .000000	 .000000	 .985555	 .000000	 .000000	 .012500	 .000273	 .002710	 .000000	 2.00000	 .011981	 .014546	 .005675	 .013223	 .016684	 .039417	 .033270	 .008252	 .013586	 .012837	 .012154	 .025631	 .019608	 .010722	 .018916	 .021182	 .049708	 .040625	 .013765	 .017542	 .016514	 .016417	 97.6432	 -40.823	 -26.653	 -43.635	 .118117	 -53.785	 -34.648	 1.74836	 96.1408	 9.72369	 -57.709	 -11.464	 -30.165	 13.1750	 2516.46	214	334	319	303	301	332	333	140	335	126	524	"Wollastonite"	"Jadeite"	"Corundum"	"CaNb2O6"	"Cassiterite"	"Scheelite"	"Manganotantalite"	"Rutile"	"Mn"	"Magnetite"	"Zircon"
"T1"	2	 40.0000	 20.0000	 40.0000	 .000000	305	 .011967	 .000000	 .000000	 .000000	 78.4897	 .000000	 .000000	 .417602	 .007878	 .096574	 .020866	 21.4915	 100.536	 .025602	 .000000	 .000000	 .000000	 99.6513	 .000000	 .000000	 .696584	 .010172	 .124243	 .028186	  .00000	 100.536	 .021138	 .000000	 .000000	 .000000	 32.8064	 .000000	 .000000	 .432501	 .007114	 .085787	 .011348	 66.6357	 .063354	 .000000	 .000000	 .000000	 98.3279	 .000000	 .000000	 1.29630	 .021321	 .257123	 .034011	 .000000	 100.000	 2.00000	O	 .000634	 .000000	 .000000	 .000000	 .984650	 .000000	 .000000	 .012981	 .000214	 .002575	 .000341	 2.00000	 .011976	 .014543	 .005673	 .013222	 .016682	 .039414	 .033268	 .008251	 .013584	 .012835	 .012152	 .025620	 .019604	 .010720	 .018914	 .021180	 .049705	 .040622	 .013762	 .017541	 .016513	 .016415	 70.0130	 -28.156	 -20.871	 -52.402	 .118237	 -114.87	 -20.849	 1.69513	 122.894	 10.2031	 41.8194	 -11.464	 -30.155	 13.1750	 2526.47	214	334	319	303	301	332	333	140	335	126	524	"Wollastonite"	"Jadeite"	"Corundum"	"CaNb2O6"	"Cassiterite"	"Scheelite"	"Manganotantalite"	"Rutile"	"Mn"	"Magnetite"	"Zircon"
"T1"	2	 40.0000	 20.0000	 40.0000	 .000000	306	 .010314	 .006659	 .000000	 .000000	 78.5341	 .000000	 .000000	 .351788	 .000000	 .086680	 .000000	 21.4475	 100.437	 .022066	 .008977	 .000000	 .000000	 99.7077	 .000000	 .000000	 .586803	 .000000	 .111513	 .000000	 .000000	 100.437	 .018255	 .014399	 .000000	 .000000	 32.8914	 .000000	 .000000	 .365076	 .000000	 .077153	 .000000	 66.6338	 .054724	 .021582	 .000000	 .000000	 98.5980	 .000000	 .000000	 1.09438	 .000000	 .231281	 .000000	 .000000	 100.000	 2.00000	O	 .000548	 .000432	 .000000	 .000000	 .987229	 .000000	 .000000	 .010958	 .000000	 .002316	 .000000	 2.00000	 .011992	 .014553	 .005677	 .013228	 .016692	 .039427	 .033279	 .008256	 .013591	 .012841	 .012159	 .025654	 .019617	 .010727	 .018924	 .021192	 .049721	 .040636	 .013772	 .017549	 .016520	 .016424	 81.2910	 155.488	 -20.578	 -67.705	 .118214	 -52.310	 -37.382	 1.96038	 -379.96	 11.2823	 -156.42	 -11.464	 -30.145	 13.1750	 2536.47	214	334	319	303	301	332	333	140	335	126	524	"Wollastonite"	"Jadeite"	"Corundum"	"CaNb2O6"	"Cassiterite"	"Scheelite"	"Manganotantalite"	"Rutile"	"Mn"	"Magnetite"	"Zircon"
"T1"	2	 40.0000	 20.0000	 40.0000	 .000000	307	 .010710	 .000000	 .000000	 .000000	 78.2157	 .000000	 .000000	 .397152	 .000000	 .076093	 .017839	 21.3933	 100.111	 .022913	 .000000	 .000000	 .000000	 99.3035	 .000000	 .000000	 .662472	 .000000	 .097894	 .024097	 .000006	 100.111	 .019007	 .000000	 .000000	 .000000	 32.8460	 .000000	 .000000	 .413260	 .000000	 .067912	 .009747	 66.6440	 .056982	 .000000	 .000000	 .000000	 98.4713	 .000000	 .000000	 1.23894	 .000000	 .203599	 .029222	 .000000	 100.000	 2.00000	O	 .000570	 .000000	 .000000	 .000000	 .985716	 .000000	 .000000	 .012402	 .000000	 .002038	 .000293	 2.00000	 .011981	 .014546	 .005675	 .013224	 .016686	 .039417	 .033270	 .008253	 .013587	 .012837	 .012154	 .025632	 .019608	 .010722	 .018917	 .021185	 .049708	 .040625	 .013766	 .017544	 .016515	 .016418	 78.2382	 -119.40	 -21.505	 -37.587	 .118446	 -57.672	 -20.135	 1.76835	 -714.40	 12.7383	 48.8051	 -11.464	 -30.135	 13.1745	 2546.47	214	334	319	303	301	332	333	140	335	126	524	"Wollastonite"	"Jadeite"	"Corundum"	"CaNb2O6"	"Cassiterite"	"Scheelite"	"Manganotantalite"	"Rutile"	"Mn"	"Magnetite"	"Zircon"
"T1"	2	 40.0000	 20.0000	 40.0000	 .000000	308	 .008571	 .000000	 .000000	 .000000	 78.1999	 .000000	 .000000	 .408140	 .000000	 .094529	 .023237	 21.4011	 100.135	 .018337	 .000000	 .000000	 .000000	 99.2833	 .000000	 .000000	 .680801	 .000000	 .121612	 .031389	 .000004	 100.135	 .015204	 .000000	 .000000	 .000000	 32.8247	 .000000	 .000000	 .424505	 .000000	 .084329	 .012691	 66.6386	 .045574	 .000000	 .000000	 .000000	 98.3912	 .000000	 .000000	 1.27244	 .000000	 .252773	 .038042	 .000000	 100.000	 2.00000	O	 .000456	 .000000	 .000000	 .000000	 .985157	 .000000	 .000000	 .012741	 .000000	 .002531	 .000381	 2.00000	 .011979	 .014545	 .005674	 .013223	 .016684	 .039416	 .033269	 .008251	 .013585	 .012836	 .012153	 .025626	 .019606	 .010721	 .018915	 .021182	 .049706	 .040624	 .013764	 .017542	 .016514	 .016416	 97.6609	 -36.321	 -14.772	 -39.939	 .118459	 -70.638	 -46.596	 1.72810	 -58.075	 10.4074	 37.6246	 -11.464	 -30.125	 13.1745	 2556.47	214	334	319	303	301	332	333	140	335	126	524	"Wollastonite"	"Jadeite"	"Corundum"	"CaNb2O6"	"Cassiterite"	"Scheelite"	"Manganotantalite"	"Rutile"	"Mn"	"Magnetite"	"Zircon"
"T1"	2	 40.0000	 20.0000	 40.0000	 .000000	309	 .011385	 .000000	 .000000	 .000000	 77.8315	 .000000	 .000000	 .404752	 .010887	 .096078	 .015345	 21.3036	 99.6735	 .024356	 .000000	 .000000	 .000000	 98.8156	 .000000	 .000000	 .675150	 .014058	 .123604	 .020728	 .000006	 99.6735	 .020286	 .000000	 .000000	 .000000	 32.8177	 .000000	 .000000	 .422884	 .009918	 .086098	 .008419	 66.6347	 .060799	 .000000	 .000000	 .000000	 98.3588	 .000000	 .000000	 1.26743	 .029725	 .258045	 .025232	 .000000	 100.000	 2.00000	O	 .000609	 .000000	 .000000	 .000000	 .985005	 .000000	 .000000	 .012693	 .000298	 .002584	 .000253	 2.00000	 .011977	 .014544	 .005674	 .013222	 .016683	 .039414	 .033268	 .008251	 .013585	 .012836	 .012152	 .025622	 .019605	 .010721	 .018915	 .021181	 .049705	 .040622	 .013763	 .017541	 .016513	 .016416	 73.5908	 -37.720	 -17.586	 -54.955	 .118743	 -69.007	 -43.945	 1.74013	 89.2144	 10.2520	 56.6175	 -11.464	 -30.115	 13.1745	 2566.46	214	334	319	303	301	332	333	140	335	126	524	"Wollastonite"	"Jadeite"	"Corundum"	"CaNb2O6"	"Cassiterite"	"Scheelite"	"Manganotantalite"	"Rutile"	"Mn"	"Magnetite"	"Zircon"
"T1"	2	 40.0000	 20.0000	 40.0000	 .000000	310	 .004836	 .000000	 .000000	 .000000	 78.5041	 .000000	 .020567	 .345191	 .008433	 .059621	 .006739	 21.4281	 100.378	 .010347	 .000000	 .000000	 .000000	 99.6696	 .000000	 .025114	 .575799	 .010889	 .076702	 .009103	  .00000	 100.378	 .008570	 .000000	 .000000	 .000000	 32.9154	 .000000	 .005656	 .358628	 .007639	 .053127	 .003677	 66.6474	 .025696	 .000000	 .000000	 .000000	 98.6973	 .000000	 .008481	 1.07535	 .022905	 .159303	 .011024	 .000000	 100.000	 2.00000	O	 .000257	 .000000	 .000000	 .000000	 .987747	 .000000	 .000170	 .010762	 .000229	 .001594	 .000110	 2.00000	 .011998	 .014553	 .005677	 .013229	 .016695	 .039426	 .033279	 .008257	 .013591	 .012841	 .012160	 .025667	 .019617	 .010727	 .018925	 .021196	 .049720	 .040636	 .013774	 .017550	 .016520	 .016426	 173.119	 -46.771	 -15.522	 -43.039	 .118226	 -38.197	 114.288	 1.99247	 114.929	 16.0404	 128.104	 -11.464	 -30.105	 13.1745	 2576.46	214	334	319	303	301	332	333	140	335	126	524	"Wollastonite"	"Jadeite"	"Corundum"	"CaNb2O6"	"Cassiterite"	"Scheelite"	"Manganotantalite"	"Rutile"	"Mn"	"Magnetite"	"Zircon"
"T1"	2	 40.0000	 20.0000	 40.0000	 .000000	311	 .000000	 .000000	 .000000	 .000000	 78.7602	 .000000	 .000000	 .313518	 .000000	 .049199	 .025352	 21.4670	 100.615	 .000000	 .000000	 .000000	 .000000	 99.9948	 .000000	 .000000	 .522966	 .000000	 .063295	 .034246	  .00000	 100.615	 .000000	 .000000	 .000000	 .000000	 32.9652	 .000000	 .000000	 .325155	 .000000	 .043764	 .013807	 66.6521	 .000000	 .000000	 .000000	 .000000	 98.8523	 .000000	 .000000	 .975037	 .000000	 .131236	 .041402	 .000000	 100.000	 2.00000	O	 .000000	 .000000	 .000000	 .000000	 .989173	 .000000	 .000000	 .009757	 .000000	 .001313	 .000414	 2.00000	 .012004	 .014559	 .005679	 .013231	 .016700	 .039434	 .033286	 .008260	 .013595	 .012845	 .012162	 .025681	 .019625	 .010730	 .018928	 .021203	 .049729	 .040644	 .013779	 .017554	 .016525	 .016429	 -791.83	 -61.528	 -14.618	 -57.898	 .118044	 -36.857	 -40.003	 2.16525	 -223.29	 19.2710	 34.5692	 -11.464	 -30.095	 13.1745	 2586.46	214	334	319	303	301	332	333	140	335	126	524	"Wollastonite"	"Jadeite"	"Corundum"	"CaNb2O6"	"Cassiterite"	"Scheelite"	"Manganotantalite"	"Rutile"	"Mn"	"Magnetite"	"Zircon"
"T1"	2	 40.0000	 20.0000	 40.0000	 .000000	312	 .006414	 .000000	 .000000	 .000000	 78.5499	 .000000	 .000000	 .235005	 .000000	 .051926	 .000000	 21.3570	 100.200	 .013722	 .000000	 .000000	 .000000	 99.7277	 .000000	 .000000	 .392002	 .000000	 .066803	 .000000	  .00000	 100.200	 .011403	 .000000	 .000000	 .000000	 33.0460	 .000000	 .000000	 .244979	 .000000	 .046427	 .000000	 66.6512	 .034193	 .000000	 .000000	 .000000	 99.0920	 .000000	 .000000	 .734595	 .000000	 .139218	 .000000	 .000000	 100.000	 2.00000	O	 .000342	 .000000	 .000000	 .000000	 .991610	 .000000	 .000000	 .007351	 .000000	 .001393	 .000000	 2.00000	 .012015	 .014565	 .005681	 .013235	 .016705	 .039435	 .033288	 .008263	 .013597	 .012847	 .012166	 .025704	 .019633	 .010734	 .018933	 .021209	 .049731	 .040647	 .013784	 .017558	 .016527	 .016434	 130.818	 -31.097	 -22.522	 -57.067	 .118186	 -37.115	 -17.951	 2.79038	 -192.60	 18.3040	 -668.15	 -11.464	 -30.085	 13.1745	 2596.46	214	334	319	303	301	332	333	140	335	126	524	"Wollastonite"	"Jadeite"	"Corundum"	"CaNb2O6"	"Cassiterite"	"Scheelite"	"Manganotantalite"	"Rutile"	"Mn"	"Magnetite"	"Zircon"
"T1"	2	 40.0000	 20.0000	 40.0000	 .000000	313	 .003762	 .000000	 .000000	 .000000	 78.3330	 .000000	 .000000	 .375511	 .013710	 .071246	 .021167	 21.4063	 100.225	 .008049	 .000000	 .000000	 .000000	 99.4523	 .000000	 .000000	 .626374	 .017703	 .091658	 .028593	 .000006	 100.225	 .006672	 .000000	 .000000	 .000000	 32.8740	 .000000	 .000000	 .390489	 .012430	 .063545	 .011558	 66.6413	 .020002	 .000000	 .000000	 .000000	 98.5470	 .000000	 .000000	 1.17058	 .037262	 .190491	 .034649	 .000000	 100.000	 2.00000	O	 .000200	 .000000	 .000000	 .000000	 .986594	 .000000	 .000000	 .011719	 .000373	 .001907	 .000347	 2.00000	 .011988	 .014551	 .005676	 .013227	 .016691	 .039424	 .033277	 .008255	 .013590	 .012840	 .012157	 .025646	 .019614	 .010725	 .018921	 .021191	 .049718	 .040633	 .013770	 .017548	 .016519	 .016421	 222.296	 -146.08	 -16.451	 -46.238	 .118370	 -47.902	 -29.256	 1.85440	 71.0875	 13.5533	 41.2504	 -11.464	 -30.075	 13.1745	 2606.47	214	334	319	303	301	332	333	140	335	126	524	"Wollastonite"	"Jadeite"	"Corundum"	"CaNb2O6"	"Cassiterite"	"Scheelite"	"Manganotantalite"	"Rutile"	"Mn"	"Magnetite"	"Zircon"
"T1"	2	 40.0000	 20.0000	 40.0000	 .000000	314	 .004642	 .000000	 .000000	 .000000	 78.8415	 .000000	 .000000	 .308739	 .000000	 .051008	 .000000	 21.4826	 100.689	 .009931	 .000000	 .000000	 .000000	 100.098	 .000000	 .000000	 .514994	 .000000	 .065622	 .000000	 .000006	 100.689	 .008205	 .000000	 .000000	 .000000	 32.9749	 .000000	 .000000	 .319962	 .000000	 .045340	 .000000	 66.6516	 .024603	 .000000	 .000000	 .000000	 98.8800	 .000000	 .000000	 .959452	 .000000	 .135959	 .000000	 .000000	 100.000	 2.00000	O	 .000246	 .000000	 .000000	 .000000	 .989473	 .000000	 .000000	 .009601	 .000000	 .001361	 .000000	 2.00000	 .012008	 .014562	 .005680	 .013234	 .016702	 .039440	 .033292	 .008262	 .013597	 .012847	 .012165	 .025689	 .019629	 .010733	 .018932	 .021205	 .049737	 .040651	 .013782	 .017557	 .016527	 .016432	 180.497	 -46.569	 -24.724	 -32.414	 .117992	 -174.01	 -65.118	 2.19461	 -44.762	 18.6192	 -39.196	 -11.473	 -30.065	 13.1745	 2619.80	214	334	319	303	301	332	333	140	335	126	524	"Wollastonite"	"Jadeite"	"Corundum"	"CaNb2O6"	"Cassiterite"	"Scheelite"	"Manganotantalite"	"Rutile"	"Mn"	"Magnetite"	"Zircon"
"T1"	2	 40.0000	 20.0000	 40.0000	 .000000	315	 .012138	 .000000	 .000000	 .000000	 78.7201	 .000000	 .000000	 .208888	 .000000	 .042019	 .007434	 21.3918	 100.382	 .025967	 .000000	 .000000	 .000000	 99.9439	 .000000	 .000000	 .348437	 .000000	 .054058	 .010042	 -.00001	 100.382	 .021545	 .000000	 .000000	 .000000	 33.0653	 .000000	 .000000	 .217409	 .000000	 .037510	 .004063	 66.6542	 .064611	 .000000	 .000000	 .000000	 99.1587	 .000000	 .000000	 .651984	 .000000	 .112489	 .012184	 .000000	 100.000	 2.00000	O	 .000646	 .000000	 .000000	 .000000	 .992145	 .000000	 .000000	 .006524	 .000000	 .001126	 .000122	 2.00000	 .012021	 .014568	 .005682	 .013238	 .016710	 .039443	 .033295	 .008266	 .013600	 .012849	 .012169	 .025717	 .019637	 .010736	 .018937	 .021216	 .049741	 .040655	 .013788	 .017561	 .016531	 .016438	 69.2940	 -147.41	 -28.629	 -246.31	 .118075	 -53.767	 -29.192	 3.10211	 -34.401	 22.4318	 116.281	 -11.464	 -30.055	 13.1745	 2633.13	214	334	319	303	301	332	333	140	335	126	524	"Wollastonite"	"Jadeite"	"Corundum"	"CaNb2O6"	"Cassiterite"	"Scheelite"	"Manganotantalite"	"Rutile"	"Mn"	"Magnetite"	"Zircon"
"T1"	2	 40.0000	 20.0000	 40.0000	 .000000	316	 .015542	 .008148	 .000000	 .000227	 78.7835	 .000000	 .000000	 .210986	 .000000	 .029372	 .001021	 21.4112	 100.460	 .033251	 .010983	 .000000	 .000325	 100.024	 .000000	 .000000	 .351936	 .000000	 .037787	 .001380	 -.00001	 100.460	 .027562	 .017652	 .000000	 .000122	 33.0594	 .000000	 .000000	 .219377	 .000000	 .026195	 .000558	 66.6491	 .082663	 .026471	 .000000	 .000182	 99.1525	 .000000	 .000000	 .657960	 .000000	 .078564	 .001673	 .000000	 100.000	 2.00000	O	 .000827	 .000530	 .000000	 .000004	 .992043	 .000000	 .000000	 .006583	 .000000	 .000786	 .000017	 2.00000	 .012020	 .014567	 .005682	 .013238	 .016710	 .039443	 .033295	 .008266	 .013600	 .012849	 .012169	 .025716	 .019636	 .010736	 .018937	 .021215	 .049741	 .040655	 .013788	 .017561	 .016531	 .016438	 54.1742	 127.392	 -25.193	 4120.82	 .118026	 -78.004	 -38.630	 3.07427	 -50.018	 31.7353	 841.870	 -11.464	 -30.045	 13.1745	 2643.13	214	334	319	303	301	332	333	140	335	126	524	"Wollastonite"	"Jadeite"	"Corundum"	"CaNb2O6"	"Cassiterite"	"Scheelite"	"Manganotantalite"	"Rutile"	"Mn"	"Magnetite"	"Zircon"
"T1"	2	 40.0000	 20.0000	 40.0000	 .000000	317	 .015060	 .000000	 .000000	 .000000	 78.5851	 .000000	 .000000	 .167089	 .000000	 .027072	 .016919	 21.3298	 100.141	 .032218	 .000000	 .000000	 .000000	 99.7724	 .000000	 .000000	 .278714	 .000000	 .034828	 .022855	  .00000	 100.141	 .026811	 .000000	 .000000	 .000000	 33.1067	 .000000	 .000000	 .174422	 .000000	 .024239	 .009274	 66.6586	 .080413	 .000000	 .000000	 .000000	 99.2959	 .000000	 .000000	 .523140	 .000000	 .072698	 .027816	 .000000	 100.000	 2.00000	O	 .000804	 .000000	 .000000	 .000000	 .993320	 .000000	 .000000	 .005233	 .000000	 .000727	 .000278	 2.00000	 .012028	 .014571	 .005683	 .013240	 .016715	 .039447	 .033299	 .008268	 .013603	 .012851	 .012172	 .025731	 .019642	 .010739	 .018941	 .021222	 .049746	 .040660	 .013792	 .017565	 .016533	 .016441	 55.9398	 -79.846	 -18.133	 -51.113	 .118181	 -38.651	 -37.126	 3.80194	 -326.34	 34.3674	 51.4939	 -11.464	 -30.035	 13.1745	 2653.12	214	334	319	303	301	332	333	140	335	126	524	"Wollastonite"	"Jadeite"	"Corundum"	"CaNb2O6"	"Cassiterite"	"Scheelite"	"Manganotantalite"	"Rutile"	"Mn"	"Magnetite"	"Zircon"
"T1"	2	 40.0000	 20.0000	 40.0000	 .000000	318	 .011426	 .000000	 .000000	 .000000	 78.6504	 .000000	 .000000	 .259730	 .014996	 .038526	 .008791	 21.4099	 100.394	 .024445	 .000000	 .000000	 .000000	 99.8553	 .000000	 .000000	 .433245	 .019364	 .049563	 .011874	 .000004	 100.394	 .020264	 .000000	 .000000	 .000000	 33.0062	 .000000	 .000000	 .270082	 .013596	 .034361	 .004800	 66.6507	 .060762	 .000000	 .000000	 .000000	 98.9712	 .000000	 .000000	 .809857	 .040770	 .103032	 .014393	 .000000	 100.000	 2.00000	O	 .000608	 .000000	 .000000	 .000000	 .990424	 .000000	 .000000	 .008104	 .000408	 .001031	 .000144	 2.00000	 .012010	 .014561	 .005680	 .013233	 .016702	 .039433	 .033286	 .008262	 .013595	 .012845	 .012164	 .025693	 .019627	 .010732	 .018930	 .021205	 .049728	 .040644	 .013781	 .017555	 .016525	 .016431	 73.5197	 -329.14	 -24.542	 -42.088	 .118112	 -84.661	 -46.857	 2.55282	 65.1037	 24.3835	 98.4024	 -11.464	 -30.025	 13.1745	 2663.12	214	334	319	303	301	332	333	140	335	126	524	"Wollastonite"	"Jadeite"	"Corundum"	"CaNb2O6"	"Cassiterite"	"Scheelite"	"Manganotantalite"	"Rutile"	"Mn"	"Magnetite"	"Zircon"
"T1"	2	 40.0000	 20.0000	 40.0000	 .000000	319	 .002542	 .000000	 .000000	 .000000	 78.7966	 .000000	 .000000	 .200014	 .004334	 .035067	 .000000	 21.3922	 100.431	 .005439	 .000000	 .000000	 .000000	 100.041	 .000000	 .000000	 .333634	 .005596	 .045114	 .000000	 .000000	 100.431	 .004512	 .000000	 .000000	 .000000	 33.0972	 .000000	 .000000	 .208171	 .003933	 .031304	 .000000	 66.6549	 .013533	 .000000	 .000000	 .000000	 99.2565	 .000000	 .000000	 .624294	 .011794	 .093878	 .000000	 .000000	 100.000	 2.00000	O	 .000135	 .000000	 .000000	 .000000	 .993090	 .000000	 .000000	 .006246	 .000118	 .000939	 .000000	 2.00000	 .012024	 .014569	 .005683	 .013237	 .016711	 .039440	 .033293	 .008266	 .013600	 .012849	 .012169	 .025724	 .019639	 .010737	 .018936	 .021216	 .049738	 .040653	 .013789	 .017561	 .016530	 .016437	 329.830	 -24.819	 -20.466	 -44.090	 .117998	 -77.309	 -22.301	 3.22622	 222.785	 26.7153	 -52.408	 -11.464	 -30.015	 13.1745	 2673.12	214	334	319	303	301	332	333	140	335	126	524	"Wollastonite"	"Jadeite"	"Corundum"	"CaNb2O6"	"Cassiterite"	"Scheelite"	"Manganotantalite"	"Rutile"	"Mn"	"Magnetite"	"Zircon"
"T1"	2	 40.0000	 20.0000	 40.0000	 .000000	320	 .001430	 .000000	 .000000	 .000000	 78.6593	 .000000	 .000000	 .227470	 .022282	 .036764	 .000000	 21.3780	 100.325	 .003059	 .000000	 .000000	 .000000	 99.8667	 .000000	 .000000	 .379432	 .028771	 .047296	 .000000	 .000002	 100.325	 .002539	 .000000	 .000000	 .000000	 33.0585	 .000000	 .000000	 .236884	 .020231	 .032837	 .000000	 66.6490	 .007614	 .000000	 .000000	 .000000	 99.1230	 .000000	 .000000	 .710274	 .060661	 .098459	 .000000	 .000000	 100.000	 2.00000	O	 .000076	 .000000	 .000000	 .000000	 .992019	 .000000	 .000000	 .007108	 .000607	 .000985	 .000000	 2.00000	 .012016	 .014564	 .005681	 .013233	 .016704	 .039432	 .033285	 .008263	 .013596	 .012845	 .012165	 .025707	 .019632	 .010733	 .018931	 .021208	 .049726	 .040643	 .013783	 .017556	 .016526	 .016432	 585.864	 -33.901	 -19.871	 -54.958	 .118087	 -51.095	 -28.964	 2.87256	 44.1576	 25.5135	 -96.069	 -11.464	 -30.005	 13.1745	 2683.12	214	334	319	303	301	332	333	140	335	126	524	"Wollastonite"	"Jadeite"	"Corundum"	"CaNb2O6"	"Cassiterite"	"Scheelite"	"Manganotantalite"	"Rutile"	"Mn"	"Magnetite"	"Zircon"
"T1"	2	 40.0000	 20.0000	 40.0000	 .000000	321	 .012931	 .000000	 .000000	 .000000	 78.9331	 .000000	 .000000	 .284578	 .000000	 .049234	 .009838	 21.5036	 100.793	 .027665	 .000000	 .000000	 .000000	 100.214	 .000000	 .000000	 .474693	 .000000	 .063339	 .013289	 .000004	 100.793	 .022834	 .000000	 .000000	 .000000	 32.9814	 .000000	 .000000	 .294638	 .000000	 .043720	 .005348	 66.6521	 .068472	 .000000	 .000000	 .000000	 98.9009	 .000000	 .000000	 .883529	 .000000	 .131104	 .016038	 .000000	 100.000	 2.00000	O	 .000685	 .000000	 .000000	 .000000	 .989657	 .000000	 .000000	 .008841	 .000000	 .001312	 .000160	 2.00000	 .012004	 .014557	 .005678	 .013230	 .016698	 .039426	 .033280	 .008259	 .013593	 .012842	 .012161	 .025681	 .019622	 .010729	 .018926	 .021200	 .049719	 .040636	 .013777	 .017551	 .016522	 .016427	 64.9653	 -44.294	 -21.760	 -80.758	 .117883	 -72.657	 -18.074	 2.35526	 -65.163	 19.2545	 87.9837	 -11.464	 -29.995	 13.1745	 2693.12	214	334	319	303	301	332	333	140	335	126	524	"Wollastonite"	"Jadeite"	"Corundum"	"CaNb2O6"	"Cassiterite"	"Scheelite"	"Manganotantalite"	"Rutile"	"Mn"	"Magnetite"	"Zircon"
"T1"	2	 40.0000	 20.0000	 40.0000	 .000000	322	 .008970	 .000000	 .000000	 .000000	 79.0458	 .000000	 .000000	 .429380	 .000000	 .068799	 .002625	 21.6292	 101.185	 .019189	 .000000	 .000000	 .000000	 100.357	 .000000	 .000000	 .716231	 .000000	 .088510	 .003546	 .000000	 101.185	 .015745	 .000000	 .000000	 .000000	 32.8337	 .000000	 .000000	 .441939	 .000000	 .060735	 .001419	 66.6464	 .047205	 .000000	 .000000	 .000000	 98.4414	 .000000	 .000000	 1.32501	 .000000	 .182094	 .004254	 .000000	 100.000	 2.00000	O	 .000472	 .000000	 .000000	 .000000	 .985311	 .000000	 .000000	 .013262	 .000000	 .001823	 .000043	 2.00000	 .011981	 .014545	 .005674	 .013223	 .016684	 .039417	 .033271	 .008252	 .013586	 .012837	 .012153	 .025631	 .019607	 .010721	 .018916	 .021182	 .049708	 .040625	 .013765	 .017543	 .016515	 .016416	 93.3440	 -44.857	 -37.510	 -300.16	 .117808	 -64.258	 -21.913	 1.65651	 -41.658	 14.0036	 327.569	 -11.464	 -29.985	 13.1745	 2703.13	214	334	319	303	301	332	333	140	335	126	524	"Wollastonite"	"Jadeite"	"Corundum"	"CaNb2O6"	"Cassiterite"	"Scheelite"	"Manganotantalite"	"Rutile"	"Mn"	"Magnetite"	"Zircon"
"T1"	2	 40.0000	 20.0000	 40.0000	 .000000	323	 .012524	 .000000	 .000000	 .000975	 78.1650	 .000000	 .000000	 .409016	 .000000	 .097601	 .000000	 21.3899	 100.075	 .026794	 .000000	 .000000	 .001395	 99.2390	 .000000	 .000000	 .682263	 .000000	 .125563	 .000000	 .000000	 100.075	 .022228	 .000000	 .000000	 .000523	 32.8268	 .000000	 .000000	 .425633	 .000000	 .087113	 .000000	 66.6377	 .066626	 .000000	 .000000	 .000784	 98.3957	 .000000	 .000000	 1.27580	 .000000	 .261115	 .000000	 .000000	 100.000	 2.00000	O	 .000667	 .000000	 .000000	 .000016	 .985231	 .000000	 .000000	 .012775	 .000000	 .002615	 .000000	 2.00000	 .011977	 .014543	 .005673	 .013221	 .016681	 .039410	 .033265	 .008250	 .013584	 .012835	 .012152	 .025623	 .019604	 .010720	 .018914	 .021178	 .049700	 .040618	 .013762	 .017540	 .016512	 .016414	 66.9196	 -39.720	 -19.683	 958.617	 .118467	 -43.911	 -36.870	 1.72478	 -90.233	 10.1033	 -126.76	 -11.445	 -29.975	 13.1745	 2724.94	214	334	319	303	301	332	333	140	335	126	524	"Wollastonite"	"Jadeite"	"Corundum"	"CaNb2O6"	"Cassiterite"	"Scheelite"	"Manganotantalite"	"Rutile"	"Mn"	"Magnetite"	"Zircon"
"T1"	2	 40.0000	 20.0000	 40.0000	 .000000	324	 .013721	 .000000	 .000000	 .000000	 79.1979	 .000000	 .000000	 .189760	 .008724	 .042888	 .000000	 21.5098	 100.963	 .029355	 .000000	 .000000	 .000000	 100.550	 .000000	 .000000	 .316530	 .011264	 .055176	 .000000	  .00000	 100.963	 .024221	 .000000	 .000000	 .000000	 33.0821	 .000000	 .000000	 .196409	 .007872	 .038074	 .000000	 66.6514	 .072630	 .000000	 .000000	 .000000	 99.2006	 .000000	 .000000	 .588956	 .023607	 .114171	 .000000	 .000000	 100.000	 2.00000	O	 .000727	 .000000	 .000000	 .000000	 .992690	 .000000	 .000000	 .005894	 .000236	 .001142	 .000000	 2.00000	 .012022	 .014566	 .005682	 .013236	 .016708	 .039436	 .033290	 .008265	 .013598	 .012847	 .012167	 .025720	 .019635	 .010735	 .018934	 .021212	 .049732	 .040649	 .013787	 .017558	 .016528	 .016435	 61.3297	 -33.001	 -18.548	 -123.03	 .117682	 -106.71	 -195.94	 3.38329	 111.188	 21.9893	 -522.71	 -11.464	 -29.965	 13.1745	 2746.76	214	334	319	303	301	332	333	140	335	126	524	"Wollastonite"	"Jadeite"	"Corundum"	"CaNb2O6"	"Cassiterite"	"Scheelite"	"Manganotantalite"	"Rutile"	"Mn"	"Magnetite"	"Zircon"
"T1"	2	 40.0000	 20.0000	 40.0000	 .000000	325	 .010751	 .005091	 .000000	 .000000	 78.6383	 .000000	 .014369	 .285604	 .000000	 .059250	 .000000	 21.4266	 100.440	 .023000	 .006863	 .000000	 .000000	 99.8399	 .000000	 .017546	 .476405	 .000000	 .076225	 .000000	 .000010	 100.440	 .019050	 .011021	 .000000	 .000000	 32.9722	 .000000	 .003952	 .296728	 .000000	 .052798	 .000000	 66.6442	 .057123	 .016524	 .000000	 .000000	 98.8723	 .000000	 .005925	 .889784	 .000000	 .158324	 .000000	 .000000	 100.000	 2.00000	O	 .000572	 .000331	 .000000	 .000000	 .989500	 .000000	 .000119	 .008905	 .000000	 .001584	 .000000	 2.00000	 .012002	 .014553	 .005677	 .013227	 .016694	 .039417	 .033272	 .008257	 .013589	 .012839	 .012159	 .025677	 .019617	 .010726	 .018922	 .021195	 .049708	 .040627	 .013774	 .017547	 .016517	 .016424	 78.0691	 203.052	 -17.482	 -45.717	 .118079	 -53.095	 163.359	 2.34722	 -460.35	 16.1323	 -69.455	 -11.464	 -29.955	 13.1745	 2756.76	214	334	319	303	301	332	333	140	335	126	524	"Wollastonite"	"Jadeite"	"Corundum"	"CaNb2O6"	"Cassiterite"	"Scheelite"	"Manganotantalite"	"Rutile"	"Mn"	"Magnetite"	"Zircon"
"T1"	2	 40.0000	 20.0000	 40.0000	 .000000	326	 .003305	 .000000	 .000000	 .000000	 78.6175	 .000000	 .000000	 .320463	 .000000	 .048485	 .011993	 21.4320	 100.434	 .007071	 .000000	 .000000	 .000000	 99.8136	 .000000	 .000000	 .534552	 .000000	 .062375	 .016200	 -.00001	 100.434	 .005856	 .000000	 .000000	 .000000	 32.9592	 .000000	 .000000	 .332901	 .000000	 .043199	 .006542	 66.6523	 .017561	 .000000	 .000000	 .000000	 98.8350	 .000000	 .000000	 .998271	 .000000	 .129542	 .019617	 .000000	 100.000	 2.00000	O	 .000176	 .000000	 .000000	 .000000	 .988991	 .000000	 .000000	 .009989	 .000000	 .001296	 .000196	 2.00000	 .011996	 .014551	 .005676	 .013224	 .016691	 .039412	 .033268	 .008256	 .013588	 .012838	 .012156	 .025663	 .019614	 .010725	 .018918	 .021191	 .049702	 .040622	 .013771	 .017545	 .016516	 .016420	 253.157	 -100.75	 -17.609	 -96.774	 .118091	 -30.853	 -19.192	 2.12349	 -72.632	 19.5329	 72.2670	 -11.464	 -29.945	 13.1745	 2766.75	214	334	319	303	301	332	333	140	335	126	524	"Wollastonite"	"Jadeite"	"Corundum"	"CaNb2O6"	"Cassiterite"	"Scheelite"	"Manganotantalite"	"Rutile"	"Mn"	"Magnetite"	"Zircon"
"T1"	2	 40.0000	 20.0000	 40.0000	 .000000	327	 .009389	 .000000	 .000000	 .000000	 78.7722	 .000000	 .000000	 .259896	 .000000	 .030723	 .018157	 21.4373	 100.528	 .020087	 .000000	 .000000	 .000000	 100.010	 .000000	 .000000	 .433522	 .000000	 .039525	 .024527	 .000006	 100.528	 .016632	 .000000	 .000000	 .000000	 33.0186	 .000000	 .000000	 .269938	 .000000	 .027369	 .009903	 66.6575	 .049883	 .000000	 .000000	 .000000	 99.0287	 .000000	 .000000	 .809593	 .000000	 .082086	 .029700	 .000000	 100.000	 2.00000	O	 .000499	 .000000	 .000000	 .000000	 .990694	 .000000	 .000000	 .008099	 .000000	 .000821	 .000297	 2.00000	 .012007	 .014556	 .005678	 .013228	 .016698	 .039419	 .033274	 .008260	 .013591	 .012841	 .012160	 .025687	 .019621	 .010728	 .018923	 .021199	 .049711	 .040630	 .013777	 .017550	 .016520	 .016425	 89.3869	 -35.780	 -16.713	 -39.621	 .117977	 -44.896	 -49.833	 2.55066	 -35.515	 30.3571	 47.9839	 -11.464	 -29.935	 13.1745	 2776.75	214	334	319	303	301	332	333	140	335	126	524	"Wollastonite"	"Jadeite"	"Corundum"	"CaNb2O6"	"Cassiterite"	"Scheelite"	"Manganotantalite"	"Rutile"	"Mn"	"Magnetite"	"Zircon"
"T1"	2	 40.0000	 20.0000	 40.0000	 .000000	328	 .003481	 .000000	 .000000	 .000055	 78.8255	 .000000	 .000000	 .261671	 .002862	 .060788	 .007125	 21.4517	 100.613	 .007448	 .000000	 .000000	 .000078	 100.078	 .000000	 .000000	 .436482	 .003695	 .078204	 .009624	  .00000	 100.613	 .006162	 .000000	 .000000	 .000029	 33.0139	 .000000	 .000000	 .271559	 .002589	 .054108	 .003883	 66.6478	 .018474	 .000000	 .000000	 .000044	 98.9856	 .000000	 .000000	 .814215	 .007764	 .162232	 .011642	 .000000	 100.000	 2.00000	O	 .000185	 .000000	 .000000	 .000001	 .990698	 .000000	 .000000	 .008149	 .000078	 .001624	 .000117	 2.00000	 .012004	 .014555	 .005677	 .013226	 .016694	 .039413	 .033269	 .008258	 .013589	 .012839	 .012158	 .025681	 .019619	 .010727	 .018920	 .021195	 .049703	 .040623	 .013774	 .017546	 .016517	 .016423	 240.545	 -31.025	 -24.049	 17094.0	 .117918	 -44.297	 -16.306	 2.53486	 336.579	 15.7441	 121.184	 -11.464	 -29.925	 13.1745	 2786.75	214	334	319	303	301	332	333	140	335	126	524	"Wollastonite"	"Jadeite"	"Corundum"	"CaNb2O6"	"Cassiterite"	"Scheelite"	"Manganotantalite"	"Rutile"	"Mn"	"Magnetite"	"Zircon"
"T1"	2	 40.0000	 20.0000	 40.0000	 .000000	329	 .011453	 .000000	 .000000	 .000000	 78.9069	 .000000	 .000000	 .254153	 .000000	 .040399	 .000000	 21.4685	 100.681	 .024502	 .000000	 .000000	 .000000	 100.181	 .000000	 .000000	 .423943	 .000000	 .051973	 .000000	  .00000	 100.681	 .020257	 .000000	 .000000	 .000000	 33.0255	 .000000	 .000000	 .263578	 .000000	 .035935	 .000000	 66.6547	 .060749	 .000000	 .000000	 .000000	 99.0410	 .000000	 .000000	 .790451	 .000000	 .107766	 .000000	 .000000	 100.000	 2.00000	O	 .000608	 .000000	 .000000	 .000000	 .990944	 .000000	 .000000	 .007909	 .000000	 .001078	 .000000	 2.00000	 .012007	 .014555	 .005677	 .013227	 .016695	 .039415	 .033271	 .008259	 .013590	 .012840	 .012159	 .025688	 .019620	 .010727	 .018922	 .021197	 .049706	 .040626	 .013776	 .017548	 .016518	 .016424	 73.3315	 -37.255	 -16.022	 -50.525	 .117856	 -62.100	 -79.334	 2.60126	 -40.736	 23.2811	 -180.73	 -11.464	 -29.915	 13.1745	 2796.75	214	334	319	303	301	332	333	140	335	126	524	"Wollastonite"	"Jadeite"	"Corundum"	"CaNb2O6"	"Cassiterite"	"Scheelite"	"Manganotantalite"	"Rutile"	"Mn"	"Magnetite"	"Zircon"
"T1"	2	 40.0000	 20.0000	 40.0000	 .000000	330	 .005122	 .000000	 .000000	 .000000	 78.6170	 .000000	 .000000	 .337207	 .004955	 .062875	 .019469	 21.4533	 100.500	 .010958	 .000000	 .000000	 .000000	 99.8130	 .000000	 .000000	 .562481	 .006399	 .080889	 .026299	 .000002	 100.500	 .009065	 .000000	 .000000	 .000000	 32.9235	 .000000	 .000000	 .349916	 .004483	 .055961	 .010609	 66.6465	 .027178	 .000000	 .000000	 .000000	 98.7107	 .000000	 .000000	 1.04911	 .013442	 .167781	 .031807	 .000000	 100.000	 2.00000	O	 .000272	 .000000	 .000000	 .000000	 .988002	 .000000	 .000000	 .010501	 .000135	 .001679	 .000318	 2.00000	 .011991	 .014548	 .005675	 .013223	 .016688	 .039410	 .033266	 .008254	 .013586	 .012836	 .012154	 .025653	 .019610	 .010723	 .018916	 .021187	 .049699	 .040619	 .013768	 .017542	 .016514	 .016417	 163.393	 -230.83	 -18.778	 -1023.4	 .118094	 -44.817	 -46.819	 2.03204	 194.772	 15.2457	 44.7756	 -11.464	 -29.905	 13.1740	 2806.76	214	334	319	303	301	332	333	140	335	126	524	"Wollastonite"	"Jadeite"	"Corundum"	"CaNb2O6"	"Cassiterite"	"Scheelite"	"Manganotantalite"	"Rutile"	"Mn"	"Magnetite"	"Zircon"
"T1"	2	 40.0000	 20.0000	 40.0000	 .000000	331	 .003612	 .000000	 .000000	 .000000	 78.6558	 .000000	 .000000	 .325217	 .005594	 .076377	 .000000	 21.4513	 100.518	 .007728	 .000000	 .000000	 .000000	 99.8621	 .000000	 .000000	 .542482	 .007223	 .098258	 .000000	 .000006	 100.518	 .006393	 .000000	 .000000	 .000000	 32.9408	 .000000	 .000000	 .337486	 .005061	 .067980	 .000000	 66.6423	 .019165	 .000000	 .000000	 .000000	 98.7502	 .000000	 .000000	 1.01172	 .015172	 .203790	 .000000	 .000000	 100.000	 2.00000	O	 .000192	 .000000	 .000000	 .000000	 .988584	 .000000	 .000000	 .010128	 .000152	 .002040	 .000000	 2.00000	 .011992	 .014548	 .005675	 .013222	 .016686	 .039407	 .033263	 .008254	 .013585	 .012835	 .012153	 .025656	 .019611	 .010723	 .018915	 .021185	 .049695	 .040616	 .013767	 .017541	 .016512	 .016417	 231.585	 -47.551	 -25.200	 -852.40	 .118045	 -84.173	 -30.653	 2.09615	 172.653	 12.6911	 -58.849	 -11.464	 -29.895	 13.1740	 2816.76	214	334	319	303	301	332	333	140	335	126	524	"Wollastonite"	"Jadeite"	"Corundum"	"CaNb2O6"	"Cassiterite"	"Scheelite"	"Manganotantalite"	"Rutile"	"Mn"	"Magnetite"	"Zircon"
"T1"	2	 40.0000	 20.0000	 40.0000	 .000000	332	 .000000	 .000000	 .003192	 .000000	 78.6127	 .000000	 .000000	 .282794	 .000000	 .051540	 .010435	 21.4050	 100.366	 .000000	 .000000	 .006032	 .000000	 99.8074	 .000000	 .000000	 .471717	 .000000	 .066306	 .014096	 .000002	 100.366	 .000000	 .000000	 .005894	 .000000	 32.9979	 .000000	 .000000	 .294133	 .000000	 .045978	 .005699	 66.6504	 .000000	 .000000	 .008838	 .000000	 98.9542	 .000000	 .000000	 .882044	 .000000	 .137879	 .017091	 .000000	 100.000	 2.00000	O	 .000000	 .000000	 .000177	 .000000	 .990180	 .000000	 .000000	 .008826	 .000000	 .001380	 .000171	 2.00000	 .012001	 .014551	 .005676	 .013223	 .016690	 .039407	 .033264	 .008256	 .013586	 .012836	 .012155	 .025674	 .019614	 .010724	 .018917	 .021190	 .049696	 .040617	 .013772	 .017543	 .016514	 .016419	 -1087.9	 -35.529	 125.856	 -86.723	 .118065	 -92.041	 -175.12	 2.36720	 -42.527	 18.4208	 82.9453	 -11.464	 -29.885	 13.1740	 2826.76	214	334	319	303	301	332	333	140	335	126	524	"Wollastonite"	"Jadeite"	"Corundum"	"CaNb2O6"	"Cassiterite"	"Scheelite"	"Manganotantalite"	"Rutile"	"Mn"	"Magnetite"	"Zircon"
"T1"	2	 40.0000	 20.0000	 40.0000	 .000000	333	 .030342	 .000000	 .581156	 .000000	 78.7519	 .000000	 .000000	 .247203	 .000000	 .035291	 .015673	 21.9645	 101.626	 .064912	 .000000	 1.09808	 .000000	 99.9841	 .000000	 .000000	 .412349	 .000000	 .045402	 .021171	 .000002	 101.626	 .052318	 .000000	 1.04310	 .000000	 32.1331	 .000000	 .000000	 .249934	 .000000	 .030603	 .008321	 66.4826	 .158561	 .000000	 1.58065	 .000000	 97.3854	 .000000	 .000000	 .757470	 .000000	 .092749	 .025218	 .000000	 100.000	 2.00000	O	 .001574	 .000000	 .031380	 .000000	 .966662	 .000000	 .000000	 .007519	 .000000	 .000921	 .000250	 2.00000	 .011891	 .014458	 .005646	 .013204	 .016630	 .039352	 .033207	 .008221	 .013546	 .012803	 .012132	 .025439	 .019489	 .010668	 .018890	 .021114	 .049626	 .040547	 .013713	 .017490	 .016470	 .016388	 27.5913	 -29.613	 1.05037	 -91.993	 .118083	 -70.200	 -22.407	 2.65623	 -92.992	 26.4610	 55.3565	 -11.464	 -29.875	 13.1740	 2836.76	214	334	319	303	301	332	333	140	335	126	524	"Wollastonite"	"Jadeite"	"Corundum"	"CaNb2O6"	"Cassiterite"	"Scheelite"	"Manganotantalite"	"Rutile"	"Mn"	"Magnetite"	"Zircon"
"T1"	2	 40.0000	 20.0000	 40.0000	 .000000	334	 .260169	 .108787	 5.65922	 .000000	 75.6026	 .000830	 .000000	 .281282	 .000000	 .034662	 .006197	 25.9515	 107.905	 .556595	 .146643	 10.6930	 .000000	 95.9859	 .001047	 .000000	 .469194	 .000000	 .044592	 .008371	 .000004	 107.905	 .372133	 .190095	 8.42587	 .000000	 25.5891	 .000181	 .000000	 .235905	 .000000	 .024934	 .002729	 65.1591	 1.21879	 .311295	 13.7980	 .000000	 83.8081	 .000594	 .000000	 .772625	 .000000	 .081661	 .008938	 .000000	 100.000	 2.00000	O	 .011422	 .005835	 .258625	 .000000	 .785435	 .000006	 .000000	 .007241	 .000000	 .000765	 .000084	 2.00000	 .010881	 .013611	 .005377	 .012984	 .016043	 .038707	 .032577	 .007888	 .013146	 .012463	 .011880	 .023279	 .018347	 .010160	 .018574	 .020369	 .048813	 .039779	 .013158	 .016975	 .016034	 .016048	 3.21856	 9.84860	 .258854	 -142.57	 .121338	 3281.46	 -177.14	 2.29576	 -76.361	 26.2629	 136.086	 -11.464	 -29.865	 13.1740	 2846.75	214	334	319	303	301	332	333	140	335	126	524	"Wollastonite"	"Jadeite"	"Corundum"	"CaNb2O6"	"Cassiterite"	"Scheelite"	"Manganotantalite"	"Rutile"	"Mn"	"Magnetite"	"Zircon"
"T1"	2	 40.0000	 20.0000	 40.0000	 .000000	335	 .020149	 .000000	 .034044	 .000000	 78.9207	 .000000	 .000000	 .273138	 .000000	 .046524	 .005941	 21.5289	 100.829	 .043107	 .000000	 .064325	 .000000	 100.198	 .000000	 .000000	 .455610	 .000000	 .059853	 .008025	  .00000	 100.829	 .035532	 .000000	 .062491	 .000000	 32.9326	 .000000	 .000000	 .282420	 .000000	 .041260	 .003226	 66.6425	 .106619	 .000000	 .093756	 .000000	 98.8187	 .000000	 .000000	 .847440	 .000000	 .123805	 .009679	 .000000	 100.000	 2.00000	O	 .001066	 .000000	 .001875	 .000000	 .988335	 .000000	 .000000	 .008476	 .000000	 .001238	 .000097	 2.00000	 .011992	 .014544	 .005674	 .013222	 .016686	 .039403	 .033260	 .008254	 .013583	 .012834	 .012154	 .025656	 .019605	 .010720	 .018915	 .021185	 .049691	 .040613	 .013767	 .017539	 .016511	 .016417	 41.7552	 -55.027	 12.2069	 -48.179	 .117839	 -93.503	 -51.505	 2.43985	 -24.117	 20.3154	 145.144	 -11.464	 -29.855	 13.1740	 2856.86	214	334	319	303	301	332	333	140	335	126	524	"Wollastonite"	"Jadeite"	"Corundum"	"CaNb2O6"	"Cassiterite"	"Scheelite"	"Manganotantalite"	"Rutile"	"Mn"	"Magnetite"	"Zircon"
"T1"	2	 40.0000	 20.0000	 40.0000	 .000000	336	 .002737	 .000000	 .000000	 .000000	 78.2581	 .000000	 .000000	 .364319	 .000000	 .061701	 .017150	 21.3694	 100.073	 .005856	 .000000	 .000000	 .000000	 99.3573	 .000000	 .000000	 .607706	 .000000	 .079378	 .023167	  .00000	 100.073	 .004864	 .000000	 .000000	 .000000	 32.9028	 .000000	 .000000	 .379546	 .000000	 .055133	 .009382	 66.6483	 .014583	 .000000	 .000000	 .000000	 98.6540	 .000000	 .000000	 1.13801	 .000000	 .165308	 .028131	 .000000	 100.000	 2.00000	O	 .000146	 .000000	 .000000	 .000000	 .987356	 .000000	 .000000	 .011390	 .000000	 .001654	 .000282	 2.00000	 .011983	 .014542	 .005673	 .013218	 .016681	 .039397	 .033254	 .008250	 .013581	 .012832	 .012149	 .025636	 .019603	 .010718	 .018909	 .021178	 .049683	 .040605	 .013762	 .017537	 .016508	 .016411	 305.312	 -54.321	 -41.260	 -366.92	 .118337	 -44.129	 -19.992	 1.90149	 -49.856	 15.5157	 50.7175	 -11.464	 -29.845	 13.1740	 2866.75	214	334	319	303	301	332	333	140	335	126	524	"Wollastonite"	"Jadeite"	"Corundum"	"CaNb2O6"	"Cassiterite"	"Scheelite"	"Manganotantalite"	"Rutile"	"Mn"	"Magnetite"	"Zircon"
