Repository: orthospar/MinorElements-Cassiterite

# MinorElements-Cassiterite
EPMA data and R code for generation of figures in "Systematic trends in the substitution mechanisms of minor elements in cassiterite", submitted for publication in the Australian Journal of Earth Sciences.

# Data Availability
The final cleaned and organised dataset is available above (cassiterite_EPMA.csv) and as a supplementary file hosted by AJES.

File: Data/170609/170609_recalc.dat (part 9 of 41)
LOVOLT"	" CURRENT"	"BEAMSIZE"	"    LINE"	"  Si WT%"	"  Na WT%"	"  Al WT%"	"  Nb WT%"	"  Sn WT%"	"   W WT%"	"  Ta WT%"	"  Ti WT%"	"  Mn WT%"	"  Fe WT%"	"  Zr WT%"	"   O WT%"	"   TOTAL"	"    SiO2"	"    Na2O"	"   Al2O3"	"   Nb2O5"	"    SnO2"	"     WO3"	"   Ta2O5"	"    TiO2"	"     MnO"	"     FeO"	"    ZrO2"	"       O"	"   TOTAL"	"  Si AT%"	"  Na AT%"	"  Al AT%"	"  Nb AT%"	"  Sn AT%"	"   W AT%"	"  Ta AT%"	"  Ti AT%"	"  Mn AT%"	"  Fe AT%"	"  Zr AT%"	"   O AT%"	"Si OXMOL%"	"Na OXMOL%"	"Al OXMOL%"	"Nb OXMOL%"	"Sn OXMOL%"	"W OXMOL%"	"Ta OXMOL%"	"Ti OXMOL%"	"Mn OXMOL%"	"Fe OXMOL%"	"Zr OXMOL%"	"O OXMOL%"	"   TOTAL"	" FORMULA"	"   BASIS"	"Si FORMULA"	"Na FORMULA"	"Al FORMULA"	"Nb FORMULA"	"Sn FORMULA"	"W FORMULA"	"Ta FORMULA"	"Ti FORMULA"	"Mn FORMULA"	"Fe FORMULA"	"Zr FORMULA"	"O FORMULA"	"Si CDL99"	"Na CDL99"	"Al CDL99"	"Nb CDL99"	"Sn CDL99"	" W CDL99"	"Ta CDL99"	"Ti CDL99"	"Mn CDL99"	"Fe CDL99"	"Zr CDL99"	"SiO2 CDL99"	"Na2O CDL99"	"Al2O3 CDL99"	"Nb2O5 CDL99"	"SnO2 CDL99"	"WO3 CDL99"	"Ta2O5 CDL99"	"TiO2 CDL99"	"MnO CDL99"	"FeO CDL99"	"ZrO2 CDL99"	"Si %ERR "	"Na %ERR "	"Al %ERR "	"Nb %ERR "	"Sn %ERR "	" W %ERR "	"Ta %ERR "	"Ti %ERR "	"Mn %ERR "	"Fe %ERR "	"Zr %ERR "	"   X-POS"	"   Y-POS"	"   Z-POS"	" RELDIST"	"Si STD_NUM"	"Na STD_NUM"	"Al STD_NUM"	"Nb STD_NUM"	"Sn STD_NUM"	"W STD_NUM"	"Ta STD_NUM"	"Ti STD_NUM"	"Mn STD_NUM"	"Fe STD_NUM"	"Zr STD_NUM"	"Si STD_NAM"	"Na STD_NAM"	"Al STD_NAM"	"Nb STD_NAM"	"Sn STD_NAM"	"W STD_NAM"	"Ta STD_NAM"	"Ti STD_NAM"	"Mn STD_NAM"	"Fe STD_NAM"	"Zr STD_NAM"
"T1"	2	 40.0000	 20.0000	 40.0000	 .000000	337	 .000000	 .000000	 .000000	 .000000	 78.3931	 .000000	 .000000	 .482475	 .000000	 .074139	 .008122	 21.4820	 100.440	 .000000	 .000000	 .000000	 .000000	 99.5286	 .000000	 .000000	 .804797	 .000000	 .095380	 .010971	  .00000	 100.440	 .000000	 .000000	 .000000	 .000000	 32.7850	 .000000	 .000000	 .499978	 .000000	 .065896	 .004420	 66.6447	 .000000	 .000000	 .000000	 .000000	 98.2903	 .000000	 .000000	 1.49895	 .000000	 .197558	 .013250	 .000000	 100.000	 2.00000	O	 .000000	 .000000	 .000000	 .000000	 .983874	 .000000	 .000000	 .015004	 .000000	 .001978	 .000133	 2.00000	 .011961	 .014528	 .005668	 .013208	 .016664	 .039377	 .033236	 .008242	 .013571	 .012823	 .012139	 .025588	 .019583	 .010709	 .018894	 .021156	 .049657	 .040583	 .013748	 .017524	 .016497	 .016397	 -2585.1	 -19.834	 -18.150	 -65.502	 .118200	 -47.822	 -29.498	 1.50280	 -72.327	 13.0390	 106.230	 -11.464	 -29.835	 13.1740	 2876.75	214	334	319	303	301	332	333	140	335	126	524	"Wollastonite"	"Jadeite"	"Corundum"	"CaNb2O6"	"Cassiterite"	"Scheelite"	"Manganotantalite"	"Rutile"	"Mn"	"Magnetite"	"Zircon"
"T1"	2	 40.0000	 20.0000	 40.0000	 .000000	338	 .028043	 .010072	 .000000	 .000000	 78.2382	 .000000	 .000000	 .372986	 .000000	 .073548	 .006029	 21.4016	 100.131	 .059994	 .013576	 .000000	 .000000	 99.3320	 .000000	 .000000	 .622162	 .000000	 .094620	 .008144	 .000000	 100.131	 .049740	 .021824	 .000000	 .000000	 32.8378	 .000000	 .000000	 .387905	 .000000	 .065606	 .003293	 66.6339	 .149122	 .032714	 .000000	 .000000	 98.4487	 .000000	 .000000	 1.16295	 .000000	 .196688	 .009871	 .000000	 100.000	 2.00000	O	 .001493	 .000655	 .000000	 .000000	 .985617	 .000000	 .000000	 .011643	 .000000	 .001969	 .000099	 2.00000	 .011972	 .014534	 .005670	 .013215	 .016673	 .039388	 .033246	 .008247	 .013576	 .012828	 .012146	 .025613	 .019592	 .010714	 .018904	 .021169	 .049672	 .040596	 .013756	 .017530	 .016503	 .016406	 30.0357	 103.033	 -22.495	 -136.55	 .118342	 -56.857	 -1158.9	 1.86319	 -92.292	 13.1414	 142.944	 -11.464	 -29.825	 13.1740	 2886.76	214	334	319	303	301	332	333	140	335	126	524	"Wollastonite"	"Jadeite"	"Corundum"	"CaNb2O6"	"Cassiterite"	"Scheelite"	"Manganotantalite"	"Rutile"	"Mn"	"Magnetite"	"Zircon"
"T1"	2	 40.0000	 20.0000	 40.0000	 .000000	339	 .006858	 .012132	 .000000	 .000000	 78.6772	 .000000	 .000000	 .350677	 .000000	 .052697	 .002484	 21.4744	 100.577	 .014671	 .016354	 .000000	 .000000	 99.8893	 .000000	 .000000	 .584950	 .000000	 .067794	 .003356	 .000002	 100.577	 .012123	 .026201	 .000000	 .000000	 32.9120	 .000000	 .000000	 .363490	 .000000	 .046850	 .001352	 66.6380	 .036352	 .039283	 .000000	 .000000	 98.6899	 .000000	 .000000	 1.08996	 .000000	 .140483	 .004055	 .000000	 100.000	 2.00000	O	 .000364	 .000786	 .000000	 .000000	 .987787	 .000000	 .000000	 .010909	 .000000	 .001406	 .000041	 2.00000	 .011985	 .014541	 .005673	 .013217	 .016679	 .039394	 .033252	 .008250	 .013580	 .012831	 .012149	 .025639	 .019601	 .010718	 .018908	 .021176	 .049679	 .040603	 .013762	 .017535	 .016507	 .016411	 122.047	 85.7500	 -24.356	 -45.607	 .118000	 -55.992	 -37.213	 1.96421	 -329.11	 18.0270	 345.971	 -11.464	 -29.815	 13.1740	 2896.76	214	334	319	303	301	332	333	140	335	126	524	"Wollastonite"	"Jadeite"	"Corundum"	"CaNb2O6"	"Cassiterite"	"Scheelite"	"Manganotantalite"	"Rutile"	"Mn"	"Magnetite"	"Zircon"
"T1"	2	 40.0000	 20.0000	 40.0000	 .000000	340	 .009588	 .000000	 .000000	 .000000	 78.3181	 .000000	 .000000	 .340152	 .008906	 .057314	 .000000	 21.3725	 100.107	 .020512	 .000000	 .000000	 .000000	 99.4334	 .000000	 .000000	 .567394	 .011499	 .073734	 .000000	 .000004	 100.107	 .017033	 .000000	 .000000	 .000000	 32.9225	 .000000	 .000000	 .354309	 .008088	 .051204	 .000000	 66.6469	 .051067	 .000000	 .000000	 .000000	 98.7089	 .000000	 .000000	 1.06230	 .024249	 .153522	 .000000	 .000000	 100.000	 2.00000	O	 .000511	 .000000	 .000000	 .000000	 .987967	 .000000	 .000000	 .010632	 .000243	 .001537	 .000000	 2.00000	 .011984	 .014541	 .005672	 .013216	 .016678	 .039390	 .033248	 .008249	 .013579	 .012830	 .012148	 .025638	 .019600	 .010717	 .018906	 .021175	 .049674	 .040598	 .013761	 .017533	 .016505	 .016409	 87.3755	 -134.88	 -16.805	 -90.150	 .118259	 -74.587	 -31.679	 2.01591	 108.786	 16.6383	 -83.859	 -11.464	 -29.805	 13.1740	 2906.85	214	334	319	303	301	332	333	140	335	126	524	"Wollastonite"	"Jadeite"	"Corundum"	"CaNb2O6"	"Cassiterite"	"Scheelite"	"Manganotantalite"	"Rutile"	"Mn"	"Magnetite"	"Zircon"
"T1"	2	 40.0000	 20.0000	 40.0000	 .000000	341	 .009097	 .000000	 .000000	 .000000	 78.1525	 .000000	 .000000	 .311853	 .001152	 .053851	 .019202	 21.3119	 99.8595	 .019461	 .000000	 .000000	 .000000	 99.2232	 .000000	 .000000	 .520189	 .001487	 .069279	 .025938	 -.00001	 99.8595	 .016207	 .000000	 .000000	 .000000	 32.9480	 .000000	 .000000	 .325772	 .001049	 .048249	 .010533	 66.6502	 .048597	 .000000	 .000000	 .000000	 98.7952	 .000000	 .000000	 .976835	 .003146	 .144676	 .031584	 .000000	 100.000	 2.00000	O	 .000486	 .000000	 .000000	 .000000	 .988682	 .000000	 .000000	 .009776	 .000031	 .001448	 .000316	 2.00000	 .011988	 .014542	 .005673	 .013218	 .016682	 .039392	 .033250	 .008251	 .013580	 .012831	 .012149	 .025647	 .019603	 .010718	 .018908	 .021179	 .049676	 .040600	 .013763	 .017536	 .016507	 .016411	 92.1135	 -229.44	 -20.513	 -280.74	 .118392	 -79.887	 -19.197	 2.17290	 834.104	 17.6581	 45.3723	 -11.464	 -29.795	 13.1740	 2916.85	214	334	319	303	301	332	333	140	335	126	524	"Wollastonite"	"Jadeite"	"Corundum"	"CaNb2O6"	"Cassiterite"	"Scheelite"	"Manganotantalite"	"Rutile"	"Mn"	"Magnetite"	"Zircon"
"T1"	2	 40.0000	 20.0000	 40.0000	 .000000	342	 .000000	 .000000	 .000000	 .000000	 78.6248	 .000000	 .000000	 .268580	 .000000	 .042799	 .016836	 21.3956	 100.349	 .000000	 .000000	 .000000	 .000000	 99.8229	 .000000	 .000000	 .448007	 .000000	 .055061	 .022742	 .000002	 100.349	 .000000	 .000000	 .000000	 .000000	 33.0192	 .000000	 .000000	 .279485	 .000000	 .038200	 .009200	 66.6539	 .000000	 .000000	 .000000	 .000000	 99.0197	 .000000	 .000000	 .838135	 .000000	 .114555	 .027588	 .000000	 100.000	 2.00000	O	 .000000	 .000000	 .000000	 .000000	 .990765	 .000000	 .000000	 .008386	 .000000	 .001146	 .000276	 2.00000	 .011999	 .014547	 .005674	 .013219	 .016687	 .039394	 .033253	 .008254	 .013583	 .012833	 .012152	 .025671	 .019609	 .010721	 .018911	 .021185	 .049679	 .040604	 .013768	 .017538	 .016509	 .016414	 -451.43	 -123.18	 -20.918	 -123.65	 .118013	 -36.709	 -62.928	 2.47618	 -114.61	 22.0095	 51.6610	 -11.464	 -29.785	 13.1740	 2926.86	214	334	319	303	301	332	333	140	335	126	524	"Wollastonite"	"Jadeite"	"Corundum"	"CaNb2O6"	"Cassiterite"	"Scheelite"	"Manganotantalite"	"Rutile"	"Mn"	"Magnetite"	"Zircon"
"T1"	2	 40.0000	 20.0000	 40.0000	 .000000	343	 .000714	 .000000	 .000000	 .000000	 78.6896	 .000000	 .000000	 .246386	 .000000	 .042388	 .012238	 21.3974	 100.389	 .001527	 .000000	 .000000	 .000000	 99.9051	 .000000	 .000000	 .410987	 .000000	 .054532	 .016531	 .000002	 100.389	 .001266	 .000000	 .000000	 .000000	 33.0438	 .000000	 .000000	 .256370	 .000000	 .037830	 .006687	 66.6541	 .003798	 .000000	 .000000	 .000000	 99.0939	 .000000	 .000000	 .768820	 .000000	 .113446	 .020053	 .000000	 100.000	 2.00000	O	 .000038	 .000000	 .000000	 .000000	 .991501	 .000000	 .000000	 .007693	 .000000	 .001135	 .000201	 2.00000	 .012002	 .014548	 .005674	 .013219	 .016687	 .039391	 .033251	 .008254	 .013582	 .012832	 .012152	 .025677	 .019610	 .010722	 .018911	 .021186	 .049676	 .040602	 .013769	 .017538	 .016509	 .016414	 1171.95	 -30.501	 -22.109	 -60.431	 .117948	 -40.604	 -90.759	 2.67235	 -105.09	 22.2141	 70.8082	 -11.464	 -29.775	 13.1740	 2936.86	214	334	319	303	301	332	333	140	335	126	524	"Wollastonite"	"Jadeite"	"Corundum"	"CaNb2O6"	"Cassiterite"	"Scheelite"	"Manganotantalite"	"Rutile"	"Mn"	"Magnetite"	"Zircon"
"T1"	2	 40.0000	 20.0000	 40.0000	 .000000	344	 .000000	 .000000	 .000000	 .000000	 78.5533	 .000000	 .000000	 .262028	 .006474	 .044353	 .004354	 21.3699	 100.240	 .000000	 .000000	 .000000	 .000000	 99.7320	 .000000	 .000000	 .437077	 .008360	 .057060	 .005882	 -.00001	 100.240	 .000000	 .000000	 .000000	 .000000	 33.0276	 .000000	 .000000	 .272985	 .005881	 .039632	 .002382	 66.6515	 .000000	 .000000	 .000000	 .000000	 99.0378	 .000000	 .000000	 .818583	 .017635	 .118843	 .007143	 .000000	 100.000	 2.00000	O	 .000000	 .000000	 .000000	 .000000	 .991054	 .000000	 .000000	 .008191	 .000176	 .001189	 .000071	 2.00000	 .011997	 .014545	 .005673	 .013217	 .016682	 .039384	 .033245	 .008252	 .013579	 .012830	 .012149	 .025667	 .019606	 .010719	 .018907	 .021180	 .049667	 .040594	 .013765	 .017534	 .016505	 .016411	 -120.37	 -613.20	 -17.845	 -119.33	 .118035	 -65.195	 -25.965	 2.53008	 149.250	 21.2623	 197.707	 -11.464	 -29.765	 13.1740	 2946.75	214	334	319	303	301	332	333	140	335	126	524	"Wollastonite"	"Jadeite"	"Corundum"	"CaNb2O6"	"Cassiterite"	"Scheelite"	"Manganotantalite"	"Rutile"	"Mn"	"Magnetite"	"Zircon"
"T1"	2	 40.0000	 20.0000	 40.0000	 .000000	345	 .009216	 .000000	 .000000	 .000000	 78.8388	 .000000	 .000000	 .252788	 .000000	 .038772	 .005312	 21.4481	 100.593	 .019717	 .000000	 .000000	 .000000	 100.095	 .000000	 .000000	 .421665	 .000000	 .049880	 .007175	 .000004	 100.593	 .016317	 .000000	 .000000	 .000000	 33.0287	 .000000	 .000000	 .262414	 .000000	 .034521	 .002896	 66.6552	 .048933	 .000000	 .000000	 .000000	 99.0519	 .000000	 .000000	 .786969	 .000000	 .103526	 .008684	 .000000	 100.000	 2.00000	O	 .000490	 .000000	 .000000	 .000000	 .991032	 .000000	 .000000	 .007874	 .000000	 .001036	 .000087	 2.00000	 .011996	 .014543	 .005672	 .013215	 .016681	 .039380	 .033241	 .008251	 .013578	 .012828	 .012148	 .025664	 .019603	 .010718	 .018905	 .021178	 .049661	 .040590	 .013764	 .017532	 .016504	 .016410	 90.9808	 -8352.5	 -19.567	 -76.778	 .117805	 -34.018	 -20.010	 2.61144	 -100.20	 24.2027	 162.178	 -11.464	 -29.755	 13.1740	 2956.75	214	334	319	303	301	332	333	140	335	126	524	"Wollastonite"	"Jadeite"	"Corundum"	"CaNb2O6"	"Cassiterite"	"Scheelite"	"Manganotantalite"	"Rutile"	"Mn"	"Magnetite"	"Zircon"
"T1"	2	 40.0000	 20.0000	 40.0000	 .000000	346	 .010414	 .000000	 .000000	 .006917	 78.6423	 .000000	 .000000	 .216360	 .000000	 .038137	 .000983	 21.3734	 100.289	 .022280	 .000000	 .000000	 .009895	 99.8450	 .000000	 .000000	 .360901	 .000000	 .049063	 .001328	 .000004	 100.289	 .018502	 .000000	 .000000	 .003715	 33.0619	 .000000	 .000000	 .225386	 .000000	 .034075	 .000538	 66.6559	 .055491	 .000000	 .000000	 .005571	 99.1592	 .000000	 .000000	 .675977	 .000000	 .102197	 .001612	 .000000	 100.000	 2.00000	O	 .000555	 .000000	 .000000	 .000111	 .992016	 .000000	 .000000	 .006763	 .000000	 .001022	 .000016	 2.00000	 .012003	 .014547	 .005674	 .013219	 .016687	 .039388	 .033249	 .008254	 .013582	 .012832	 .012152	 .025680	 .019610	 .010721	 .018911	 .021186	 .049672	 .040599	 .013769	 .017537	 .016508	 .016415	 80.5985	 -34.475	 -17.945	 135.738	 .117971	 -58.805	 -23.835	 3.00132	 -168.51	 24.5976	 873.782	 -11.464	 -29.745	 13.1740	 2966.75	214	334	319	303	301	332	333	140	335	126	524	"Wollastonite"	"Jadeite"	"Corundum"	"CaNb2O6"	"Cassiterite"	"Scheelite"	"Manganotantalite"	"Rutile"	"Mn"	"Magnetite"	"Zircon"
"T1"	2	 40.0000	 20.0000	 40.0000	 .000000	347	 .000000	 .000000	 .000000	 .002442	 78.7092	 .000000	 .000000	 .247139	 .000000	 .045158	 .000000	 21.3999	 100.404	 .000000	 .000000	 .000000	 .003493	 99.9300	 .000000	 .000000	 .412242	 .000000	 .058096	 .000000	  .00000	 100.404	 .000000	 .000000	 .000000	 .001310	 33.0478	 .000000	 .000000	 .257121	 .000000	 .040297	 .000000	 66.6535	 .000000	 .000000	 .000000	 .001964	 99.1061	 .000000	 .000000	 .771071	 .000000	 .120844	 .000000	 .000000	 100.000	 2.00000	O	 .000000	 .000000	 .000000	 .000039	 .991631	 .000000	 .000000	 .007715	 .000000	 .001209	 .000000	 2.00000	 .012003	 .014548	 .005675	 .013219	 .016687	 .039391	 .033251	 .008254	 .013582	 .012832	 .012152	 .025678	 .019611	 .010722	 .018911	 .021185	 .049676	 .040602	 .013769	 .017538	 .016509	 .016415	 -231.27	 -34.949	 -18.581	 383.228	 .117931	 -61.469	 -31.959	 2.66515	 -243.23	 20.9017	 -81.102	 -11.464	 -29.735	 13.1740	 2976.76	214	334	319	303	301	332	333	140	335	126	524	"Wollastonite"	"Jadeite"	"Corundum"	"CaNb2O6"	"Cassiterite"	"Scheelite"	"Manganotantalite"	"Rutile"	"Mn"	"Magnetite"	"Zircon"
"T1"	2	 40.0000	 20.0000	 40.0000	 .000000	348	 .000701	 .014669	 .000000	 .000000	 78.6580	 .000000	 .000000	 .279770	 .010479	 .052079	 .000000	 21.4177	 100.433	 .001501	 .019774	 .000000	 .000000	 99.8649	 .000000	 .000000	 .466673	 .013530	 .066999	 .000000	 .000002	 100.433	 .001243	 .031762	 .000000	 .000000	 32.9882	 .000000	 .000000	 .290734	 .009494	 .046418	 .000000	 66.6322	 .003728	 .047616	 .000000	 .000000	 98.9093	 .000000	 .000000	 .871716	 .028467	 .139178	 .000000	 .000000	 100.000	 2.00000	O	 .000037	 .000953	 .000000	 .000000	 .990159	 .000000	 .000000	 .008727	 .000285	 .001393	 .000000	 2.00000	 .011993	 .014543	 .005673	 .013216	 .016681	 .039386	 .033246	 .008251	 .013579	 .012829	 .012149	 .025658	 .019603	 .010719	 .018907	 .021178	 .049669	 .040595	 .013763	 .017533	 .016505	 .016410	 1191.44	 71.1052	 -20.592	 -265.61	 .117970	 -129.04	 -31.121	 2.38824	 92.6113	 18.2286	 -2765.7	 -11.464	 -29.725	 13.1740	 2986.85	214	334	319	303	301	332	333	140	335	126	524	"Wollastonite"	"Jadeite"	"Corundum"	"CaNb2O6"	"Cassiterite"	"Scheelite"	"Manganotantalite"	"Rutile"	"Mn"	"Magnetite"	"Zircon"
"T1"	2	 40.0000	 20.0000	 40.0000	 .000000	349	 .007798	 .000000	 .000000	 .000000	 78.5881	 .000000	 .000000	 .263592	 .000000	 .056355	 .013252	 21.3939	 100.323	 .016682	 .000000	 .000000	 .000000	 99.7763	 .000000	 .000000	 .439688	 .000000	 .072500	 .017901	  .00000	 100.323	 .013839	 .000000	 .000000	 .000000	 33.0044	 .000000	 .000000	 .274301	 .000000	 .050299	 .007241	 66.6499	 .041496	 .000000	 .000000	 .000000	 98.9635	 .000000	 .000000	 .822488	 .000000	 .150822	 .021713	 .000000	 100.000	 2.00000	O	 .000415	 .000000	 .000000	 .000000	 .990382	 .000000	 .000000	 .008231	 .000000	 .001509	 .000217	 2.00000	 .011995	 .014544	 .005673	 .013218	 .016683	 .039388	 .033248	 .008252	 .013580	 .012830	 .012150	 .025663	 .019605	 .010719	 .018908	 .021181	 .049671	 .040597	 .013765	 .017535	 .016506	 .016412	 107.472	 -151.39	 -18.119	 -10616.	 .118027	 -55.325	 -31.209	 2.51691	 -82.294	 16.9081	 65.4349	 -11.464	 -29.715	 13.1740	 2996.85	214	334	319	303	301	332	333	140	335	126	524	"Wollastonite"	"Jadeite"	"Corundum"	"CaNb2O6"	"Cassiterite"	"Scheelite"	"Manganotantalite"	"Rutile"	"Mn"	"Magnetite"	"Zircon"
"T1"	2	 40.0000	 20.0000	 40.0000	 .000000	350	 .007235	 .000000	 .000000	 .000000	 78.6750	 .000000	 .000000	 .218175	 .006530	 .044332	 .000000	 21.3802	 100.331	 .015478	 .000000	 .000000	 .000000	 99.8866	 .000000	 .000000	 .363928	 .008432	 .057033	 .000000	 .000002	 100.331	 .012849	 .000000	 .000000	 .000000	 33.0630	 .000000	 .000000	 .227189	 .005929	 .039594	 .000000	 66.6515	 .038529	 .000000	 .000000	 .000000	 99.1437	 .000000	 .000000	 .681257	 .017779	 .118729	 .000000	 .000000	 100.000	 2.00000	O	 .000386	 .000000	 .000000	 .000000	 .992114	 .000000	 .000000	 .006817	 .000178	 .001188	 .000000	 2.00000	 .012005	 .014550	 .005675	 .013221	 .016688	 .039393	 .033253	 .008255	 .013583	 .012833	 .012153	 .025683	 .019613	 .010723	 .018913	 .021188	 .049678	 .040604	 .013770	 .017539	 .016510	 .016417	 115.902	 -53.505	 -22.049	 -186.28	 .117958	 -53.900	 -34.381	 2.97917	 148.017	 21.2773	 -92.047	 -11.464	 -29.705	 13.1740	 3006.86	214	334	319	303	301	332	333	140	335	126	524	"Wollastonite"	"Jadeite"	"Corundum"	"CaNb2O6"	"Cassiterite"	"Scheelite"	"Manganotantalite"	"Rutile"	"Mn"	"Magnetite"	"Zircon"
"T1"	2	 40.0000	 20.0000	 40.0000	 .000000	351	 .020214	 .000000	 .000000	 .000000	 78.3205	 .000000	 .000000	 .260553	 .035732	 .045449	 .027021	 21.3460	 100.056	 .043245	 .000000	 .000000	 .000000	 99.4365	 .000000	 .000000	 .434618	 .046139	 .058470	 .036499	  .00000	 100.056	 .035951	 .000000	 .000000	 .000000	 32.9621	 .000000	 .000000	 .271715	 .032489	 .040652	 .014796	 66.6423	 .107774	 .000000	 .000000	 .000000	 98.8141	 .000000	 .000000	 .814550	 .097397	 .121866	 .044357	 .000000	 100.000	 2.00000	O	 .001079	 .000000	 .000000	 .000000	 .989225	 .000000	 .000000	 .008154	 .000975	 .001220	 .000444	 2.00000	 .011988	 .014540	 .005672	 .013216	 .016680	 .039384	 .033244	 .008250	 .013578	 .012828	 .012148	 .025648	 .019600	 .010717	 .018906	 .021177	 .049667	 .040593	 .013761	 .017532	 .016504	 .016410	 41.6137	 -46.822	 -19.852	 -151.47	 .118238	 -80.515	 -41.539	 2.54225	 27.8827	 20.7673	 32.4399	 -11.464	 -29.695	 13.1740	 3016.86	214	334	319	303	301	332	333	140	335	126	524	"Wollastonite"	"Jadeite"	"Corundum"	"CaNb2O6"	"Cassiterite"	"Scheelite"	"Manganotantalite"	"Rutile"	"Mn"	"Magnetite"	"Zircon"
"T1"	2	 40.0000	 20.0000	 40.0000	 .000000	352	 .000000	 .000000	 .000000	 .000000	 78.4425	 .000000	 .000000	 .234987	 .018363	 .039270	 .017115	 21.3285	 100.081	 .000000	 .000000	 .000000	 .000000	 99.5913	 .000000	 .000000	 .391973	 .023711	 .050521	 .023119	 .000000	 100.081	 .000000	 .000000	 .000000	 .000000	 33.0441	 .000000	 .000000	 .245282	 .016712	 .035157	 .009381	 66.6494	 .000000	 .000000	 .000000	 .000000	 99.0809	 .000000	 .000000	 .735464	 .050110	 .105418	 .028128	 .000000	 100.000	 2.00000	O	 .000000	 .000000	 .000000	 .000000	 .991580	 .000000	 .000000	 .007360	 .000501	 .001055	 .000281	 2.00000	 .012002	 .014548	 .005674	 .013219	 .016687	 .039390	 .033250	 .008254	 .013582	 .012832	 .012152	 .025676	 .019610	 .010722	 .018911	 .021186	 .049675	 .040601	 .013768	 .017537	 .016508	 .016414	 -404.64	 -26.859	 -15.007	 -409.52	 .118138	 -30.697	 -61.182	 2.78735	 53.3041	 23.9127	 50.8305	 -11.464	 -29.685	 13.1735	 3026.86	214	334	319	303	301	332	333	140	335	126	524	"Wollastonite"	"Jadeite"	"Corundum"	"CaNb2O6"	"Cassiterite"	"Scheelite"	"Manganotantalite"	"Rutile"	"Mn"	"Magnetite"	"Zircon"
"T1"	2	 40.0000	 20.0000	 40.0000	 .000000	353	 .007227	 .000000	 .000000	 .000000	 78.6930	 .000000	 .000000	 .349076	 .013744	 .054121	 .007920	 21.4801	 100.605	 .015460	 .000000	 .000000	 .000000	 99.9094	 .000000	 .000000	 .582279	 .017747	 .069626	 .010699	 .000002	 100.605	 .012773	 .000000	 .000000	 .000000	 32.9141	 .000000	 .000000	 .361780	 .012420	 .048109	 .004310	 66.6465	 .038297	 .000000	 .000000	 .000000	 98.6826	 .000000	 .000000	 1.08468	 .037236	 .144239	 .012923	 .000000	 100.000	 2.00000	O	 .000383	 .000000	 .000000	 .000000	 .987722	 .000000	 .000000	 .010857	 .000373	 .001444	 .000129	 2.00000	 .011979	 .014534	 .005670	 .013211	 .016671	 .039375	 .033236	 .008246	 .013573	 .012824	 .012143	 .025627	 .019592	 .010713	 .018898	 .021166	 .049655	 .040583	 .013755	 .017526	 .016499	 .016402	 115.776	 -35.860	 -18.733	 -63.556	 .117930	 -60.455	 -35.192	 1.97090	 70.8261	 17.5652	 108.951	 -11.464	 -29.675	 13.1735	 3036.75	214	334	319	303	301	332	333	140	335	126	524	"Wollastonite"	"Jadeite"	"Corundum"	"CaNb2O6"	"Cassiterite"	"Scheelite"	"Manganotantalite"	"Rutile"	"Mn"	"Magnetite"	"Zircon"
"T1"	2	 40.0000	 20.0000	 40.0000	 .000000	354	 .000000	 .000000	 .000000	 .000000	 78.4328	 .000000	 .000000	 .362284	 .000000	 .061194	 .011310	 21.4098	 100.277	 .000000	 .000000	 .000000	 .000000	 99.5790	 .000000	 .000000	 .604312	 .000000	 .078726	 .015277	 .000006	 100.277	 .000000	 .000000	 .000000	 .000000	 32.9141	 .000000	 .000000	 .376714	 .000000	 .054577	 .006175	 66.6485	 .000000	 .000000	 .000000	 .000000	 98.6883	 .000000	 .000000	 1.12953	 .000000	 .163642	 .018516	 .000000	 100.000	 2.00000	O	 .000000	 .000000	 .000000	 .000000	 .987691	 .000000	 .000000	 .011305	 .000000	 .001638	 .000185	 2.00000	 .011979	 .014536	 .005670	 .013212	 .016673	 .039378	 .033239	 .008247	 .013575	 .012826	 .012144	 .025628	 .019594	 .010714	 .018900	 .021168	 .049659	 .040586	 .013756	 .017528	 .016501	 .016404	 -133.46	 -170.34	 -18.613	 -105.66	 .118142	 -43.389	 -18.591	 1.90970	 -105.52	 15.6302	 76.5142	 -11.464	 -29.665	 13.1735	 3046.75	214	334	319	303	301	332	333	140	335	126	524	"Wollastonite"	"Jadeite"	"Corundum"	"CaNb2O6"	"Cassiterite"	"Scheelite"	"Manganotantalite"	"Rutile"	"Mn"	"Magnetite"	"Zircon"
"T1"	2	 40.0000	 20.0000	 40.0000	 .000000	355	 .007854	 .000000	 .000000	 .000000	 78.6832	 .015411	 .000000	 .238122	 .002180	 .047409	 .002339	 21.4009	 100.397	 .016803	 .000000	 .000000	 .000000	 99.8969	 .019435	 .000000	 .397201	 .002815	 .060991	 .003159	  .00000	 100.397	 .013936	 .000000	 .000000	 .000000	 33.0353	 .004177	 .000000	 .247727	 .001977	 .042303	 .001278	 66.6533	 .041791	 .000000	 .000000	 .000000	 99.0662	 .012527	 .000000	 .742885	 .005930	 .126857	 .003831	 .000000	 100.000	 2.00000	O	 .000418	 .000000	 .000000	 .000000	 .991258	 .000125	 .000000	 .007433	 .000059	 .001269	 .000038	 2.00000	 .012002	 .014546	 .005674	 .013219	 .016686	 .039388	 .033248	 .008254	 .013581	 .012831	 .012152	 .025676	 .019607	 .010720	 .018911	 .021185	 .049672	 .040598	 .013767	 .017536	 .016507	 .016415	 106.749	 -44.887	 -21.103	 -51.500	 .117941	 180.410	 -28.024	 2.75436	 441.213	 19.9459	 367.585	 -11.464	 -29.655	 13.1735	 3056.76	214	334	319	303	301	332	333	140	335	126	524	"Wollastonite"	"Jadeite"	"Corundum"	"CaNb2O6"	"Cassiterite"	"Scheelite"	"Manganotantalite"	"Rutile"	"Mn"	"Magnetite"	"Zircon"
"T1"	2	 40.0000	 20.0000	 40.0000	 .000000	356	 .004189	 .000000	 .000000	 .000000	 78.5116	 .000000	 .043079	 .375425	 .017625	 .054372	 .018513	 21.4598	 100.485	 .008961	 .000000	 .000000	 .000000	 99.6791	 .000000	 .052601	 .626231	 .022757	 .069949	 .025008	  .00000	 100.485	 .007411	 .000000	 .000000	 .000000	 32.8697	 .000000	 .011830	 .389461	 .015941	 .048378	 .010085	 66.6472	 .022224	 .000000	 .000000	 .000000	 98.5690	 .000000	 .017738	 1.16791	 .047804	 .145076	 .030243	 .000000	 100.000	 2.00000	O	 .000222	 .000000	 .000000	 .000000	 .986379	 .000000	 .000355	 .011687	 .000478	 .001452	 .000303	 2.00000	 .011981	 .014533	 .005669	 .013214	 .016675	 .039381	 .033241	 .008247	 .013575	 .012826	 .012146	 .025632	 .019590	 .010712	 .018903	 .021171	 .049662	 .040589	 .013756	 .017528	 .016500	 .016407	 199.557	 -60.605	 -20.875	 -299.70	 .118094	 -73.339	 54.7302	 1.85264	 55.4653	 17.4893	 47.0207	 -11.464	 -29.645	 13.1735	 3066.76	214	334	319	303	301	332	333	140	335	126	524	"Wollastonite"	"Jadeite"	"Corundum"	"CaNb2O6"	"Cassiterite"	"Scheelite"	"Manganotantalite"	"Rutile"	"Mn"	"Magnetite"	"Zircon"
"T1"	2	 40.0000	 20.0000	 40.0000	 .000000	357	 .002652	 .000000	 .000000	 .000000	 78.4766	 .000000	 .000000	 .214961	 .000000	 .031772	 .000000	 21.3138	 100.040	 .005675	 .000000	 .000000	 .000000	 99.6347	 .000000	 .000000	 .358568	 .000000	 .040874	 .000000	 .000004	 100.040	 .004726	 .000000	 .000000	 .000000	 33.0851	 .000000	 .000000	 .224559	 .000000	 .028467	 .000000	 66.6572	 .014173	 .000000	 .000000	 .000000	 99.2270	 .000000	 .000000	 .673485	 .000000	 .085377	 .000000	 .000000	 100.000	 2.00000	O	 .000142	 .000000	 .000000	 .000000	 .992693	 .000000	 .000000	 .006738	 .000000	 .000854	 .000000	 2.00000	 .012007	 .014550	 .005675	 .013220	 .016688	 .039390	 .033251	 .008255	 .013583	 .012833	 .012153	 .025688	 .019612	 .010723	 .018912	 .021188	 .049674	 .040601	 .013771	 .017538	 .016509	 .016416	 315.687	 -101.84	 -23.002	 -169.67	 .118093	 -62.669	 -256.96	 3.01917	 -105.08	 29.3629	 -77.320	 -11.464	 -29.635	 13.1735	 3076.85	214	334	319	303	301	332	333	140	335	126	524	"Wollastonite"	"Jadeite"	"Corundum"	"CaNb2O6"	"Cassiterite"	"Scheelite"	"Manganotantalite"	"Rutile"	"Mn"	"Magnetite"	"Zircon"
"T1"	2	 40.0000	 20.0000	 40.0000	 .000000	358	 .008223	 .000000	 .000000	 .000000	 78.9384	 .000000	 .000000	 .242542	 .009028	 .034073	 .013215	 21.4710	 100.717	 .017592	 .000000	 .000000	 .000000	 100.221	 .000000	 .000000	 .404574	 .011657	 .043835	 .017851	 .000004	 100.717	 .014542	 .000000	 .000000	 .000000	 33.0345	 .000000	 .000000	 .251504	 .008162	 .030304	 .007196	 66.6539	 .043609	 .000000	 .000000	 .000000	 99.0652	 .000000	 .000000	 .754221	 .024476	 .090878	 .021579	 .000000	 100.000	 2.00000	O	 .000436	 .000000	 .000000	 .000000	 .991224	 .000000	 .000000	 .007547	 .000245	 .000909	 .000216	 2.00000	 .012001	 .014547	 .005674	 .013219	 .016686	 .039391	 .033251	 .008254	 .013582	 .012832	 .012152	 .025675	 .019609	 .010721	 .018911	 .021185	 .049676	 .040601	 .013768	 .017537	 .016508	 .016414	 101.973	 -130.72	 -19.450	 -70.724	 .117761	 -47.354	 -68.419	 2.70986	 107.352	 27.4340	 65.6253	 -11.464	 -29.625	 13.1735	 3086.85	214	334	319	303	301	332	333	140	335	126	524	"Wollastonite"	"Jadeite"	"Corundum"	"CaNb2O6"	"Cassiterite"	"Scheelite"	"Manganotantalite"	"Rutile"	"Mn"	"Magnetite"	"Zircon"
"T1"	2	 40.0000	 20.0000	 40.0000	 .000000	359	 .001357	 .000000	 .000000	 .000000	 78.5467	 .000000	 .000000	 .350853	 .024955	 .044800	 .001921	 21.4337	 100.404	 .002904	 .000000	 .000000	 .000000	 99.7237	 .000000	 .000000	 .585243	 .032223	 .057635	 .002594	 -.00001	 100.404	 .002404	 .000000	 .000000	 .000000	 32.9238	 .000000	 .000000	 .364406	 .022599	 .039909	 .001047	 66.6458	 .007208	 .000000	 .000000	 .000000	 98.7097	 .000000	 .000000	 1.09254	 .067754	 .119653	 .003141	 .000000	 100.000	 2.00000	O	 .000072	 .000000	 .000000	 .000000	 .988023	 .000000	 .000000	 .010936	 .000678	 .001198	 .000031	 2.00000	 .011980	 .014535	 .005670	 .013211	 .016672	 .039375	 .033236	 .008246	 .013574	 .012825	 .012143	 .025630	 .019593	 .010713	 .018899	 .021166	 .049655	 .040583	 .013755	 .017527	 .016499	 .016402	 615.227	 -38.412	 -16.922	 -41.659	 .118038	 -67.037	 -80.063	 1.96241	 39.4723	 21.0508	 447.098	 -11.464	 -29.615	 13.1735	 3096.86	214	334	319	303	301	332	333	140	335	126	524	"Wollastonite"	"Jadeite"	"Corundum"	"CaNb2O6"	"Cassiterite"	"Scheelite"	"Manganotantalite"	"Rutile"	"Mn"	"Magnetite"	"Zircon"
"T1"	2	 40.0000	 20.0000	 40.0000	 .000000	360	 .002270	 .000000	 .000000	 .001984	 78.7040	 .000000	 .000000	 .363113	 .000000	 .037053	 .009227	 21.4793	 100.597	 .004856	 .000000	 .000000	 .002838	 99.9234	 .000000	 .000000	 .605694	 .000000	 .047669	 .012464	 .000000	 100.597	 .004013	 .000000	 .000000	 .001060	 32.9247	 .000000	 .000000	 .376396	 .000000	 .032943	 .005023	 66.6559	 .012036	 .000000	 .000000	 .001590	 98.7437	 .000000	 .000000	 1.12884	 .000000	 .098799	 .015063	 .000000	 100.000	 2.00000	O	 .000120	 .000000	 .000000	 .000032	 .987901	 .000000	 .000000	 .011294	 .000000	 .000988	 .000151	 2.00000	 .011982	 .014536	 .005671	 .013212	 .016674	 .039380	 .033240	 .008248	 .013576	 .012827	 .012144	 .025633	 .019595	 .010714	 .018901	 .021170	 .049662	 .040588	 .013758	 .017530	 .016502	 .016404	 368.025	 -35.554	 -20.687	 471.264	 .117935	 -36.074	 -44.205	 1.90614	 -76.982	 25.2847	 93.6299	 -11.464	 -29.605	 13.1735	 3106.86	214	334	319	303	301	332	333	140	335	126	524	"Wollastonite"	"Jadeite"	"Corundum"	"CaNb2O6"	"Cassiterite"	"Scheelite"	"Manganotantalite"	"Rutile"	"Mn"	"Magnetite"	"Zircon"
"T1"	2	 40.0000	 20.0000	 40.0000	 .000000	361	 .007291	 .000000	 .000000	 .000000	 78.7141	 .000000	 .000000	 .210237	 .000000	 .038948	 .000000	 21.3820	 100.353	 .015598	 .000000	 .000000	 .000000	 99.9363	 .000000	 .000000	 .350688	 .000000	 .050107	 .000000	  .00000	 100.353	 .012948	 .000000	 .000000	 .000000	 33.0783	 .000000	 .000000	 .218916	 .000000	 .034785	 .000000	 66.6551	 .038831	 .000000	 .000000	 .000000	 99.2003	 .000000	 .000000	 .656521	 .000000	 .104319	 .000000	 .000000	 100.000	 2.00000	O	 .000389	 .000000	 .000000	 .000000	 .992521	 .000000	 .000000	 .006569	 .000000	 .001044	 .000000	 2.00000	 .012007	 .014551	 .005675	 .013221	 .016690	 .039394	 .033254	 .008256	 .013584	 .012834	 .012154	 .025688	 .019614	 .010724	 .018914	 .021190	 .049679	 .040605	 .013771	 .017540	 .016511	 .016418	 115.035	 -30.530	 -18.602	 -41.209	 .117928	 -52.490	 -16.806	 3.08046	 -63.941	 24.1065	 -74.382	 -11.464	 -29.595	 13.1735	 3116.75	214	334	319	303	301	332	333	140	335	126	524	"Wollastonite"	"Jadeite"	"Corundum"	"CaNb2O6"	"Cassiterite"	"Scheelite"	"Manganotantalite"	"Rutile"	"Mn"	"Magnetite"	"Zircon"
"T1"	2	 40.0000	 20.0000	 40.0000	 .000000	362	 .009278	 .000000	 .000000	 .000000	 78.5190	 .000000	 .000000	 .298578	 .000000	 .050746	 .003695	 21.3954	 100.277	 .019849	 .000000	 .000000	 .000000	 99.6885	 .000000	 .000000	 .498045	 .000000	 .065285	 .004991	 .000000	 100.277	 .016466	 .000000	 .000000	 .000000	 32.9740	 .000000	 .000000	 .310694	 .000000	 .045291	 .002019	 66.6516	 .049374	 .000000	 .000000	 .000000	 98.8771	 .000000	 .000000	 .931659	 .000000	 .135813	 .006054	 .000000	 100.000	 2.00000	O	 .000494	 .000000	 .000000	 .000000	 .989443	 .000000	 .000000	 .009323	 .000000	 .001359	 .000061	 2.00000	 .011990	 .014541	 .005672	 .013216	 .016680	 .039385	 .033245	 .008251	 .013578	 .012829	 .012148	 .025651	 .019601	 .010718	 .018906	 .021177	 .049668	 .040594	 .013762	 .017533	 .016504	 .016409	 90.3291	 -32.194	 -21.649	 -112.23	 .118077	 -75.670	 -39.705	 2.25624	 -126.60	 18.6854	 232.846	 -11.464	 -29.585	 13.1735	 3126.75	214	334	319	303	301	332	333	140	335	126	524	"Wollastonite"	"Jadeite"	"Corundum"	"CaNb2O6"	"Cassiterite"	"Scheelite"	"Manganotantalite"	"Rutile"	"Mn"	"Magnetite"	"Zircon"
"T1"	2	 40.0000	 20.0000	 40.0000	 .000000	363	 .015052	 .015467	 .000000	 .000000	 78.4462	 .000000	 .000000	 .475364	 .002685	 .047778	 .023969	 21.5128	 100.539	 .032201	 .020849	 .000000	 .000000	 99.5960	 .000000	 .000000	 .792934	 .003466	 .061466	 .032377	 .000000	 100.539	 .026559	 .033342	 .000000	 .000000	 32.7554	 .000000	 .000000	 .491831	 .002422	 .042398	 .013022	 66.6351	 .079643	 .049991	 .000000	 .000000	 98.2221	 .000000	 .000000	 1.47483	 .007262	 .127138	 .039049	 .000000	 100.000	 2.00000	O	 .000797	 .001001	 .000000	 .000000	 .983127	 .000000	 .000000	 .014762	 .000073	 .001273	 .000391	 2.00000	 .011954	 .014520	 .005665	 .013204	 .016659	 .039366	 .033226	 .008239	 .013567	 .012819	 .012135	 .025574	 .019573	 .010704	 .018889	 .021150	 .049643	 .040571	 .013743	 .017518	 .016492	 .016392	 55.6211	 67.3901	 -18.494	 -29.651	 .118137	 -61.603	 -80.502	 1.52074	 358.137	 19.7821	 36.4447	 -11.464	 -29.575	 13.1735	 3136.76	214	334	319	303	301	332	333	140	335	126	524	"Wollastonite"	"Jadeite"	"Corundum"	"CaNb2O6"	"Cassiterite"	"Scheelite"	"Manganotantalite"	"Rutile"	"Mn"	"Magnetite"	"Zircon"
"T1"	2	 40.0000	 20.0000	 40.0000	 .000000	364	 .004541	 .000000	 .000000	 .000000	 78.8290	 .000000	 .000000	 .153590	 .000000	 .034968	 .014570	 21.3760	 100.413	 .009715	 .000000	 .000000	 .000000	 100.082	 .000000	 .000000	 .256198	 .000000	 .044987	 .019681	  .00000	 100.413	 .008067	 .000000	 .000000	 .000000	 33.1365	 .000000	 .000000	 .159979	 .000000	 .031240	 .007969	 66.6563	 .024194	 .000000	 .000000	 .000000	 99.3784	 .000000	 .000000	 .479787	 .000000	 .093690	 .023899	 .000000	 100.000	 2.00000	O	 .000242	 .000000	 .000000	 .000000	 .994250	 .000000	 .000000	 .004800	 .000000	 .000937	 .000239	 2.00000	 .012017	 .014554	 .005677	 .013223	 .016695	 .039396	 .033256	 .008259	 .013586	 .012835	 .012156	 .025709	 .019619	 .010726	 .018916	 .021196	 .049681	 .040607	 .013776	 .017542	 .016512	 .016420	 184.650	 -29.544	 -17.347	 -114.84	 .117830	 -84.619	 -70.545	 4.10348	 -33.903	 26.7586	 59.6100	 -11.464	 -29.565	 13.1735	 3146.76	214	334	319	303	301	332	333	140	335	126	524	"Wollastonite"	"Jadeite"	"Corundum"	"CaNb2O6"	"Cassiterite"	"Scheelite"	"Manganotantalite"	"Rutile"	"Mn"	"Magnetite"	"Zircon"
"T1"	2	 40.0000	 20.0000	 40.0000	 .000000	365	 .004198	 .000000	 .000000	 .004921	 79.0324	 .000000	 .000000	 .149726	 .000000	 .017529	 .012161	 21.4241	 100.645	 .008980	 .000000	 .000000	 .007040	 100.340	 .000000	 .000000	 .249752	 .000000	 .022550	 .016427	  .00000	 100.645	 .007441	 .000000	 .000000	 .002637	 33.1502	 .000000	 .000000	 .155617	 .000000	 .015626	 .006637	 66.6619	 .022320	 .000000	 .000000	 .003955	 99.4402	 .000000	 .000000	 .466802	 .000000	 .046872	 .019909	 .000000	 100.000	 2.00000	O	 .000223	 .000000	 .000000	 .000079	 .994575	 .000000	 .000000	 .004669	 .000000	 .000469	 .000199	 2.00000	 .012019	 .014555	 .005677	 .013224	 .016696	 .039397	 .033257	 .008259	 .013586	 .012836	 .012157	 .025713	 .019620	 .010727	 .018917	 .021198	 .049683	 .040609	 .013777	 .017543	 .016513	 .016421	 199.779	 -27.990	 -14.497	 190.563	 .117676	 -56.401	 -33.178	 4.20170	 -57.578	 52.5596	 71.2809	 -11.464	 -29.555	 13.1735	 3156.85	214	334	319	303	301	332	333	140	335	126	524	"Wollastonite"	"Jadeite"	"Corundum"	"CaNb2O6"	"Cassiterite"	"Scheelite"	"Manganotantalite"	"Rutile"	"Mn"	"Magnetite"	"Zircon"
"T1"	2	 40.0000	 20.0000	 40.0000	 .000000	366	 .014480	 .000000	 .000000	 .000000	 78.5935	 .000000	 .000000	 .268907	 .000000	 .049481	 .000000	 21.3999	 100.326	 .030977	 .000000	 .000000	 .000000	 99.7830	 .000000	 .000000	 .448553	 .000000	 .063657	 .000000	 .000000	 100.326	 .025691	 .000000	 .000000	 .000000	 32.9985	 .000000	 .000000	 .279761	 .000000	 .044153	 .000000	 66.6520	 .077040	 .000000	 .000000	 .000000	 98.9516	 .000000	 .000000	 .838914	 .000000	 .132400	 .000000	 .000000	 100.000	 2.00000	O	 .000771	 .000000	 .000000	 .000000	 .990172	 .000000	 .000000	 .008395	 .000000	 .001325	 .000000	 2.00000	 .011993	 .014542	 .005672	 .013216	 .016680	 .039382	 .033243	 .008251	 .013578	 .012829	 .012148	 .025657	 .019602	 .010718	 .018906	 .021177	 .049665	 .040592	 .013763	 .017532	 .016504	 .016410	 57.9983	 -43.254	 -17.627	 -129.41	 .118006	 -45.892	 -40.114	 2.47268	 -156.55	 19.1417	 -50.960	 -11.464	 -29.545	 13.1735	 3166.85	214	334	319	303	301	332	333	140	335	126	524	"Wollastonite"	"Jadeite"	"Corundum"	"CaNb2O6"	"Cassiterite"	"Scheelite"	"Manganotantalite"	"Rutile"	"Mn"	"Magnetite"	"Zircon"
"T1"	2	 40.0000	 20.0000	 40.0000	 .000000	367	 .005585	 .000000	 .000000	 .005177	 79.0664	 .000000	 .000000	 .128674	 .010122	 .031038	 .000000	 21.4235	 100.670	 .011948	 .000000	 .000000	 .007405	 100.383	 .000000	 .000000	 .214636	 .013069	 .039930	 .000000	  .00000	 100.670	 .009899	 .000000	 .000000	 .002774	 33.1619	 .000000	 .000000	 .133727	 .009171	 .027666	 .000000	 66.6549	 .029688	 .000000	 .000000	 .004159	 99.4546	 .000000	 .000000	 .401054	 .027506	 .082973	 .000000	 .000000	 100.000	 2.00000	O	 .000297	 .000000	 .000000	 .000083	 .995034	 .000000	 .000000	 .004013	 .000275	 .000830	 .000000	 2.00000	 .012021	 .014557	 .005678	 .013225	 .016697	 .039398	 .033258	 .008260	 .013587	 .012836	 .012158	 .025718	 .019622	 .010728	 .018918	 .021199	 .049684	 .040610	 .013778	 .017544	 .016514	 .016423	 150.249	 -66.191	 -17.453	 181.211	 .117648	 -38.397	 -235.25	 4.83766	 95.8958	 30.0451	 -125.69	 -11.464	 -29.535	 13.1735	 3176.86	214	334	319	303	301	332	333	140	335	126	524	"Wollastonite"	"Jadeite"	"Corundum"	"CaNb2O6"	"Cassiterite"	"Scheelite"	"Manganotantalite"	"Rutile"	"Mn"	"Magnetite"	"Zircon"
"T1"	2	 40.0000	 20.0000	 40.0000	 .000000	368	 .005531	 .000000	 .000000	 .016026	 78.9049	 .000000	 .000000	 .176594	 .000000	 .031572	 .000422	 21.4139	 100.549	 .011833	 .000000	 .000000	 .022926	 100.178	 .000000	 .000000	 .294569	 .000000	 .040617	 .000570	 .000000	 100.549	 .009808	 .000000	 .000000	 .008591	 33.1109	 .000000	 .000000	 .183620	 .000000	 .028157	 .000230	 66.6587	 .029421	 .000000	 .000000	 .012886	 99.3217	 .000000	 .000000	 .550801	 .000000	 .084461	 .000691	 .000000	 100.000	 2.00000	O	 .000294	 .000000	 .000000	 .000258	 .993445	 .000000	 .000000	 .005509	 .000000	 .000845	 .000007	 2.00000	 .012011	 .014550	 .005675	 .013220	 .016690	 .039388	 .033249	 .008256	 .013583	 .012832	 .012153	 .025695	 .019613	 .010723	 .018912	 .021190	 .049672	 .040599	 .013772	 .017538	 .016509	 .016416	 151.591	 -102.51	 -22.937	 59.0063	 .117758	 -39.588	 -32.445	 3.60861	 -81.297	 29.5424	 2035.20	 -11.464	 -29.525	 13.1735	 3186.86	214	334	319	303	301	332	333	140	335	126	524	"Wollastonite"	"Jadeite"	"Corundum"	"CaNb2O6"	"Cassiterite"	"Scheelite"	"Manganotantalite"	"Rutile"	"Mn"	"Magnetite"	"Zircon"
"T1"	2	 40.0000	 20.0000	 40.0000	 .000000	369	 .012837	 .000000	 .000000	 .000000	 78.4760	 .000000	 .000000	 .347806	 .000000	 .067104	 .020649	 21.4314	 100.356	 .027463	 .000000	 .000000	 .000000	 99.6339	 .000000	 .000000	 .580161	 .000000	 .086329	 .027892	  .00000	 100.356	 .022741	 .000000	 .000000	 .000000	 32.8982	 .000000	 .000000	 .361286	 .000000	 .059786	 .011263	 66.6467	 .068184	 .000000	 .000000	 .000000	 98.6356	 .000000	 .000000	 1.08321	 .000000	 .179250	 .033769	 .000000	 100.000	 2.00000	O	 .000682	 .000000	 .000000	 .000000	 .987241	 .000000	 .000000	 .010842	 .000000	 .001794	 .000338	 2.00000	 .011975	 .014531	 .005668	 .013209	 .016669	 .039368	 .033230	 .008244	 .013571	 .012822	 .012141	 .025618	 .019587	 .010710	 .018895	 .021163	 .049647	 .040576	 .013752	 .017523	 .016496	 .016400	 65.2833	 -77.883	 -17.063	 -41.911	 .118085	 -58.055	 -34.326	 1.97670	 -31.056	 14.3203	 42.2120	 -11.464	 -29.515	 13.1735	 3196.75	214	334	319	303	301	332	333	140	335	126	524	"Wollastonite"	"Jadeite"	"Corundum"	"CaNb2O6"	"Cassiterite"	"Scheelite"	"Manganotantalite"	"Rutile"	"Mn"	"Magnetite"	"Zircon"
"T1"	2	 40.0000	 20.0000	 40.0000	 .000000	370	 .008274	 .000000	 .000000	 .000000	 78.6260	 .000000	 .000000	 .281315	 .000000	 .041354	 .000000	 21.4075	 100.364	 .017700	 .000000	 .000000	 .000000	 99.8243	 .000000	 .000000	 .469249	 .000000	 .053201	 .000000	 .000008	 100.364	 .014675	 .000000	 .000000	 .000000	 33.0015	 .000000	 .000000	 .292576	 .000000	 .036889	 .000000	 66.6544	 .044010	 .000000	 .000000	 .000000	 98.9680	 .000000	 .000000	 .877404	 .000000	 .110626	 .000000	 .000000	 100.000	 2.00000	O	 .000440	 .000000	 .000000	 .000000	 .990227	 .000000	 .000000	 .008779	 .000000	 .001107	 .000000	 2.00000	 .011990	 .014538	 .005671	 .013212	 .016676	 .039373	 .033235	 .008249	 .013575	 .012825	 .012145	 .025651	 .019597	 .010715	 .018901	 .021172	 .049652	 .040582	 .013760	 .017528	 .016500	 .016405	 101.260	 -49.420	 -17.991	 -108.51	 .117950	 -90.239	 -21.922	 2.37610	 -50.392	 22.7377	 -33.195	 -11.464	 -29.505	 13.1735	 3206.75	214	334	319	303	301	332	333	140	335	126	524	"Wollastonite"	"Jadeite"	"Corundum"	"CaNb2O6"	"Cassiterite"	"Scheelite"	"Manganotantalite"	"Rutile"	"Mn"	"Magnetite"	"Zircon"
"T1"	2	 40.0000	 20.0000	 40.0000	 .000000	371	 .000000	 .000000	 .000000	 .000000	 78.4816	 .000000	 .000000	 .280295	 .006806	 .038428	 .003181	 21.3608	 100.171	 .000000	 .000000	 .000000	 .000000	 99.6410	 .000000	 .000000	 .467549	 .008788	 .049438	 .004297	 .000002	 100.171	 .000000	 .000000	 .000000	 .000000	 33.0124	 .000000	 .000000	 .292149	 .006185	 .034354	 .001741	 66.6532	 .000000	 .000000	 .000000	 .000000	 98.9971	 .000000	 .000000	 .876091	 .018548	 .103019	 .005221	 .000000	 100.000	 2.00000	O	 .000000	 .000000	 .000000	 .000000	 .990573	 .000000	 .000000	 .008766	 .000186	 .001031	 .000052	 2.00000	 .011992	 .014539	 .005671	 .013212	 .016677	 .039373	 .033236	 .008249	 .013575	 .012826	 .012145	 .025655	 .019599	 .010716	 .018901	 .021173	 .049653	 .040583	 .013760	 .017529	 .016500	 .016405	 -324.27	 -402.45	 -25.434	 -59.282	 .118059	 -99.812	 -48.866	 2.38374	 141.984	 24.4070	 270.258	 -11.464	 -29.495	 13.1735	 3216.75	214	334	319	303	301	332	333	140	335	126	524	"Wollastonite"	"Jadeite"	"Corundum"	"CaNb2O6"	"Cassiterite"	"Scheelite"	"Manganotantalite"	"Rutile"	"Mn"	"Magnetite"	"Zircon"
