Repository: orthospar/MinorElements-Cassiterite

# MinorElements-Cassiterite
EPMA data and R code for generation of figures in "Systematic trends in the substitution mechanisms of minor elements in cassiterite", submitted for publication in the Australian Journal of Earth Sciences.

# Data Availability
The final cleaned and organised dataset is available above (cassiterite_EPMA.csv) and as a supplementary file hosted by AJES.

File: Data/170609/170609_recalc.dat (part 10 of 41)
LOVOLT"	" CURRENT"	"BEAMSIZE"	"    LINE"	"  Si WT%"	"  Na WT%"	"  Al WT%"	"  Nb WT%"	"  Sn WT%"	"   W WT%"	"  Ta WT%"	"  Ti WT%"	"  Mn WT%"	"  Fe WT%"	"  Zr WT%"	"   O WT%"	"   TOTAL"	"    SiO2"	"    Na2O"	"   Al2O3"	"   Nb2O5"	"    SnO2"	"     WO3"	"   Ta2O5"	"    TiO2"	"     MnO"	"     FeO"	"    ZrO2"	"       O"	"   TOTAL"	"  Si AT%"	"  Na AT%"	"  Al AT%"	"  Nb AT%"	"  Sn AT%"	"   W AT%"	"  Ta AT%"	"  Ti AT%"	"  Mn AT%"	"  Fe AT%"	"  Zr AT%"	"   O AT%"	"Si OXMOL%"	"Na OXMOL%"	"Al OXMOL%"	"Nb OXMOL%"	"Sn OXMOL%"	"W OXMOL%"	"Ta OXMOL%"	"Ti OXMOL%"	"Mn OXMOL%"	"Fe OXMOL%"	"Zr OXMOL%"	"O OXMOL%"	"   TOTAL"	" FORMULA"	"   BASIS"	"Si FORMULA"	"Na FORMULA"	"Al FORMULA"	"Nb FORMULA"	"Sn FORMULA"	"W FORMULA"	"Ta FORMULA"	"Ti FORMULA"	"Mn FORMULA"	"Fe FORMULA"	"Zr FORMULA"	"O FORMULA"	"Si CDL99"	"Na CDL99"	"Al CDL99"	"Nb CDL99"	"Sn CDL99"	" W CDL99"	"Ta CDL99"	"Ti CDL99"	"Mn CDL99"	"Fe CDL99"	"Zr CDL99"	"SiO2 CDL99"	"Na2O CDL99"	"Al2O3 CDL99"	"Nb2O5 CDL99"	"SnO2 CDL99"	"WO3 CDL99"	"Ta2O5 CDL99"	"TiO2 CDL99"	"MnO CDL99"	"FeO CDL99"	"ZrO2 CDL99"	"Si %ERR "	"Na %ERR "	"Al %ERR "	"Nb %ERR "	"Sn %ERR "	" W %ERR "	"Ta %ERR "	"Ti %ERR "	"Mn %ERR "	"Fe %ERR "	"Zr %ERR "	"   X-POS"	"   Y-POS"	"   Z-POS"	" RELDIST"	"Si STD_NUM"	"Na STD_NUM"	"Al STD_NUM"	"Nb STD_NUM"	"Sn STD_NUM"	"W STD_NUM"	"Ta STD_NUM"	"Ti STD_NUM"	"Mn STD_NUM"	"Fe STD_NUM"	"Zr STD_NUM"	"Si STD_NAM"	"Na STD_NAM"	"Al STD_NAM"	"Nb STD_NAM"	"Sn STD_NAM"	"W STD_NAM"	"Ta STD_NAM"	"Ti STD_NAM"	"Mn STD_NAM"	"Fe STD_NAM"	"Zr STD_NAM"
"T1"	2	 40.0000	 20.0000	 40.0000	 .000000	372	 .008511	 .000000	 .000000	 .000000	 78.8078	 .000000	 .000000	 .349885	 .000000	 .068995	 .000000	 21.5106	 100.746	 .018208	 .000000	 .000000	 .000000	 100.055	 .000000	 .000000	 .583629	 .000000	 .088762	 .000000	  .00000	 100.746	 .015022	 .000000	 .000000	 .000000	 32.9154	 .000000	 .000000	 .362105	 .000000	 .061244	 .000000	 66.6463	 .045039	 .000000	 .000000	 .000000	 98.6857	 .000000	 .000000	 1.08565	 .000000	 .183618	 .000000	 .000000	 100.000	 2.00000	O	 .000451	 .000000	 .000000	 .000000	 .987764	 .000000	 .000000	 .010866	 .000000	 .001838	 .000000	 2.00000	 .011976	 .014531	 .005668	 .013208	 .016667	 .039365	 .033228	 .008244	 .013570	 .012821	 .012140	 .025621	 .019588	 .010710	 .018894	 .021161	 .049643	 .040573	 .013752	 .017522	 .016495	 .016399	 98.3252	 -29.813	 -23.877	 -59.377	 .117812	 -59.726	 -26.917	 1.96652	 -93.851	 13.9486	 -235.68	 -11.464	 -29.485	 13.1735	 3226.76	214	334	319	303	301	332	333	140	335	126	524	"Wollastonite"	"Jadeite"	"Corundum"	"CaNb2O6"	"Cassiterite"	"Scheelite"	"Manganotantalite"	"Rutile"	"Mn"	"Magnetite"	"Zircon"
"T1"	2	 40.0000	 20.0000	 40.0000	 .000000	373	 .010280	 .000000	 .000000	 .004458	 78.7766	 .000000	 .000000	 .244864	 .017279	 .035330	 .010420	 21.4350	 100.534	 .021992	 .000000	 .000000	 .006377	 100.016	 .000000	 .000000	 .408447	 .022311	 .045452	 .014075	 .000008	 100.534	 .018210	 .000000	 .000000	 .002387	 33.0209	 .000000	 .000000	 .254329	 .015648	 .031474	 .005683	 66.6514	 .054605	 .000000	 .000000	 .003579	 99.0208	 .000000	 .000000	 .762663	 .046923	 .094382	 .017042	 .000000	 100.000	 2.00000	O	 .000546	 .000000	 .000000	 .000072	 .990855	 .000000	 .000000	 .007632	 .000470	 .000944	 .000171	 2.00000	 .011992	 .014538	 .005671	 .013212	 .016677	 .039370	 .033232	 .008249	 .013574	 .012825	 .012145	 .025655	 .019597	 .010715	 .018900	 .021173	 .049648	 .040579	 .013760	 .017527	 .016499	 .016405	 81.5704	 -25.745	 -16.778	 210.094	 .117825	 -34.694	 -26.585	 2.68547	 56.5513	 26.4726	 82.9956	 -11.464	 -29.475	 13.1735	 3236.85	214	334	319	303	301	332	333	140	335	126	524	"Wollastonite"	"Jadeite"	"Corundum"	"CaNb2O6"	"Cassiterite"	"Scheelite"	"Manganotantalite"	"Rutile"	"Mn"	"Magnetite"	"Zircon"
"T1"	2	 40.0000	 20.0000	 40.0000	 .000000	374	 .005570	 .000000	 .000000	 .000000	 78.6607	 .000000	 .000000	 .316711	 .010469	 .045990	 .002526	 21.4427	 100.485	 .011916	 .000000	 .000000	 .000000	 99.8684	 .000000	 .000000	 .528293	 .013518	 .059166	 .003412	  .00000	 100.485	 .009862	 .000000	 .000000	 .000000	 32.9596	 .000000	 .000000	 .328826	 .009477	 .040955	 .001377	 66.6499	 .029572	 .000000	 .000000	 .000000	 98.8291	 .000000	 .000000	 .985982	 .028416	 .122802	 .004129	 .000000	 100.000	 2.00000	O	 .000296	 .000000	 .000000	 .000000	 .989039	 .000000	 .000000	 .009867	 .000284	 .001229	 .000041	 2.00000	 .011982	 .014533	 .005669	 .013208	 .016669	 .039364	 .033227	 .008245	 .013571	 .012822	 .012141	 .025633	 .019590	 .010711	 .018895	 .021164	 .049641	 .040572	 .013754	 .017523	 .016495	 .016400	 150.169	 -31.892	 -19.746	 -52.603	 .117908	 -39.847	 -46.691	 2.14249	 92.6425	 20.5222	 340.064	 -11.464	 -29.465	 13.1735	 3246.85	214	334	319	303	301	332	333	140	335	126	524	"Wollastonite"	"Jadeite"	"Corundum"	"CaNb2O6"	"Cassiterite"	"Scheelite"	"Manganotantalite"	"Rutile"	"Mn"	"Magnetite"	"Zircon"
"T1"	2	 40.0000	 20.0000	 40.0000	 .000000	375	 .009348	 .000000	 .000000	 .000000	 78.4997	 .000000	 .000000	 .230428	 .000000	 .030502	 .000000	 21.3376	 100.108	 .020000	 .000000	 .000000	 .000000	 99.6639	 .000000	 .000000	 .384367	 .000000	 .039241	 .000000	  .00000	 100.108	 .016637	 .000000	 .000000	 .000000	 33.0581	 .000000	 .000000	 .240449	 .000000	 .027299	 .000000	 66.6576	 .049897	 .000000	 .000000	 .000000	 99.1471	 .000000	 .000000	 .721150	 .000000	 .081876	 .000000	 .000000	 100.000	 2.00000	O	 .000499	 .000000	 .000000	 .000000	 .991877	 .000000	 .000000	 .007214	 .000000	 .000819	 .000000	 2.00000	 .011998	 .014541	 .005672	 .013214	 .016680	 .039373	 .033236	 .008251	 .013576	 .012827	 .012147	 .025668	 .019602	 .010717	 .018903	 .021177	 .049652	 .040583	 .013763	 .017530	 .016501	 .016408	 89.7126	 -33.120	 -18.639	 -115.50	 .118033	 -57.034	 -66.460	 2.83544	 -59.261	 30.5367	 -482.56	 -11.473	 -29.455	 13.1730	 3260.19	214	334	319	303	301	332	333	140	335	126	524	"Wollastonite"	"Jadeite"	"Corundum"	"CaNb2O6"	"Cassiterite"	"Scheelite"	"Manganotantalite"	"Rutile"	"Mn"	"Magnetite"	"Zircon"
"T1"	2	 40.0000	 20.0000	 40.0000	 .000000	376	 .003493	 .000000	 .000000	 .000000	 78.6727	 .000000	 .000000	 .202463	 .000000	 .049932	 .000000	 21.3645	 100.293	 .007473	 .000000	 .000000	 .000000	 99.8836	 .000000	 .000000	 .337720	 .000000	 .064238	 .000000	 .000004	 100.293	 .006208	 .000000	 .000000	 .000000	 33.0864	 .000000	 .000000	 .210984	 .000000	 .044629	 .000000	 66.6518	 .018616	 .000000	 .000000	 .000000	 99.2149	 .000000	 .000000	 .632670	 .000000	 .133829	 .000000	 .000000	 100.000	 2.00000	O	 .000186	 .000000	 .000000	 .000000	 .992813	 .000000	 .000000	 .006331	 .000000	 .001339	 .000000	 2.00000	 .012002	 .014543	 .005672	 .013214	 .016680	 .039371	 .033234	 .008251	 .013576	 .012826	 .012147	 .025676	 .019603	 .010718	 .018903	 .021177	 .049650	 .040581	 .013764	 .017530	 .016501	 .016408	 239.674	 -42.018	 -21.597	 -94.897	 .117886	 -83.338	 -35.930	 3.18510	 -99.161	 18.9716	 -335.10	 -11.474	 -29.445	 13.1730	 3270.33	214	334	319	303	301	332	333	140	335	126	524	"Wollastonite"	"Jadeite"	"Corundum"	"CaNb2O6"	"Cassiterite"	"Scheelite"	"Manganotantalite"	"Rutile"	"Mn"	"Magnetite"	"Zircon"
"T1"	2	 40.0000	 20.0000	 40.0000	 .000000	377	 .009513	 .000000	 .000000	 .010322	 78.3964	 .000000	 .000000	 .435503	 .000000	 .135229	 .017586	 21.4876	 100.492	 .020353	 .000000	 .000000	 .014767	 99.5328	 .000000	 .000000	 .726445	 .000000	 .173971	 .023755	 .000000	 100.492	 .016805	 .000000	 .000000	 .005512	 32.7694	 .000000	 .000000	 .451069	 .000000	 .120131	 .009565	 66.6276	 .050359	 .000000	 .000000	 .008259	 98.2010	 .000000	 .000000	 1.35173	 .000000	 .360001	 .028663	 .000000	 100.000	 2.00000	O	 .000504	 .000000	 .000000	 .000165	 .983659	 .000000	 .000000	 .013540	 .000000	 .003606	 .000287	 2.00000	 .011950	 .014517	 .005663	 .013198	 .016652	 .039346	 .033210	 .008235	 .013560	 .012813	 .012130	 .025565	 .019568	 .010701	 .018881	 .021141	 .049619	 .040551	 .013736	 .017509	 .016483	 .016385	 87.8085	 -35.975	 -20.427	 91.0607	 .118118	 -35.931	 -24.895	 1.63390	 -57.644	 7.49419	 49.4003	 -11.457	 -29.435	 13.1730	 3290.57	214	334	319	303	301	332	333	140	335	126	524	"Wollastonite"	"Jadeite"	"Corundum"	"CaNb2O6"	"Cassiterite"	"Scheelite"	"Manganotantalite"	"Rutile"	"Mn"	"Magnetite"	"Zircon"
"T1"	2	 40.0000	 20.0000	 40.0000	 .000000	378	 .018751	 .005756	 .000000	 .000000	 78.6050	 .000000	 .000000	 .184783	 .000000	 .041648	 .014843	 21.3566	 100.227	 .040114	 .007760	 .000000	 .000000	 99.7977	 .000000	 .000000	 .308228	 .000000	 .053581	 .020050	  .00000	 100.227	 .033335	 .012502	 .000000	 .000000	 33.0682	 .000000	 .000000	 .192619	 .000000	 .037237	 .008125	 66.6480	 .099968	 .018746	 .000000	 .000000	 99.1676	 .000000	 .000000	 .577643	 .000000	 .111669	 .024365	 .000000	 100.000	 2.00000	O	 .001000	 .000375	 .000000	 .000000	 .992323	 .000000	 .000000	 .005780	 .000000	 .001117	 .000244	 2.00000	 .011999	 .014540	 .005672	 .013214	 .016680	 .039370	 .033233	 .008251	 .013575	 .012826	 .012147	 .025670	 .019600	 .010717	 .018903	 .021177	 .049648	 .040580	 .013763	 .017529	 .016500	 .016408	 44.8775	 179.559	 -19.733	 -48.993	 .117945	 -82.401	 -26.587	 3.46035	 -40.848	 22.5822	 58.4801	 -11.464	 -29.425	 13.1730	 3302.75	214	334	319	303	301	332	333	140	335	126	524	"Wollastonite"	"Jadeite"	"Corundum"	"CaNb2O6"	"Cassiterite"	"Scheelite"	"Manganotantalite"	"Rutile"	"Mn"	"Magnetite"	"Zircon"
"T1"	2	 40.0000	 20.0000	 40.0000	 .000000	379	 .018967	 .000000	 .000000	 .000000	 78.5551	 .000000	 .000000	 .274877	 .000000	 .071793	 .014827	 21.4102	 100.346	 .040577	 .000000	 .000000	 .000000	 99.7343	 .000000	 .000000	 .458510	 .000000	 .092361	 .020028	 .000002	 100.346	 .033634	 .000000	 .000000	 .000000	 32.9631	 .000000	 .000000	 .285806	 .000000	 .064025	 .008095	 66.6453	 .100837	 .000000	 .000000	 .000000	 98.8261	 .000000	 .000000	 .856868	 .000000	 .191952	 .024270	 .000000	 100.000	 2.00000	O	 .001009	 .000000	 .000000	 .000000	 .989210	 .000000	 .000000	 .008577	 .000000	 .001921	 .000243	 2.00000	 .011982	 .014533	 .005669	 .013209	 .016671	 .039365	 .033228	 .008246	 .013571	 .012822	 .012142	 .025635	 .019591	 .010712	 .018897	 .021166	 .049642	 .040573	 .013755	 .017523	 .016496	 .016401	 44.3085	 -28.938	 -17.861	 -39.398	 .117996	 -56.504	 -19.474	 2.42407	 -38.084	 13.4366	 58.5208	 -11.464	 -29.415	 13.1730	 3312.84	214	334	319	303	301	332	333	140	335	126	524	"Wollastonite"	"Jadeite"	"Corundum"	"CaNb2O6"	"Cassiterite"	"Scheelite"	"Manganotantalite"	"Rutile"	"Mn"	"Magnetite"	"Zircon"
"T1"	2	 40.0000	 20.0000	 40.0000	 .000000	380	 .006899	 .001490	 .000000	 .000000	 78.6680	 .000000	 .000000	 .158987	 .000000	 .029064	 .006492	 21.3349	 100.206	 .014759	 .002009	 .000000	 .000000	 99.8777	 .000000	 .000000	 .265199	 .000000	 .037390	 .008769	 .000002	 100.206	 .012279	 .003240	 .000000	 .000000	 33.1326	 .000000	 .000000	 .165919	 .000000	 .026015	 .003558	 66.6564	 .036827	 .004859	 .000000	 .000000	 99.3720	 .000000	 .000000	 .497628	 .000000	 .078024	 .010670	 .000000	 100.000	 2.00000	O	 .000368	 .000097	 .000000	 .000000	 .994132	 .000000	 .000000	 .004978	 .000000	 .000781	 .000107	 2.00000	 .012011	 .014548	 .005674	 .013218	 .016688	 .039380	 .033242	 .008255	 .013580	 .012830	 .012151	 .025695	 .019611	 .010722	 .018909	 .021187	 .049661	 .040591	 .013770	 .017535	 .016506	 .016414	 121.593	 690.978	 -20.771	 -40.902	 .117906	 -346.13	 -17.708	 3.97326	 -60.235	 32.0150	 132.864	 -11.464	 -29.405	 13.1730	 3322.84	214	334	319	303	301	332	333	140	335	126	524	"Wollastonite"	"Jadeite"	"Corundum"	"CaNb2O6"	"Cassiterite"	"Scheelite"	"Manganotantalite"	"Rutile"	"Mn"	"Magnetite"	"Zircon"
"T1"	2	 40.0000	 20.0000	 40.0000	 .000000	381	 .005996	 .000000	 .000000	 .000000	 78.9270	 .000000	 .000000	 .151521	 .010017	 .039318	 .004958	 21.4035	 100.542	 .012827	 .000000	 .000000	 .000000	 100.207	 .000000	 .000000	 .252745	 .012934	 .050583	 .006697	  .00000	 100.542	 .010637	 .000000	 .000000	 .000000	 33.1329	 .000000	 .000000	 .157610	 .009085	 .035079	 .002708	 66.6520	 .031896	 .000000	 .000000	 .000000	 99.3549	 .000000	 .000000	 .472622	 .027241	 .105190	 .008121	 .000000	 100.000	 2.00000	O	 .000319	 .000000	 .000000	 .000000	 .994208	 .000000	 .000000	 .004729	 .000273	 .001053	 .000081	 2.00000	 .012012	 .014549	 .005675	 .013218	 .016688	 .039381	 .033243	 .008255	 .013580	 .012830	 .012151	 .025698	 .019611	 .010722	 .018909	 .021187	 .049662	 .040592	 .013770	 .017535	 .016506	 .016414	 139.864	 -20.700	 -15.763	 -340.85	 .117709	 -55.611	 -259.03	 4.15351	 96.8409	 23.8794	 173.754	 -11.464	 -29.395	 13.1730	 3332.85	214	334	319	303	301	332	333	140	335	126	524	"Wollastonite"	"Jadeite"	"Corundum"	"CaNb2O6"	"Cassiterite"	"Scheelite"	"Manganotantalite"	"Rutile"	"Mn"	"Magnetite"	"Zircon"
"T1"	2	 40.0000	 20.0000	 40.0000	 .000000	382	 .004618	 .000000	 .000000	 .000000	 78.7815	 .000000	 .000000	 .213301	 .000000	 .076743	 .004914	 21.4118	 100.493	 .009880	 .000000	 .000000	 .000000	 100.022	 .000000	 .000000	 .355798	 .000000	 .098730	 .006638	 .000000	 100.493	 .008189	 .000000	 .000000	 .000000	 33.0551	 .000000	 .000000	 .221761	 .000000	 .068433	 .002683	 66.6439	 .024550	 .000000	 .000000	 .000000	 99.0974	 .000000	 .000000	 .664828	 .000000	 .205159	 .008043	 .000000	 100.000	 2.00000	O	 .000246	 .000000	 .000000	 .000000	 .991992	 .000000	 .000000	 .006655	 .000000	 .002054	 .000081	 2.00000	 .011997	 .014541	 .005672	 .013212	 .016678	 .039368	 .033232	 .008250	 .013574	 .012824	 .012145	 .025666	 .019600	 .010716	 .018901	 .021174	 .049646	 .040578	 .013761	 .017527	 .016499	 .016406	 181.275	 -46.869	 -20.305	 -43.174	 .117805	 -69.066	 -33.136	 3.03820	 -48.959	 12.6230	 175.212	 -11.464	 -29.385	 13.1730	 3342.85	214	334	319	303	301	332	333	140	335	126	524	"Wollastonite"	"Jadeite"	"Corundum"	"CaNb2O6"	"Cassiterite"	"Scheelite"	"Manganotantalite"	"Rutile"	"Mn"	"Magnetite"	"Zircon"
"T1"	2	 40.0000	 20.0000	 40.0000	 .000000	383	 .017187	 .000000	 .000000	 .000000	 78.4056	 .000000	 .000000	 .242482	 .000000	 .059929	 .000000	 21.3377	 100.063	 .036768	 .000000	 .000000	 .000000	 99.5445	 .000000	 .000000	 .404475	 .000000	 .077099	 .000000	 .000004	 100.063	 .030582	 .000000	 .000000	 .000000	 33.0140	 .000000	 .000000	 .252994	 .000000	 .053630	 .000000	 66.6488	 .091696	 .000000	 .000000	 .000000	 98.9889	 .000000	 .000000	 .758575	 .000000	 .160803	 .000000	 .000000	 100.000	 2.00000	O	 .000918	 .000000	 .000000	 .000000	 .990686	 .000000	 .000000	 .007592	 .000000	 .001609	 .000000	 2.00000	 .011989	 .014536	 .005670	 .013210	 .016673	 .039364	 .033227	 .008247	 .013572	 .012823	 .012143	 .025648	 .019594	 .010713	 .018898	 .021169	 .049641	 .040572	 .013757	 .017525	 .016496	 .016403	 48.8962	 -27.632	 -21.204	 -36.782	 .118092	 -56.728	 -15.774	 2.70846	 -283.73	 15.9383	 -155.80	 -11.464	 -29.375	 13.1730	 3352.85	214	334	319	303	301	332	333	140	335	126	524	"Wollastonite"	"Jadeite"	"Corundum"	"CaNb2O6"	"Cassiterite"	"Scheelite"	"Manganotantalite"	"Rutile"	"Mn"	"Magnetite"	"Zircon"
"T1"	2	 40.0000	 20.0000	 40.0000	 .000000	384	 .015388	 .000000	 .000000	 .000000	 78.6205	 .000000	 .000000	 .229417	 .000000	 .059181	 .044177	 21.4001	 100.369	 .032920	 .000000	 .000000	 .000000	 99.8174	 .000000	 .000000	 .382680	 .000000	 .076136	 .059674	 .000000	 100.369	 .027302	 .000000	 .000000	 .000000	 33.0080	 .000000	 .000000	 .238664	 .000000	 .052806	 .024133	 66.6491	 .081862	 .000000	 .000000	 .000000	 98.9718	 .000000	 .000000	 .715614	 .000000	 .158334	 .072359	 .000000	 100.000	 2.00000	O	 .000819	 .000000	 .000000	 .000000	 .990503	 .000000	 .000000	 .007162	 .000000	 .001585	 .000724	 2.00000	 .011991	 .014537	 .005670	 .013212	 .016678	 .039369	 .033232	 .008249	 .013574	 .012824	 .012145	 .025652	 .019595	 .010714	 .018900	 .021174	 .049648	 .040578	 .013759	 .017527	 .016498	 .016405	 54.5829	 -24.147	 -15.183	 -75.405	 .117953	 -31.863	 -35.496	 2.84594	 -351.03	 16.1316	 20.1013	 -11.464	 -29.365	 13.1730	 3362.86	214	334	319	303	301	332	333	140	335	126	524	"Wollastonite"	"Jadeite"	"Corundum"	"CaNb2O6"	"Cassiterite"	"Scheelite"	"Manganotantalite"	"Rutile"	"Mn"	"Magnetite"	"Zircon"
"T1"	2	 40.0000	 20.0000	 40.0000	 .000000	385	 .016575	 .000000	 .000000	 .000000	 78.7682	 .000000	 .000000	 .282045	 .000000	 .060214	 .036215	 21.4740	 100.637	 .035460	 .000000	 .000000	 .000000	 100.005	 .000000	 .000000	 .470467	 .000000	 .077465	 .048920	 .000000	 100.637	 .029307	 .000000	 .000000	 .000000	 32.9562	 .000000	 .000000	 .292404	 .000000	 .053542	 .019715	 66.6488	 .087874	 .000000	 .000000	 .000000	 98.8157	 .000000	 .000000	 .876742	 .000000	 .160541	 .059114	 .000000	 100.000	 2.00000	O	 .000879	 .000000	 .000000	 .000000	 .988951	 .000000	 .000000	 .008774	 .000000	 .001607	 .000592	 2.00000	 .011981	 .014530	 .005668	 .013207	 .016670	 .039360	 .033224	 .008245	 .013569	 .012820	 .012140	 .025632	 .019587	 .010710	 .018894	 .021164	 .049636	 .040568	 .013753	 .017521	 .016493	 .016399	 50.6496	 -36.182	 -17.792	 -116.59	 .117824	 -78.810	 -48.823	 2.36965	 -553.03	 15.8641	 24.3616	 -11.464	 -29.355	 13.1730	 3372.86	214	334	319	303	301	332	333	140	335	126	524	"Wollastonite"	"Jadeite"	"Corundum"	"CaNb2O6"	"Cassiterite"	"Scheelite"	"Manganotantalite"	"Rutile"	"Mn"	"Magnetite"	"Zircon"
"T1"	2	 40.0000	 20.0000	 40.0000	 .000000	386	 .000000	 .000000	 .000000	 .000000	 78.4911	 .000000	 .000000	 .276028	 .000000	 .062728	 .001098	 21.3647	 100.196	 .000000	 .000000	 .000000	 .000000	 99.6531	 .000000	 .000000	 .460431	 .000000	 .080699	 .001483	 .000000	 100.196	 .000000	 .000000	 .000000	 .000000	 33.0077	 .000000	 .000000	 .287626	 .000000	 .056062	 .000601	 66.6480	 .000000	 .000000	 .000000	 .000000	 98.9677	 .000000	 .000000	 .862394	 .000000	 .168092	 .001802	 .000000	 100.000	 2.00000	O	 .000000	 .000000	 .000000	 .000000	 .990510	 .000000	 .000000	 .008631	 .000000	 .001682	 .000018	 2.00000	 .011988	 .014536	 .005670	 .013209	 .016672	 .039363	 .033227	 .008247	 .013571	 .012822	 .012142	 .025647	 .019594	 .010713	 .018896	 .021167	 .049640	 .040572	 .013756	 .017524	 .016496	 .016401	 -395.12	 -50.546	 -16.038	 -46.679	 .118023	 -37.418	 -52.476	 2.41532	 -46.321	 15.2626	 781.324	 -11.464	 -29.345	 13.1730	 3382.86	214	334	319	303	301	332	333	140	335	126	524	"Wollastonite"	"Jadeite"	"Corundum"	"CaNb2O6"	"Cassiterite"	"Scheelite"	"Manganotantalite"	"Rutile"	"Mn"	"Magnetite"	"Zircon"
"T1"	2	 40.0000	 20.0000	 40.0000	 .000000	387	 .000000	 .000000	 .000000	 .000000	 78.7276	 .000000	 .000000	 .211349	 .000000	 .089274	 .018129	 21.3989	 100.445	 .000000	 .000000	 .000000	 .000000	 99.9534	 .000000	 .000000	 .352543	 .000000	 .114850	 .024489	  .00000	 100.445	 .000000	 .000000	 .000000	 .000000	 33.0505	 .000000	 .000000	 .219852	 .000000	 .079650	 .009903	 66.6401	 .000000	 .000000	 .000000	 .000000	 99.0725	 .000000	 .000000	 .659030	 .000000	 .238761	 .029684	 .000000	 100.000	 2.00000	O	 .000000	 .000000	 .000000	 .000000	 .991909	 .000000	 .000000	 .006598	 .000000	 .002390	 .000297	 2.00000	 .011995	 .014539	 .005671	 .013210	 .016675	 .039362	 .033227	 .008248	 .013572	 .012822	 .012143	 .025661	 .019598	 .010715	 .018898	 .021171	 .049639	 .040572	 .013758	 .017525	 .016496	 .016403	 -724.43	 -28.178	 -20.253	 -82.637	 .117834	 -46.100	 -27.848	 3.06295	 -51.454	 10.9605	 47.9928	 -11.464	 -29.335	 13.1730	 3392.86	214	334	319	303	301	332	333	140	335	126	524	"Wollastonite"	"Jadeite"	"Corundum"	"CaNb2O6"	"Cassiterite"	"Scheelite"	"Manganotantalite"	"Rutile"	"Mn"	"Magnetite"	"Zircon"
"T1"	2	 40.0000	 20.0000	 40.0000	 .000000	388	 .011365	 .014157	 .000000	 .000000	 77.7850	 .000000	 .000000	 .481342	 .000000	 .060156	 .031136	 21.3392	 99.7223	 .024313	 .019084	 .000000	 .000000	 98.7565	 .000000	 .000000	 .802906	 .000000	 .077390	 .042058	 .000004	 99.7223	 .020216	 .030766	 .000000	 .000000	 32.7428	 .000000	 .000000	 .502056	 .000000	 .053816	 .017053	 66.6334	 .060616	 .046124	 .000000	 .000000	 98.1754	 .000000	 .000000	 1.50536	 .000000	 .161361	 .051131	 .000000	 100.000	 2.00000	O	 .000607	 .000923	 .000000	 .000000	 .982774	 .000000	 .000000	 .015069	 .000000	 .001615	 .000512	 2.00000	 .011941	 .014508	 .005661	 .013193	 .016645	 .039333	 .033199	 .008232	 .013556	 .012809	 .012125	 .025547	 .019557	 .010695	 .018873	 .021132	 .049603	 .040537	 .013731	 .017504	 .016478	 .016378	 73.5034	 73.4692	 -15.903	 -327.33	 .118558	 -103.79	 -23.423	 1.50400	 -34.788	 15.8658	 28.1912	 -11.464	 -29.325	 13.1730	 3402.84	214	334	319	303	301	332	333	140	335	126	524	"Wollastonite"	"Jadeite"	"Corundum"	"CaNb2O6"	"Cassiterite"	"Scheelite"	"Manganotantalite"	"Rutile"	"Mn"	"Magnetite"	"Zircon"
"T1"	2	 40.0000	 20.0000	 40.0000	 .000000	389	 .009631	 .000000	 .000000	 .000000	 78.9324	 .000000	 .000000	 .183685	 .000000	 .036085	 .019237	 21.4317	 100.613	 .020604	 .000000	 .000000	 .000000	 100.213	 .000000	 .000000	 .306398	 .000000	 .046424	 .025985	 .000006	 100.613	 .017064	 .000000	 .000000	 .000000	 33.0935	 .000000	 .000000	 .190827	 .000000	 .032154	 .010494	 66.6559	 .051176	 .000000	 .000000	 .000000	 99.2486	 .000000	 .000000	 .572298	 .000000	 .096430	 .031472	 .000000	 100.000	 2.00000	O	 .000512	 .000000	 .000000	 .000000	 .992965	 .000000	 .000000	 .005726	 .000000	 .000965	 .000315	 2.00000	 .012002	 .014541	 .005672	 .013213	 .016680	 .039367	 .033231	 .008251	 .013575	 .012825	 .012146	 .025676	 .019601	 .010717	 .018901	 .021178	 .049645	 .040577	 .013763	 .017528	 .016499	 .016407	 87.1144	 -112.17	 -21.236	 -77.310	 .117680	 -56.134	 -23.592	 3.47917	 -171.97	 25.9361	 45.2791	 -11.464	 -29.315	 13.1730	 3412.85	214	334	319	303	301	332	333	140	335	126	524	"Wollastonite"	"Jadeite"	"Corundum"	"CaNb2O6"	"Cassiterite"	"Scheelite"	"Manganotantalite"	"Rutile"	"Mn"	"Magnetite"	"Zircon"
"T1"	2	 40.0000	 20.0000	 40.0000	 .000000	390	 .000000	 .000000	 .000000	 .000000	 78.6896	 .000000	 .000000	 .188458	 .000000	 .034396	 .006244	 21.3535	 100.272	 .000000	 .000000	 .000000	 .000000	 99.9051	 .000000	 .000000	 .314359	 .000000	 .044250	 .008434	 .000002	 100.272	 .000000	 .000000	 .000000	 .000000	 33.1129	 .000000	 .000000	 .196504	 .000000	 .030761	 .003419	 66.6564	 .000000	 .000000	 .000000	 .000000	 99.3082	 .000000	 .000000	 .589332	 .000000	 .092254	 .010253	 .000000	 100.000	 2.00000	O	 .000000	 .000000	 .000000	 .000000	 .993540	 .000000	 .000000	 .005896	 .000000	 .000923	 .000103	 2.00000	 .012004	 .014543	 .005672	 .013213	 .016681	 .039367	 .033232	 .008252	 .013576	 .012826	 .012147	 .025681	 .019604	 .010718	 .018902	 .021178	 .049645	 .040578	 .013764	 .017529	 .016500	 .016408	 -70.022	 -1725.7	 -23.371	 -63.367	 .117858	 -30.504	 -33.353	 3.39910	 -45.609	 27.1711	 138.060	 -11.464	 -29.305	 13.1730	 3422.85	214	334	319	303	301	332	333	140	335	126	524	"Wollastonite"	"Jadeite"	"Corundum"	"CaNb2O6"	"Cassiterite"	"Scheelite"	"Manganotantalite"	"Rutile"	"Mn"	"Magnetite"	"Zircon"
"T1"	2	 40.0000	 20.0000	 40.0000	 .000000	391	 .010569	 .000000	 .000000	 .000000	 78.6964	 .000000	 .000000	 .297514	 .008504	 .070157	 .023524	 21.4589	 100.566	 .022610	 .000000	 .000000	 .000000	 99.9137	 .000000	 .000000	 .496270	 .010981	 .090257	 .031776	 .000000	 100.566	 .018698	 .000000	 .000000	 .000000	 32.9465	 .000000	 .000000	 .308631	 .007692	 .062423	 .012814	 66.6433	 .056055	 .000000	 .000000	 .000000	 98.7701	 .000000	 .000000	 .925244	 .023059	 .187136	 .038415	 .000000	 100.000	 2.00000	O	 .000561	 .000000	 .000000	 .000000	 .988740	 .000000	 .000000	 .009262	 .000231	 .001873	 .000385	 2.00000	 .011976	 .014526	 .005666	 .013203	 .016663	 .039348	 .033214	 .008242	 .013565	 .012816	 .012136	 .025620	 .019581	 .010707	 .018887	 .021156	 .049622	 .040556	 .013748	 .017515	 .016488	 .016393	 79.2378	 -61.519	 -21.519	 -52.205	 .117844	 -35.800	 -47.213	 2.26094	 113.754	 13.7252	 37.1231	 -11.464	 -29.295	 13.1730	 3432.85	214	334	319	303	301	332	333	140	335	126	524	"Wollastonite"	"Jadeite"	"Corundum"	"CaNb2O6"	"Cassiterite"	"Scheelite"	"Manganotantalite"	"Rutile"	"Mn"	"Magnetite"	"Zircon"
"T1"	2	 40.0000	 20.0000	 40.0000	 .000000	392	 .012650	 .000000	 .000000	 .000000	 78.6345	 .000000	 .000000	 .151163	 .000000	 .030768	 .016502	 21.3306	 100.176	 .027063	 .000000	 .000000	 .000000	 99.8351	 .000000	 .000000	 .252149	 .000000	 .039583	 .022291	 .000000	 100.176	 .022520	 .000000	 .000000	 .000000	 33.1256	 .000000	 .000000	 .157788	 .000000	 .027547	 .009045	 66.6575	 .067540	 .000000	 .000000	 .000000	 99.3495	 .000000	 .000000	 .473235	 .000000	 .082617	 .027128	 .000000	 100.000	 2.00000	O	 .000676	 .000000	 .000000	 .000000	 .993905	 .000000	 .000000	 .004734	 .000000	 .000827	 .000271	 2.00000	 .012007	 .014544	 .005673	 .013215	 .016684	 .039370	 .033234	 .008253	 .013577	 .012827	 .012148	 .025687	 .019605	 .010718	 .018904	 .021182	 .049648	 .040580	 .013766	 .017531	 .016501	 .016410	 66.4246	 -21.737	 -19.370	 -97.128	 .117906	 -210.78	 -18.820	 4.16159	 -2890.6	 30.2789	 52.6761	 -11.464	 -29.285	 13.1730	 3442.86	214	334	319	303	301	332	333	140	335	126	524	"Wollastonite"	"Jadeite"	"Corundum"	"CaNb2O6"	"Cassiterite"	"Scheelite"	"Manganotantalite"	"Rutile"	"Mn"	"Magnetite"	"Zircon"
"T1"	2	 40.0000	 20.0000	 40.0000	 .000000	393	 .003712	 .000000	 .000000	 .000000	 78.4969	 .000000	 .000000	 .262291	 .002155	 .045827	 .000000	 21.3568	 100.168	 .007941	 .000000	 .000000	 .000000	 99.6605	 .000000	 .000000	 .437517	 .002782	 .058956	 .000000	  .00000	 100.168	 .006599	 .000000	 .000000	 .000000	 33.0247	 .000000	 .000000	 .273431	 .001959	 .040975	 .000000	 66.6524	 .019789	 .000000	 .000000	 .000000	 99.0315	 .000000	 .000000	 .819941	 .005873	 .122872	 .000000	 .000000	 100.000	 2.00000	O	 .000198	 .000000	 .000000	 .000000	 .990953	 .000000	 .000000	 .008205	 .000059	 .001230	 .000000	 2.00000	 .011989	 .014535	 .005670	 .013208	 .016672	 .039359	 .033224	 .008247	 .013571	 .012822	 .012141	 .025649	 .019593	 .010712	 .018895	 .021166	 .049635	 .040568	 .013756	 .017523	 .016495	 .016401	 225.351	 -29.120	 -21.136	 -77.180	 .118004	 -41.737	 -24.340	 2.52625	 446.038	 20.5917	 -187.53	 -11.464	 -29.275	 13.1730	 3452.86	214	334	319	303	301	332	333	140	335	126	524	"Wollastonite"	"Jadeite"	"Corundum"	"CaNb2O6"	"Cassiterite"	"Scheelite"	"Manganotantalite"	"Rutile"	"Mn"	"Magnetite"	"Zircon"
"T1"	2	 40.0000	 20.0000	 40.0000	 .000000	394	 .007146	 .000000	 .000000	 .000000	 78.7355	 .000000	 .000000	 .277242	 .021782	 .102120	 .010503	 21.4605	 100.615	 .015289	 .000000	 .000000	 .000000	 99.9634	 .000000	 .000000	 .462455	 .028126	 .131378	 .014187	  .00000	 100.615	 .012640	 .000000	 .000000	 .000000	 32.9538	 .000000	 .000000	 .287522	 .019696	 .090837	 .005719	 66.6298	 .037878	 .000000	 .000000	 .000000	 98.7521	 .000000	 .000000	 .861614	 .059022	 .272209	 .017139	 .000000	 100.000	 2.00000	O	 .000379	 .000000	 .000000	 .000000	 .989160	 .000000	 .000000	 .008630	 .000591	 .002727	 .000172	 2.00000	 .011978	 .014530	 .005668	 .013205	 .016665	 .039353	 .033218	 .008243	 .013566	 .012818	 .012138	 .025626	 .019586	 .010709	 .018891	 .021158	 .049628	 .040561	 .013749	 .017517	 .016490	 .016396	 117.071	 -34.025	 -17.504	 -46.308	 .117827	 -32.426	 -34.188	 2.40499	 45.0484	 9.67711	 82.3025	 -11.464	 -29.265	 13.1730	 3462.86	214	334	319	303	301	332	333	140	335	126	524	"Wollastonite"	"Jadeite"	"Corundum"	"CaNb2O6"	"Cassiterite"	"Scheelite"	"Manganotantalite"	"Rutile"	"Mn"	"Magnetite"	"Zircon"
"T1"	2	 40.0000	 20.0000	 40.0000	 .000000	395	 .013878	 .000000	 .000000	 .006614	 78.4940	 .000000	 .000000	 .249547	 .000000	 .118531	 .032236	 21.3934	 100.308	 .029690	 .000000	 .000000	 .009462	 99.6567	 .000000	 .000000	 .416260	 .000000	 .152490	 .043545	 .000008	 100.308	 .024624	 .000000	 .000000	 .003548	 32.9568	 .000000	 .000000	 .259622	 .000000	 .105768	 .017611	 66.6320	 .073800	 .000000	 .000000	 .005317	 98.7730	 .000000	 .000000	 .778097	 .000000	 .316992	 .052780	 .000000	 100.000	 2.00000	O	 .000739	 .000000	 .000000	 .000106	 .989219	 .000000	 .000000	 .007793	 .000000	 .003175	 .000529	 2.00000	 .011979	 .014530	 .005668	 .013206	 .016668	 .039355	 .033219	 .008243	 .013567	 .012818	 .012139	 .025628	 .019586	 .010709	 .018892	 .021162	 .049629	 .040562	 .013750	 .017518	 .016491	 .016397	 60.4328	 -107.63	 -26.062	 141.783	 .118020	 -39.441	 -30.268	 2.63908	 -55.605	 8.44468	 27.2819	 -11.464	 -29.255	 13.1730	 3472.86	214	334	319	303	301	332	333	140	335	126	524	"Wollastonite"	"Jadeite"	"Corundum"	"CaNb2O6"	"Cassiterite"	"Scheelite"	"Manganotantalite"	"Rutile"	"Mn"	"Magnetite"	"Zircon"
"T1"	2	 40.0000	 20.0000	 40.0000	 .000000	396	 .006505	 .000000	 .000000	 .000000	 78.5951	 .000000	 .000000	 .135065	 .011173	 .275939	 .003258	 21.3711	 100.398	 .013916	 .000000	 .000000	 .000000	 99.7851	 .000000	 .000000	 .225296	 .014427	 .354995	 .004401	  .00000	 100.398	 .011545	 .000000	 .000000	 .000000	 33.0085	 .000000	 .000000	 .140557	 .010138	 .246297	 .001780	 66.5812	 .034546	 .000000	 .000000	 .000000	 98.7722	 .000000	 .000000	 .420592	 .030336	 .737000	 .005327	 .000000	 100.000	 2.00000	O	 .000347	 .000000	 .000000	 .000000	 .991526	 .000000	 .000000	 .004222	 .000305	 .007398	 .000053	 2.00000	 .011988	 .014538	 .005670	 .013208	 .016669	 .039355	 .033220	 .008243	 .013566	 .012817	 .012142	 .025647	 .019597	 .010714	 .018895	 .021163	 .049629	 .040563	 .013750	 .017517	 .016490	 .016401	 128.690	 -88.701	 -33.016	 -39.771	 .117924	 -97.693	 -28.665	 4.61517	 86.8356	 4.04163	 263.850	 -11.464	 -29.245	 13.1730	 3482.84	214	334	319	303	301	332	333	140	335	126	524	"Wollastonite"	"Jadeite"	"Corundum"	"CaNb2O6"	"Cassiterite"	"Scheelite"	"Manganotantalite"	"Rutile"	"Mn"	"Magnetite"	"Zircon"
"T1"	2	 40.0000	 20.0000	 40.0000	 .000000	397	 .009871	 .000000	 .000000	 .000000	 78.8293	 .000000	 .000000	 .333509	 .000000	 .084176	 .000000	 21.5113	 100.768	 .021118	 .000000	 .000000	 .000000	 100.082	 .000000	 .000000	 .556312	 .000000	 .108293	 .000000	 -.00001	 100.768	 .017422	 .000000	 .000000	 .000000	 32.9210	 .000000	 .000000	 .345121	 .000000	 .074712	 .000000	 66.6418	 .052226	 .000000	 .000000	 .000000	 98.6892	 .000000	 .000000	 1.03459	 .000000	 .223968	 .000000	 .000000	 100.000	 2.00000	O	 .000523	 .000000	 .000000	 .000000	 .987999	 .000000	 .000000	 .010357	 .000000	 .002242	 .000000	 2.00000	 .011971	 .014525	 .005666	 .013202	 .016659	 .039346	 .033212	 .008240	 .013563	 .012815	 .012134	 .025611	 .019579	 .010705	 .018885	 .021151	 .049619	 .040553	 .013745	 .017513	 .016487	 .016391	 84.7798	 -67.981	 -19.315	 -38.725	 .117737	 -66.239	 -25.185	 2.04798	 -91.934	 11.5706	 -163.16	 -11.464	 -29.235	 13.1730	 3492.85	214	334	319	303	301	332	333	140	335	126	524	"Wollastonite"	"Jadeite"	"Corundum"	"CaNb2O6"	"Cassiterite"	"Scheelite"	"Manganotantalite"	"Rutile"	"Mn"	"Magnetite"	"Zircon"
"T1"	2	 40.0000	 20.0000	 40.0000	 .000000	398	 .000000	 .000000	 .000000	 .000000	 78.5329	 .000000	 .000000	 .242624	 .000000	 .115201	 .017400	 21.3745	 100.283	 .000000	 .000000	 .000000	 .000000	 99.7062	 .000000	 .000000	 .404711	 .000000	 .148206	 .023504	  .00000	 100.283	 .000000	 .000000	 .000000	 .000000	 33.0026	 .000000	 .000000	 .252644	 .000000	 .102889	 .009514	 66.6324	 .000000	 .000000	 .000000	 .000000	 98.9060	 .000000	 .000000	 .757152	 .000000	 .308348	 .028514	 .000000	 100.000	 2.00000	O	 .000000	 .000000	 .000000	 .000000	 .990587	 .000000	 .000000	 .007583	 .000000	 .003088	 .000286	 2.00000	 .011986	 .014533	 .005669	 .013206	 .016668	 .039353	 .033219	 .008244	 .013567	 .012819	 .012139	 .025641	 .019590	 .010711	 .018892	 .021162	 .049628	 .040562	 .013752	 .017519	 .016491	 .016398	 -963.62	 -21.706	 -19.272	 -134.62	 .117967	 -163.29	 -45.175	 2.70601	 -33.515	 8.66642	 49.9568	 -11.464	 -29.225	 13.1725	 3502.85	214	334	319	303	301	332	333	140	335	126	524	"Wollastonite"	"Jadeite"	"Corundum"	"CaNb2O6"	"Cassiterite"	"Scheelite"	"Manganotantalite"	"Rutile"	"Mn"	"Magnetite"	"Zircon"
"T1"	2	 40.0000	 20.0000	 40.0000	 .000000	399	 .003639	 .000000	 .000000	 .108778	 78.9515	 .000000	 .033600	 .146457	 .000000	 .042357	 .008665	 21.4575	 100.753	 .007785	 .000000	 .000000	 .155612	 100.238	 .000000	 .041028	 .244298	 .000000	 .054492	 .011705	 .000000	 100.753	 .006440	 .000000	 .000000	 .058202	 33.0664	 .000000	 .009231	 .151990	 .000000	 .037702	 .004722	 66.6653	 .019339	 .000000	 .000000	 .087388	 99.2956	 .000000	 .013859	 .456412	 .000000	 .113217	 .014180	 .000000	 100.000	 2.00000	O	 .000193	 .000000	 .000000	 .001746	 .992011	 .000000	 .000277	 .004560	 .000000	 .001131	 .000142	 2.00000	 .012006	 .014537	 .005671	 .013213	 .016687	 .039366	 .033231	 .008251	 .013574	 .012824	 .012147	 .025684	 .019596	 .010715	 .018902	 .021186	 .049644	 .040577	 .013764	 .017527	 .016499	 .016408	 230.151	 -15.518	 -22.714	 9.28641	 .117685	 -52.620	 70.0235	 4.28428	 -1415.6	 22.2155	 99.6815	 -11.464	 -29.215	 13.1725	 3512.85	214	334	319	303	301	332	333	140	335	126	524	"Wollastonite"	"Jadeite"	"Corundum"	"CaNb2O6"	"Cassiterite"	"Scheelite"	"Manganotantalite"	"Rutile"	"Mn"	"Magnetite"	"Zircon"
"T1"	2	 40.0000	 20.0000	 40.0000	 .000000	400	 .003774	 .000000	 .000000	 .072648	 78.7519	 .000000	 .000000	 .185276	 .000000	 .058983	 .001025	 21.4089	 100.483	 .008073	 .000000	 .000000	 .103926	 99.9842	 .000000	 .000000	 .309051	 .000000	 .075882	 .001385	  .00000	 100.483	 .006693	 .000000	 .000000	 .038953	 33.0529	 .000000	 .000000	 .192684	 .000000	 .052613	 .000560	 66.6556	 .020084	 .000000	 .000000	 .058444	 99.1837	 .000000	 .000000	 .578198	 .000000	 .157879	 .001680	 .000000	 100.000	 2.00000	O	 .000201	 .000000	 .000000	 .001169	 .991751	 .000000	 .000000	 .005781	 .000000	 .001579	 .000017	 2.00000	 .011996	 .014536	 .005670	 .013209	 .016678	 .039360	 .033225	 .008249	 .013571	 .012822	 .012143	 .025663	 .019594	 .010713	 .018896	 .021174	 .049636	 .040569	 .013759	 .017524	 .016495	 .016402	 221.759	 -31.801	 -19.923	 13.5592	 .117817	 -60.319	 -76.801	 3.45091	 -55.850	 16.1795	 836.953	 -11.464	 -29.205	 13.1725	 3522.86	214	334	319	303	301	332	333	140	335	126	524	"Wollastonite"	"Jadeite"	"Corundum"	"CaNb2O6"	"Cassiterite"	"Scheelite"	"Manganotantalite"	"Rutile"	"Mn"	"Magnetite"	"Zircon"
"T1"	2	 40.0000	 20.0000	 40.0000	 .000000	401	 .000000	 .000000	 .000000	 .040298	 78.6775	 .000000	 .000000	 .260125	 .000000	 .073029	 .013926	 21.4292	 100.494	 .000000	 .000000	 .000000	 .057648	 99.8897	 .000000	 .000000	 .433904	 .000000	 .093951	 .018811	 .000008	 100.494	 .000000	 .000000	 .000000	 .021585	 32.9869	 .000000	 .000000	 .270242	 .000000	 .065073	 .007597	 66.6486	 .000000	 .000000	 .000000	 .032370	 98.9391	 .000000	 .000000	 .810548	 .000000	 .195175	 .022786	 .000000	 100.000	 2.00000	O	 .000000	 .000000	 .000000	 .000648	 .989877	 .000000	 .000000	 .008109	 .000000	 .001953	 .000228	 2.00000	 .011984	 .014530	 .005668	 .013205	 .016669	 .039353	 .033218	 .008244	 .013567	 .012818	 .012138	 .025637	 .019586	 .010709	 .018890	 .021163	 .049627	 .040561	 .013752	 .017519	 .016491	 .016396	 -314.87	 -78.056	 -22.306	 23.8721	 .117866	 -53.528	 -50.251	 2.54407	 -66.509	 13.2188	 62.2414	 -11.464	 -29.195	 13.1725	 3532.86	214	334	319	303	301	332	333	140	335	126	524	"Wollastonite"	"Jadeite"	"Corundum"	"CaNb2O6"	"Cassiterite"	"Scheelite"	"Manganotantalite"	"Rutile"	"Mn"	"Magnetite"	"Zircon"
"T1"	2	 40.0000	 20.0000	 40.0000	 .000000	402	 .009606	 .000000	 .000000	 .044873	 78.5206	 .000000	 .000000	 .242430	 .003321	 .037560	 .015489	 21.3793	 100.253	 .020550	 .000000	 .000000	 .064192	 99.6905	 .000000	 .000000	 .404387	 .004288	 .048320	 .020922	 .000000	 100.253	 .017062	 .000000	 .000000	 .024095	 33.0028	 .000000	 .000000	 .252483	 .003016	 .033551	 .008470	 66.6585	 .051191	 .000000	 .000000	 .036146	 99.0200	 .000000	 .000000	 .757538	 .009048	 .100664	 .025414	 .000000	 100.000	 2.00000	O	 .000512	 .000000	 .000000	 .000723	 .990206	 .000000	 .000000	 .007575	 .000090	 .001007	 .000254	 2.00000	 .011985	 .014529	 .005667	 .013205	 .016670	 .039350	 .033216	 .008245	 .013567	 .012818	 .012138	 .025640	 .019585	 .010708	 .018890	 .021164	 .049624	 .040559	 .013753	 .017518	 .016490	 .016396	 87.2162	 -31.053	 -18.088	 21.5103	 .117974	 -113.19	 -300.85	 2.70800	 289.713	 24.9372	 56.0306	 -11.464	 -29.185	 13.1725	 3542.86	214	334	319	303	301	332	333	140	335	126	524	"Wollastonite"	"Jadeite"	"Corundum"	"CaNb2O6"	"Cassiterite"	"Scheelite"	"Manganotantalite"	"Rutile"	"Mn"	"Magnetite"	"Zircon"
"T1"	2	 40.0000	 20.0000	 40.0000	 .000000	403	 .006314	 .000000	 .000000	 .006266	 78.6688	 .000000	 .000000	 .248606	 .000000	 .052000	 .002390	 21.4016	 100.386	 .013507	 .000000	 .000000	 .008964	 99.8787	 .000000	 .000000	 .414688	 .000000	 .066898	 .003228	  .00000	 100.386	 .011202	 .000000	 .000000	 .003361	 33.0274	 .000000	 .000000	 .258619	 .000000	 .046397	 .001305	 66.6518	 .033592	 .000000	 .000000	 .005039	 99.0428	 .000000	 .000000	 .775550	 .000000	 .139137	 .003915	 .000000	 100.000	 2.00000	O	 .000336	 .000000	 .000000	 .000101	 .991042	 .000000	 .000000	 .007760	 .000000	 .001392	 .000039	 2.00000	 .011989	 .014534	 .005669	 .013207	 .016671	 .039356	 .033221	 .008246	 .013569	 .012820	 .012140	 .025649	 .019591	 .010712	 .018893	 .021165	 .049631	 .040565	 .013755	 .017521	 .016493	 .016399	 132.588	 -144.90	 -17.356	 149.636	 .117861	 -39.608	 -116.14	 2.64863	 -172.31	 18.2415	 359.402	 -11.464	 -29.175	 13.1725	 3552.86	214	334	319	303	301	332	333	140	335	126	524	"Wollastonite"	"Jadeite"	"Corundum"	"CaNb2O6"	"Cassiterite"	"Scheelite"	"Manganotantalite"	"Rutile"	"Mn"	"Magnetite"	"Zircon"
"T1"	2	 40.0000	 20.0000	 40.0000	 .000000	404	 .003041	 .001467	 .000000	 .000000	 78.6524	 .000000	 .000000	 .387288	 .001340	 .120425	 .014704	 21.5082	 100.689	 .006505	 .001977	 .000000	 .000000	 99.8578	 .000000	 .000000	 .646020	 .001731	 .154927	 .019862	 .000006	 100.689	 .005366	 .003162	 .000000	 .000000	 32.8456	 .000000	 .000000	 .400754	 .001209	 .106880	 .007989	 66.6291	 .016081	 .004738	 .000000	 .000000	 98.4304	 .000000	 .000000	 1.20097	 .003624	 .320295	 .023942	 .000000	 100.000	 2.00000	O	 .000161	 .000095	 .000000	 .000000	 .985924	 .000000	 .000000	 .012029	 .000036	 .003208	 .000240	 2.00000	 .011957	 .014517	 .005663	 .013196	 .016650	 .039334	 .033200	 .008235	 .013557	 .012810	 .012128	 .025580	 .019568	 .010700	 .018877	 .021139	 .049603	 .040539	 .013736	 .017506	 .016480	 .016383	 274.260	 700.576	 -23.906	 -63.324	 .117859	 -40.584	 -24.095	 1.80225	 715.781	 8.31909	 58.9388	 -11.464	 -29.165	 13.1725	 3562.84	214	334	319	303	301	332	333	140	335	126	524	"Wollastonite"	"Jadeite"	"Corundum"	"CaNb2O6"	"Cassiterite"	"Scheelite"	"Manganotantalite"	"Rutile"	"Mn"	"Magnetite"	"Zircon"
"T1"	2	 40.0000	 20.0000	 40.0000	 .000000	405	 .000000	 .000000	 .000000	 .000000	 53.6559	 .000000	 .000000	 .038103	 .000000	 .058032	 .000000	 14.5082	 68.2603	 .000000	 .000000	 .000000	 .000000	 68.1221	 .000000	 .000000	 .063559	 .000000	 .074658	 .000000	  .00000	 68.2603	 .000000	 .000000	 .000000	 .000000	 33.2240	 .000000	 .000000	 .058462	 .000000	 .076369	 .000000	 66.6412	 .000000	 .000000	 .000000	 .000000	 99.5958	 .000000	 .000000	 .175253	 .000000	 .228933	 .000000	 .000000	 100.000	 2.00000	O	 .000000	 .000000	 .000000	 .000000	 .997099	 .000000	 .000000	 .001755	 .000000	 .002292	 .000000	 2.00000	 .011970	 .014549	 .005671	 .013213	 .016681	 .039319	 .033186	 .008239	 .013575	 .012823	 .012146	 .025607	 .019611	 .010715	 .018902	 .021178	 .049584	 .040522	 .013744	 .017528	 .016496	 .016407	 -3.3815	 -8.4152	 -3.7583	 -7.4029	 .143232	 -12.242	 -7.4122	 15.5558	 -14.418	 16.4371	 -7.8515	 -11.464	 -29.155	 13.1725	 3572.85	214	334	319	303	301	332	333	140	335	126	524	"Wollastonite"	"Jadeite"	"Corundum"	"CaNb2O6"	"Cassiterite"	"Scheelite"	"Manganotantalite"	"Rutile"	"Mn"	"Magnetite"	"Zircon"
"T1"	2	 40.0000	 20.0000	 40.0000	 .000000	406	 .000000	 .000000	 .000000	 .000000	 78.7789	 .000000	 .000000	 .358538	 .000000	 .114008	 .014970	 21.5170	 100.784	 .000000	 .000000	 .000000	 .000000	 100.019	 .000000	 .000000	 .598062	 .000000	 .146671	 .020221	 .000004	 100.784	 .000000	 .000000	 .000000	 .000000	 32.8869	 .000000	 .000000	 .370874	 .000000	 .101149	 .008131	 66.6330	 .000000	 .000000	 .000000	 .000000	 98.5610	 .000000	 .000000	 1.11150	 .000000	 .303141	 .024369	 .000000	 100.000	 2.00000	O	 .000000	 .000000	 .000000	 .000000	 .987106	 .000000	 .000000	 .011132	 .000000	 .003036	 .000244	 2.00000	 .011964	 .014520	 .005664	 .013198	 .016654	 .039337	 .033204	 .008237	 .013559	 .012812	 .012130	 .025595	 .019573	 .010702	 .018880	 .021144	 .049608	 .040544	 .013740	 .017509	 .016482	 .016386	 -245.26	 -30.718	 -18.614	 -135.98	 .117763	 -38.874	 -22.664	 1.92440	 -93.134	 8.74511	 57.9137	 -11.453	 -29.145	 13.1725	 3587.42	214	334	319	303	301	332	333	140	335	126	524	"Wollastonite"	"Jadeite"	"Corundum"	"CaNb2O6"	"Cassiterite"	"Scheelite"	"Manganotantalite"	"Rutile"	"Mn"	"Magnetite"	"Zircon"
