Repository: orthospar/MinorElements-Cassiterite

# MinorElements-Cassiterite
EPMA data and R code for generation of figures in "Systematic trends in the substitution mechanisms of minor elements in cassiterite", submitted for publication in the Australian Journal of Earth Sciences.

# Data Availability
The final cleaned and organised dataset is available above (cassiterite_EPMA.csv) and as a supplementary file hosted by AJES.

File: Data/170609/170609_recalc.dat (part 11 of 41)
LOVOLT"	" CURRENT"	"BEAMSIZE"	"    LINE"	"  Si WT%"	"  Na WT%"	"  Al WT%"	"  Nb WT%"	"  Sn WT%"	"   W WT%"	"  Ta WT%"	"  Ti WT%"	"  Mn WT%"	"  Fe WT%"	"  Zr WT%"	"   O WT%"	"   TOTAL"	"    SiO2"	"    Na2O"	"   Al2O3"	"   Nb2O5"	"    SnO2"	"     WO3"	"   Ta2O5"	"    TiO2"	"     MnO"	"     FeO"	"    ZrO2"	"       O"	"   TOTAL"	"  Si AT%"	"  Na AT%"	"  Al AT%"	"  Nb AT%"	"  Sn AT%"	"   W AT%"	"  Ta AT%"	"  Ti AT%"	"  Mn AT%"	"  Fe AT%"	"  Zr AT%"	"   O AT%"	"Si OXMOL%"	"Na OXMOL%"	"Al OXMOL%"	"Nb OXMOL%"	"Sn OXMOL%"	"W OXMOL%"	"Ta OXMOL%"	"Ti OXMOL%"	"Mn OXMOL%"	"Fe OXMOL%"	"Zr OXMOL%"	"O OXMOL%"	"   TOTAL"	" FORMULA"	"   BASIS"	"Si FORMULA"	"Na FORMULA"	"Al FORMULA"	"Nb FORMULA"	"Sn FORMULA"	"W FORMULA"	"Ta FORMULA"	"Ti FORMULA"	"Mn FORMULA"	"Fe FORMULA"	"Zr FORMULA"	"O FORMULA"	"Si CDL99"	"Na CDL99"	"Al CDL99"	"Nb CDL99"	"Sn CDL99"	" W CDL99"	"Ta CDL99"	"Ti CDL99"	"Mn CDL99"	"Fe CDL99"	"Zr CDL99"	"SiO2 CDL99"	"Na2O CDL99"	"Al2O3 CDL99"	"Nb2O5 CDL99"	"SnO2 CDL99"	"WO3 CDL99"	"Ta2O5 CDL99"	"TiO2 CDL99"	"MnO CDL99"	"FeO CDL99"	"ZrO2 CDL99"	"Si %ERR "	"Na %ERR "	"Al %ERR "	"Nb %ERR "	"Sn %ERR "	" W %ERR "	"Ta %ERR "	"Ti %ERR "	"Mn %ERR "	"Fe %ERR "	"Zr %ERR "	"   X-POS"	"   Y-POS"	"   Z-POS"	" RELDIST"	"Si STD_NUM"	"Na STD_NUM"	"Al STD_NUM"	"Nb STD_NUM"	"Sn STD_NUM"	"W STD_NUM"	"Ta STD_NUM"	"Ti STD_NUM"	"Mn STD_NUM"	"Fe STD_NUM"	"Zr STD_NUM"	"Si STD_NAM"	"Na STD_NAM"	"Al STD_NAM"	"Nb STD_NAM"	"Sn STD_NAM"	"W STD_NAM"	"Ta STD_NAM"	"Ti STD_NAM"	"Mn STD_NAM"	"Fe STD_NAM"	"Zr STD_NAM"
"T1"	2	 40.0000	 20.0000	 40.0000	 .000000	407	 .015846	 .000000	 .000000	 .013922	 78.5762	 .000000	 .000000	 .284905	 .000000	 .092923	 .006448	 21.4282	 100.418	 .033901	 .000000	 .000000	 .019916	 99.7611	 .000000	 .000000	 .475238	 .000000	 .119546	 .008710	 -.00001	 100.418	 .028074	 .000000	 .000000	 .007456	 32.9419	 .000000	 .000000	 .295962	 .000000	 .082794	 .003517	 66.6403	 .084166	 .000000	 .000000	 .011177	 98.7586	 .000000	 .000000	 .887284	 .000000	 .248212	 .010544	 .000000	 100.000	 2.00000	O	 .000843	 .000000	 .000000	 .000224	 .988648	 .000000	 .000000	 .008882	 .000000	 .002485	 .000106	 2.00000	 .011974	 .014525	 .005666	 .013202	 .016661	 .039344	 .033210	 .008241	 .013563	 .012815	 .012135	 .025617	 .019579	 .010705	 .018886	 .021153	 .049616	 .040551	 .013746	 .017513	 .016486	 .016392	 52.9362	 -48.929	 -23.130	 67.7220	 .117923	 -67.568	 -47.401	 2.34767	 -53.486	 10.5550	 133.584	 -11.464	 -29.135	 13.1725	 3601.99	214	334	319	303	301	332	333	140	335	126	524	"Wollastonite"	"Jadeite"	"Corundum"	"CaNb2O6"	"Cassiterite"	"Scheelite"	"Manganotantalite"	"Rutile"	"Mn"	"Magnetite"	"Zircon"
"T1"	2	 40.0000	 20.0000	 40.0000	 .000000	408	 .005660	 .000000	 .000000	 .004324	 78.6468	 .000000	 .000000	 .293569	 .011416	 .117377	 .000000	 21.4454	 100.525	 .012108	 .000000	 .000000	 .006185	 99.8508	 .000000	 .000000	 .489691	 .014741	 .151005	 .000000	  .00000	 100.525	 .010017	 .000000	 .000000	 .002313	 32.9394	 .000000	 .000000	 .304666	 .010330	 .104480	 .000000	 66.6288	 .030018	 .000000	 .000000	 .003466	 98.7095	 .000000	 .000000	 .912992	 .030955	 .313094	 .000000	 .000000	 100.000	 2.00000	O	 .000301	 .000000	 .000000	 .000069	 .988744	 .000000	 .000000	 .009145	 .000310	 .003136	 .000000	 2.00000	 .011973	 .014526	 .005666	 .013201	 .016659	 .039343	 .033209	 .008240	 .013562	 .012814	 .012134	 .025615	 .019580	 .010706	 .018885	 .021151	 .049614	 .040550	 .013744	 .017512	 .016485	 .016391	 147.683	 -24.777	 -19.093	 216.435	 .117863	 -70.120	 -31.635	 2.28684	 84.9870	 8.51739	 -410.44	 -11.464	 -29.125	 13.1725	 3611.99	214	334	319	303	301	332	333	140	335	126	524	"Wollastonite"	"Jadeite"	"Corundum"	"CaNb2O6"	"Cassiterite"	"Scheelite"	"Manganotantalite"	"Rutile"	"Mn"	"Magnetite"	"Zircon"
"T1"	2	 40.0000	 20.0000	 40.0000	 .000000	409	 .006649	 .000000	 .000000	 .006315	 78.5261	 .000000	 .000000	 .228368	 .000000	 .068187	 .003619	 21.3551	 100.194	 .014225	 .000000	 .000000	 .009033	 99.6974	 .000000	 .000000	 .380931	 .000000	 .087722	 .004888	 .000006	 100.194	 .011821	 .000000	 .000000	 .003394	 33.0369	 .000000	 .000000	 .238067	 .000000	 .060968	 .001981	 66.6469	 .035445	 .000000	 .000000	 .005088	 99.0569	 .000000	 .000000	 .713814	 .000000	 .182804	 .005939	 .000000	 100.000	 2.00000	O	 .000355	 .000000	 .000000	 .000102	 .991400	 .000000	 .000000	 .007144	 .000000	 .001830	 .000059	 2.00000	 .011987	 .014531	 .005668	 .013205	 .016668	 .039346	 .033213	 .008244	 .013566	 .012817	 .012138	 .025645	 .019588	 .010710	 .018890	 .021161	 .049619	 .040555	 .013752	 .017517	 .016489	 .016396	 125.903	 -19.788	 -23.170	 148.460	 .117942	 -58.601	 -26.509	 2.85610	 -84.605	 14.0992	 237.546	 -11.464	 -29.115	 13.1725	 3622.00	214	334	319	303	301	332	333	140	335	126	524	"Wollastonite"	"Jadeite"	"Corundum"	"CaNb2O6"	"Cassiterite"	"Scheelite"	"Manganotantalite"	"Rutile"	"Mn"	"Magnetite"	"Zircon"
"T1"	2	 40.0000	 20.0000	 40.0000	 .000000	410	 .006602	 .000000	 .000000	 .152716	 78.2857	 .000000	 .058658	 .230836	 .000800	 .067006	 .016870	 21.3724	 100.192	 .014125	 .000000	 .000000	 .218467	 99.3923	 .000000	 .071625	 .385049	 .001033	 .086204	 .022788	 .000002	 100.192	 .011732	 .000000	 .000000	 .082034	 32.9169	 .000000	 .016178	 .240502	 .000727	 .059878	 .009229	 66.6628	 .035243	 .000000	 .000000	 .123218	 98.8850	 .000000	 .024300	 .722488	 .002183	 .179878	 .027726	 .000000	 100.000	 2.00000	O	 .000352	 .000000	 .000000	 .002461	 .987564	 .000000	 .000485	 .007215	 .000022	 .001796	 .000277	 2.00000	 .011984	 .014523	 .005665	 .013207	 .016676	 .039351	 .033216	 .008244	 .013566	 .012817	 .012140	 .025638	 .019576	 .010705	 .018893	 .021172	 .049624	 .040559	 .013751	 .017517	 .016489	 .016398	 126.750	 -36.287	 -16.857	 6.80397	 .118198	 -40.595	 40.2808	 2.82848	 1199.14	 14.3334	 51.5077	 -11.464	 -29.105	 13.1725	 3632.00	214	334	319	303	301	332	333	140	335	126	524	"Wollastonite"	"Jadeite"	"Corundum"	"CaNb2O6"	"Cassiterite"	"Scheelite"	"Manganotantalite"	"Rutile"	"Mn"	"Magnetite"	"Zircon"
"T1"	2	 40.0000	 20.0000	 40.0000	 .000000	411	 .003536	 .000000	 .000000	 .018417	 78.9466	 .000000	 .000000	 .224745	 .000000	 .055673	 .026828	 21.4723	 100.748	 .007565	 .000000	 .000000	 .026346	 100.231	 .000000	 .000000	 .374888	 .000000	 .071623	 .036239	 .000000	 100.748	 .006253	 .000000	 .000000	 .009845	 33.0350	 .000000	 .000000	 .233029	 .000000	 .049510	 .014606	 66.6518	 .018755	 .000000	 .000000	 .014763	 99.0753	 .000000	 .000000	 .698877	 .000000	 .148487	 .043806	 .000000	 100.000	 2.00000	O	 .000188	 .000000	 .000000	 .000295	 .991270	 .000000	 .000000	 .006992	 .000000	 .001486	 .000438	 2.00000	 .011988	 .014531	 .005668	 .013204	 .016670	 .039347	 .033214	 .008245	 .013567	 .012818	 .012138	 .025647	 .019587	 .010709	 .018889	 .021164	 .049620	 .040556	 .013753	 .017518	 .016490	 .016396	 236.479	 -57.057	 -19.195	 51.3800	 .117630	 -45.714	 -23.377	 2.89736	 -41.074	 17.0880	 32.6408	 -11.464	 -29.095	 13.1725	 3642.00	214	334	319	303	301	332	333	140	335	126	524	"Wollastonite"	"Jadeite"	"Corundum"	"CaNb2O6"	"Cassiterite"	"Scheelite"	"Manganotantalite"	"Rutile"	"Mn"	"Magnetite"	"Zircon"
"T1"	2	 40.0000	 20.0000	 40.0000	 .000000	412	 .006466	 .000000	 .000000	 .010397	 78.6881	 .000000	 .000000	 .240443	 .000000	 .075082	 .002752	 21.4100	 100.433	 .013832	 .000000	 .000000	 .014873	 99.9031	 .000000	 .000000	 .401073	 .000000	 .096593	 .003717	 .000004	 100.433	 .011466	 .000000	 .000000	 .005573	 33.0192	 .000000	 .000000	 .250005	 .000000	 .066959	 .001502	 66.6453	 .034378	 .000000	 .000000	 .008355	 99.0024	 .000000	 .000000	 .749596	 .000000	 .200764	 .004505	 .000000	 100.000	 2.00000	O	 .000344	 .000000	 .000000	 .000167	 .990894	 .000000	 .000000	 .007503	 .000000	 .002009	 .000045	 2.00000	 .011987	 .014532	 .005668	 .013205	 .016668	 .039350	 .033216	 .008245	 .013567	 .012818	 .012139	 .025644	 .019588	 .010710	 .018891	 .021162	 .049624	 .040559	 .013753	 .017518	 .016490	 .016397	 129.453	 -44.565	 -23.322	 90.4616	 .117834	 -49.269	 -47.708	 2.72787	 -215.48	 12.8785	 312.162	 -11.464	 -29.085	 13.1725	 3652.00	214	334	319	303	301	332	333	140	335	126	524	"Wollastonite"	"Jadeite"	"Corundum"	"CaNb2O6"	"Cassiterite"	"Scheelite"	"Manganotantalite"	"Rutile"	"Mn"	"Magnetite"	"Zircon"
"T1"	2	 40.0000	 20.0000	 40.0000	 .000000	413	 .011480	 .000000	 .000000	 .053796	 78.4308	 .000000	 .000000	 .285318	 .000000	 .089307	 .004837	 21.3999	 100.275	 .024559	 .000000	 .000000	 .076957	 99.5766	 .000000	 .000000	 .475927	 .000000	 .114893	 .006534	 .000000	 100.275	 .020366	 .000000	 .000000	 .028852	 32.9267	 .000000	 .000000	 .296804	 .000000	 .079682	 .002642	 66.6449	 .061086	 .000000	 .000000	 .043269	 98.7585	 .000000	 .000000	 .890217	 .000000	 .238994	 .007925	 .000000	 100.000	 2.00000	O	 .000611	 .000000	 .000000	 .000866	 .988125	 .000000	 .000000	 .008907	 .000000	 .002391	 .000079	 2.00000	 .011970	 .014521	 .005665	 .013199	 .016660	 .039338	 .033205	 .008239	 .013561	 .012813	 .012132	 .025609	 .019574	 .010703	 .018882	 .021152	 .049608	 .040545	 .013743	 .017510	 .016483	 .016388	 72.9424	 -70.677	 -20.691	 18.0527	 .118029	 -58.746	 -28.339	 2.34432	 -201.74	 10.9490	 177.793	 -11.464	 -29.075	 13.1725	 3661.99	214	334	319	303	301	332	333	140	335	126	524	"Wollastonite"	"Jadeite"	"Corundum"	"CaNb2O6"	"Cassiterite"	"Scheelite"	"Manganotantalite"	"Rutile"	"Mn"	"Magnetite"	"Zircon"
"T1"	2	 40.0000	 20.0000	 40.0000	 .000000	414	 .011420	 .000000	 .000000	 .016390	 78.8075	 .000000	 .000000	 .270750	 .000000	 .090624	 .017000	 21.4801	 100.694	 .024432	 .000000	 .000000	 .023447	 100.055	 .000000	 .000000	 .451626	 .000000	 .116588	 .022963	 -.00001	 100.694	 .020184	 .000000	 .000000	 .008757	 32.9594	 .000000	 .000000	 .280581	 .000000	 .080551	 .009251	 66.6413	 .060515	 .000000	 .000000	 .013128	 98.8159	 .000000	 .000000	 .841214	 .000000	 .241500	 .027735	 .000000	 100.000	 2.00000	O	 .000606	 .000000	 .000000	 .000263	 .989159	 .000000	 .000000	 .008421	 .000000	 .002417	 .000278	 2.00000	 .011975	 .014524	 .005666	 .013201	 .016662	 .039340	 .033207	 .008241	 .013562	 .012814	 .012134	 .025620	 .019579	 .010705	 .018884	 .021154	 .049611	 .040548	 .013746	 .017512	 .016485	 .016391	 73.3482	 -45.446	 -19.735	 57.6281	 .117735	 -74.549	 -18.451	 2.45489	 -53.708	 10.8021	 51.0962	 -11.464	 -29.065	 13.1725	 3671.99	214	334	319	303	301	332	333	140	335	126	524	"Wollastonite"	"Jadeite"	"Corundum"	"CaNb2O6"	"Cassiterite"	"Scheelite"	"Manganotantalite"	"Rutile"	"Mn"	"Magnetite"	"Zircon"
"T1"	2	 40.0000	 20.0000	 40.0000	 .000000	415	 .000000	 .000000	 .000000	 .045672	 78.5786	 .000000	 .044544	 .212016	 .000000	 .078561	 .003672	 21.3805	 100.344	 .000000	 .000000	 .000000	 .065336	 99.7641	 .000000	 .054390	 .353655	 .000000	 .101068	 .004961	 .000002	 100.344	 .000000	 .000000	 .000000	 .024519	 33.0209	 .000000	 .012278	 .220765	 .000000	 .070162	 .002008	 66.6494	 .000000	 .000000	 .000000	 .036780	 99.0660	 .000000	 .018418	 .662319	 .000000	 .210494	 .006024	 .000000	 100.000	 2.00000	O	 .000000	 .000000	 .000000	 .000736	 .990882	 .000000	 .000368	 .006625	 .000000	 .002105	 .000060	 2.00000	 .011995	 .014531	 .005668	 .013208	 .016674	 .039352	 .033218	 .008246	 .013568	 .012819	 .012142	 .025662	 .019588	 .010710	 .018895	 .021170	 .049626	 .040561	 .013755	 .017519	 .016491	 .016401	 -854.91	 -26.182	 -20.292	 21.1517	 .117922	 -139.03	 52.9078	 3.05329	 -85.085	 12.3434	 234.156	 -11.464	 -29.055	 13.1725	 3681.99	214	334	319	303	301	332	333	140	335	126	524	"Wollastonite"	"Jadeite"	"Corundum"	"CaNb2O6"	"Cassiterite"	"Scheelite"	"Manganotantalite"	"Rutile"	"Mn"	"Magnetite"	"Zircon"
"T1"	2	 40.0000	 20.0000	 40.0000	 .000000	416	 .002693	 .000000	 .000000	 .052282	 78.4889	 .000000	 .000000	 .249078	 .000000	 .089254	 .009217	 21.3822	 100.274	 .005761	 .000000	 .000000	 .074791	 99.6503	 .000000	 .000000	 .415477	 .000000	 .114825	 .012450	  .00000	 100.274	 .004781	 .000000	 .000000	 .028063	 32.9783	 .000000	 .000000	 .259319	 .000000	 .079701	 .005039	 66.6448	 .014341	 .000000	 .000000	 .042085	 98.9116	 .000000	 .000000	 .777775	 .000000	 .239046	 .015113	 .000000	 100.000	 2.00000	O	 .000143	 .000000	 .000000	 .000842	 .989675	 .000000	 .000000	 .007782	 .000000	 .002392	 .000151	 2.00000	 .011982	 .014530	 .005668	 .013205	 .016669	 .039352	 .033217	 .008244	 .013567	 .012818	 .012138	 .025634	 .019586	 .010709	 .018890	 .021163	 .049626	 .040560	 .013751	 .017518	 .016490	 .016396	 310.301	 -97.842	 -17.154	 18.5627	 .118013	 -41.054	 -53.293	 2.64355	 -28.705	 10.9593	 93.6855	 -11.464	 -29.045	 13.1725	 3691.99	214	334	319	303	301	332	333	140	335	126	524	"Wollastonite"	"Jadeite"	"Corundum"	"CaNb2O6"	"Cassiterite"	"Scheelite"	"Manganotantalite"	"Rutile"	"Mn"	"Magnetite"	"Zircon"
"T1"	2	 40.0000	 20.0000	 40.0000	 .000000	417	 .003111	 .000000	 .000000	 .043503	 78.9441	 .000000	 .000000	 .227263	 .000000	 .071542	 .008586	 21.4817	 100.780	 .006655	 .000000	 .000000	 .062233	 100.228	 .000000	 .000000	 .379088	 .000000	 .092038	 .011598	 .000000	 100.780	 .005498	 .000000	 .000000	 .023245	 33.0181	 .000000	 .000000	 .235527	 .000000	 .063593	 .004672	 66.6493	 .016492	 .000000	 .000000	 .034861	 99.0374	 .000000	 .000000	 .706460	 .000000	 .190745	 .014015	 .000000	 100.000	 2.00000	O	 .000165	 .000000	 .000000	 .000698	 .990801	 .000000	 .000000	 .007068	 .000000	 .001908	 .000140	 2.00000	 .011987	 .014530	 .005667	 .013204	 .016669	 .039346	 .033213	 .008244	 .013566	 .012817	 .012137	 .025643	 .019585	 .010709	 .018888	 .021163	 .049619	 .040555	 .013752	 .017517	 .016489	 .016395	 268.742	 -50.044	 -17.790	 22.1636	 .117635	 -64.636	 -62.623	 2.86835	 -78.176	 13.4750	 100.514	 -11.464	 -29.035	 13.1725	 3702.00	214	334	319	303	301	332	333	140	335	126	524	"Wollastonite"	"Jadeite"	"Corundum"	"CaNb2O6"	"Cassiterite"	"Scheelite"	"Manganotantalite"	"Rutile"	"Mn"	"Magnetite"	"Zircon"
"T1"	2	 40.0000	 20.0000	 40.0000	 .000000	418	 .002224	 .000000	 .000000	 .000000	 78.3536	 .000000	 .000000	 .356196	 .000000	 .059019	 .004888	 21.3840	 100.160	 .004758	 .000000	 .000000	 .000000	 99.4785	 .000000	 .000000	 .594156	 .000000	 .075928	 .006603	  .00000	 100.160	 .003949	 .000000	 .000000	 .000000	 32.9207	 .000000	 .000000	 .370833	 .000000	 .052701	 .002672	 66.6491	 .011840	 .000000	 .000000	 .000000	 98.7102	 .000000	 .000000	 1.11191	 .000000	 .158020	 .008013	 .000000	 100.000	 2.00000	O	 .000118	 .000000	 .000000	 .000000	 .987883	 .000000	 .000000	 .011128	 .000000	 .001581	 .000080	 2.00000	 .011965	 .014518	 .005663	 .013196	 .016653	 .039330	 .033197	 .008237	 .013558	 .012810	 .012129	 .025597	 .019571	 .010701	 .018877	 .021142	 .049598	 .040536	 .013739	 .017507	 .016480	 .016384	 375.151	 -30.796	 -21.590	 -43.070	 .118054	 -33.177	 -23.831	 1.93510	 -49.952	 16.1566	 175.895	 -11.464	 -29.025	 13.1725	 3712.00	214	334	319	303	301	332	333	140	335	126	524	"Wollastonite"	"Jadeite"	"Corundum"	"CaNb2O6"	"Cassiterite"	"Scheelite"	"Manganotantalite"	"Rutile"	"Mn"	"Magnetite"	"Zircon"
"T1"	2	 40.0000	 20.0000	 40.0000	 .000000	419	 .015741	 .003381	 .000000	 .000000	 78.2823	 .000000	 .000000	 .405565	 .010981	 .077440	 .014021	 21.4260	 100.236	 .033675	 .004558	 .000000	 .000000	 99.3880	 .000000	 .000000	 .676505	 .014179	 .099627	 .018939	 .000004	 100.236	 .027889	 .007319	 .000000	 .000000	 32.8202	 .000000	 .000000	 .421324	 .009946	 .069001	 .007648	 66.6367	 .083600	 .010970	 .000000	 .000000	 98.3829	 .000000	 .000000	 1.26297	 .029814	 .206841	 .022927	 .000000	 100.000	 2.00000	O	 .000837	 .000220	 .000000	 .000000	 .985048	 .000000	 .000000	 .012645	 .000299	 .002071	 .000230	 2.00000	 .011948	 .014509	 .005660	 .013191	 .016644	 .039321	 .033189	 .008231	 .013553	 .012806	 .012124	 .025562	 .019558	 .010695	 .018871	 .021131	 .049587	 .040526	 .013731	 .017500	 .016474	 .016377	 53.1810	 304.285	 -16.463	 -340.32	 .118114	 -32.130	 -20.176	 1.73315	 88.2570	 12.4997	 61.7550	 -11.464	 -29.015	 13.1725	 3722.00	214	334	319	303	301	332	333	140	335	126	524	"Wollastonite"	"Jadeite"	"Corundum"	"CaNb2O6"	"Cassiterite"	"Scheelite"	"Manganotantalite"	"Rutile"	"Mn"	"Magnetite"	"Zircon"
"T1"	2	 40.0000	 20.0000	 40.0000	 .000000	420	 .006367	 .000000	 .000000	 .000000	 78.3050	 .000000	 .000000	 .338601	 .000000	 .062216	 .000000	 21.3631	 100.075	 .013621	 .000000	 .000000	 .000000	 99.4168	 .000000	 .000000	 .564807	 .000000	 .080041	 .000000	  .00000	 100.075	 .011316	 .000000	 .000000	 .000000	 32.9321	 .000000	 .000000	 .352856	 .000000	 .055609	 .000000	 66.6481	 .033929	 .000000	 .000000	 .000000	 98.7414	 .000000	 .000000	 1.05798	 .000000	 .166735	 .000000	 .000000	 100.000	 2.00000	O	 .000340	 .000000	 .000000	 .000000	 .988237	 .000000	 .000000	 .010589	 .000000	 .001669	 .000000	 2.00000	 .011967	 .014520	 .005664	 .013197	 .016654	 .039331	 .033199	 .008238	 .013559	 .012811	 .012130	 .025603	 .019572	 .010702	 .018878	 .021144	 .049600	 .040538	 .013741	 .017508	 .016481	 .016385	 131.252	 -150.11	 -21.401	 -256.38	 .118091	 -41.157	 -45.107	 2.02088	 -57.621	 15.3683	 -290.21	 -11.464	 -29.005	 13.1725	 3732.00	214	334	319	303	301	332	333	140	335	126	524	"Wollastonite"	"Jadeite"	"Corundum"	"CaNb2O6"	"Cassiterite"	"Scheelite"	"Manganotantalite"	"Rutile"	"Mn"	"Magnetite"	"Zircon"
"T1"	2	 40.0000	 20.0000	 40.0000	 .000000	421	 .003890	 .000000	 .000000	 .000000	 78.3546	 .005962	 .000000	 .525064	 .000000	 .081100	 .010834	 21.5090	 100.490	 .008323	 .000000	 .000000	 .000000	 99.4797	 .007519	 .000000	 .875837	 .000000	 .104335	 .014634	  .00000	 100.490	 .006867	 .000000	 .000000	 .000000	 32.7270	 .001608	 .000000	 .543416	 .000000	 .071991	 .005888	 66.6432	 .020587	 .000000	 .000000	 .000000	 98.1120	 .004820	 .000000	 1.62910	 .000000	 .215821	 .017651	 .000000	 100.000	 2.00000	O	 .000206	 .000000	 .000000	 .000000	 .982156	 .000048	 .000000	 .016308	 .000000	 .002160	 .000177	 2.00000	 .011934	 .014501	 .005657	 .013186	 .016634	 .039314	 .033182	 .008227	 .013548	 .012802	 .012118	 .025532	 .019547	 .010690	 .018863	 .021119	 .049578	 .040517	 .013723	 .017494	 .016469	 .016369	 213.996	 -214.77	 -22.176	 -40.557	 .118054	 464.688	 -29.023	 1.40037	 -25.851	 11.9682	 79.6770	 -11.464	 -28.995	 13.1720	 3741.99	214	334	319	303	301	332	333	140	335	126	524	"Wollastonite"	"Jadeite"	"Corundum"	"CaNb2O6"	"Cassiterite"	"Scheelite"	"Manganotantalite"	"Rutile"	"Mn"	"Magnetite"	"Zircon"
"T1"	2	 40.0000	 20.0000	 40.0000	 .000000	422	 .008713	 .000000	 .000000	 .000000	 78.8355	 .000000	 .000000	 .336470	 .000000	 .054518	 .002753	 21.5061	 100.744	 .018641	 .000000	 .000000	 .000000	 100.090	 .000000	 .000000	 .561252	 .000000	 .070137	 .003719	 .000004	 100.744	 .015383	 .000000	 .000000	 .000000	 32.9359	 .000000	 .000000	 .348315	 .000000	 .048406	 .001496	 66.6505	 .046127	 .000000	 .000000	 .000000	 98.7598	 .000000	 .000000	 1.04444	 .000000	 .145148	 .004487	 .000000	 100.000	 2.00000	O	 .000462	 .000000	 .000000	 .000000	 .988315	 .000000	 .000000	 .010452	 .000000	 .001453	 .000045	 2.00000	 .011969	 .014520	 .005664	 .013197	 .016655	 .039333	 .033201	 .008238	 .013559	 .012811	 .012130	 .025607	 .019572	 .010702	 .018879	 .021145	 .049602	 .040540	 .013742	 .017508	 .016482	 .016386	 95.9935	 -29.090	 -26.975	 -1495.0	 .117688	 -71.637	 -59.345	 2.03193	 -91.708	 17.4250	 311.827	 -11.464	 -28.985	 13.1720	 3751.99	214	334	319	303	301	332	333	140	335	126	524	"Wollastonite"	"Jadeite"	"Corundum"	"CaNb2O6"	"Cassiterite"	"Scheelite"	"Manganotantalite"	"Rutile"	"Mn"	"Magnetite"	"Zircon"
"T1"	2	 40.0000	 20.0000	 40.0000	 .000000	423	 .000000	 .000000	 .000000	 .000000	 78.4434	 .000000	 .000000	 .291266	 .002378	 .051278	 .001938	 21.3598	 100.150	 .000000	 .000000	 .000000	 .000000	 99.5925	 .000000	 .000000	 .485849	 .003071	 .065969	 .002617	  .00000	 100.150	 .000000	 .000000	 .000000	 .000000	 32.9967	 .000000	 .000000	 .303587	 .002161	 .045842	 .001061	 66.6507	 .000000	 .000000	 .000000	 .000000	 98.9426	 .000000	 .000000	 .910323	 .006480	 .137459	 .003180	 .000000	 100.000	 2.00000	O	 .000000	 .000000	 .000000	 .000000	 .990138	 .000000	 .000000	 .009110	 .000065	 .001376	 .000032	 2.00000	 .011979	 .014526	 .005666	 .013200	 .016660	 .039337	 .033205	 .008241	 .013562	 .012814	 .012134	 .025627	 .019580	 .010706	 .018883	 .021152	 .049608	 .040545	 .013747	 .017512	 .016485	 .016390	 -485.10	 -28.524	 -16.482	 -90.793	 .117985	 -50.212	 -108.75	 2.30283	 404.019	 18.4780	 442.850	 -11.464	 -28.975	 13.1720	 3761.99	214	334	319	303	301	332	333	140	335	126	524	"Wollastonite"	"Jadeite"	"Corundum"	"CaNb2O6"	"Cassiterite"	"Scheelite"	"Manganotantalite"	"Rutile"	"Mn"	"Magnetite"	"Zircon"
"T1"	2	 40.0000	 20.0000	 40.0000	 .000000	424	 .000970	 .000000	 .000000	 .000000	 78.5962	 .000000	 .026257	 .328102	 .008267	 .044095	 .000000	 21.4315	 100.435	 .002076	 .000000	 .000000	 .000000	 99.7865	 .000000	 .032061	 .547293	 .010674	 .056728	 .000000	 .000008	 100.435	 .001719	 .000000	 .000000	 .000000	 32.9512	 .000000	 .007221	 .340845	 .007488	 .039289	 .000000	 66.6523	 .005156	 .000000	 .000000	 .000000	 98.8215	 .000000	 .010827	 1.02220	 .022456	 .117830	 .000000	 .000000	 100.000	 2.00000	O	 .000052	 .000000	 .000000	 .000000	 .988748	 .000000	 .000217	 .010228	 .000225	 .001179	 .000000	 2.00000	 .011976	 .014522	 .005665	 .013200	 .016659	 .039337	 .033204	 .008240	 .013561	 .012813	 .012134	 .025622	 .019575	 .010703	 .018883	 .021150	 .049607	 .040544	 .013745	 .017511	 .016484	 .016390	 860.014	 -26.794	 -18.853	 -104.16	 .117873	 -50.968	 89.4149	 2.07668	 116.960	 21.3538	 -51.932	 -11.464	 -28.965	 13.1720	 3771.99	214	334	319	303	301	332	333	140	335	126	524	"Wollastonite"	"Jadeite"	"Corundum"	"CaNb2O6"	"Cassiterite"	"Scheelite"	"Manganotantalite"	"Rutile"	"Mn"	"Magnetite"	"Zircon"
"T1"	2	 40.0000	 20.0000	 40.0000	 .000000	425	 .003953	 .000000	 .000000	 .051153	 78.7788	 .000000	 .000000	 .150880	 .006071	 .017689	 .000000	 21.3737	 100.382	 .008457	 .000000	 .000000	 .073176	 100.018	 .000000	 .000000	 .251676	 .007838	 .022756	 .000000	  .00000	 100.382	 .007024	 .000000	 .000000	 .027476	 33.1229	 .000000	 .000000	 .157191	 .005514	 .015806	 .000000	 66.6641	 .021079	 .000000	 .000000	 .041228	 99.4020	 .000000	 .000000	 .471732	 .016548	 .047435	 .000000	 .000000	 100.000	 2.00000	O	 .000211	 .000000	 .000000	 .000824	 .993723	 .000000	 .000000	 .004716	 .000165	 .000474	 .000000	 2.00000	 .012002	 .014536	 .005670	 .013208	 .016677	 .039351	 .033218	 .008249	 .013570	 .012820	 .012142	 .025677	 .019594	 .010713	 .018894	 .021173	 .049625	 .040561	 .013760	 .017522	 .016493	 .016401	 211.819	 -27.527	 -15.502	 18.9599	 .117745	 -86.325	 -60.693	 4.16682	 158.999	 52.0290	 -218.12	 -11.464	 -28.955	 13.1720	 3782.00	214	334	319	303	301	332	333	140	335	126	524	"Wollastonite"	"Jadeite"	"Corundum"	"CaNb2O6"	"Cassiterite"	"Scheelite"	"Manganotantalite"	"Rutile"	"Mn"	"Magnetite"	"Zircon"
"T1"	2	 40.0000	 20.0000	 40.0000	 .000000	426	 .000000	 .000000	 .000000	 .004869	 78.7791	 .000000	 .000000	 .354416	 .000000	 .046270	 .012723	 21.4962	 100.694	 .000000	 .000000	 .000000	 .006965	 100.019	 .000000	 .000000	 .591187	 .000000	 .059527	 .017186	  .00000	 100.694	 .000000	 .000000	 .000000	 .002600	 32.9289	 .000000	 .000000	 .367078	 .000000	 .041104	 .006919	 66.6534	 .000000	 .000000	 .000000	 .003899	 98.7512	 .000000	 .000000	 1.10084	 .000000	 .123268	 .020751	 .000000	 100.000	 2.00000	O	 .000000	 .000000	 .000000	 .000078	 .988064	 .000000	 .000000	 .011015	 .000000	 .001233	 .000208	 2.00000	 .011968	 .014519	 .005664	 .013196	 .016654	 .039332	 .033200	 .008238	 .013559	 .012811	 .012129	 .025605	 .019571	 .010701	 .018878	 .021145	 .049601	 .040539	 .013741	 .017508	 .016481	 .016384	 -991.34	 -44.560	 -22.046	 192.203	 .117732	 -83.578	 -123.83	 1.94350	 -5365.9	 20.3857	 68.0142	 -11.464	 -28.945	 13.1720	 3792.00	214	334	319	303	301	332	333	140	335	126	524	"Wollastonite"	"Jadeite"	"Corundum"	"CaNb2O6"	"Cassiterite"	"Scheelite"	"Manganotantalite"	"Rutile"	"Mn"	"Magnetite"	"Zircon"
"T1"	2	 40.0000	 20.0000	 40.0000	 .000000	427	 .004575	 .000000	 .000000	 .000000	 78.5128	 .000000	 .000000	 .346992	 .000000	 .063677	 .000000	 21.4231	 100.351	 .009787	 .000000	 .000000	 .000000	 99.6807	 .000000	 .000000	 .578804	 .000000	 .081920	 .000000	 .000006	 100.351	 .008107	 .000000	 .000000	 .000000	 32.9268	 .000000	 .000000	 .360585	 .000000	 .056755	 .000000	 66.6478	 .024308	 .000000	 .000000	 .000000	 98.7244	 .000000	 .000000	 1.08114	 .000000	 .170169	 .000000	 .000000	 100.000	 2.00000	O	 .000243	 .000000	 .000000	 .000000	 .988085	 .000000	 .000000	 .010821	 .000000	 .001703	 .000000	 2.00000	 .011968	 .014521	 .005664	 .013198	 .016655	 .039336	 .033203	 .008238	 .013560	 .012812	 .012131	 .025604	 .019574	 .010703	 .018880	 .021146	 .049606	 .040542	 .013742	 .017510	 .016483	 .016387	 182.575	 -45.528	 -17.377	 -116.66	 .117947	 -36.949	 -31.176	 1.97914	 -58.756	 15.0357	 -289.49	 -11.464	 -28.935	 13.1720	 3802.00	214	334	319	303	301	332	333	140	335	126	524	"Wollastonite"	"Jadeite"	"Corundum"	"CaNb2O6"	"Cassiterite"	"Scheelite"	"Manganotantalite"	"Rutile"	"Mn"	"Magnetite"	"Zircon"
"T1"	2	 40.0000	 20.0000	 40.0000	 .000000	428	 .000000	 .000000	 .000000	 .000000	 78.6556	 .000000	 .000000	 .430816	 .000000	 .080393	 .000000	 21.5172	 100.684	 .000000	 .000000	 .000000	 .000000	 99.8619	 .000000	 .000000	 .718626	 .000000	 .103426	 .000000	 .000000	 100.684	 .000000	 .000000	 .000000	 .000000	 32.8401	 .000000	 .000000	 .445702	 .000000	 .071336	 .000000	 66.6429	 .000000	 .000000	 .000000	 .000000	 98.4500	 .000000	 .000000	 1.33615	 .000000	 .213856	 .000000	 .000000	 100.000	 2.00000	O	 .000000	 .000000	 .000000	 .000000	 .985554	 .000000	 .000000	 .013376	 .000000	 .002141	 .000000	 2.00000	 .011954	 .014513	 .005662	 .013193	 .016646	 .039328	 .033195	 .008233	 .013555	 .012808	 .012126	 .025573	 .019564	 .010698	 .018873	 .021134	 .049595	 .040533	 .013734	 .017503	 .016477	 .016379	 -165.64	 -41.982	 -16.274	 -161.98	 .117836	 -43.482	 -21.528	 1.64819	 -147.87	 12.0718	 -877.04	 -11.464	 -28.925	 13.1720	 3812.00	214	334	319	303	301	332	333	140	335	126	524	"Wollastonite"	"Jadeite"	"Corundum"	"CaNb2O6"	"Cassiterite"	"Scheelite"	"Manganotantalite"	"Rutile"	"Mn"	"Magnetite"	"Zircon"
"T1"	2	 40.0000	 20.0000	 40.0000	 .000000	429	 .014680	 .000000	 .000000	 .000000	 78.2377	 .000000	 .019100	 .384852	 .000000	 .054188	 .002768	 21.3882	 100.102	 .031407	 .000000	 .000000	 .000000	 99.3314	 .000000	 .023322	 .641956	 .000000	 .069713	 .003740	  .00000	 100.102	 .026062	 .000000	 .000000	 .000000	 32.8668	 .000000	 .005263	 .400602	 .000000	 .048379	 .001513	 66.6514	 .078155	 .000000	 .000000	 .000000	 98.5630	 .000000	 .007891	 1.20135	 .000000	 .145082	 .004538	 .000000	 100.000	 2.00000	O	 .000782	 .000000	 .000000	 .000000	 .986229	 .000000	 .000158	 .012021	 .000000	 .001452	 .000045	 2.00000	 .011960	 .014514	 .005662	 .013195	 .016650	 .039328	 .033196	 .008235	 .013557	 .012809	 .012128	 .025587	 .019564	 .010698	 .018877	 .021139	 .049596	 .040534	 .013737	 .017505	 .016478	 .016383	 57.0537	 -37.273	 -19.399	 -94.330	 .118149	 -38.036	 122.727	 1.81184	 -794.68	 17.5232	 310.031	 -11.464	 -28.915	 13.1720	 3821.99	214	334	319	303	301	332	333	140	335	126	524	"Wollastonite"	"Jadeite"	"Corundum"	"CaNb2O6"	"Cassiterite"	"Scheelite"	"Manganotantalite"	"Rutile"	"Mn"	"Magnetite"	"Zircon"
"T1"	2	 40.0000	 20.0000	 40.0000	 .000000	430	 .007501	 .000000	 .000000	 .000000	 78.1022	 .000000	 .000000	 .414370	 .015830	 .074476	 .043998	 21.3839	 100.042	 .016048	 .000000	 .000000	 .000000	 99.1594	 .000000	 .000000	 .691193	 .020440	 .095813	 .059433	  .00000	 100.042	 .013317	 .000000	 .000000	 .000000	 32.8107	 .000000	 .000000	 .431339	 .014367	 .066494	 .024050	 66.6397	 .039920	 .000000	 .000000	 .000000	 98.3526	 .000000	 .000000	 1.29297	 .043067	 .199321	 .072091	 .000000	 100.000	 2.00000	O	 .000400	 .000000	 .000000	 .000000	 .984720	 .000000	 .000000	 .012945	 .000431	 .001996	 .000722	 2.00000	 .011948	 .014508	 .005660	 .013190	 .016644	 .039320	 .033189	 .008231	 .013552	 .012805	 .012123	 .025560	 .019557	 .010694	 .018869	 .021131	 .049586	 .040525	 .013730	 .017499	 .016474	 .016376	 111.261	 -34.775	 -19.977	 -126.36	 .118257	 -53.444	 -56.168	 1.70218	 61.5371	 12.9652	 20.1451	 -11.464	 -28.905	 13.1720	 3831.99	214	334	319	303	301	332	333	140	335	126	524	"Wollastonite"	"Jadeite"	"Corundum"	"CaNb2O6"	"Cassiterite"	"Scheelite"	"Manganotantalite"	"Rutile"	"Mn"	"Magnetite"	"Zircon"
"T1"	2	 40.0000	 20.0000	 40.0000	 .000000	431	 .010052	 .000000	 .000000	 .000000	 78.4175	 .000000	 .000000	 .403152	 .011280	 .059111	 .018643	 21.4497	 100.369	 .021504	 .000000	 .000000	 .000000	 99.5596	 .000000	 .000000	 .672480	 .014566	 .076046	 .025183	 .000008	 100.369	 .017792	 .000000	 .000000	 .000000	 32.8451	 .000000	 .000000	 .418412	 .010208	 .052619	 .010160	 66.6457	 .053341	 .000000	 .000000	 .000000	 98.4734	 .000000	 .000000	 1.25445	 .030603	 .157757	 .030461	 .000000	 100.000	 2.00000	O	 .000534	 .000000	 .000000	 .000000	 .985662	 .000000	 .000000	 .012556	 .000306	 .001579	 .000305	 2.00000	 .011952	 .014510	 .005660	 .013190	 .016644	 .039319	 .033188	 .008232	 .013553	 .012805	 .012123	 .025569	 .019559	 .010695	 .018869	 .021131	 .049584	 .040524	 .013732	 .017500	 .016474	 .016376	 83.1342	 -477.09	 -20.288	 -216.67	 .117995	 -39.745	 -38.171	 1.74184	 85.9386	 16.1270	 46.6136	 -11.464	 -28.895	 13.1720	 3841.99	214	334	319	303	301	332	333	140	335	126	524	"Wollastonite"	"Jadeite"	"Corundum"	"CaNb2O6"	"Cassiterite"	"Scheelite"	"Manganotantalite"	"Rutile"	"Mn"	"Magnetite"	"Zircon"
"T1"	2	 40.0000	 20.0000	 40.0000	 .000000	432	 .019048	 .000000	 .000000	 .000000	 78.1165	 .000000	 .000000	 .402687	 .000000	 .068540	 .014367	 21.3764	 99.9976	 .040750	 .000000	 .000000	 .000000	 99.1775	 .000000	 .000000	 .671705	 .000000	 .088176	 .019407	  .00000	 99.9976	 .033831	 .000000	 .000000	 .000000	 32.8315	 .000000	 .000000	 .419366	 .000000	 .061222	 .007857	 66.6463	 .101432	 .000000	 .000000	 .000000	 98.4341	 .000000	 .000000	 1.25733	 .000000	 .183553	 .023555	 .000000	 100.000	 2.00000	O	 .001015	 .000000	 .000000	 .000000	 .985246	 .000000	 .000000	 .012585	 .000000	 .001837	 .000236	 2.00000	 .011949	 .014508	 .005660	 .013190	 .016643	 .039318	 .033186	 .008231	 .013552	 .012805	 .012123	 .025563	 .019557	 .010694	 .018869	 .021130	 .049583	 .040523	 .013731	 .017499	 .016473	 .016376	 43.9994	 -46.209	 -24.984	 -45.646	 .118227	 -75.284	 -29.179	 1.74345	 -73.364	 14.0184	 60.2795	 -11.464	 -28.885	 13.1720	 3851.99	214	334	319	303	301	332	333	140	335	126	524	"Wollastonite"	"Jadeite"	"Corundum"	"CaNb2O6"	"Cassiterite"	"Scheelite"	"Manganotantalite"	"Rutile"	"Mn"	"Magnetite"	"Zircon"
"T1"	2	 40.0000	 20.0000	 40.0000	 .000000	433	 .005841	 .000000	 .000000	 .000000	 78.5334	 .000000	 .000000	 .406806	 .002888	 .074950	 .010273	 21.4777	 100.512	 .012495	 .000000	 .000000	 .000000	 99.7068	 .000000	 .000000	 .678576	 .003730	 .096424	 .013877	 .000006	 100.512	 .010324	 .000000	 .000000	 .000000	 32.8496	 .000000	 .000000	 .421640	 .002610	 .066629	 .005591	 66.6436	 .030952	 .000000	 .000000	 .000000	 98.4807	 .000000	 .000000	 1.26405	 .007825	 .199749	 .016762	 .000000	 100.000	 2.00000	O	 .000310	 .000000	 .000000	 .000000	 .985830	 .000000	 .000000	 .012654	 .000078	 .002000	 .000168	 2.00000	 .011953	 .014510	 .005661	 .013191	 .016644	 .039319	 .033188	 .008232	 .013553	 .012805	 .012124	 .025571	 .019560	 .010696	 .018870	 .021131	 .049585	 .040525	 .013732	 .017500	 .016474	 .016376	 142.867	 -124.21	 -21.661	 -54.999	 .117904	 -53.428	 -46.304	 1.72871	 332.599	 12.8881	 84.0246	 -11.464	 -28.875	 13.1720	 3861.99	214	334	319	303	301	332	333	140	335	126	524	"Wollastonite"	"Jadeite"	"Corundum"	"CaNb2O6"	"Cassiterite"	"Scheelite"	"Manganotantalite"	"Rutile"	"Mn"	"Magnetite"	"Zircon"
"T1"	2	 40.0000	 20.0000	 40.0000	 .000000	434	 .015271	 .000000	 .000000	 .000000	 78.3605	 .000000	 .000000	 .419556	 .006092	 .047639	 .020786	 21.4472	 100.317	 .032669	 .000000	 .000000	 .000000	 99.4872	 .000000	 .000000	 .699844	 .007867	 .061288	 .028078	 .000004	 100.317	 .027035	 .000000	 .000000	 .000000	 32.8275	 .000000	 .000000	 .435521	 .005514	 .042415	 .011330	 66.6507	 .081065	 .000000	 .000000	 .000000	 98.4353	 .000000	 .000000	 1.30594	 .016534	 .127184	 .033975	 .000000	 100.000	 2.00000	O	 .000811	 .000000	 .000000	 .000000	 .985061	 .000000	 .000000	 .013069	 .000165	 .001273	 .000340	 2.00000	 .011949	 .014507	 .005660	 .013190	 .016643	 .039317	 .033186	 .008231	 .013552	 .012805	 .012123	 .025562	 .019556	 .010694	 .018868	 .021130	 .049583	 .040522	 .013730	 .017499	 .016473	 .016375	 54.8071	 -17.468	 -18.575	 -63.489	 .118039	 -58.816	 -31.101	 1.68456	 158.220	 19.8146	 41.8748	 -11.464	 -28.865	 13.1720	 3872.00	214	334	319	303	301	332	333	140	335	126	524	"Wollastonite"	"Jadeite"	"Corundum"	"CaNb2O6"	"Cassiterite"	"Scheelite"	"Manganotantalite"	"Rutile"	"Mn"	"Magnetite"	"Zircon"
"T1"	2	 40.0000	 20.0000	 40.0000	 .000000	435	 .000000	 .000000	 .000000	 .000000	 78.4494	 .000000	 .009076	 .271416	 .000000	 .057739	 .000000	 21.3506	 100.138	 .000000	 .000000	 .000000	 .000000	 99.6001	 .000000	 .011083	 .452738	 .000000	 .074281	 .000000	  .00000	 100.138	 .000000	 .000000	 .000000	 .000000	 33.0130	 .000000	 .002505	 .283015	 .000000	 .051639	 .000000	 66.6499	 .000000	 .000000	 .000000	 .000000	 98.9927	 .000000	 .003756	 .848650	 .000000	 .154845	 .000000	 .000000	 100.000	 2.00000	O	 .000000	 .000000	 .000000	 .000000	 .990639	 .000000	 .000075	 .008493	 .000000	 .001550	 .000000	 2.00000	 .011982	 .014526	 .005666	 .013200	 .016661	 .039335	 .033203	 .008241	 .013562	 .012813	 .012134	 .025633	 .019580	 .010706	 .018883	 .021153	 .049604	 .040543	 .013747	 .017512	 .016484	 .016391	 -11010.	 -26.175	 -24.180	 -52.864	 .117968	 -31.679	 257.837	 2.44964	 -70.926	 16.5001	 -146.33	 -11.464	 -28.855	 13.1720	 3882.00	214	334	319	303	301	332	333	140	335	126	524	"Wollastonite"	"Jadeite"	"Corundum"	"CaNb2O6"	"Cassiterite"	"Scheelite"	"Manganotantalite"	"Rutile"	"Mn"	"Magnetite"	"Zircon"
"T1"	2	 40.0000	 20.0000	 40.0000	 .000000	436	 .017508	 .000000	 .000000	 .000000	 78.1634	 .000000	 .000000	 .334229	 .000303	 .066442	 .007260	 21.3385	 99.9276	 .037455	 .000000	 .000000	 .000000	 99.2370	 .000000	 .000000	 .557513	 .000392	 .085477	 .009807	 .000010	 99.9276	 .031151	 .000000	 .000000	 .000000	 32.9097	 .000000	 .000000	 .348693	 .000276	 .059454	 .003977	 66.6468	 .093397	 .000000	 .000000	 .000000	 98.6702	 .000000	 .000000	 1.04545	 .000827	 .178254	 .011925	 .000000	 100.000	 2.00000	O	 .000935	 .000000	 .000000	 .000000	 .987586	 .000000	 .000000	 .010464	 .000008	 .001784	 .000119	 2.00000	 .011963	 .014516	 .005662	 .013195	 .016651	 .039325	 .033193	 .008236	 .013556	 .012808	 .012128	 .025592	 .019567	 .010699	 .018875	 .021140	 .049592	 .040531	 .013738	 .017504	 .016478	 .016382	 47.8982	 -77.617	 -21.407	 -35.882	 .118190	 -67.150	 -49.063	 2.04313	 3159.36	 14.4392	 118.648	 -11.464	 -28.845	 13.1720	 3892.00	214	334	319	303	301	332	333	140	335	126	524	"Wollastonite"	"Jadeite"	"Corundum"	"CaNb2O6"	"Cassiterite"	"Scheelite"	"Manganotantalite"	"Rutile"	"Mn"	"Magnetite"	"Zircon"
"T1"	2	 40.0000	 20.0000	 40.0000	 .000000	437	 .003441	 .000000	 .000000	 .000000	 78.2783	 .000000	 .000000	 .344247	 .000000	 .041194	 .035821	 21.3629	 100.066	 .007361	 .000000	 .000000	 .000000	 99.3829	 .000000	 .000000	 .574224	 .000000	 .052996	 .048387	 .000004	 100.066	 .006115	 .000000	 .000000	 .000000	 32.9243	 .000000	 .000000	 .358776	 .000000	 .036823	 .019604	 66.6544	 .018340	 .000000	 .000000	 .000000	 98.7365	 .000000	 .000000	 1.07593	 .000000	 .110429	 .058790	 .000000	 100.000	 2.00000	O	 .000183	 .000000	 .000000	 .000000	 .987911	 .000000	 .000000	 .010765	 .000000	 .001105	 .000588	 2.00000	 .011963	 .014514	 .005662	 .013193	 .016651	 .039320	 .033190	 .008235	 .013556	 .012808	 .012126	 .025593	 .019565	 .010698	 .018873	 .021140	 .049586	 .040527	 .013737	 .017503	 .016477	 .016380	 242.554	 -37.753	 -21.005	 -26.652	 .118090	 -35.608	 -28.786	 1.99196	 -73.220	 22.7916	 24.5946	 -11.464	 -28.835	 13.1720	 3902.00	214	334	319	303	301	332	333	140	335	126	524	"Wollastonite"	"Jadeite"	"Corundum"	"CaNb2O6"	"Cassiterite"	"Scheelite"	"Manganotantalite"	"Rutile"	"Mn"	"Magnetite"	"Zircon"
"T1"	2	 40.0000	 20.0000	 40.0000	 .000000	438	 .002818	 .000000	 .000000	 .000000	 78.4790	 .000000	 .000000	 .280696	 .000000	 .046221	 .007380	 21.3653	 100.181	 .006029	 .000000	 .000000	 .000000	 99.6377	 .000000	 .000000	 .468217	 .000000	 .059463	 .009969	 .000006	 100.181	 .005008	 .000000	 .000000	 .000000	 33.0043	 .000000	 .000000	 .292503	 .000000	 .041311	 .004038	 66.6529	 .015019	 .000000	 .000000	 .000000	 98.9719	 .000000	 .000000	 .877147	 .000000	 .123882	 .012110	 .000000	 100.000	 2.00000	O	 .000150	 .000000	 .000000	 .000000	 .990332	 .000000	 .000000	 .008777	 .000000	 .001240	 .000121	 2.00000	 .011978	 .014524	 .005665	 .013199	 .016659	 .039333	 .033201	 .008241	 .013561	 .012813	 .012133	 .025626	 .019578	 .010705	 .018881	 .021151	 .049602	 .040541	 .013746	 .017511	 .016483	 .016389	 296.430	 -44.179	 -21.252	 -56.345	 .117945	 -45.673	 -26.188	 2.37831	 -94.786	 20.4092	 116.774	 -11.464	 -28.825	 13.1720	 3911.99	214	334	319	303	301	332	333	140	335	126	524	"Wollastonite"	"Jadeite"	"Corundum"	"CaNb2O6"	"Cassiterite"	"Scheelite"	"Manganotantalite"	"Rutile"	"Mn"	"Magnetite"	"Zircon"
"T1"	2	 40.0000	 20.0000	 40.0000	 .000000	439	 .002712	 .003693	 .000000	 .000000	 78.3835	 .000000	 .000000	 .386016	 .008519	 .074532	 .000000	 21.4191	 100.278	 .005802	 .004979	 .000000	 .000000	 99.5165	 .000000	 .000000	 .643898	 .011000	 .095885	 .000000	 .000000	 100.278	 .004807	 .007997	 .000000	 .000000	 32.8739	 .000000	 .000000	 .401154	 .007719	 .066433	 .000000	 66.6380	 .014409	 .011986	 .000000	 .000000	 98.5487	 .000000	 .000000	 1.20257	 .023140	 .199151	 .000000	 .000000	 100.000	 2.00000	O	 .000144	 .000240	 .000000	 .000000	 .986643	 .000000	 .000000	 .012040	 .000232	 .001994	 .000000	 2.00000	 .011956	 .014513	 .005661	 .013192	 .016646	 .039321	 .033190	 .008233	 .013554	 .012806	 .012125	 .025579	 .019563	 .010697	 .018871	 .021133	 .049587	 .040526	 .013733	 .017501	 .016475	 .016378	 307.449	 278.747	 -17.051	 -77.743	 .118015	 -77.748	 -23.796	 1.80686	 113.465	 12.9569	 -367.53	 -11.464	 -28.815	 13.1720	 3921.99	214	334	319	303	301	332	333	140	335	126	524	"Wollastonite"	"Jadeite"	"Corundum"	"CaNb2O6"	"Cassiterite"	"Scheelite"	"Manganotantalite"	"Rutile"	"Mn"	"Magnetite"	"Zircon"
"T1"	2	 40.0000	 20.0000	 40.0000	 .000000	440	 .019204	 .000000	 .000000	 .000000	 77.8941	 .000000	 .000000	 .441613	 .000000	 .124280	 .015344	 21.3589	 99.8535	 .041085	 .000000	 .000000	 .000000	 98.8952	 .000000	 .000000	 .736636	 .000000	 .159886	 .020727	  .00000	 99.8535	 .034129	 .000000	 .000000	 .000000	 32.7566	 .000000	 .000000	 .460166	 .000000	 .111074	 .008396	 66.6297	 .102273	 .000000	 .000000	 .000000	 98.1608	 .000000	 .000000	 1.37897	 .000000	 .332851	 .025159	 .000000	 100.000	 2.00000	O	 .001024	 .000000	 .000000	 .000000	 .983244	 .000000	 .000000	 .013813	 .000000	 .003334	 .000252	 2.00000	 .011935	 .014501	 .005657	 .013185	 .016633	 .039306	 .033175	 .008226	 .013546	 .012799	 .012118	 .025534	 .019547	 .010689	 .018862	 .021118	 .049568	 .040509	 .013721	 .017491	 .016466	 .016368	 43.5930	 -33.002	 -21.958	 -40.957	 .118384	 -108.75	 -26.246	 1.61344	 -47.468	 8.07889	 56.4599	 -11.464	 -28.805	 13.1720	 3931.99	214	334	319	303	301	332	333	140	335	126	524	"Wollastonite"	"Jadeite"	"Corundum"	"CaNb2O6"	"Cassiterite"	"Scheelite"	"Manganotantalite"	"Rutile"	"Mn"	"Magnetite"	"Zircon"
"T1"	2	 40.0000	 20.0000	 40.0000	 .000000	441	 .000260	 .011546	 .000000	 .000000	 78.3152	 .000000	 .000000	 .432029	 .000000	 .061059	 .010144	 21.4286	 100.259	 .000557	 .015564	 .000000	 .000000	 99.4298	 .000000	 .000000	 .720650	 .000000	 .078553	 .013702	 .000000	 100.259	 .000461	 .024989	 .000000	 .000000	 32.8298	 .000000	 .000000	 .448760	 .000000	 .054399	 .005533	 66.6360	 .001382	 .037463	 .000000	 .000000	 98.4359	 .000000	 .000000	 1.34555	 .000000	 .163108	 .016589	 .000000	 100.000	 2.00000	O	 .000014	 .000750	 .000000	 .000000	 .985347	 .000000	 .000000	 .013469	 .000000	 .001633	 .000166	 2.00000	 .011948	 .014506	 .005659	 .013187	 .016640	 .039312	 .033182	 .008230	 .013550	 .012803	 .012120	 .025560	 .019554	 .010693	 .018865	 .021126	 .049576	 .040517	 .013728	 .017496	 .016471	 .016372	 3198.74	 89.8315	 -22.734	 -49.411	 .118054	 -37.434	 -105.04	 1.64369	 -61.223	 15.6352	 85.0679	 -11.464	 -28.795	 13.1720	 3941.99	214	334	319	303	301	332	333	140	335	126	524	"Wollastonite"	"Jadeite"	"Corundum"	"CaNb2O6"	"Cassiterite"	"Scheelite"	"Manganotantalite"	"Rutile"	"Mn"	"Magnetite"	"Zircon"
