Repository: orthospar/MinorElements-Cassiterite

# MinorElements-Cassiterite
EPMA data and R code for generation of figures in "Systematic trends in the substitution mechanisms of minor elements in cassiterite", submitted for publication in the Australian Journal of Earth Sciences.

# Data Availability
The final cleaned and organised dataset is available above (cassiterite_EPMA.csv) and as a supplementary file hosted by AJES.

File: Data/170609/170609_recalc.dat (part 12 of 41)
LOVOLT"	" CURRENT"	"BEAMSIZE"	"    LINE"	"  Si WT%"	"  Na WT%"	"  Al WT%"	"  Nb WT%"	"  Sn WT%"	"   W WT%"	"  Ta WT%"	"  Ti WT%"	"  Mn WT%"	"  Fe WT%"	"  Zr WT%"	"   O WT%"	"   TOTAL"	"    SiO2"	"    Na2O"	"   Al2O3"	"   Nb2O5"	"    SnO2"	"     WO3"	"   Ta2O5"	"    TiO2"	"     MnO"	"     FeO"	"    ZrO2"	"       O"	"   TOTAL"	"  Si AT%"	"  Na AT%"	"  Al AT%"	"  Nb AT%"	"  Sn AT%"	"   W AT%"	"  Ta AT%"	"  Ti AT%"	"  Mn AT%"	"  Fe AT%"	"  Zr AT%"	"   O AT%"	"Si OXMOL%"	"Na OXMOL%"	"Al OXMOL%"	"Nb OXMOL%"	"Sn OXMOL%"	"W OXMOL%"	"Ta OXMOL%"	"Ti OXMOL%"	"Mn OXMOL%"	"Fe OXMOL%"	"Zr OXMOL%"	"O OXMOL%"	"   TOTAL"	" FORMULA"	"   BASIS"	"Si FORMULA"	"Na FORMULA"	"Al FORMULA"	"Nb FORMULA"	"Sn FORMULA"	"W FORMULA"	"Ta FORMULA"	"Ti FORMULA"	"Mn FORMULA"	"Fe FORMULA"	"Zr FORMULA"	"O FORMULA"	"Si CDL99"	"Na CDL99"	"Al CDL99"	"Nb CDL99"	"Sn CDL99"	" W CDL99"	"Ta CDL99"	"Ti CDL99"	"Mn CDL99"	"Fe CDL99"	"Zr CDL99"	"SiO2 CDL99"	"Na2O CDL99"	"Al2O3 CDL99"	"Nb2O5 CDL99"	"SnO2 CDL99"	"WO3 CDL99"	"Ta2O5 CDL99"	"TiO2 CDL99"	"MnO CDL99"	"FeO CDL99"	"ZrO2 CDL99"	"Si %ERR "	"Na %ERR "	"Al %ERR "	"Nb %ERR "	"Sn %ERR "	" W %ERR "	"Ta %ERR "	"Ti %ERR "	"Mn %ERR "	"Fe %ERR "	"Zr %ERR "	"   X-POS"	"   Y-POS"	"   Z-POS"	" RELDIST"	"Si STD_NUM"	"Na STD_NUM"	"Al STD_NUM"	"Nb STD_NUM"	"Sn STD_NUM"	"W STD_NUM"	"Ta STD_NUM"	"Ti STD_NUM"	"Mn STD_NUM"	"Fe STD_NUM"	"Zr STD_NUM"	"Si STD_NAM"	"Na STD_NAM"	"Al STD_NAM"	"Nb STD_NAM"	"Sn STD_NAM"	"W STD_NAM"	"Ta STD_NAM"	"Ti STD_NAM"	"Mn STD_NAM"	"Fe STD_NAM"	"Zr STD_NAM"
"T1"	2	 40.0000	 20.0000	 40.0000	 .000000	442	 .002248	 .000000	 .000000	 .000000	 78.3051	 .000000	 .000000	 .412199	 .000000	 .068667	 .000000	 21.4094	 100.198	 .004809	 .000000	 .000000	 .000000	 99.4169	 .000000	 .000000	 .687572	 .000000	 .088339	 .000000	 .000002	 100.198	 .003986	 .000000	 .000000	 .000000	 32.8599	 .000000	 .000000	 .428610	 .000000	 .061240	 .000000	 66.6463	 .011952	 .000000	 .000000	 .000000	 98.5194	 .000000	 .000000	 1.28504	 .000000	 .183608	 .000000	 .000000	 100.000	 2.00000	O	 .000120	 .000000	 .000000	 .000000	 .986099	 .000000	 .000000	 .012862	 .000000	 .001838	 .000000	 2.00000	 .011953	 .014510	 .005660	 .013189	 .016642	 .039315	 .033185	 .008232	 .013552	 .012804	 .012122	 .025571	 .019559	 .010695	 .018868	 .021129	 .049579	 .040520	 .013731	 .017498	 .016473	 .016375	 370.753	 -38.336	 -20.581	 -107.19	 .118060	 -117.03	 -48.903	 1.70961	 -275.36	 13.9932	 -138.18	 -11.464	 -28.785	 13.1720	 3952.00	214	334	319	303	301	332	333	140	335	126	524	"Wollastonite"	"Jadeite"	"Corundum"	"CaNb2O6"	"Cassiterite"	"Scheelite"	"Manganotantalite"	"Rutile"	"Mn"	"Magnetite"	"Zircon"
"T1"	2	 40.0000	 20.0000	 40.0000	 .000000	443	 .007838	 .000000	 .000000	 .000000	 78.5088	 .000000	 .000000	 .364623	 .003831	 .070410	 .021778	 21.4482	 100.426	 .016768	 .000000	 .000000	 .000000	 99.6755	 .000000	 .000000	 .608212	 .004947	 .090582	 .029418	 .000006	 100.426	 .013874	 .000000	 .000000	 .000000	 32.8851	 .000000	 .000000	 .378445	 .003467	 .062680	 .011869	 66.6446	 .041594	 .000000	 .000000	 .000000	 98.5899	 .000000	 .000000	 1.13458	 .010394	 .187915	 .035584	 .000000	 100.000	 2.00000	O	 .000416	 .000000	 .000000	 .000000	 .986878	 .000000	 .000000	 .011357	 .000104	 .001881	 .000356	 2.00000	 .011958	 .014512	 .005661	 .013191	 .016646	 .039318	 .033188	 .008233	 .013553	 .012806	 .012124	 .025582	 .019561	 .010696	 .018870	 .021134	 .049583	 .040524	 .013734	 .017500	 .016474	 .016378	 106.581	 -86.338	 -20.406	 -87.103	 .117911	 -104.56	 -34.896	 1.89619	 251.024	 13.6678	 40.0050	 -11.464	 -28.775	 13.1720	 3962.00	214	334	319	303	301	332	333	140	335	126	524	"Wollastonite"	"Jadeite"	"Corundum"	"CaNb2O6"	"Cassiterite"	"Scheelite"	"Manganotantalite"	"Rutile"	"Mn"	"Magnetite"	"Zircon"
"T1"	2	 40.0000	 20.0000	 40.0000	 .000000	444	 .003815	 .000000	 .000000	 .000000	 78.0912	 .000000	 .000000	 .174636	 .009259	 .085641	 .015590	 21.2079	 99.5880	 .008162	 .000000	 .000000	 .000000	 99.1454	 .000000	 .000000	 .291302	 .011955	 .110176	 .021059	 .000002	 99.5880	 .006829	 .000000	 .000000	 .000000	 33.0776	 .000000	 .000000	 .183292	 .008473	 .077095	 .008592	 66.6382	 .020470	 .000000	 .000000	 .000000	 99.1479	 .000000	 .000000	 .549405	 .025397	 .231087	 .025754	 .000000	 100.000	 2.00000	O	 .000205	 .000000	 .000000	 .000000	 .992752	 .000000	 .000000	 .005501	 .000254	 .002314	 .000258	 2.00000	 .011988	 .014528	 .005667	 .013200	 .016664	 .039330	 .033200	 .008242	 .013561	 .012812	 .012135	 .025647	 .019584	 .010707	 .018884	 .021156	 .049598	 .040539	 .013748	 .017511	 .016483	 .016391	 219.227	 -181.95	 -19.146	 -250.40	 .118218	 -49.125	 -97.062	 3.63965	 104.539	 11.3830	 55.6566	 -11.464	 -28.765	 13.1715	 3972.00	214	334	319	303	301	332	333	140	335	126	524	"Wollastonite"	"Jadeite"	"Corundum"	"CaNb2O6"	"Cassiterite"	"Scheelite"	"Manganotantalite"	"Rutile"	"Mn"	"Magnetite"	"Zircon"
"T1"	2	 40.0000	 20.0000	 40.0000	 .000000	445	 .003759	 .000000	 .000000	 .000000	 78.2924	 .000000	 .000000	 .434782	 .000000	 .045320	 .010872	 21.4199	 100.207	 .008041	 .000000	 .000000	 .000000	 99.4008	 .000000	 .000000	 .725241	 .000000	 .058304	 .014686	 .000000	 100.207	 .006663	 .000000	 .000000	 .000000	 32.8419	 .000000	 .000000	 .451917	 .000000	 .040403	 .005934	 66.6532	 .019981	 .000000	 .000000	 .000000	 98.4859	 .000000	 .000000	 1.35520	 .000000	 .121160	 .017795	 .000000	 100.000	 2.00000	O	 .000200	 .000000	 .000000	 .000000	 .985456	 .000000	 .000000	 .013560	 .000000	 .001212	 .000178	 2.00000	 .011948	 .014505	 .005659	 .013186	 .016639	 .039308	 .033179	 .008230	 .013549	 .012802	 .012120	 .025561	 .019553	 .010692	 .018864	 .021125	 .049571	 .040513	 .013728	 .017495	 .016470	 .016371	 221.747	 -44.208	 -18.517	 -156.43	 .118057	 -58.709	 -77.788	 1.63495	 -49.088	 20.7824	 79.4064	 -11.464	 -28.755	 13.1715	 3982.00	214	334	319	303	301	332	333	140	335	126	524	"Wollastonite"	"Jadeite"	"Corundum"	"CaNb2O6"	"Cassiterite"	"Scheelite"	"Manganotantalite"	"Rutile"	"Mn"	"Magnetite"	"Zircon"
"T1"	2	 40.0000	 20.0000	 40.0000	 .000000	446	 .000000	 .000000	 .000000	 .000000	 77.9055	 .000000	 .000000	 .254055	 .000000	 .109997	 .000000	 21.2053	 99.4749	 .000000	 .000000	 .000000	 .000000	 98.9096	 .000000	 .000000	 .423778	 .000000	 .141510	 .000000	 .000006	 99.4749	 .000000	 .000000	 .000000	 .000000	 33.0007	 .000000	 .000000	 .266662	 .000000	 .099026	 .000000	 66.6337	 .000000	 .000000	 .000000	 .000000	 98.9040	 .000000	 .000000	 .799194	 .000000	 .296783	 .000000	 .000000	 100.000	 2.00000	O	 .000000	 .000000	 .000000	 .000000	 .990510	 .000000	 .000000	 .008004	 .000000	 .002972	 .000000	 2.00000	 .011975	 .014522	 .005664	 .013196	 .016655	 .039322	 .033192	 .008238	 .013557	 .012809	 .012130	 .025618	 .019575	 .010703	 .018877	 .021145	 .049589	 .040530	 .013741	 .017505	 .016478	 .016385	 -140.72	 -33.889	 -29.007	 -123.31	 .118356	 -43.469	 -230.38	 2.59571	 -50.910	 9.03311	 -306.87	 -11.464	 -28.745	 13.1715	 3991.99	214	334	319	303	301	332	333	140	335	126	524	"Wollastonite"	"Jadeite"	"Corundum"	"CaNb2O6"	"Cassiterite"	"Scheelite"	"Manganotantalite"	"Rutile"	"Mn"	"Magnetite"	"Zircon"
"T1"	2	 40.0000	 20.0000	 40.0000	 .000000	447	 .009349	 .000000	 .000000	 .000000	 79.0685	 .000000	 .000000	 .114314	 .007876	 .036689	 .000000	 21.4175	 100.654	 .020000	 .000000	 .000000	 .000000	 100.386	 .000000	 .000000	 .190682	 .010170	 .047201	 .000000	 .000000	 100.654	 .016574	 .000000	 .000000	 .000000	 33.1714	 .000000	 .000000	 .118833	 .007139	 .032712	 .000000	 66.6534	 .049703	 .000000	 .000000	 .000000	 99.4744	 .000000	 .000000	 .356357	 .021407	 .098098	 .000000	 .000000	 100.000	 2.00000	O	 .000497	 .000000	 .000000	 .000000	 .995339	 .000000	 .000000	 .003566	 .000214	 .000982	 .000000	 2.00000	 .012003	 .014534	 .005669	 .013204	 .016671	 .039335	 .033205	 .008247	 .013565	 .012816	 .012139	 .025679	 .019592	 .010711	 .018889	 .021165	 .049604	 .040545	 .013756	 .017516	 .016487	 .016397	 89.7433	 -31.611	 -18.303	 -87.224	 .117456	 -45.325	 -40.461	 5.39690	 122.742	 25.5033	 -442.62	 -11.464	 -28.735	 13.1715	 4001.99	214	334	319	303	301	332	333	140	335	126	524	"Wollastonite"	"Jadeite"	"Corundum"	"CaNb2O6"	"Cassiterite"	"Scheelite"	"Manganotantalite"	"Rutile"	"Mn"	"Magnetite"	"Zircon"
"T1"	2	 40.0000	 20.0000	 40.0000	 .000000	448	 .005985	 .002445	 .000000	 .000000	 78.4252	 .000000	 .000000	 .232492	 .000000	 .073467	 .000000	 21.3282	 100.068	 .012803	 .003295	 .000000	 .000000	 99.5694	 .000000	 .000000	 .387810	 .000000	 .094516	 .000000	  .00000	 100.068	 .010653	 .005316	 .000000	 .000000	 33.0335	 .000000	 .000000	 .242653	 .000000	 .065767	 .000000	 66.6421	 .031938	 .007969	 .000000	 .000000	 99.0355	 .000000	 .000000	 .727481	 .000000	 .197172	 .000000	 .000000	 100.000	 2.00000	O	 .000320	 .000160	 .000000	 .000000	 .991371	 .000000	 .000000	 .007282	 .000000	 .001974	 .000000	 2.00000	 .011980	 .014524	 .005665	 .013198	 .016658	 .039326	 .033196	 .008240	 .013559	 .012811	 .012132	 .025631	 .019578	 .010704	 .018880	 .021150	 .049593	 .040534	 .013745	 .017508	 .016481	 .016388	 139.769	 420.892	 -16.469	 -41.949	 .117957	 -47.512	 -33.925	 2.80929	 -462.14	 13.1363	 -46.366	 -11.464	 -28.725	 13.1715	 4011.99	214	334	319	303	301	332	333	140	335	126	524	"Wollastonite"	"Jadeite"	"Corundum"	"CaNb2O6"	"Cassiterite"	"Scheelite"	"Manganotantalite"	"Rutile"	"Mn"	"Magnetite"	"Zircon"
"T1"	2	 40.0000	 20.0000	 40.0000	 .000000	449	 .006283	 .000000	 .000000	 .000000	 78.8452	 .000000	 .000000	 .269495	 .000000	 .089880	 .023122	 21.4785	 100.713	 .013442	 .000000	 .000000	 .000000	 100.103	 .000000	 .000000	 .449533	 .000000	 .115631	 .031233	  .00000	 100.713	 .011106	 .000000	 .000000	 .000000	 32.9771	 .000000	 .000000	 .279297	 .000000	 .079894	 .012583	 66.6400	 .033290	 .000000	 .000000	 .000000	 98.8523	 .000000	 .000000	 .837221	 .000000	 .239492	 .037719	 .000000	 100.000	 2.00000	O	 .000333	 .000000	 .000000	 .000000	 .989708	 .000000	 .000000	 .008382	 .000000	 .002398	 .000378	 2.00000	 .011970	 .014517	 .005663	 .013193	 .016652	 .039316	 .033187	 .008236	 .013554	 .012806	 .012127	 .025609	 .019569	 .010699	 .018873	 .021141	 .049581	 .040524	 .013738	 .017502	 .016475	 .016381	 133.025	 -52.768	 -17.509	 -30.787	 .117628	 -38.630	 -19.065	 2.46356	 -69.070	 10.8786	 37.7280	 -11.464	 -28.715	 13.1715	 4021.99	214	334	319	303	301	332	333	140	335	126	524	"Wollastonite"	"Jadeite"	"Corundum"	"CaNb2O6"	"Cassiterite"	"Scheelite"	"Manganotantalite"	"Rutile"	"Mn"	"Magnetite"	"Zircon"
"T1"	2	 40.0000	 20.0000	 40.0000	 .000000	450	 .001519	 .000000	 .000000	 .000000	 78.3281	 .000000	 .000000	 .374742	 .001429	 .126876	 .011581	 21.4110	 100.255	 .003249	 .000000	 .000000	 .000000	 99.4462	 .000000	 .000000	 .625091	 .001846	 .163225	 .015644	 .000000	 100.255	 .002692	 .000000	 .000000	 .000000	 32.8585	 .000000	 .000000	 .389530	 .001295	 .113116	 .006321	 66.6285	 .008067	 .000000	 .000000	 .000000	 98.4629	 .000000	 .000000	 1.16726	 .003882	 .338960	 .018942	 .000000	 100.000	 2.00000	O	 .000081	 .000000	 .000000	 .000000	 .986320	 .000000	 .000000	 .011693	 .000039	 .003395	 .000190	 2.00000	 .011950	 .014507	 .005659	 .013186	 .016639	 .039305	 .033176	 .008229	 .013548	 .012801	 .012120	 .025565	 .019555	 .010693	 .018864	 .021124	 .049567	 .040510	 .013726	 .017493	 .016468	 .016371	 548.523	 -37.973	 -23.390	 -55.162	 .118017	 -35.460	 -43.213	 1.85182	 670.743	 7.92936	 74.5908	 -11.464	 -28.705	 13.1715	 4032.00	214	334	319	303	301	332	333	140	335	126	524	"Wollastonite"	"Jadeite"	"Corundum"	"CaNb2O6"	"Cassiterite"	"Scheelite"	"Manganotantalite"	"Rutile"	"Mn"	"Magnetite"	"Zircon"
"T1"	2	 40.0000	 20.0000	 40.0000	 .000000	451	 .000000	 .000000	 .000000	 .000000	 78.5292	 .000000	 .000000	 .229021	 .000000	 .038953	 .016802	 21.3423	 100.156	 .000000	 .000000	 .000000	 .000000	 99.7014	 .000000	 .000000	 .382021	 .000000	 .050113	 .022696	 .000004	 100.156	 .000000	 .000000	 .000000	 .000000	 33.0620	 .000000	 .000000	 .238920	 .000000	 .034854	 .009204	 66.6551	 .000000	 .000000	 .000000	 .000000	 99.1514	 .000000	 .000000	 .716510	 .000000	 .104526	 .027603	 .000000	 100.000	 2.00000	O	 .000000	 .000000	 .000000	 .000000	 .992032	 .000000	 .000000	 .007169	 .000000	 .001046	 .000276	 2.00000	 .011983	 .014524	 .005665	 .013197	 .016660	 .039323	 .033194	 .008241	 .013559	 .012811	 .012131	 .025637	 .019578	 .010704	 .018879	 .021151	 .049590	 .040532	 .013746	 .017508	 .016481	 .016387	 -402.24	 -21.208	 -21.366	 -44.218	 .117865	 -46.972	 -23.071	 2.84745	 -70.507	 24.0602	 51.6769	 -11.464	 -28.695	 13.1715	 4042.00	214	334	319	303	301	332	333	140	335	126	524	"Wollastonite"	"Jadeite"	"Corundum"	"CaNb2O6"	"Cassiterite"	"Scheelite"	"Manganotantalite"	"Rutile"	"Mn"	"Magnetite"	"Zircon"
"T1"	2	 40.0000	 20.0000	 40.0000	 .000000	452	 .010546	 .000000	 .000000	 .000000	 78.2435	 .000000	 .000000	 .308527	 .000000	 .053060	 .009387	 21.3319	 99.9569	 .022562	 .000000	 .000000	 .000000	 99.3388	 .000000	 .000000	 .514640	 .000000	 .068262	 .012679	  .00000	 99.9569	 .018772	 .000000	 .000000	 .000000	 32.9558	 .000000	 .000000	 .321999	 .000000	 .047497	 .005144	 66.6508	 .056288	 .000000	 .000000	 .000000	 98.8203	 .000000	 .000000	 .965537	 .000000	 .142424	 .015425	 .000000	 100.000	 2.00000	O	 .000563	 .000000	 .000000	 .000000	 .988907	 .000000	 .000000	 .009662	 .000000	 .001425	 .000154	 2.00000	 .011965	 .014514	 .005662	 .013192	 .016649	 .039314	 .033185	 .008235	 .013554	 .012806	 .012126	 .025598	 .019565	 .010698	 .018871	 .021138	 .049578	 .040520	 .013736	 .017501	 .016474	 .016379	 79.3433	 -247.42	 -18.703	 -39.550	 .118083	 -51.318	 -30.343	 2.18888	 -137.53	 17.8736	 91.9120	 -11.464	 -28.685	 13.1715	 4052.00	214	334	319	303	301	332	333	140	335	126	524	"Wollastonite"	"Jadeite"	"Corundum"	"CaNb2O6"	"Cassiterite"	"Scheelite"	"Manganotantalite"	"Rutile"	"Mn"	"Magnetite"	"Zircon"
"T1"	2	 40.0000	 20.0000	 40.0000	 .000000	453	 .009094	 .002949	 .000000	 .000000	 78.4454	 .000000	 .035656	 .189199	 .000000	 .032806	 .000000	 21.3047	 100.020	 .019456	 .003975	 .000000	 .000000	 99.5950	 .000000	 .043538	 .315594	 .000000	 .042205	 .000000	 .000004	 100.020	 .016209	 .006420	 .000000	 .000000	 33.0851	 .000000	 .009864	 .197725	 .000000	 .029406	 .000000	 66.6553	 .048622	 .009630	 .000000	 .000000	 99.2456	 .000000	 .014795	 .593117	 .000000	 .088210	 .000000	 .000000	 100.000	 2.00000	O	 .000486	 .000193	 .000000	 .000000	 .992722	 .000000	 .000296	 .005933	 .000000	 .000882	 .000000	 2.00000	 .011995	 .014527	 .005666	 .013203	 .016666	 .039331	 .033201	 .008244	 .013562	 .012813	 .012137	 .025661	 .019582	 .010706	 .018887	 .021160	 .049599	 .040540	 .013751	 .017512	 .016484	 .016395	 92.1842	 349.210	 -20.050	 -42.791	 .117936	 -69.899	 65.9536	 3.38360	 -35.315	 28.4194	 -88.805	 -11.464	 -28.675	 13.1715	 4062.00	214	334	319	303	301	332	333	140	335	126	524	"Wollastonite"	"Jadeite"	"Corundum"	"CaNb2O6"	"Cassiterite"	"Scheelite"	"Manganotantalite"	"Rutile"	"Mn"	"Magnetite"	"Zircon"
"T1"	2	 40.0000	 20.0000	 40.0000	 .000000	454	 .003349	 .000000	 .000000	 .000000	 78.5613	 .000000	 .000000	 .121318	 .000000	 .035583	 .013044	 21.2805	 100.015	 .007166	 .000000	 .000000	 .000000	 99.7422	 .000000	 .000000	 .202366	 .000000	 .045777	 .017620	 .000000	 100.015	 .005977	 .000000	 .000000	 .000000	 33.1720	 .000000	 .000000	 .126931	 .000000	 .031931	 .007167	 66.6560	 .017924	 .000000	 .000000	 .000000	 99.4842	 .000000	 .000000	 .380672	 .000000	 .095764	 .021493	 .000000	 100.000	 2.00000	O	 .000179	 .000000	 .000000	 .000000	 .995318	 .000000	 .000000	 .003809	 .000000	 .000958	 .000215	 2.00000	 .012003	 .014534	 .005669	 .013203	 .016671	 .039334	 .033204	 .008247	 .013565	 .012816	 .012138	 .025678	 .019591	 .010711	 .018888	 .021166	 .049604	 .040545	 .013756	 .017516	 .016487	 .016397	 249.969	 -104.99	 -17.768	 -691.33	 .117842	 -186.31	 -39.308	 5.10375	 -115.54	 26.2709	 66.4016	 -11.464	 -28.665	 13.1715	 4071.99	214	334	319	303	301	332	333	140	335	126	524	"Wollastonite"	"Jadeite"	"Corundum"	"CaNb2O6"	"Cassiterite"	"Scheelite"	"Manganotantalite"	"Rutile"	"Mn"	"Magnetite"	"Zircon"
"T1"	2	 40.0000	 20.0000	 40.0000	 .000000	455	 .007312	 .000000	 .000000	 .000000	 78.5200	 .000000	 .000000	 .153438	 .015272	 .034614	 .014639	 21.3001	 100.045	 .015644	 .000000	 .000000	 .000000	 99.6897	 .000000	 .000000	 .255944	 .019720	 .044530	 .019774	  .00000	 100.045	 .013035	 .000000	 .000000	 .000000	 33.1219	 .000000	 .000000	 .160379	 .013918	 .031031	 .008035	 66.6517	 .039087	 .000000	 .000000	 .000000	 99.3211	 .000000	 .000000	 .480921	 .041735	 .093051	 .024093	 .000000	 100.000	 2.00000	O	 .000391	 .000000	 .000000	 .000000	 .993881	 .000000	 .000000	 .004812	 .000418	 .000931	 .000241	 2.00000	 .011994	 .014529	 .005667	 .013201	 .016666	 .039329	 .033199	 .008244	 .013562	 .012813	 .012136	 .025659	 .019585	 .010708	 .018884	 .021159	 .049597	 .040538	 .013751	 .017512	 .016484	 .016393	 114.577	 -67.383	 -16.130	 -103.39	 .117874	 -44.706	 -28.562	 4.10017	 63.7915	 26.9788	 59.2308	 -11.464	 -28.655	 13.1715	 4081.99	214	334	319	303	301	332	333	140	335	126	524	"Wollastonite"	"Jadeite"	"Corundum"	"CaNb2O6"	"Cassiterite"	"Scheelite"	"Manganotantalite"	"Rutile"	"Mn"	"Magnetite"	"Zircon"
"T1"	2	 40.0000	 20.0000	 40.0000	 .000000	456	 .004950	 .000000	 .000000	 .000000	 78.6998	 .000000	 .000000	 .143023	 .000000	 .036834	 .000000	 21.3300	 100.215	 .010589	 .000000	 .000000	 .000000	 99.9180	 .000000	 .000000	 .238571	 .000000	 .047386	 .000000	 .000000	 100.215	 .008811	 .000000	 .000000	 .000000	 33.1532	 .000000	 .000000	 .149293	 .000000	 .032977	 .000000	 66.6557	 .026426	 .000000	 .000000	 .000000	 99.4269	 .000000	 .000000	 .447730	 .000000	 .098898	 .000000	 .000000	 100.000	 2.00000	O	 .000264	 .000000	 .000000	 .000000	 .994761	 .000000	 .000000	 .004480	 .000000	 .000989	 .000000	 2.00000	 .011999	 .014532	 .005668	 .013202	 .016668	 .039332	 .033203	 .008246	 .013564	 .012815	 .012137	 .025671	 .019589	 .010710	 .018887	 .021162	 .049601	 .040542	 .013754	 .017515	 .016486	 .016395	 169.202	 -137.02	 -17.803	 -54.339	 .117733	 -50.520	 -40.126	 4.37668	 -26.573	 25.4051	 -116.88	 -11.464	 -28.645	 13.1715	 4091.99	214	334	319	303	301	332	333	140	335	126	524	"Wollastonite"	"Jadeite"	"Corundum"	"CaNb2O6"	"Cassiterite"	"Scheelite"	"Manganotantalite"	"Rutile"	"Mn"	"Magnetite"	"Zircon"
"T1"	2	 40.0000	 20.0000	 40.0000	 .000000	457	 .002786	 .000000	 .000000	 .000000	 78.6635	 .000000	 .000000	 .149352	 .000000	 .013904	 .000000	 21.3154	 100.145	 .005961	 .000000	 .000000	 .000000	 99.8720	 .000000	 .000000	 .249127	 .000000	 .017888	 .000000	  .00000	 100.145	 .004964	 .000000	 .000000	 .000000	 33.1640	 .000000	 .000000	 .156021	 .000000	 .012458	 .000000	 66.6625	 .014890	 .000000	 .000000	 .000000	 99.4797	 .000000	 .000000	 .468004	 .000000	 .037370	 .000000	 .000000	 100.000	 2.00000	O	 .000149	 .000000	 .000000	 .000000	 .994983	 .000000	 .000000	 .004681	 .000000	 .000374	 .000000	 2.00000	 .011999	 .014531	 .005667	 .013201	 .016667	 .039328	 .033199	 .008245	 .013563	 .012814	 .012136	 .025670	 .019587	 .010709	 .018885	 .021161	 .049596	 .040538	 .013754	 .017513	 .016485	 .016393	 300.358	 -37.258	 -17.948	 -39.770	 .117745	 -33.615	 -39.847	 4.20432	 -47.950	 65.9283	 -384.68	 -11.464	 -28.635	 13.1715	 4101.99	214	334	319	303	301	332	333	140	335	126	524	"Wollastonite"	"Jadeite"	"Corundum"	"CaNb2O6"	"Cassiterite"	"Scheelite"	"Manganotantalite"	"Rutile"	"Mn"	"Magnetite"	"Zircon"
"T1"	2	 40.0000	 20.0000	 40.0000	 .000000	458	 .007584	 .000000	 .000000	 .000000	 78.6453	 .000000	 .000000	 .131897	 .000000	 .026944	 .007979	 21.3108	 100.131	 .016225	 .000000	 .000000	 .000000	 99.8488	 .000000	 .000000	 .220012	 .000000	 .034664	 .010777	 .000004	 100.131	 .013514	 .000000	 .000000	 .000000	 33.1615	 .000000	 .000000	 .137808	 .000000	 .024146	 .004377	 66.6586	 .040532	 .000000	 .000000	 .000000	 99.4606	 .000000	 .000000	 .413326	 .000000	 .072420	 .013129	 .000000	 100.000	 2.00000	O	 .000405	 .000000	 .000000	 .000000	 .994966	 .000000	 .000000	 .004135	 .000000	 .000724	 .000131	 2.00000	 .011999	 .014531	 .005667	 .013201	 .016668	 .039328	 .033199	 .008245	 .013563	 .012814	 .012136	 .025670	 .019587	 .010708	 .018885	 .021162	 .049596	 .040538	 .013754	 .017513	 .016485	 .016394	 110.532	 -197.02	 -18.493	 -61.112	 .117763	 -27.076	 -68.235	 4.71903	 -171.68	 34.4243	 108.103	 -11.464	 -28.625	 13.1715	 4111.99	214	334	319	303	301	332	333	140	335	126	524	"Wollastonite"	"Jadeite"	"Corundum"	"CaNb2O6"	"Cassiterite"	"Scheelite"	"Manganotantalite"	"Rutile"	"Mn"	"Magnetite"	"Zircon"
"T1"	2	 40.0000	 20.0000	 40.0000	 .000000	459	 .007855	 .000000	 .000000	 .000000	 78.4221	 .000000	 .000000	 .406083	 .000000	 .066671	 .019892	 21.4497	 100.372	 .016806	 .000000	 .000000	 .000000	 99.5655	 .000000	 .000000	 .677370	 .000000	 .085772	 .026870	 -.00001	 100.372	 .013905	 .000000	 .000000	 .000000	 32.8476	 .000000	 .000000	 .421462	 .000000	 .059349	 .010841	 66.6469	 .041689	 .000000	 .000000	 .000000	 98.4842	 .000000	 .000000	 1.26363	 .000000	 .177942	 .032503	 .000000	 100.000	 2.00000	O	 .000417	 .000000	 .000000	 .000000	 .985719	 .000000	 .000000	 .012648	 .000000	 .001781	 .000325	 2.00000	 .011948	 .014504	 .005658	 .013186	 .016638	 .039304	 .033175	 .008229	 .013548	 .012801	 .012119	 .025560	 .019552	 .010691	 .018862	 .021124	 .049566	 .040509	 .013727	 .017493	 .016468	 .016370	 106.257	 -29.351	 -26.554	 -50.028	 .117947	 -60.947	 -26.529	 1.73067	 -82.824	 14.3842	 43.7142	 -11.464	 -28.615	 13.1715	 4122.00	214	334	319	303	301	332	333	140	335	126	524	"Wollastonite"	"Jadeite"	"Corundum"	"CaNb2O6"	"Cassiterite"	"Scheelite"	"Manganotantalite"	"Rutile"	"Mn"	"Magnetite"	"Zircon"
"T1"	2	 40.0000	 20.0000	 40.0000	 .000000	460	 .008159	 .000000	 .000000	 .000000	 78.7916	 .000000	 .000000	 .368738	 .000000	 .059281	 .003612	 21.5169	 100.748	 .017456	 .000000	 .000000	 .000000	 100.035	 .000000	 .000000	 .615077	 .000000	 .076265	 .004880	  .00000	 100.748	 .014398	 .000000	 .000000	 .000000	 32.9004	 .000000	 .000000	 .381520	 .000000	 .052608	 .001963	 66.6491	 .043171	 .000000	 .000000	 .000000	 98.6493	 .000000	 .000000	 1.14396	 .000000	 .157741	 .005885	 .000000	 100.000	 2.00000	O	 .000432	 .000000	 .000000	 .000000	 .987271	 .000000	 .000000	 .011449	 .000000	 .001579	 .000059	 2.00000	 .011955	 .014508	 .005659	 .013187	 .016641	 .039304	 .033176	 .008231	 .013549	 .012801	 .012121	 .025576	 .019556	 .010693	 .018864	 .021127	 .049566	 .040510	 .013730	 .017495	 .016469	 .016372	 102.372	 -145.07	 -17.842	 -55.564	 .117647	 -29.407	 -34.228	 1.87764	 -62.221	 16.0778	 237.612	 -11.464	 -28.605	 13.1715	 4132.00	214	334	319	303	301	332	333	140	335	126	524	"Wollastonite"	"Jadeite"	"Corundum"	"CaNb2O6"	"Cassiterite"	"Scheelite"	"Manganotantalite"	"Rutile"	"Mn"	"Magnetite"	"Zircon"
"T1"	2	 40.0000	 20.0000	 40.0000	 .000000	461	 .000000	 .012670	 .000000	 .000000	 78.4855	 .000000	 .004510	 .435655	 .000000	 .057927	 .000000	 21.4735	 100.470	 .000000	 .017079	 .000000	 .000000	 99.6460	 .000000	 .005507	 .726699	 .000000	 .074523	 .000000	 -.00001	 100.470	 .000000	 .027363	 .000000	 .000000	 32.8323	 .000000	 .001237	 .451579	 .000000	 .051500	 .000000	 66.6360	 .000000	 .041025	 .000000	 .000000	 98.4486	 .000000	 .001855	 1.35407	 .000000	 .154424	 .000000	 .000000	 100.000	 2.00000	O	 .000000	 .000821	 .000000	 .000000	 .985422	 .000000	 .000037	 .013554	 .000000	 .001546	 .000000	 2.00000	 .011945	 .014501	 .005657	 .013183	 .016634	 .039298	 .033170	 .008227	 .013545	 .012798	 .012117	 .025554	 .019547	 .010689	 .018859	 .021118	 .049558	 .040503	 .013724	 .017490	 .016465	 .016367	 -83.901	 81.9283	 -17.572	 -35.075	 .117878	 -34.247	 517.968	 1.63173	 -74.440	 16.4313	 -365.57	 -11.464	 -28.595	 13.1715	 4142.00	214	334	319	303	301	332	333	140	335	126	524	"Wollastonite"	"Jadeite"	"Corundum"	"CaNb2O6"	"Cassiterite"	"Scheelite"	"Manganotantalite"	"Rutile"	"Mn"	"Magnetite"	"Zircon"
"T1"	2	 40.0000	 20.0000	 40.0000	 .000000	462	 .003543	 .000000	 .000000	 .000000	 78.4693	 .000000	 .000000	 .327120	 .000000	 .042864	 .022402	 21.3988	 100.264	 .007579	 .000000	 .000000	 .000000	 99.6254	 .000000	 .000000	 .545655	 .000000	 .055144	 .030261	 .000000	 100.264	 .006287	 .000000	 .000000	 .000000	 32.9490	 .000000	 .000000	 .340351	 .000000	 .038251	 .012239	 66.6539	 .018853	 .000000	 .000000	 .000000	 98.8091	 .000000	 .000000	 1.02066	 .000000	 .114710	 .036703	 .000000	 100.000	 2.00000	O	 .000189	 .000000	 .000000	 .000000	 .988658	 .000000	 .000000	 .010212	 .000000	 .001148	 .000367	 2.00000	 .011963	 .014511	 .005661	 .013189	 .016646	 .039308	 .033179	 .008233	 .013552	 .012804	 .012123	 .025592	 .019561	 .010696	 .018868	 .021134	 .049570	 .040514	 .013734	 .017498	 .016472	 .016376	 235.555	 -33.583	 -20.259	 -39.384	 .117896	 -35.619	 -17.904	 2.08063	 -74.782	 21.9289	 38.9064	 -11.464	 -28.585	 13.1715	 4152.00	214	334	319	303	301	332	333	140	335	126	524	"Wollastonite"	"Jadeite"	"Corundum"	"CaNb2O6"	"Cassiterite"	"Scheelite"	"Manganotantalite"	"Rutile"	"Mn"	"Magnetite"	"Zircon"
"T1"	2	 40.0000	 20.0000	 40.0000	 .000000	463	 .000000	 .006313	 .000000	 .004990	 78.9149	 .000000	 .000000	 .141665	 .000000	 .053743	 .000000	 21.3906	 100.512	 .000000	 .008510	 .000000	 .007139	 100.191	 .000000	 .000000	 .236306	 .000000	 .069141	 .000000	 .000002	 100.512	 .000000	 .013689	 .000000	 .002678	 33.1440	 .000000	 .000000	 .147431	 .000000	 .047972	 .000000	 66.6443	 .000000	 .020525	 .000000	 .004015	 99.3895	 .000000	 .000000	 .442103	 .000000	 .143853	 .000000	 .000000	 100.000	 2.00000	O	 .000000	 .000411	 .000000	 .000080	 .994653	 .000000	 .000000	 .004424	 .000000	 .001440	 .000000	 2.00000	 .011997	 .014530	 .005667	 .013200	 .016666	 .039327	 .033198	 .008244	 .013562	 .012813	 .012135	 .025666	 .019586	 .010708	 .018884	 .021159	 .049594	 .040537	 .013752	 .017512	 .016483	 .016392	 -105.11	 163.691	 -18.221	 187.607	 .117557	 -33.998	 -51.882	 4.41476	 -69.614	 17.6649	 -208.21	 -11.464	 -28.575	 13.1715	 4161.99	214	334	319	303	301	332	333	140	335	126	524	"Wollastonite"	"Jadeite"	"Corundum"	"CaNb2O6"	"Cassiterite"	"Scheelite"	"Manganotantalite"	"Rutile"	"Mn"	"Magnetite"	"Zircon"
"T1"	2	 40.0000	 20.0000	 40.0000	 .000000	464	 .000196	 .000000	 .000000	 .000000	 78.6028	 .000000	 .000000	 .159271	 .000000	 .038408	 .019089	 21.3164	 100.136	 .000419	 .000000	 .000000	 .000000	 99.7950	 .000000	 .000000	 .265672	 .000000	 .049412	 .025785	  .00000	 100.136	 .000348	 .000000	 .000000	 .000000	 33.1332	 .000000	 .000000	 .166356	 .000000	 .034408	 .010469	 66.6552	 .001045	 .000000	 .000000	 .000000	 99.3655	 .000000	 .000000	 .498897	 .000000	 .103190	 .031397	 .000000	 100.000	 2.00000	O	 .000010	 .000000	 .000000	 .000000	 .994168	 .000000	 .000000	 .004992	 .000000	 .001032	 .000314	 2.00000	 .012001	 .014536	 .005669	 .013206	 .016673	 .039345	 .033213	 .008248	 .013568	 .012819	 .012140	 .025674	 .019594	 .010712	 .018892	 .021169	 .049617	 .040555	 .013758	 .017520	 .016491	 .016399	 4273.93	 -43.888	 -15.818	 -181.26	 .117855	 -56.967	 -41.898	 3.96322	 -37.180	 24.4047	 45.6036	 -11.464	 -28.565	 13.1715	 4171.99	214	334	319	303	301	332	333	140	335	126	524	"Wollastonite"	"Jadeite"	"Corundum"	"CaNb2O6"	"Cassiterite"	"Scheelite"	"Manganotantalite"	"Rutile"	"Mn"	"Magnetite"	"Zircon"
"T1"	2	 40.0000	 20.0000	 40.0000	 .000000	465	 .010222	 .005222	 .000000	 .000000	 78.5064	 .000000	 .000000	 .137427	 .014280	 .016076	 .000000	 21.2801	 99.9698	 .021869	 .007039	 .000000	 .000000	 99.6725	 .000000	 .000000	 .229237	 .018439	 .020682	 .000000	  .00000	 99.9698	 .018240	 .011383	 .000000	 .000000	 33.1473	 .000000	 .000000	 .143779	 .013026	 .014426	 .000000	 66.6518	 .054704	 .017070	 .000000	 .000000	 99.4147	 .000000	 .000000	 .431218	 .039067	 .043266	 .000000	 .000000	 100.000	 2.00000	O	 .000547	 .000342	 .000000	 .000000	 .994641	 .000000	 .000000	 .004314	 .000391	 .000433	 .000000	 2.00000	 .012004	 .014538	 .005671	 .013209	 .016676	 .039351	 .033218	 .008249	 .013571	 .012821	 .012143	 .025680	 .019597	 .010714	 .018896	 .021173	 .049625	 .040561	 .013761	 .017523	 .016494	 .016403	 82.1130	 197.797	 -23.421	 -111.69	 .117941	 -33.188	 -47.166	 4.54428	 68.1930	 57.1662	 -81.870	 -11.464	 -28.555	 13.1715	 4181.99	214	334	319	303	301	332	333	140	335	126	524	"Wollastonite"	"Jadeite"	"Corundum"	"CaNb2O6"	"Cassiterite"	"Scheelite"	"Manganotantalite"	"Rutile"	"Mn"	"Magnetite"	"Zircon"
"T1"	2	 40.0000	 20.0000	 40.0000	 .000000	466	 .005501	 .002387	 .000000	 .000000	 78.6468	 .000000	 .000000	 .213218	 .000000	 .029040	 .006132	 21.3640	 100.267	 .011768	 .003218	 .000000	 .000000	 99.8507	 .000000	 .000000	 .355660	 .000000	 .037360	 .008283	 .000004	 100.267	 .009777	 .005184	 .000000	 .000000	 33.0781	 .000000	 .000000	 .222209	 .000000	 .025958	 .003356	 66.6554	 .029323	 .007774	 .000000	 .000000	 99.2085	 .000000	 .000000	 .666455	 .000000	 .077854	 .010064	 .000000	 100.000	 2.00000	O	 .000293	 .000156	 .000000	 .000000	 .992510	 .000000	 .000000	 .006667	 .000000	 .000779	 .000101	 2.00000	 .011991	 .014530	 .005668	 .013203	 .016667	 .039340	 .033208	 .008245	 .013565	 .012816	 .012137	 .025653	 .019587	 .010709	 .018888	 .021161	 .049611	 .040549	 .013753	 .017516	 .016488	 .016395	 152.174	 431.166	 -19.832	 -42.752	 .117818	 -196.98	 -18.488	 3.03751	 -75.677	 32.0064	 140.464	 -11.464	 -28.545	 13.1715	 4191.99	214	334	319	303	301	332	333	140	335	126	524	"Wollastonite"	"Jadeite"	"Corundum"	"CaNb2O6"	"Cassiterite"	"Scheelite"	"Manganotantalite"	"Rutile"	"Mn"	"Magnetite"	"Zircon"
"T1"	2	 40.0000	 20.0000	 40.0000	 .000000	467	 .000000	 .000000	 .000000	 .000000	 79.0773	 .000000	 .000000	 .151733	 .000000	 .016640	 .000000	 21.4262	 100.672	 .000000	 .000000	 .000000	 .000000	 100.397	 .000000	 .000000	 .253099	 .000000	 .021407	 .000000	 .000002	 100.672	 .000000	 .000000	 .000000	 .000000	 33.1658	 .000000	 .000000	 .157687	 .000000	 .014832	 .000000	 66.6617	 .000000	 .000000	 .000000	 .000000	 99.4825	 .000000	 .000000	 .472991	 .000000	 .044490	 .000000	 .000000	 100.000	 2.00000	O	 .000000	 .000000	 .000000	 .000000	 .995047	 .000000	 .000000	 .004731	 .000000	 .000445	 .000000	 2.00000	 .012006	 .014538	 .005670	 .013208	 .016676	 .039348	 .033216	 .008250	 .013570	 .012820	 .012142	 .025686	 .019598	 .010714	 .018894	 .021172	 .049622	 .040559	 .013761	 .017522	 .016493	 .016402	 -434.46	 -22.389	 -18.718	 -66.047	 .117490	 -47.337	 -32.552	 4.14533	 -52.622	 55.2551	 -61.190	 -11.464	 -28.535	 13.1710	 4202.00	214	334	319	303	301	332	333	140	335	126	524	"Wollastonite"	"Jadeite"	"Corundum"	"CaNb2O6"	"Cassiterite"	"Scheelite"	"Manganotantalite"	"Rutile"	"Mn"	"Magnetite"	"Zircon"
"T1"	2	 40.0000	 20.0000	 40.0000	 .000000	468	 .012251	 .000000	 .000000	 .000000	 78.9243	 .000000	 .000000	 .097070	 .024720	 .016072	 .000000	 21.3694	 100.444	 .026209	 .000000	 .000000	 .000000	 100.203	 .000000	 .000000	 .161918	 .031919	 .020677	 .000000	 .000004	 100.444	 .021769	 .000000	 .000000	 .000000	 33.1859	 .000000	 .000000	 .101136	 .022456	 .014363	 .000000	 66.6544	 .065282	 .000000	 .000000	 .000000	 99.5210	 .000000	 .000000	 .303297	 .067342	 .043072	 .000000	 .000000	 100.000	 2.00000	O	 .000653	 .000000	 .000000	 .000000	 .995760	 .000000	 .000000	 .003035	 .000674	 .000431	 .000000	 2.00000	 .012010	 .014541	 .005671	 .013210	 .016678	 .039351	 .033219	 .008251	 .013571	 .012821	 .012144	 .025694	 .019600	 .010716	 .018897	 .021175	 .049625	 .040562	 .013763	 .017523	 .016494	 .016405	 68.5926	 -59.381	 -14.939	 -101.71	 .117609	 -50.041	 -235.53	 6.30162	 39.8285	 57.1804	 -59.988	 -11.464	 -28.525	 13.1710	 4212.00	214	334	319	303	301	332	333	140	335	126	524	"Wollastonite"	"Jadeite"	"Corundum"	"CaNb2O6"	"Cassiterite"	"Scheelite"	"Manganotantalite"	"Rutile"	"Mn"	"Magnetite"	"Zircon"
"T1"	2	 40.0000	 20.0000	 40.0000	 .000000	469	 .014381	 .000000	 .000000	 .000000	 78.6074	 .000000	 .000000	 .221325	 .000000	 .038829	 .008275	 21.3716	 100.262	 .030766	 .000000	 .000000	 .000000	 99.8007	 .000000	 .000000	 .369183	 .000000	 .049954	 .011178	  .00000	 100.262	 .025551	 .000000	 .000000	 .000000	 33.0496	 .000000	 .000000	 .230574	 .000000	 .034696	 .004527	 66.6551	 .076627	 .000000	 .000000	 .000000	 99.1143	 .000000	 .000000	 .691483	 .000000	 .104051	 .013577	 .000000	 100.000	 2.00000	O	 .000767	 .000000	 .000000	 .000000	 .991659	 .000000	 .000000	 .006918	 .000000	 .001041	 .000136	 2.00000	 .011985	 .014526	 .005666	 .013200	 .016663	 .039333	 .033202	 .008242	 .013562	 .012813	 .012135	 .025640	 .019581	 .010706	 .018884	 .021155	 .049602	 .040541	 .013749	 .017512	 .016484	 .016391	 58.3567	 -30.251	 -19.813	 -23.586	 .117836	 -53.316	 -25.656	 2.93659	 -41.057	 24.1396	 104.235	 -11.464	 -28.515	 13.1710	 4222.00	214	334	319	303	301	332	333	140	335	126	524	"Wollastonite"	"Jadeite"	"Corundum"	"CaNb2O6"	"Cassiterite"	"Scheelite"	"Manganotantalite"	"Rutile"	"Mn"	"Magnetite"	"Zircon"
"T1"	2	 40.0000	 20.0000	 40.0000	 .000000	470	 .000000	 .000000	 .000000	 .000000	 78.5341	 .000000	 .000000	 .175728	 .000000	 .037061	 .002269	 21.3024	 100.052	 .000000	 .000000	 .000000	 .000000	 99.7077	 .000000	 .000000	 .293124	 .000000	 .047678	 .003065	 -.00001	 100.052	 .000000	 .000000	 .000000	 .000000	 33.1263	 .000000	 .000000	 .183668	 .000000	 .033223	 .001245	 66.6556	 .000000	 .000000	 .000000	 .000000	 99.3458	 .000000	 .000000	 .550821	 .000000	 .099637	 .003735	 .000000	 100.000	 2.00000	O	 .000000	 .000000	 .000000	 .000000	 .993953	 .000000	 .000000	 .005511	 .000000	 .000997	 .000037	 2.00000	 .011998	 .014534	 .005669	 .013204	 .016670	 .039340	 .033209	 .008246	 .013566	 .012817	 .012138	 .025668	 .019591	 .010711	 .018889	 .021164	 .049611	 .040550	 .013755	 .017517	 .016489	 .016397	 -341.63	 -17.199	 -17.341	 -101.92	 .117888	 -75.362	 -2625.5	 3.62050	 -52.166	 25.2584	 378.426	 -11.464	 -28.505	 13.1710	 4232.00	214	334	319	303	301	332	333	140	335	126	524	"Wollastonite"	"Jadeite"	"Corundum"	"CaNb2O6"	"Cassiterite"	"Scheelite"	"Manganotantalite"	"Rutile"	"Mn"	"Magnetite"	"Zircon"
"T1"	2	 40.0000	 20.0000	 40.0000	 .000000	471	 .003729	 .000000	 .000000	 .000000	 78.4629	 .000000	 .000000	 .244249	 .002332	 .035970	 .009003	 21.3359	 100.094	 .007978	 .000000	 .000000	 .000000	 99.6173	 .000000	 .000000	 .407421	 .003012	 .046275	 .012161	 -.00001	 100.094	 .006637	 .000000	 .000000	 .000000	 33.0440	 .000000	 .000000	 .254882	 .002122	 .032194	 .004933	 66.6552	 .019904	 .000000	 .000000	 .000000	 99.0980	 .000000	 .000000	 .764383	 .006364	 .096549	 .014795	 .000000	 100.000	 2.00000	O	 .000199	 .000000	 .000000	 .000000	 .991490	 .000000	 .000000	 .007648	 .000064	 .000966	 .000148	 2.00000	 .011981	 .014522	 .005664	 .013196	 .016658	 .039322	 .033193	 .008240	 .013558	 .012810	 .012131	 .025631	 .019575	 .010703	 .018878	 .021149	 .049589	 .040530	 .013745	 .017507	 .016480	 .016386	 224.132	 -77.479	 -22.437	 -53.323	 .117914	 -39.582	 -1816.4	 2.68843	 411.819	 25.9863	 95.8347	 -11.464	 -28.495	 13.1710	 4241.99	214	334	319	303	301	332	333	140	335	126	524	"Wollastonite"	"Jadeite"	"Corundum"	"CaNb2O6"	"Cassiterite"	"Scheelite"	"Manganotantalite"	"Rutile"	"Mn"	"Magnetite"	"Zircon"
"T1"	2	 40.0000	 20.0000	 40.0000	 .000000	472	 .010601	 .000000	 .000000	 .003614	 78.8233	 .000000	 .000000	 .363795	 .000000	 .084513	 .000000	 21.5324	 100.818	 .022680	 .000000	 .000000	 .005170	 100.075	 .000000	 .000000	 .606831	 .000000	 .108726	 .000000	  .00000	 100.818	 .018692	 .000000	 .000000	 .001926	 32.8863	 .000000	 .000000	 .376094	 .000000	 .074937	 .000000	 66.6420	 .056035	 .000000	 .000000	 .002887	 98.5889	 .000000	 .000000	 1.12748	 .000000	 .224652	 .000000	 .000000	 100.000	 2.00000	O	 .000561	 .000000	 .000000	 .000058	 .986955	 .000000	 .000000	 .011287	 .000000	 .002249	 .000000	 2.00000	 .011957	 .014511	 .005660	 .013190	 .016644	 .039314	 .033184	 .008232	 .013551	 .012804	 .012123	 .025579	 .019560	 .010695	 .018869	 .021131	 .049578	 .040519	 .013732	 .017498	 .016472	 .016376	 78.8640	 -41.328	 -21.907	 258.585	 .117654	 -31.335	 -70.944	 1.89960	 -188.06	 11.5179	 -200.54	 -11.464	 -28.485	 13.1710	 4251.99	214	334	319	303	301	332	333	140	335	126	524	"Wollastonite"	"Jadeite"	"Corundum"	"CaNb2O6"	"Cassiterite"	"Scheelite"	"Manganotantalite"	"Rutile"	"Mn"	"Magnetite"	"Zircon"
"T1"	2	 40.0000	 20.0000	 40.0000	 .000000	473	 .008703	 .010017	 .000000	 .018064	 79.0036	 .000000	 .000000	 .200549	 .000000	 .034550	 .000000	 21.4652	 100.741	 .018619	 .013502	 .000000	 .025842	 100.304	 .000000	 .000000	 .334528	 .000000	 .044448	 .000000	 .000002	 100.741	 .015394	 .021645	 .000000	 .009659	 33.0674	 .000000	 .000000	 .207995	 .000000	 .030733	 .000000	 66.6472	 .046176	 .032464	 .000000	 .014487	 99.1908	 .000000	 .000000	 .623913	 .000000	 .092189	 .000000	 .000000	 100.000	 2.00000	O	 .000462	 .000650	 .000000	 .000290	 .992311	 .000000	 .000000	 .006242	 .000000	 .000922	 .000000	 2.00000	 .011988	 .014526	 .005666	 .013200	 .016663	 .039331	 .033200	 .008243	 .013562	 .012813	 .012134	 .025647	 .019580	 .010706	 .018883	 .021156	 .049599	 .040540	 .013750	 .017511	 .016484	 .016391	 96.2560	 103.528	 -24.900	 52.3495	 .117523	 -51.336	 -64.900	 3.20922	 -55.510	 27.0265	 -72.186	 -11.464	 -28.475	 13.1710	 4261.99	214	334	319	303	301	332	333	140	335	126	524	"Wollastonite"	"Jadeite"	"Corundum"	"CaNb2O6"	"Cassiterite"	"Scheelite"	"Manganotantalite"	"Rutile"	"Mn"	"Magnetite"	"Zircon"
"T1"	2	 40.0000	 20.0000	 40.0000	 .000000	474	 .008153	 .000000	 .000000	 .000000	 78.8553	 .000000	 .000000	 .319417	 .003836	 .091004	 .000000	 21.5101	 100.788	 .017443	 .000000	 .000000	 .000000	 100.116	 .000000	 .000000	 .532806	 .004953	 .117077	 .000000	 .000004	 100.788	 .014390	 .000000	 .000000	 .000000	 32.9323	 .000000	 .000000	 .330542	 .003461	 .080773	 .000000	 66.6386	 .043132	 .000000	 .000000	 .000000	 98.7136	 .000000	 .000000	 .990791	 .010374	 .242116	 .000000	 .000000	 100.000	 2.00000	O	 .000432	 .000000	 .000000	 .000000	 .988384	 .000000	 .000000	 .009920	 .000104	 .002424	 .000000	 2.00000	 .011963	 .014513	 .005661	 .013191	 .016646	 .039313	 .033184	 .008234	 .013552	 .012804	 .012125	 .025594	 .019564	 .010697	 .018870	 .021134	 .049577	 .040520	 .013734	 .017499	 .016473	 .016378	 102.512	 -24.334	 -17.584	 -323.28	 .117615	 -47.983	 -4101.7	 2.12380	 250.684	 10.7524	 -74.839	 -11.464	 -28.465	 13.1710	 4271.99	214	334	319	303	301	332	333	140	335	126	524	"Wollastonite"	"Jadeite"	"Corundum"	"CaNb2O6"	"Cassiterite"	"Scheelite"	"Manganotantalite"	"Rutile"	"Mn"	"Magnetite"	"Zircon"
"T1"	2	 40.0000	 20.0000	 40.0000	 .000000	475	 .007086	 .000000	 .000000	 .000000	 78.3220	 .000000	 .000000	 .624704	 .000000	 .097649	 .028869	 21.5799	 100.660	 .015159	 .000000	 .000000	 .000000	 99.4384	 .000000	 .000000	 1.04204	 .000000	 .125626	 .038996	 -.00001	 100.660	 .012465	 .000000	 .000000	 .000000	 32.6033	 .000000	 .000000	 .644362	 .000000	 .086390	 .015636	 66.6379	 .037364	 .000000	 .000000	 .000000	 97.7254	 .000000	 .000000	 1.93142	 .000000	 .258945	 .046868	 .000000	 100.000	 2.00000	O	 .000374	 .000000	 .000000	 .000000	 .978521	 .000000	 .000000	 .019339	 .000000	 .002593	 .000469	 2.00000	 .011907	 .014482	 .005651	 .013172	 .016613	 .039282	 .033154	 .008216	 .013534	 .012789	 .012104	 .025473	 .019522	 .010677	 .018843	 .021092	 .049538	 .040483	 .013705	 .017476	 .016453	 .016350	 117.350	 -22.471	 -19.586	 -104.03	 .118023	 -50.841	 -293.06	 1.21766	 -176.30	 10.0643	 30.2989	 -11.464	 -28.455	 13.1710	 4282.00	214	334	319	303	301	332	333	140	335	126	524	"Wollastonite"	"Jadeite"	"Corundum"	"CaNb2O6"	"Cassiterite"	"Scheelite"	"Manganotantalite"	"Rutile"	"Mn"	"Magnetite"	"Zircon"
"T1"	2	 40.0000	 20.0000	 40.0000	 .000000	476	 .015385	 .000000	 .000000	 .032403	 78.1969	 .000000	 .000000	 .486516	 .000000	 .067257	 .000719	 21.4587	 100.258	 .032914	 .000000	 .000000	 .046354	 99.2795	 .000000	 .000000	 .811537	 .000000	 .086526	 .000972	 .000002	 100.258	 .027222	 .000000	 .000000	 .017332	 32.7409	 .000000	 .000000	 .504750	 .000000	 .059849	 .000392	 66.6496	 .081646	 .000000	 .000000	 .025992	 98.1978	 .000000	 .000000	 1.51387	 .000000	 .179500	 .001176	 .000000	 100.000	 2.00000	O	 .000817	 .000000	 .000000	 .000520	 .982477	 .000000	 .000000	 .015146	 .000000	 .001796	 .000012	 2.00000	 .011930	 .014494	 .005655	 .013180	 .016629	 .039295	 .033166	 .008224	 .013542	 .012796	 .012113	 .025522	 .019538	 .010685	 .018855	 .021112	 .049554	 .040498	 .013718	 .017486	 .016462	 .016362	 54.3165	 -140.51	 -20.348	 29.4603	 .118124	 -71.069	 -25.313	 1.48940	 -209.39	 14.2613	 1189.49	 -11.474	 -28.445	 13.1710	 4296.50	214	334	319	303	301	332	333	140	335	126	524	"Wollastonite"	"Jadeite"	"Corundum"	"CaNb2O6"	"Cassiterite"	"Scheelite"	"Manganotantalite"	"Rutile"	"Mn"	"Magnetite"	"Zircon"
