Repository: orthospar/MinorElements-Cassiterite

# MinorElements-Cassiterite
EPMA data and R code for generation of figures in "Systematic trends in the substitution mechanisms of minor elements in cassiterite", submitted for publication in the Australian Journal of Earth Sciences.

# Data Availability
The final cleaned and organised dataset is available above (cassiterite_EPMA.csv) and as a supplementary file hosted by AJES.

File: Data/170609/170609_recalc.dat (part 13 of 41)
LOVOLT"	" CURRENT"	"BEAMSIZE"	"    LINE"	"  Si WT%"	"  Na WT%"	"  Al WT%"	"  Nb WT%"	"  Sn WT%"	"   W WT%"	"  Ta WT%"	"  Ti WT%"	"  Mn WT%"	"  Fe WT%"	"  Zr WT%"	"   O WT%"	"   TOTAL"	"    SiO2"	"    Na2O"	"   Al2O3"	"   Nb2O5"	"    SnO2"	"     WO3"	"   Ta2O5"	"    TiO2"	"     MnO"	"     FeO"	"    ZrO2"	"       O"	"   TOTAL"	"  Si AT%"	"  Na AT%"	"  Al AT%"	"  Nb AT%"	"  Sn AT%"	"   W AT%"	"  Ta AT%"	"  Ti AT%"	"  Mn AT%"	"  Fe AT%"	"  Zr AT%"	"   O AT%"	"Si OXMOL%"	"Na OXMOL%"	"Al OXMOL%"	"Nb OXMOL%"	"Sn OXMOL%"	"W OXMOL%"	"Ta OXMOL%"	"Ti OXMOL%"	"Mn OXMOL%"	"Fe OXMOL%"	"Zr OXMOL%"	"O OXMOL%"	"   TOTAL"	" FORMULA"	"   BASIS"	"Si FORMULA"	"Na FORMULA"	"Al FORMULA"	"Nb FORMULA"	"Sn FORMULA"	"W FORMULA"	"Ta FORMULA"	"Ti FORMULA"	"Mn FORMULA"	"Fe FORMULA"	"Zr FORMULA"	"O FORMULA"	"Si CDL99"	"Na CDL99"	"Al CDL99"	"Nb CDL99"	"Sn CDL99"	" W CDL99"	"Ta CDL99"	"Ti CDL99"	"Mn CDL99"	"Fe CDL99"	"Zr CDL99"	"SiO2 CDL99"	"Na2O CDL99"	"Al2O3 CDL99"	"Nb2O5 CDL99"	"SnO2 CDL99"	"WO3 CDL99"	"Ta2O5 CDL99"	"TiO2 CDL99"	"MnO CDL99"	"FeO CDL99"	"ZrO2 CDL99"	"Si %ERR "	"Na %ERR "	"Al %ERR "	"Nb %ERR "	"Sn %ERR "	" W %ERR "	"Ta %ERR "	"Ti %ERR "	"Mn %ERR "	"Fe %ERR "	"Zr %ERR "	"   X-POS"	"   Y-POS"	"   Z-POS"	" RELDIST"	"Si STD_NUM"	"Na STD_NUM"	"Al STD_NUM"	"Nb STD_NUM"	"Sn STD_NUM"	"W STD_NUM"	"Ta STD_NUM"	"Ti STD_NUM"	"Mn STD_NUM"	"Fe STD_NUM"	"Zr STD_NUM"	"Si STD_NAM"	"Na STD_NAM"	"Al STD_NAM"	"Nb STD_NAM"	"Sn STD_NAM"	"W STD_NAM"	"Ta STD_NAM"	"Ti STD_NAM"	"Mn STD_NAM"	"Fe STD_NAM"	"Zr STD_NAM"
"T1"	2	 40.0000	 20.0000	 40.0000	 .000000	477	 .004321	 .000000	 .000000	 .000000	 79.2550	 .000000	 .000000	 .185948	 .000000	 .031992	 .000000	 21.5062	 100.984	 .009244	 .000000	 .000000	 .000000	 100.623	 .000000	 .000000	 .310172	 .000000	 .041158	 .000000	 .000004	 100.984	 .007630	 .000000	 .000000	 .000000	 33.1143	 .000000	 .000000	 .192512	 .000000	 .028409	 .000000	 66.6572	 .022883	 .000000	 .000000	 .000000	 99.3145	 .000000	 .000000	 .577372	 .000000	 .085201	 .000000	 .000000	 100.000	 2.00000	O	 .000229	 .000000	 .000000	 .000000	 .993569	 .000000	 .000000	 .005776	 .000000	 .000852	 .000000	 2.00000	 .011992	 .014527	 .005666	 .013199	 .016662	 .039325	 .033196	 .008243	 .013561	 .012812	 .012133	 .025656	 .019582	 .010706	 .018881	 .021155	 .049592	 .040534	 .013750	 .017510	 .016482	 .016390	 193.635	 -51.156	 -16.496	 -155.41	 .117298	 -46.132	 -40.441	 3.43702	 -399.95	 29.1177	 -438.98	 -11.464	 -28.435	 13.1710	 4311.00	214	334	319	303	301	332	333	140	335	126	524	"Wollastonite"	"Jadeite"	"Corundum"	"CaNb2O6"	"Cassiterite"	"Scheelite"	"Manganotantalite"	"Rutile"	"Mn"	"Magnetite"	"Zircon"
"T1"	2	 40.0000	 20.0000	 40.0000	 .000000	478	 .013700	 .000000	 .000000	 .000000	 78.9917	 .000000	 .000000	 .310864	 .000000	 .054190	 .024419	 21.5443	 100.939	 .029308	 .000000	 .000000	 .000000	 100.289	 .000000	 .000000	 .518540	 .000000	 .069716	 .032985	  .00000	 100.939	 .024144	 .000000	 .000000	 .000000	 32.9427	 .000000	 .000000	 .321238	 .000000	 .048030	 .013250	 66.6507	 .072397	 .000000	 .000000	 .000000	 98.7806	 .000000	 .000000	 .963252	 .000000	 .144021	 .039732	 .000000	 100.000	 2.00000	O	 .000724	 .000000	 .000000	 .000000	 .988518	 .000000	 .000000	 .009639	 .000000	 .001441	 .000398	 2.00000	 .011964	 .014511	 .005661	 .013190	 .016647	 .039310	 .033181	 .008234	 .013551	 .012804	 .012124	 .025594	 .019561	 .010696	 .018868	 .021135	 .049573	 .040516	 .013735	 .017498	 .016472	 .016377	 61.1302	 -23.549	 -18.139	 -44.424	 .117503	 -39.959	 -53.219	 2.17424	 -54.005	 17.5150	 35.7506	 -11.464	 -28.425	 13.1710	 4321.00	214	334	319	303	301	332	333	140	335	126	524	"Wollastonite"	"Jadeite"	"Corundum"	"CaNb2O6"	"Cassiterite"	"Scheelite"	"Manganotantalite"	"Rutile"	"Mn"	"Magnetite"	"Zircon"
"T1"	2	 40.0000	 20.0000	 40.0000	 .000000	479	 .007982	 .000000	 .000000	 .000000	 78.8667	 .000000	 .000000	 .126393	 .004656	 .000000	 .018470	 21.3646	 100.389	 .017076	 .000000	 .000000	 .000000	 100.130	 .000000	 .000000	 .210831	 .006011	 .000000	 .024949	 -.00001	 100.389	 .014188	 .000000	 .000000	 .000000	 33.1745	 .000000	 .000000	 .131738	 .004231	 .000000	 .010109	 66.6653	 .042563	 .000000	 .000000	 .000000	 99.5192	 .000000	 .000000	 .395198	 .012692	 .000000	 .030325	 .000000	 100.000	 2.00000	O	 .000426	 .000000	 .000000	 .000000	 .995256	 .000000	 .000000	 .003952	 .000127	 .000000	 .000303	 2.00000	 .012002	 .014531	 .005668	 .013202	 .016670	 .039330	 .033201	 .008246	 .013564	 .012815	 .012137	 .025676	 .019588	 .010709	 .018886	 .021164	 .049598	 .040540	 .013755	 .017515	 .016486	 .016395	 105.056	 -412.21	 -17.439	 -35.940	 .117596	 -67.068	 -23.064	 4.91126	 206.917	 -226.33	 47.0949	 -11.478	 -28.415	 13.1710	 4338.28	214	334	319	303	301	332	333	140	335	126	524	"Wollastonite"	"Jadeite"	"Corundum"	"CaNb2O6"	"Cassiterite"	"Scheelite"	"Manganotantalite"	"Rutile"	"Mn"	"Magnetite"	"Zircon"
"T1"	2	 40.0000	 20.0000	 40.0000	 .000000	480	 .000000	 .000000	 .000000	 .000000	 78.9459	 .000000	 .000000	 .131488	 .000000	 .000000	 .024779	 21.3811	 100.483	 .000000	 .000000	 .000000	 .000000	 100.231	 .000000	 .000000	 .219329	 .000000	 .000000	 .033471	 .000004	 100.483	 .000000	 .000000	 .000000	 .000000	 33.1828	 .000000	 .000000	 .136945	 .000000	 .000000	 .013552	 66.6667	 .000000	 .000000	 .000000	 .000000	 99.5485	 .000000	 .000000	 .410836	 .000000	 .000000	 .040655	 .000000	 100.000	 2.00000	O	 .000000	 .000000	 .000000	 .000000	 .995485	 .000000	 .000000	 .004108	 .000000	 .000000	 .000407	 2.00000	 .012001	 .014530	 .005667	 .013200	 .016668	 .039325	 .033197	 .008246	 .013563	 .012813	 .012135	 .025675	 .019586	 .010708	 .018883	 .021162	 .049592	 .040535	 .013754	 .017513	 .016484	 .016393	 -322.89	 -13.342	 -18.672	 -32.958	 .117521	 -43.899	 -23.275	 4.73283	 -30.468	 -97.012	 35.2749	 -11.482	 -28.405	 13.1710	 4348.87	214	334	319	303	301	332	333	140	335	126	524	"Wollastonite"	"Jadeite"	"Corundum"	"CaNb2O6"	"Cassiterite"	"Scheelite"	"Manganotantalite"	"Rutile"	"Mn"	"Magnetite"	"Zircon"
"T1"	2	 40.0000	 20.0000	 40.0000	 .000000	481	 .016018	 .000000	 .000000	 .000000	 78.0557	 .000000	 .000000	 .614114	 .010043	 .077474	 .004069	 21.4997	 100.277	 .034269	 .000000	 .000000	 .000000	 99.1003	 .000000	 .000000	 1.02438	 .012968	 .099671	 .005496	  .00000	 100.277	 .028285	 .000000	 .000000	 .000000	 32.6151	 .000000	 .000000	 .635831	 .009066	 .068800	 .002212	 66.6407	 .084788	 .000000	 .000000	 .000000	 97.7692	 .000000	 .000000	 1.90601	 .027178	 .206239	 .006631	 .000000	 100.000	 2.00000	O	 .000849	 .000000	 .000000	 .000000	 .978834	 .000000	 .000000	 .019082	 .000272	 .002065	 .000066	 2.00000	 .011904	 .014479	 .005649	 .013169	 .016609	 .039273	 .033146	 .008214	 .013532	 .012786	 .012102	 .025468	 .019518	 .010674	 .018839	 .021087	 .049526	 .040473	 .013702	 .017473	 .016450	 .016347	 52.0694	 -38.414	 -26.878	 -63.373	 .118193	 -51.047	 -32.386	 1.23396	 96.2485	 12.4773	 210.729	 -11.481	 -28.395	 13.1710	 4358.87	214	334	319	303	301	332	333	140	335	126	524	"Wollastonite"	"Jadeite"	"Corundum"	"CaNb2O6"	"Cassiterite"	"Scheelite"	"Manganotantalite"	"Rutile"	"Mn"	"Magnetite"	"Zircon"
"T1"	2	 40.0000	 20.0000	 40.0000	 .000000	482	 .018156	 .000000	 .000000	 .000000	 78.5970	 .000000	 .000000	 .516990	 .000000	 .086319	 .020614	 21.5885	 100.828	 .038842	 .000000	 .000000	 .000000	 99.7875	 .000000	 .000000	 .862370	 .000000	 .111049	 .027846	 -.00001	 100.828	 .031928	 .000000	 .000000	 .000000	 32.7063	 .000000	 .000000	 .533073	 .000000	 .076339	 .011161	 66.6412	 .095710	 .000000	 .000000	 .000000	 98.0440	 .000000	 .000000	 1.59800	 .000000	 .228843	 .033459	 .000000	 100.000	 2.00000	O	 .000958	 .000000	 .000000	 .000000	 .981563	 .000000	 .000000	 .015998	 .000000	 .002291	 .000335	 2.00000	 .011921	 .014488	 .005652	 .013175	 .016620	 .039282	 .033155	 .008220	 .013537	 .012791	 .012108	 .025504	 .019529	 .010680	 .018847	 .021101	 .049538	 .040485	 .013711	 .017479	 .016456	 .016355	 46.0358	 -37.736	 -20.925	 -154.34	 .117785	 -36.423	 -55.756	 1.41688	 -103.95	 11.2832	 42.1685	 -11.476	 -28.385	 13.1710	 4370.14	214	334	319	303	301	332	333	140	335	126	524	"Wollastonite"	"Jadeite"	"Corundum"	"CaNb2O6"	"Cassiterite"	"Scheelite"	"Manganotantalite"	"Rutile"	"Mn"	"Magnetite"	"Zircon"
"T1"	2	 40.0000	 20.0000	 40.0000	 .000000	483	 .012640	 .000460	 .000000	 .000000	 78.6335	 .000000	 .000000	 .271576	 .000000	 .071897	 .005631	 21.4189	 100.415	 .027042	 .000620	 .000000	 .000000	 99.8338	 .000000	 .000000	 .453005	 .000000	 .092496	 .007607	 .000002	 100.415	 .022406	 .000996	 .000000	 .000000	 32.9824	 .000000	 .000000	 .282257	 .000000	 .064092	 .003073	 66.6448	 .067174	 .001492	 .000000	 .000000	 98.8837	 .000000	 .000000	 .846229	 .000000	 .192152	 .009214	 .000000	 100.000	 2.00000	O	 .000672	 .000030	 .000000	 .000000	 .989796	 .000000	 .000000	 .008470	 .000000	 .001923	 .000092	 2.00000	 .011970	 .014515	 .005662	 .013192	 .016650	 .039313	 .033184	 .008236	 .013553	 .012805	 .012126	 .025607	 .019566	 .010698	 .018872	 .021139	 .049576	 .040520	 .013737	 .017500	 .016474	 .016380	 66.2650	 2232.35	 -22.750	 -668.15	 .117771	 -290.88	 -24.363	 2.44675	 -67.966	 13.4004	 152.743	 -11.464	 -28.375	 13.1710	 4386.00	214	334	319	303	301	332	333	140	335	126	524	"Wollastonite"	"Jadeite"	"Corundum"	"CaNb2O6"	"Cassiterite"	"Scheelite"	"Manganotantalite"	"Rutile"	"Mn"	"Magnetite"	"Zircon"
"T1"	2	 40.0000	 20.0000	 40.0000	 .000000	484	 .004334	 .000000	 .000000	 .000000	 78.6523	 .000000	 .000000	 .263114	 .000000	 .066719	 .000000	 21.4053	 100.392	 .009272	 .000000	 .000000	 .000000	 99.8578	 .000000	 .000000	 .438889	 .000000	 .085834	 .000000	  .00000	 100.392	 .007687	 .000000	 .000000	 .000000	 33.0123	 .000000	 .000000	 .273644	 .000000	 .059516	 .000000	 66.6468	 .023048	 .000000	 .000000	 .000000	 98.9781	 .000000	 .000000	 .820444	 .000000	 .178441	 .000000	 .000000	 100.000	 2.00000	O	 .000231	 .000000	 .000000	 .000000	 .990665	 .000000	 .000000	 .008212	 .000000	 .001786	 .000000	 2.00000	 .011973	 .014516	 .005662	 .013191	 .016650	 .039310	 .033182	 .008236	 .013553	 .012805	 .012126	 .025614	 .019568	 .010699	 .018871	 .021139	 .049573	 .040517	 .013738	 .017500	 .016473	 .016380	 192.766	 -28.135	 -17.506	 -55.639	 .117739	 -72.446	 -31.926	 2.51594	 -138.12	 14.3779	 -130.78	 -11.464	 -28.365	 13.1710	 4396.01	214	334	319	303	301	332	333	140	335	126	524	"Wollastonite"	"Jadeite"	"Corundum"	"CaNb2O6"	"Cassiterite"	"Scheelite"	"Manganotantalite"	"Rutile"	"Mn"	"Magnetite"	"Zircon"
"T1"	2	 40.0000	 20.0000	 40.0000	 .000000	485	 .012855	 .012566	 .000000	 .000000	 78.9279	 .000000	 .000000	 .175024	 .000000	 .058307	 .000000	 21.4324	 100.619	 .027501	 .016939	 .000000	 .000000	 100.208	 .000000	 .000000	 .291951	 .000000	 .075011	 .000000	  .00000	 100.619	 .022768	 .027191	 .000000	 .000000	 33.0806	 .000000	 .000000	 .181769	 .000000	 .051937	 .000000	 66.6358	 .068269	 .040765	 .000000	 .000000	 99.1902	 .000000	 .000000	 .545023	 .000000	 .155729	 .000000	 .000000	 100.000	 2.00000	O	 .000683	 .000816	 .000000	 .000000	 .992878	 .000000	 .000000	 .005456	 .000000	 .001559	 .000000	 2.00000	 .011985	 .014522	 .005665	 .013196	 .016658	 .039317	 .033189	 .008240	 .013557	 .012808	 .012131	 .025641	 .019575	 .010703	 .018878	 .021149	 .049582	 .040526	 .013745	 .017505	 .016478	 .016386	 65.2492	 82.7148	 -20.939	 -35.314	 .117534	 -54.593	 -49.401	 3.63116	 -92.950	 16.3403	 -55.148	 -11.464	 -28.355	 13.1710	 4406.01	214	334	319	303	301	332	333	140	335	126	524	"Wollastonite"	"Jadeite"	"Corundum"	"CaNb2O6"	"Cassiterite"	"Scheelite"	"Manganotantalite"	"Rutile"	"Mn"	"Magnetite"	"Zircon"
"T1"	2	 40.0000	 20.0000	 40.0000	 .000000	486	 .015861	 .000000	 .000000	 .000000	 79.0048	 .000000	 .006286	 .122935	 .000000	 .038576	 .000000	 21.4131	 100.602	 .033932	 .000000	 .000000	 .000000	 100.305	 .000000	 .007676	 .205063	 .000000	 .049628	 .000000	 -.00001	 100.602	 .028126	 .000000	 .000000	 .000000	 33.1524	 .000000	 .001730	 .127825	 .000000	 .034403	 .000000	 66.6555	 .084353	 .000000	 .000000	 .000000	 99.4265	 .000000	 .002595	 .383357	 .000000	 .103177	 .000000	 .000000	 100.000	 2.00000	O	 .000844	 .000000	 .000000	 .000000	 .994740	 .000000	 .000052	 .003835	 .000000	 .001032	 .000000	 2.00000	 .011997	 .014527	 .005666	 .013199	 .016664	 .039319	 .033192	 .008243	 .013560	 .012810	 .012134	 .025665	 .019582	 .010706	 .018882	 .021156	 .049585	 .040529	 .013750	 .017509	 .016480	 .016391	 52.9878	 -48.529	 -15.615	 -99.023	 .117462	 -29.136	 371.949	 5.03856	 -91.128	 24.2858	 -171.84	 -11.464	 -28.345	 13.1710	 4416.01	214	334	319	303	301	332	333	140	335	126	524	"Wollastonite"	"Jadeite"	"Corundum"	"CaNb2O6"	"Cassiterite"	"Scheelite"	"Manganotantalite"	"Rutile"	"Mn"	"Magnetite"	"Zircon"
"T1"	2	 40.0000	 20.0000	 40.0000	 .000000	487	 .012650	 .000000	 .000000	 .000000	 78.8729	 .000000	 .000000	 .145104	 .009985	 .035071	 .004649	 21.3909	 100.471	 .027063	 .000000	 .000000	 .000000	 100.138	 .000000	 .000000	 .242041	 .012892	 .045118	 .006280	  .00000	 100.471	 .022455	 .000000	 .000000	 .000000	 33.1304	 .000000	 .000000	 .151027	 .009061	 .031308	 .002541	 66.6532	 .067337	 .000000	 .000000	 .000000	 99.3511	 .000000	 .000000	 .452899	 .027171	 .093886	 .007620	 .000000	 100.000	 2.00000	O	 .000674	 .000000	 .000000	 .000000	 .994113	 .000000	 .000000	 .004532	 .000272	 .000939	 .000076	 2.00000	 .011990	 .014523	 .005664	 .013195	 .016659	 .039312	 .033185	 .008241	 .013556	 .012807	 .012130	 .025652	 .019577	 .010703	 .018876	 .021150	 .049575	 .040521	 .013746	 .017504	 .016477	 .016386	 66.3289	 -39.072	 -19.611	 -30.451	 .117546	 -70.775	 -52.427	 4.31578	 96.9803	 26.6257	 184.924	 -11.464	 -28.335	 13.1710	 4426.01	214	334	319	303	301	332	333	140	335	126	524	"Wollastonite"	"Jadeite"	"Corundum"	"CaNb2O6"	"Cassiterite"	"Scheelite"	"Manganotantalite"	"Rutile"	"Mn"	"Magnetite"	"Zircon"
"T1"	2	 40.0000	 20.0000	 40.0000	 .000000	488	 .008924	 .000000	 .000000	 .000000	 78.8084	 .000000	 .000000	 .164945	 .000000	 .047626	 .000000	 21.3815	 100.412	 .019092	 .000000	 .000000	 .000000	 100.056	 .000000	 .000000	 .275138	 .000000	 .061270	 .000000	 .000004	 100.412	 .015848	 .000000	 .000000	 .000000	 33.1174	 .000000	 .000000	 .171752	 .000000	 .042534	 .000000	 66.6525	 .047525	 .000000	 .000000	 .000000	 99.3099	 .000000	 .000000	 .515036	 .000000	 .127549	 .000000	 .000000	 100.000	 2.00000	O	 .000476	 .000000	 .000000	 .000000	 .993733	 .000000	 .000000	 .005154	 .000000	 .001276	 .000000	 2.00000	 .011986	 .014520	 .005663	 .013193	 .016655	 .039305	 .033179	 .008239	 .013554	 .012805	 .012128	 .025643	 .019573	 .010701	 .018873	 .021145	 .049567	 .040514	 .013743	 .017501	 .016474	 .016382	 93.8672	 -41.068	 -15.846	 -78.671	 .117578	 -53.276	 -32.387	 3.83341	 -89.788	 19.8185	 -69.662	 -11.464	 -28.325	 13.1710	 4436.00	214	334	319	303	301	332	333	140	335	126	524	"Wollastonite"	"Jadeite"	"Corundum"	"CaNb2O6"	"Cassiterite"	"Scheelite"	"Manganotantalite"	"Rutile"	"Mn"	"Magnetite"	"Zircon"
"T1"	2	 40.0000	 20.0000	 40.0000	 .000000	489	 .000000	 .000000	 .000000	 .000000	 78.9238	 .000000	 .000000	 .171329	 .000000	 .013519	 .000000	 21.3970	 100.506	 .000000	 .000000	 .000000	 .000000	 100.202	 .000000	 .000000	 .285786	 .000000	 .017392	 .000000	  .00000	 100.506	 .000000	 .000000	 .000000	 .000000	 33.1470	 .000000	 .000000	 .178297	 .000000	 .012067	 .000000	 66.6626	 .000000	 .000000	 .000000	 .000000	 99.4290	 .000000	 .000000	 .534827	 .000000	 .036197	 .000000	 .000000	 100.000	 2.00000	O	 .000000	 .000000	 .000000	 .000000	 .994470	 .000000	 .000000	 .005349	 .000000	 .000362	 .000000	 2.00000	 .011991	 .014522	 .005664	 .013193	 .016657	 .039307	 .033181	 .008240	 .013556	 .012807	 .012129	 .025653	 .019576	 .010702	 .018874	 .021148	 .049570	 .040516	 .013745	 .017504	 .016476	 .016384	 -346.50	 -38.879	 -15.275	 -80.008	 .117488	 -47.760	 -40.774	 3.70278	 -59.253	 67.7445	 -38.347	 -11.464	 -28.315	 13.1710	 4446.00	214	334	319	303	301	332	333	140	335	126	524	"Wollastonite"	"Jadeite"	"Corundum"	"CaNb2O6"	"Cassiterite"	"Scheelite"	"Manganotantalite"	"Rutile"	"Mn"	"Magnetite"	"Zircon"
"T1"	2	 40.0000	 20.0000	 40.0000	 .000000	490	 .010853	 .000000	 .000000	 .000000	 79.0555	 .000000	 .000000	 .116213	 .002458	 .010532	 .009546	 21.4112	 100.616	 .023217	 .000000	 .000000	 .000000	 100.370	 .000000	 .000000	 .193851	 .003174	 .013549	 .012895	 -.00001	 100.616	 .019249	 .000000	 .000000	 .000000	 33.1803	 .000000	 .000000	 .120860	 .002229	 .009394	 .005213	 66.6628	 .057740	 .000000	 .000000	 .000000	 99.5292	 .000000	 .000000	 .362537	 .006687	 .028180	 .015638	 .000000	 100.000	 2.00000	O	 .000577	 .000000	 .000000	 .000000	 .995466	 .000000	 .000000	 .003626	 .000067	 .000282	 .000156	 2.00000	 .011997	 .014525	 .005665	 .013196	 .016662	 .039311	 .033185	 .008243	 .013558	 .012808	 .012132	 .025667	 .019579	 .010704	 .018877	 .021154	 .049575	 .040521	 .013749	 .017506	 .016478	 .016387	 77.3098	 -538.57	 -18.434	 -36.022	 .117394	 -94.626	 -44.455	 5.31110	 390.716	 86.7345	 90.4266	 -11.464	 -28.305	 13.1705	 4456.00	214	334	319	303	301	332	333	140	335	126	524	"Wollastonite"	"Jadeite"	"Corundum"	"CaNb2O6"	"Cassiterite"	"Scheelite"	"Manganotantalite"	"Rutile"	"Mn"	"Magnetite"	"Zircon"
"T1"	2	 40.0000	 20.0000	 40.0000	 .000000	491	 .000020	 .000000	 .000000	 .000000	 78.5705	 .000000	 .000000	 .196939	 .000000	 .053834	 .015501	 21.3358	 100.173	 .000043	 .000000	 .000000	 .000000	 99.7539	 .000000	 .000000	 .328506	 .000000	 .069258	 .020939	  .00000	 100.173	 .000036	 .000000	 .000000	 .000000	 33.0872	 .000000	 .000000	 .205500	 .000000	 .048181	 .008494	 66.6506	 .000106	 .000000	 .000000	 .000000	 99.2138	 .000000	 .000000	 .616202	 .000000	 .144473	 .025468	 .000000	 100.000	 2.00000	O	 .000001	 .000000	 .000000	 .000000	 .992855	 .000000	 .000000	 .006166	 .000000	 .001446	 .000255	 2.00000	 .011981	 .014517	 .005662	 .013190	 .016652	 .039302	 .033176	 .008237	 .013552	 .012804	 .012126	 .025632	 .019569	 .010699	 .018869	 .021141	 .049563	 .040510	 .013740	 .017499	 .016472	 .016379	 41848.9	 -21.505	 -16.994	 -69.764	 .117760	 -63.859	 -150.17	 3.26016	 -81.399	 17.6245	 55.9288	 -11.464	 -28.295	 13.1705	 4466.00	214	334	319	303	301	332	333	140	335	126	524	"Wollastonite"	"Jadeite"	"Corundum"	"CaNb2O6"	"Cassiterite"	"Scheelite"	"Manganotantalite"	"Rutile"	"Mn"	"Magnetite"	"Zircon"
"T1"	2	 40.0000	 20.0000	 40.0000	 .000000	492	 .014594	 .000000	 .000000	 .000000	 78.8198	 .000000	 .000000	 .316431	 .000000	 .074190	 .002076	 21.5006	 100.728	 .031221	 .000000	 .000000	 .000000	 100.070	 .000000	 .000000	 .527825	 .000000	 .095446	 .002804	 .000000	 100.728	 .025770	 .000000	 .000000	 .000000	 32.9349	 .000000	 .000000	 .327626	 .000000	 .065885	 .001129	 66.6447	 .077259	 .000000	 .000000	 .000000	 98.7396	 .000000	 .000000	 .982231	 .000000	 .197523	 .003384	 .000000	 100.000	 2.00000	O	 .000773	 .000000	 .000000	 .000000	 .988372	 .000000	 .000000	 .009832	 .000000	 .001977	 .000034	 2.00000	 .011955	 .014504	 .005658	 .013183	 .016636	 .039288	 .033163	 .008229	 .013544	 .012797	 .012117	 .025576	 .019551	 .010690	 .018859	 .021122	 .049546	 .040494	 .013726	 .017488	 .016463	 .016368	 57.3665	 -32.014	 -15.654	 -58.239	 .117570	 -25.898	 -28.640	 2.13988	 -55.418	 13.0025	 412.826	 -11.464	 -28.285	 13.1705	 4476.01	214	334	319	303	301	332	333	140	335	126	524	"Wollastonite"	"Jadeite"	"Corundum"	"CaNb2O6"	"Cassiterite"	"Scheelite"	"Manganotantalite"	"Rutile"	"Mn"	"Magnetite"	"Zircon"
"T1"	2	 40.0000	 20.0000	 40.0000	 .000000	493	 .004820	 .000000	 .000000	 .000000	 78.7276	 .000000	 .000000	 .093650	 .000396	 .009637	 .000000	 21.2967	 100.133	 .010311	 .000000	 .000000	 .000000	 99.9534	 .000000	 .000000	 .156214	 .000512	 .012398	 .000000	  .00000	 100.133	 .008594	 .000000	 .000000	 .000000	 33.2208	 .000000	 .000000	 .097920	 .000361	 .008643	 .000000	 66.6637	 .025781	 .000000	 .000000	 .000000	 99.6535	 .000000	 .000000	 .293733	 .001084	 .025925	 .000000	 .000000	 100.000	 2.00000	O	 .000258	 .000000	 .000000	 .000000	 .996669	 .000000	 .000000	 .002938	 .000011	 .000259	 .000000	 2.00000	 .012001	 .014527	 .005666	 .013196	 .016663	 .039308	 .033183	 .008243	 .013558	 .012808	 .012132	 .025674	 .019582	 .010705	 .018878	 .021155	 .049571	 .040519	 .013750	 .017506	 .016478	 .016388	 173.793	 -32.580	 -18.720	 -54.145	 .117624	 -39.574	 -23.295	 6.51410	 2417.20	 94.7097	 -44.292	 -11.464	 -28.275	 13.1705	 4486.01	214	334	319	303	301	332	333	140	335	126	524	"Wollastonite"	"Jadeite"	"Corundum"	"CaNb2O6"	"Cassiterite"	"Scheelite"	"Manganotantalite"	"Rutile"	"Mn"	"Magnetite"	"Zircon"
"T1"	2	 40.0000	 20.0000	 40.0000	 .000000	494	 .005561	 .000000	 .000000	 .013564	 78.8585	 .000000	 .000000	 .129735	 .009880	 .030324	 .000750	 21.3717	 100.420	 .011898	 .000000	 .000000	 .019405	 100.120	 .000000	 .000000	 .216405	 .012757	 .039012	 .001014	  .00000	 100.420	 .009881	 .000000	 .000000	 .007286	 33.1553	 .000000	 .000000	 .135157	 .008974	 .027096	 .000411	 66.6559	 .029638	 .000000	 .000000	 .010926	 99.4446	 .000000	 .000000	 .405385	 .026917	 .081272	 .001231	 .000000	 100.000	 2.00000	O	 .000296	 .000000	 .000000	 .000219	 .994821	 .000000	 .000000	 .004055	 .000269	 .000813	 .000012	 2.00000	 .011995	 .014525	 .005665	 .013196	 .016661	 .039314	 .033187	 .008242	 .013558	 .012809	 .012132	 .025661	 .019580	 .010704	 .018878	 .021153	 .049578	 .040523	 .013748	 .017506	 .016478	 .016387	 150.554	 -32.693	 -15.111	 69.4562	 .117558	 -62.040	 -46.180	 4.79040	 98.0070	 30.6667	 1142.19	 -11.464	 -28.265	 13.1705	 4496.01	214	334	319	303	301	332	333	140	335	126	524	"Wollastonite"	"Jadeite"	"Corundum"	"CaNb2O6"	"Cassiterite"	"Scheelite"	"Manganotantalite"	"Rutile"	"Mn"	"Magnetite"	"Zircon"
"T1"	2	 40.0000	 20.0000	 40.0000	 .000000	495	 .002592	 .000000	 .000000	 .000000	 79.0530	 .000000	 .000000	 .119317	 .000000	 .014234	 .000000	 21.4002	 100.589	 .005545	 .000000	 .000000	 .000000	 100.367	 .000000	 .000000	 .199028	 .000000	 .018313	 .000000	 .000002	 100.589	 .004599	 .000000	 .000000	 .000000	 33.1961	 .000000	 .000000	 .124151	 .000000	 .012704	 .000000	 66.6624	 .013797	 .000000	 .000000	 .000000	 99.5757	 .000000	 .000000	 .372406	 .000000	 .038106	 .000000	 .000000	 100.000	 2.00000	O	 .000138	 .000000	 .000000	 .000000	 .995947	 .000000	 .000000	 .003725	 .000000	 .000381	 .000000	 2.00000	 .011998	 .014525	 .005665	 .013195	 .016660	 .039308	 .033182	 .008242	 .013557	 .012807	 .012131	 .025669	 .019579	 .010704	 .018876	 .021152	 .049570	 .040518	 .013749	 .017505	 .016477	 .016386	 322.805	 -28.901	 -17.860	 -59.861	 .117377	 -70.640	 -234.21	 5.18088	 -70.150	 64.3856	 -61.776	 -11.464	 -28.255	 13.1705	 4506.01	214	334	319	303	301	332	333	140	335	126	524	"Wollastonite"	"Jadeite"	"Corundum"	"CaNb2O6"	"Cassiterite"	"Scheelite"	"Manganotantalite"	"Rutile"	"Mn"	"Magnetite"	"Zircon"
"T1"	2	 40.0000	 20.0000	 40.0000	 .000000	496	 .009121	 .000000	 .000000	 .000000	 78.9325	 .000000	 .000000	 .174537	 .003522	 .005359	 .000000	 21.4105	 100.536	 .019513	 .000000	 .000000	 .000000	 100.214	 .000000	 .000000	 .291138	 .004548	 .006894	 .000000	 .000000	 100.536	 .016178	 .000000	 .000000	 .000000	 33.1303	 .000000	 .000000	 .181525	 .003194	 .004780	 .000000	 66.6640	 .048530	 .000000	 .000000	 .000000	 99.3830	 .000000	 .000000	 .544531	 .009580	 .014339	 .000000	 .000000	 100.000	 2.00000	O	 .000485	 .000000	 .000000	 .000000	 .993949	 .000000	 .000000	 .005446	 .000096	 .000143	 .000000	 2.00000	 .011987	 .014519	 .005663	 .013191	 .016654	 .039301	 .033176	 .008239	 .013553	 .012804	 .012127	 .025644	 .019571	 .010700	 .018871	 .021144	 .049562	 .040510	 .013743	 .017500	 .016473	 .016381	 91.8537	 -116.50	 -14.591	 -48.400	 .117468	 -38.468	 -56.297	 3.63970	 272.963	 169.606	 -185.24	 -11.464	 -28.245	 13.1705	 4516.00	214	334	319	303	301	332	333	140	335	126	524	"Wollastonite"	"Jadeite"	"Corundum"	"CaNb2O6"	"Cassiterite"	"Scheelite"	"Manganotantalite"	"Rutile"	"Mn"	"Magnetite"	"Zircon"
"T1"	2	 40.0000	 20.0000	 40.0000	 .000000	497	 .019144	 .000000	 .000000	 .000000	 78.8902	 .000000	 .000000	 .089357	 .000000	 .014754	 .006950	 21.3578	 100.378	 .040956	 .000000	 .000000	 .000000	 100.160	 .000000	 .000000	 .149052	 .000000	 .018981	 .009388	  .00000	 100.378	 .034040	 .000000	 .000000	 .000000	 33.1935	 .000000	 .000000	 .093161	 .000000	 .013193	 .003805	 66.6623	 .102106	 .000000	 .000000	 .000000	 99.5675	 .000000	 .000000	 .279447	 .000000	 .039574	 .011412	 .000000	 100.000	 2.00000	O	 .001021	 .000000	 .000000	 .000000	 .995872	 .000000	 .000000	 .002795	 .000000	 .000396	 .000114	 2.00000	 .011999	 .014526	 .005666	 .013197	 .016664	 .039312	 .033186	 .008243	 .013558	 .012809	 .012133	 .025670	 .019581	 .010705	 .018879	 .021156	 .049576	 .040522	 .013750	 .017507	 .016479	 .016389	 43.9608	 -26.990	 -18.463	 -46.696	 .117521	 -32.729	 -40.090	 6.81165	 -34.140	 62.1569	 123.971	 -11.452	 -28.165	 13.1705	 4596.94	214	334	319	303	301	332	333	140	335	126	524	"Wollastonite"	"Jadeite"	"Corundum"	"CaNb2O6"	"Cassiterite"	"Scheelite"	"Manganotantalite"	"Rutile"	"Mn"	"Magnetite"	"Zircon"
"T1"	2	 40.0000	 20.0000	 40.0000	 .000000	498	 .007563	 .000000	 .000000	 .000000	 79.1244	 .000000	 .000000	 .155271	 .000000	 .000000	 .019874	 21.4521	 100.759	 .016179	 .000000	 .000000	 .000000	 100.457	 .000000	 .000000	 .259001	 .000000	 .000000	 .026845	 .000000	 100.759	 .013389	 .000000	 .000000	 .000000	 33.1479	 .000000	 .000000	 .161181	 .000000	 .000000	 .010833	 66.6667	 .040166	 .000000	 .000000	 .000000	 99.4438	 .000000	 .000000	 .483544	 .000000	 .000000	 .032499	 .000000	 100.000	 2.00000	O	 .000402	 .000000	 .000000	 .000000	 .994438	 .000000	 .000000	 .004835	 .000000	 .000000	 .000325	 2.00000	 .011990	 .014520	 .005663	 .013192	 .016657	 .039303	 .033178	 .008240	 .013554	 .012805	 .012128	 .025652	 .019572	 .010701	 .018872	 .021148	 .049565	 .040513	 .013745	 .017502	 .016474	 .016382	 110.752	 -24.605	 -14.998	 -51.676	 .117328	 -164.90	 -23.278	 4.05327	 -1082.7	 -193.22	 43.7835	 -11.464	 -28.155	 13.1705	 4612.78	214	334	319	303	301	332	333	140	335	126	524	"Wollastonite"	"Jadeite"	"Corundum"	"CaNb2O6"	"Cassiterite"	"Scheelite"	"Manganotantalite"	"Rutile"	"Mn"	"Magnetite"	"Zircon"
"T1"	2	 40.0000	 20.0000	 40.0000	 .000000	499	 .000000	 .000000	 .000000	 .000000	 78.8047	 .000000	 .000000	 .159410	 .000000	 .000000	 .000000	 21.3530	 100.317	 .000000	 .000000	 .000000	 .000000	 100.051	 .000000	 .000000	 .265905	 .000000	 .000000	 .000000	 .000004	 100.317	 .000000	 .000000	 .000000	 .000000	 33.1671	 .000000	 .000000	 .166245	 .000000	 .000000	 .000000	 66.6667	 .000000	 .000000	 .000000	 .000000	 99.5013	 .000000	 .000000	 .498735	 .000000	 .000000	 .000000	 .000000	 100.000	 2.00000	O	 .000000	 .000000	 .000000	 .000000	 .995013	 .000000	 .000000	 .004987	 .000000	 .000000	 .000000	 2.00000	 .011992	 .014522	 .005664	 .013193	 .016657	 .039303	 .033178	 .008240	 .013555	 .012806	 .012128	 .025655	 .019575	 .010702	 .018873	 .021148	 .049565	 .040513	 .013745	 .017503	 .016475	 .016383	 -2404.5	 -173.48	 -16.423	 -37.518	 .117563	 -30.621	 -32.236	 3.95639	 -53.320	 -156.07	 -20116.	 -11.482	 -28.145	 13.1705	 4633.02	214	334	319	303	301	332	333	140	335	126	524	"Wollastonite"	"Jadeite"	"Corundum"	"CaNb2O6"	"Cassiterite"	"Scheelite"	"Manganotantalite"	"Rutile"	"Mn"	"Magnetite"	"Zircon"
"T1"	2	 40.0000	 20.0000	 40.0000	 .000000	500	 .013303	 .000000	 .000000	 .000000	 78.9669	 .000000	 .000000	 .188905	 .000000	 .035965	 .000000	 21.4419	 100.647	 .028459	 .000000	 .000000	 .000000	 100.257	 .000000	 .000000	 .315105	 .000000	 .046269	 .000000	 .000002	 100.647	 .023558	 .000000	 .000000	 .000000	 33.0923	 .000000	 .000000	 .196157	 .000000	 .032032	 .000000	 66.6560	 .070653	 .000000	 .000000	 .000000	 99.2450	 .000000	 .000000	 .588283	 .000000	 .096064	 .000000	 .000000	 100.000	 2.00000	O	 .000707	 .000000	 .000000	 .000000	 .992927	 .000000	 .000000	 .005886	 .000000	 .000961	 .000000	 2.00000	 .011980	 .014516	 .005662	 .013190	 .016650	 .039298	 .033173	 .008237	 .013551	 .012803	 .012125	 .025630	 .019567	 .010698	 .018868	 .021139	 .049558	 .040506	 .013739	 .017498	 .016470	 .016379	 63.0373	 -27.589	 -18.868	 -62.913	 .117444	 -41.232	 -30.868	 3.38557	 -48.947	 25.9743	 -93.201	 -11.464	 -28.135	 13.1705	 4653.27	214	334	319	303	301	332	333	140	335	126	524	"Wollastonite"	"Jadeite"	"Corundum"	"CaNb2O6"	"Cassiterite"	"Scheelite"	"Manganotantalite"	"Rutile"	"Mn"	"Magnetite"	"Zircon"
"T1"	2	 40.0000	 20.0000	 40.0000	 .000000	501	 .000000	 .000000	 .000000	 .000000	 78.7118	 .000000	 .000000	 .223050	 .001517	 .059043	 .008368	 21.3908	 100.395	 .000000	 .000000	 .000000	 .000000	 99.9333	 .000000	 .000000	 .372061	 .001959	 .075958	 .011303	 .000000	 100.395	 .000000	 .000000	 .000000	 .000000	 33.0606	 .000000	 .000000	 .232141	 .001377	 .052705	 .004573	 66.6486	 .000000	 .000000	 .000000	 .000000	 99.1281	 .000000	 .000000	 .696047	 .004128	 .158029	 .013712	 .000000	 100.000	 2.00000	O	 .000000	 .000000	 .000000	 .000000	 .992085	 .000000	 .000000	 .006966	 .000041	 .001582	 .000137	 2.00000	 .011975	 .014513	 .005661	 .013187	 .016647	 .039295	 .033170	 .008234	 .013549	 .012801	 .012122	 .025619	 .019564	 .010696	 .018865	 .021135	 .049554	 .040502	 .013736	 .017495	 .016468	 .016375	 -2036.3	 -48.388	 -17.068	 -87.884	 .117636	 -176.57	 -27.959	 2.91331	 632.015	 16.1374	 102.988	 -11.464	 -28.125	 13.1705	 4663.27	214	334	319	303	301	332	333	140	335	126	524	"Wollastonite"	"Jadeite"	"Corundum"	"CaNb2O6"	"Cassiterite"	"Scheelite"	"Manganotantalite"	"Rutile"	"Mn"	"Magnetite"	"Zircon"
"T1"	2	 40.0000	 20.0000	 40.0000	 .000000	502	 .014784	 .000000	 .000000	 .000000	 78.8460	 .000000	 .000000	 .169049	 .000000	 .044830	 .016067	 21.4059	 100.497	 .031629	 .000000	 .000000	 .000000	 100.104	 .000000	 .000000	 .281983	 .000000	 .057674	 .021703	 .000004	 100.497	 .026225	 .000000	 .000000	 .000000	 33.0959	 .000000	 .000000	 .175826	 .000000	 .039993	 .008775	 66.6533	 .078645	 .000000	 .000000	 .000000	 99.2478	 .000000	 .000000	 .527268	 .000000	 .119930	 .026315	 .000000	 100.000	 2.00000	O	 .000787	 .000000	 .000000	 .000000	 .993074	 .000000	 .000000	 .005276	 .000000	 .001200	 .000263	 2.00000	 .011981	 .014516	 .005662	 .013190	 .016652	 .039298	 .033173	 .008237	 .013551	 .012803	 .012125	 .025632	 .019567	 .010698	 .018869	 .021141	 .049559	 .040507	 .013740	 .017498	 .016471	 .016379	 56.7539	 -43.799	 -17.510	 -57.929	 .117540	 -51.818	 -25.556	 3.74710	 -117.72	 20.9998	 53.9830	 -11.464	 -28.115	 13.1705	 4673.28	214	334	319	303	301	332	333	140	335	126	524	"Wollastonite"	"Jadeite"	"Corundum"	"CaNb2O6"	"Cassiterite"	"Scheelite"	"Manganotantalite"	"Rutile"	"Mn"	"Magnetite"	"Zircon"
"T1"	2	 40.0000	 20.0000	 40.0000	 .000000	503	 .003867	 .000000	 .000000	 .000000	 78.8960	 .000000	 .000000	 .196244	 .000000	 .049045	 .014520	 21.4258	 100.586	 .008273	 .000000	 .000000	 .000000	 100.167	 .000000	 .000000	 .327346	 .000000	 .063097	 .019614	 .000000	 100.586	 .006853	 .000000	 .000000	 .000000	 33.0855	 .000000	 .000000	 .203919	 .000000	 .043712	 .007923	 66.6521	 .020551	 .000000	 .000000	 .000000	 99.2131	 .000000	 .000000	 .611488	 .000000	 .131077	 .023758	 .000000	 100.000	 2.00000	O	 .000206	 .000000	 .000000	 .000000	 .992782	 .000000	 .000000	 .006119	 .000000	 .001312	 .000238	 2.00000	 .011979	 .014515	 .005662	 .013189	 .016650	 .039297	 .033172	 .008236	 .013550	 .012802	 .012124	 .025627	 .019566	 .010697	 .018867	 .021139	 .049556	 .040505	 .013738	 .017497	 .016470	 .016377	 216.115	 -37.105	 -13.108	 -35.935	 .117499	 -33.282	 -20.919	 3.27024	 -120.22	 19.2640	 59.6536	 -11.464	 -28.105	 13.1705	 4683.28	214	334	319	303	301	332	333	140	335	126	524	"Wollastonite"	"Jadeite"	"Corundum"	"CaNb2O6"	"Cassiterite"	"Scheelite"	"Manganotantalite"	"Rutile"	"Mn"	"Magnetite"	"Zircon"
"T1"	2	 40.0000	 20.0000	 40.0000	 .000000	504	 .002096	 .000000	 .000000	 .000000	 77.9211	 .000000	 .000000	 .574165	 .000000	 .140709	 .004883	 21.4363	 100.079	 .004484	 .000000	 .000000	 .000000	 98.9295	 .000000	 .000000	 .957741	 .000000	 .181022	 .006595	 -.00001	 100.079	 .003711	 .000000	 .000000	 .000000	 32.6474	 .000000	 .000000	 .596085	 .000000	 .125294	 .002662	 66.6249	 .011119	 .000000	 .000000	 .000000	 97.8195	 .000000	 .000000	 1.78602	 .000000	 .375411	 .007975	 .000000	 100.000	 2.00000	O	 .000111	 .000000	 .000000	 .000000	 .980035	 .000000	 .000000	 .017894	 .000000	 .003761	 .000080	 2.00000	 .011904	 .014477	 .005648	 .013164	 .016604	 .039255	 .033132	 .008211	 .013526	 .012781	 .012098	 .025467	 .019515	 .010672	 .018832	 .021080	 .049504	 .040456	 .013697	 .017465	 .016443	 .016341	 396.005	 -26.353	 -20.077	 -33.549	 .118237	 -51.819	 -30.138	 1.30111	 -86.672	 7.21488	 175.648	 -11.464	 -28.095	 13.1705	 4693.28	214	334	319	303	301	332	333	140	335	126	524	"Wollastonite"	"Jadeite"	"Corundum"	"CaNb2O6"	"Cassiterite"	"Scheelite"	"Manganotantalite"	"Rutile"	"Mn"	"Magnetite"	"Zircon"
"T1"	2	 40.0000	 20.0000	 40.0000	 .000000	505	 .005494	 .000000	 .000000	 .000000	 78.0508	 .000000	 .000000	 .712310	 .000000	 .135755	 .006707	 21.5666	 100.478	 .011754	 .000000	 .000000	 .000000	 99.0941	 .000000	 .000000	 1.18817	 .000000	 .174648	 .009060	  .00000	 100.478	 .009670	 .000000	 .000000	 .000000	 32.5049	 .000000	 .000000	 .735053	 .000000	 .120155	 .003634	 66.6266	 .028974	 .000000	 .000000	 .000000	 97.3976	 .000000	 .000000	 2.20251	 .000000	 .360031	 .010890	 .000000	 100.000	 2.00000	O	 .000290	 .000000	 .000000	 .000000	 .975733	 .000000	 .000000	 .022065	 .000000	 .003607	 .000109	 2.00000	 .011880	 .014463	 .005643	 .013156	 .016589	 .039243	 .033119	 .008204	 .013518	 .012775	 .012089	 .025416	 .019496	 .010663	 .018821	 .021062	 .049488	 .040441	 .013684	 .017455	 .016434	 .016330	 150.928	 -158.80	 -18.320	 -193.90	 .118136	 -59.423	 -34.656	 1.09788	 -107.21	 7.44770	 127.969	 -11.464	 -28.085	 13.1700	 4703.28	214	334	319	303	301	332	333	140	335	126	524	"Wollastonite"	"Jadeite"	"Corundum"	"CaNb2O6"	"Cassiterite"	"Scheelite"	"Manganotantalite"	"Rutile"	"Mn"	"Magnetite"	"Zircon"
"T1"	2	 40.0000	 20.0000	 40.0000	 .000000	506	 .002159	 .000000	 .000000	 .000000	 78.5070	 .000000	 .000000	 .301391	 .000000	 .083527	 .000000	 21.3940	 100.288	 .004620	 .000000	 .000000	 .000000	 99.6733	 .000000	 .000000	 .502739	 .000000	 .107457	 .000000	 .000002	 100.288	 .003832	 .000000	 .000000	 .000000	 32.9662	 .000000	 .000000	 .313596	 .000000	 .074542	 .000000	 66.6418	 .011487	 .000000	 .000000	 .000000	 98.8250	 .000000	 .000000	 .940086	 .000000	 .223459	 .000000	 .000000	 100.000	 2.00000	O	 .000115	 .000000	 .000000	 .000000	 .989355	 .000000	 .000000	 .009411	 .000000	 .002237	 .000000	 2.00000	 .011959	 .014505	 .005658	 .013182	 .016637	 .039285	 .033161	 .008229	 .013544	 .012796	 .012117	 .025584	 .019553	 .010691	 .018858	 .021122	 .049542	 .040491	 .013726	 .017488	 .016462	 .016368	 386.147	 -25.559	 -17.640	 -386.59	 .117790	 -33.681	 -48.308	 2.23212	 -80.593	 11.6371	 -38.566	 -11.464	 -28.075	 13.1700	 4713.26	214	334	319	303	301	332	333	140	335	126	524	"Wollastonite"	"Jadeite"	"Corundum"	"CaNb2O6"	"Cassiterite"	"Scheelite"	"Manganotantalite"	"Rutile"	"Mn"	"Magnetite"	"Zircon"
"T1"	2	 40.0000	 20.0000	 40.0000	 .000000	507	 .000000	 .000000	 .000000	 .000000	 78.7736	 .000000	 .000000	 .272857	 .000000	 .078076	 .000000	 21.4428	 100.567	 .000000	 .000000	 .000000	 .000000	 100.012	 .000000	 .000000	 .455141	 .000000	 .100445	 .000000	 .000000	 100.567	 .000000	 .000000	 .000000	 .000000	 33.0037	 .000000	 .000000	 .283267	 .000000	 .069521	 .000000	 66.6435	 .000000	 .000000	 .000000	 .000000	 98.9424	 .000000	 .000000	 .849210	 .000000	 .208418	 .000000	 .000000	 100.000	 2.00000	O	 .000000	 .000000	 .000000	 .000000	 .990456	 .000000	 .000000	 .008501	 .000000	 .002086	 .000000	 2.00000	 .012009	 .014561	 .005680	 .013232	 .016701	 .039432	 .033285	 .008261	 .013595	 .012844	 .012163	 .025691	 .019629	 .010732	 .018929	 .021204	 .049727	 .040643	 .013780	 .017554	 .016524	 .016430	 -6632.5	 -28.159	 -17.104	 -44.707	 .118015	 -43.477	 -33.673	 2.44416	 -577.97	 12.4407	 -89.451	 -11.464	 -28.065	 13.1700	 4723.26	214	334	319	303	301	332	333	140	335	126	524	"Wollastonite"	"Jadeite"	"Corundum"	"CaNb2O6"	"Cassiterite"	"Scheelite"	"Manganotantalite"	"Rutile"	"Mn"	"Magnetite"	"Zircon"
"T1"	2	 40.0000	 20.0000	 40.0000	 .000000	508	 .000000	 .000000	 .000000	 .000000	 78.5277	 .000000	 .000000	 .325340	 .006551	 .088730	 .000340	 21.4166	 100.365	 .000000	 .000000	 .000000	 .000000	 99.6995	 .000000	 .000000	 .542685	 .008459	 .114151	 .000460	 -.00001	 100.365	 .000000	 .000000	 .000000	 .000000	 32.9383	 .000000	 .000000	 .338138	 .005936	 .079098	 .000186	 66.6383	 .000000	 .000000	 .000000	 .000000	 98.7310	 .000000	 .000000	 1.01355	 .017794	 .237093	 .000557	 .000000	 100.000	 2.00000	O	 .000000	 .000000	 .000000	 .000000	 .988570	 .000000	 .000000	 .010148	 .000178	 .002374	 .000006	 2.00000	 .012002	 .014561	 .005680	 .013233	 .016700	 .039440	 .033291	 .008260	 .013596	 .012846	 .012164	 .025676	 .019628	 .010732	 .018931	 .021203	 .049737	 .040650	 .013779	 .017556	 .016526	 .016431	 -308.56	 -487.14	 -17.052	 -45.810	 .118246	 -30.097	 -29.672	 2.09724	 147.705	 11.0439	 2524.50	 -11.464	 -28.055	 13.1700	 4733.26	214	334	319	303	301	332	333	140	335	126	524	"Wollastonite"	"Jadeite"	"Corundum"	"CaNb2O6"	"Cassiterite"	"Scheelite"	"Manganotantalite"	"Rutile"	"Mn"	"Magnetite"	"Zircon"
"T1"	2	 40.0000	 20.0000	 40.0000	 .000000	509	 .007433	 .000000	 .000000	 .000000	 78.4936	 .000000	 .000000	 .387890	 .000000	 .104178	 .002375	 21.4609	 100.456	 .015903	 .000000	 .000000	 .000000	 99.6563	 .000000	 .000000	 .647023	 .000000	 .134025	 .003209	 .000000	 100.456	 .013149	 .000000	 .000000	 .000000	 32.8548	 .000000	 .000000	 .402302	 .000000	 .092673	 .001294	 66.6358	 .039409	 .000000	 .000000	 .000000	 98.4732	 .000000	 .000000	 1.20579	 .000000	 .277763	 .003877	 .000000	 100.000	 2.00000	O	 .000395	 .000000	 .000000	 .000000	 .986101	 .000000	 .000000	 .012075	 .000000	 .002781	 .000039	 2.00000	 .011986	 .014552	 .005677	 .013228	 .016690	 .039428	 .033280	 .008255	 .013590	 .012841	 .012158	 .025643	 .019615	 .010726	 .018923	 .021190	 .049722	 .040637	 .013770	 .017548	 .016520	 .016423	 112.638	 -24.455	 -19.004	 -59.219	 .118259	 -44.353	 -26.835	 1.80429	 -196.56	 9.51905	 362.094	 -11.464	 -28.045	 13.1700	 4743.26	214	334	319	303	301	332	333	140	335	126	524	"Wollastonite"	"Jadeite"	"Corundum"	"CaNb2O6"	"Cassiterite"	"Scheelite"	"Manganotantalite"	"Rutile"	"Mn"	"Magnetite"	"Zircon"
"T1"	2	 40.0000	 20.0000	 40.0000	 .000000	510	 .007131	 .000000	 .000000	 .000000	 78.4493	 .000000	 .000000	 .365754	 .000000	 .104629	 .010334	 21.4368	 100.374	 .015255	 .000000	 .000000	 .000000	 99.6000	 .000000	 .000000	 .610100	 .000000	 .134604	 .013959	 .000002	 100.374	 .012627	 .000000	 .000000	 .000000	 32.8732	 .000000	 .000000	 .379770	 .000000	 .093179	 .005634	 66.6356	 .037846	 .000000	 .000000	 .000000	 98.5277	 .000000	 .000000	 1.13825	 .000000	 .279276	 .016887	 .000000	 100.000	 2.00000	O	 .000379	 .000000	 .000000	 .000000	 .986655	 .000000	 .000000	 .011398	 .000000	 .002797	 .000169	 2.00000	 .011992	 .014555	 .005678	 .013230	 .016695	 .039435	 .033286	 .008257	 .013593	 .012843	 .012160	 .025655	 .019620	 .010728	 .018927	 .021196	 .049731	 .040645	 .013773	 .017552	 .016523	 .016426	 117.456	 -24.498	 -20.935	 -60.863	 .118310	 -90.437	 -45.026	 1.89672	 -68.202	 9.48313	 83.7901	 -11.464	 -28.035	 13.1700	 4753.27	214	334	319	303	301	332	333	140	335	126	524	"Wollastonite"	"Jadeite"	"Corundum"	"CaNb2O6"	"Cassiterite"	"Scheelite"	"Manganotantalite"	"Rutile"	"Mn"	"Magnetite"	"Zircon"
"T1"	2	 40.0000	 20.0000	 40.0000	 .000000	511	 .016272	 .000000	 .000000	 .000000	 78.0247	 .000000	 .000000	 .636318	 .000000	 .203267	 .012085	 21.5423	 100.435	 .034813	 .000000	 .000000	 .000000	 99.0609	 .000000	 .000000	 1.06142	 .000000	 .261502	 .016324	  .00000	 100.435	 .028662	 .000000	 .000000	 .000000	 32.5209	 .000000	 .000000	 .657179	 .000000	 .180058	 .006554	 66.6067	 .085832	 .000000	 .000000	 .000000	 97.3873	 .000000	 .000000	 1.96799	 .000000	 .539202	 .019626	 .000000	 100.000	 2.00000	O	 .000861	 .000000	 .000000	 .000000	 .976506	 .000000	 .000000	 .019733	 .000000	 .005407	 .000197	 2.00000	 .011929	 .014523	 .005666	 .013210	 .016656	 .039397	 .033250	 .008236	 .013571	 .012825	 .012138	 .025521	 .019576	 .010706	 .018897	 .021147	 .049683	 .040600	 .013738	 .017524	 .016499	 .016396	 51.3701	 -57.678	 -28.003	 -33.537	 .118622	 -38.289	 -16.996	 1.20338	 -155.98	 5.24031	 71.6226	 -11.464	 -28.025	 13.1700	 4763.27	214	334	319	303	301	332	333	140	335	126	524	"Wollastonite"	"Jadeite"	"Corundum"	"CaNb2O6"	"Cassiterite"	"Scheelite"	"Manganotantalite"	"Rutile"	"Mn"	"Magnetite"	"Zircon"
