Repository: orthospar/MinorElements-Cassiterite

# MinorElements-Cassiterite
EPMA data and R code for generation of figures in "Systematic trends in the substitution mechanisms of minor elements in cassiterite", submitted for publication in the Australian Journal of Earth Sciences.

# Data Availability
The final cleaned and organised dataset is available above (cassiterite_EPMA.csv) and as a supplementary file hosted by AJES.

File: Data/170609/170609_recalc.dat (part 14 of 41)
LOVOLT"	" CURRENT"	"BEAMSIZE"	"    LINE"	"  Si WT%"	"  Na WT%"	"  Al WT%"	"  Nb WT%"	"  Sn WT%"	"   W WT%"	"  Ta WT%"	"  Ti WT%"	"  Mn WT%"	"  Fe WT%"	"  Zr WT%"	"   O WT%"	"   TOTAL"	"    SiO2"	"    Na2O"	"   Al2O3"	"   Nb2O5"	"    SnO2"	"     WO3"	"   Ta2O5"	"    TiO2"	"     MnO"	"     FeO"	"    ZrO2"	"       O"	"   TOTAL"	"  Si AT%"	"  Na AT%"	"  Al AT%"	"  Nb AT%"	"  Sn AT%"	"   W AT%"	"  Ta AT%"	"  Ti AT%"	"  Mn AT%"	"  Fe AT%"	"  Zr AT%"	"   O AT%"	"Si OXMOL%"	"Na OXMOL%"	"Al OXMOL%"	"Nb OXMOL%"	"Sn OXMOL%"	"W OXMOL%"	"Ta OXMOL%"	"Ti OXMOL%"	"Mn OXMOL%"	"Fe OXMOL%"	"Zr OXMOL%"	"O OXMOL%"	"   TOTAL"	" FORMULA"	"   BASIS"	"Si FORMULA"	"Na FORMULA"	"Al FORMULA"	"Nb FORMULA"	"Sn FORMULA"	"W FORMULA"	"Ta FORMULA"	"Ti FORMULA"	"Mn FORMULA"	"Fe FORMULA"	"Zr FORMULA"	"O FORMULA"	"Si CDL99"	"Na CDL99"	"Al CDL99"	"Nb CDL99"	"Sn CDL99"	" W CDL99"	"Ta CDL99"	"Ti CDL99"	"Mn CDL99"	"Fe CDL99"	"Zr CDL99"	"SiO2 CDL99"	"Na2O CDL99"	"Al2O3 CDL99"	"Nb2O5 CDL99"	"SnO2 CDL99"	"WO3 CDL99"	"Ta2O5 CDL99"	"TiO2 CDL99"	"MnO CDL99"	"FeO CDL99"	"ZrO2 CDL99"	"Si %ERR "	"Na %ERR "	"Al %ERR "	"Nb %ERR "	"Sn %ERR "	" W %ERR "	"Ta %ERR "	"Ti %ERR "	"Mn %ERR "	"Fe %ERR "	"Zr %ERR "	"   X-POS"	"   Y-POS"	"   Z-POS"	" RELDIST"	"Si STD_NUM"	"Na STD_NUM"	"Al STD_NUM"	"Nb STD_NUM"	"Sn STD_NUM"	"W STD_NUM"	"Ta STD_NUM"	"Ti STD_NUM"	"Mn STD_NUM"	"Fe STD_NUM"	"Zr STD_NUM"	"Si STD_NAM"	"Na STD_NAM"	"Al STD_NAM"	"Nb STD_NAM"	"Sn STD_NAM"	"W STD_NAM"	"Ta STD_NAM"	"Ti STD_NAM"	"Mn STD_NAM"	"Fe STD_NAM"	"Zr STD_NAM"
"T1"	2	 40.0000	 20.0000	 40.0000	 .000000	512	 .010377	 .000000	 .000000	 .000000	 77.9025	 .000000	 .000000	 .755601	 .011647	 .257716	 .018714	 21.6037	 100.560	 .022199	 .000000	 .000000	 .000000	 98.9058	 .000000	 .000000	 1.26039	 .015039	 .331551	 .025279	 .000004	 100.560	 .018220	 .000000	 .000000	 .000000	 32.3684	 .000000	 .000000	 .777930	 .010455	 .227576	 .010117	 66.5873	 .054530	 .000000	 .000000	 .000000	 96.8745	 .000000	 .000000	 2.32825	 .031290	 .681105	 .030279	 .000000	 100.000	 2.00000	O	 .000547	 .000000	 .000000	 .000000	 .972208	 .000000	 .000000	 .023366	 .000314	 .006835	 .000304	 2.00000	 .011906	 .014512	 .005662	 .013203	 .016643	 .039388	 .033240	 .008228	 .013564	 .012818	 .012130	 .025471	 .019561	 .010699	 .018887	 .021130	 .049671	 .040588	 .013725	 .017514	 .016491	 .016386	 80.2257	 -43.383	 -23.669	 -103.73	 .118732	 -59.811	 -30.239	 1.05276	 83.3424	 4.28263	 46.4691	 -11.464	 -28.015	 13.1700	 4773.27	214	334	319	303	301	332	333	140	335	126	524	"Wollastonite"	"Jadeite"	"Corundum"	"CaNb2O6"	"Cassiterite"	"Scheelite"	"Manganotantalite"	"Rutile"	"Mn"	"Magnetite"	"Zircon"
"T1"	2	 40.0000	 20.0000	 40.0000	 .000000	513	 .000000	 .000000	 .000000	 .000000	 75.7148	 .000000	 .000000	 .278709	 .000000	 .000000	 .000000	 20.5997	 96.5931	 .000000	 .000000	 .000000	 .000000	 96.1282	 .000000	 .000000	 .464902	 .000000	 .000000	 .000000	 -.00001	 96.5931	 .000000	 .000000	 .000000	 .000000	 33.0321	 .000000	 .000000	 .301290	 .000000	 .000000	 .000000	 66.6667	 .000000	 .000000	 .000000	 .000000	 99.0961	 .000000	 .000000	 .903868	 .000000	 .000000	 .000000	 .000000	 100.000	 2.00000	O	 .000000	 .000000	 .000000	 .000000	 .990961	 .000000	 .000000	 .009039	 .000000	 .000000	 .000000	 2.00000	 .011996	 .014565	 .005680	 .013235	 .016705	 .039425	 .033277	 .008259	 .013600	 .012848	 .012165	 .025665	 .019633	 .010732	 .018933	 .021209	 .049719	 .040633	 .013777	 .017560	 .016529	 .016433	 -1.0961	 -4.4310	 -1.9014	 -2.3881	 .120442	 -2.9151	 -2.7566	 2.40017	 -4.3557	 -13.145	 -2.3587	 -11.464	 -28.005	 13.1700	 4783.27	214	334	319	303	301	332	333	140	335	126	524	"Wollastonite"	"Jadeite"	"Corundum"	"CaNb2O6"	"Cassiterite"	"Scheelite"	"Manganotantalite"	"Rutile"	"Mn"	"Magnetite"	"Zircon"
"T1"	2	 40.0000	 20.0000	 40.0000	 .000000	514	 .010447	 .000000	 .000000	 .000855	 78.8213	 .000000	 .000000	 .148871	 .007197	 .040839	 .012429	 21.3809	 100.423	 .022349	 .000000	 .000000	 .001223	 100.072	 .000000	 .000000	 .248326	 .009293	 .052539	 .016789	  .00000	 100.423	 .018552	 .000000	 .000000	 .000459	 33.1238	 .000000	 .000000	 .155019	 .006534	 .036474	 .006796	 66.6524	 .055633	 .000000	 .000000	 .000688	 99.3295	 .000000	 .000000	 .464862	 .019593	 .109376	 .020379	 .000000	 100.000	 2.00000	O	 .000557	 .000000	 .000000	 .000014	 .993925	 .000000	 .000000	 .004652	 .000196	 .001094	 .000204	 2.00000	 .012033	 .014575	 .005685	 .013243	 .016719	 .039454	 .033305	 .008270	 .013605	 .012854	 .012174	 .025742	 .019647	 .010741	 .018944	 .021226	 .049754	 .040667	 .013795	 .017568	 .016536	 .016445	 80.5415	 -93.167	 -16.753	 1095.00	 .118015	 -66.114	 -40.648	 4.22967	 134.631	 23.0638	 69.8608	 -11.464	 -27.965	 13.1700	 4823.26	214	334	319	303	301	332	333	140	335	126	524	"Wollastonite"	"Jadeite"	"Corundum"	"CaNb2O6"	"Cassiterite"	"Scheelite"	"Manganotantalite"	"Rutile"	"Mn"	"Magnetite"	"Zircon"
"T1"	2	 40.0000	 20.0000	 40.0000	 .000000	515	 .007083	 .000974	 .000000	 .000000	 78.6891	 .000000	 .000000	 .152549	 .000000	 .035340	 .000000	 21.3358	 100.221	 .015153	 .001312	 .000000	 .000000	 99.9045	 .000000	 .000000	 .254461	 .000000	 .045465	 .000000	 .000002	 100.221	 .012606	 .002117	 .000000	 .000000	 33.1394	 .000000	 .000000	 .159191	 .000000	 .031631	 .000000	 66.6551	 .037806	 .003174	 .000000	 .000000	 99.3867	 .000000	 .000000	 .477422	 .000000	 .094863	 .000000	 .000000	 100.000	 2.00000	O	 .000378	 .000064	 .000000	 .000000	 .994355	 .000000	 .000000	 .004777	 .000000	 .000949	 .000000	 2.00000	 .012033	 .014575	 .005685	 .013242	 .016717	 .039449	 .033301	 .008270	 .013604	 .012853	 .012173	 .025743	 .019646	 .010741	 .018943	 .021224	 .049749	 .040663	 .013794	 .017566	 .016535	 .016443	 118.658	 1059.07	 -17.632	 -63.751	 .118096	 -44.384	 -31.503	 4.13508	 -41.751	 26.5223	 -75.267	 -11.464	 -27.955	 13.1700	 4833.27	214	334	319	303	301	332	333	140	335	126	524	"Wollastonite"	"Jadeite"	"Corundum"	"CaNb2O6"	"Cassiterite"	"Scheelite"	"Manganotantalite"	"Rutile"	"Mn"	"Magnetite"	"Zircon"
"T1"	2	 40.0000	 20.0000	 40.0000	 .000000	516	 .015075	 .000000	 .000000	 .000000	 78.9056	 .000000	 .000000	 .285890	 .000000	 .036261	 .019303	 21.4991	 100.761	 .032251	 .000000	 .000000	 .000000	 100.179	 .000000	 .000000	 .476881	 .000000	 .046649	 .026075	  .00000	 100.761	 .026627	 .000000	 .000000	 .000000	 32.9787	 .000000	 .000000	 .296076	 .000000	 .032209	 .010497	 66.6559	 .079854	 .000000	 .000000	 .000000	 98.9041	 .000000	 .000000	 .887942	 .000000	 .096595	 .031482	 .000000	 100.000	 2.00000	O	 .000799	 .000000	 .000000	 .000000	 .989519	 .000000	 .000000	 .008884	 .000000	 .000966	 .000315	 2.00000	 .012008	 .014561	 .005680	 .013235	 .016704	 .039440	 .033292	 .008263	 .013598	 .012847	 .012165	 .025689	 .019628	 .010732	 .018933	 .021208	 .049738	 .040651	 .013782	 .017558	 .016528	 .016433	 55.7871	 -25.732	 -17.111	 -54.825	 .117950	 -44.188	 -20.774	 2.34672	 -55.768	 25.8601	 45.1973	 -11.464	 -27.945	 13.1700	 4843.27	214	334	319	303	301	332	333	140	335	126	524	"Wollastonite"	"Jadeite"	"Corundum"	"CaNb2O6"	"Cassiterite"	"Scheelite"	"Manganotantalite"	"Rutile"	"Mn"	"Magnetite"	"Zircon"
"T1"	2	 40.0000	 20.0000	 40.0000	 .000000	517	 .002783	 .000000	 .000000	 .000000	 79.1240	 .000000	 .000000	 .180977	 .000000	 .034951	 .025611	 21.4757	 100.844	 .005953	 .000000	 .000000	 .000000	 100.457	 .000000	 .000000	 .301880	 .000000	 .044964	 .034595	 .000002	 100.844	 .004920	 .000000	 .000000	 .000000	 33.1061	 .000000	 .000000	 .187630	 .000000	 .031079	 .013943	 66.6563	 .014756	 .000000	 .000000	 .000000	 99.2875	 .000000	 .000000	 .562714	 .000000	 .093208	 .041816	 .000000	 100.000	 2.00000	O	 .000148	 .000000	 .000000	 .000000	 .993338	 .000000	 .000000	 .005630	 .000000	 .000933	 .000418	 2.00000	 .012029	 .014571	 .005684	 .013240	 .016715	 .039448	 .033300	 .008269	 .013603	 .012851	 .012171	 .025735	 .019642	 .010739	 .018940	 .021222	 .049747	 .040661	 .013793	 .017564	 .016533	 .016441	 301.446	 -23.375	 -18.302	 -100.32	 .117771	 -55.974	 -314.86	 3.53391	 -515.93	 26.8061	 34.2508	 -11.464	 -27.935	 13.1700	 4853.27	214	334	319	303	301	332	333	140	335	126	524	"Wollastonite"	"Jadeite"	"Corundum"	"CaNb2O6"	"Cassiterite"	"Scheelite"	"Manganotantalite"	"Rutile"	"Mn"	"Magnetite"	"Zircon"
"T1"	2	 40.0000	 20.0000	 40.0000	 .000000	518	 .000000	 .000000	 .000000	 .000000	 78.2092	 .000000	 .000000	 .298961	 .000000	 .063394	 .025095	 21.3127	 99.9093	 .000000	 .000000	 .000000	 .000000	 99.2951	 .000000	 .000000	 .498684	 .000000	 .081557	 .033899	 .000002	 99.9093	 .000000	 .000000	 .000000	 .000000	 32.9694	 .000000	 .000000	 .312282	 .000000	 .056796	 .013765	 66.6477	 .000000	 .000000	 .000000	 .000000	 98.8521	 .000000	 .000000	 .936314	 .000000	 .170292	 .041271	 .000000	 100.000	 2.00000	O	 .000000	 .000000	 .000000	 .000000	 .989364	 .000000	 .000000	 .009371	 .000000	 .001704	 .000413	 2.00000	 .012002	 .014558	 .005678	 .013230	 .016699	 .039428	 .033281	 .008259	 .013593	 .012843	 .012161	 .025677	 .019623	 .010729	 .018926	 .021201	 .049722	 .040638	 .013777	 .017552	 .016523	 .016427	 -244.97	 -23.747	 -18.889	 -65.950	 .118452	 -73.169	 -23.841	 2.25618	 -816.04	 15.1354	 34.9130	 -11.464	 -27.925	 13.1700	 4863.27	214	334	319	303	301	332	333	140	335	126	524	"Wollastonite"	"Jadeite"	"Corundum"	"CaNb2O6"	"Cassiterite"	"Scheelite"	"Manganotantalite"	"Rutile"	"Mn"	"Magnetite"	"Zircon"
"T1"	2	 40.0000	 20.0000	 40.0000	 .000000	519	 .003942	 .000000	 .000000	 .000000	 78.5963	 .000000	 .011921	 .283386	 .000000	 .106134	 .027065	 21.4267	 100.456	 .008433	 .000000	 .000000	 .000000	 99.7867	 .000000	 .014556	 .472705	 .000000	 .136541	 .036560	 .000002	 100.456	 .006984	 .000000	 .000000	 .000000	 32.9503	 .000000	 .003278	 .294384	 .000000	 .094564	 .014764	 66.6357	 .020933	 .000000	 .000000	 .000000	 98.7641	 .000000	 .004913	 .882377	 .000000	 .283444	 .044252	 .000000	 100.000	 2.00000	O	 .000210	 .000000	 .000000	 .000000	 .988970	 .000000	 .000098	 .008836	 .000000	 .002838	 .000443	 2.00000	 .012004	 .014557	 .005678	 .013231	 .016699	 .039430	 .033283	 .008259	 .013593	 .012843	 .012162	 .025680	 .019623	 .010729	 .018927	 .021201	 .049724	 .040640	 .013776	 .017551	 .016522	 .016428	 212.437	 -36.316	 -19.632	 -65.400	 .118160	 -89.272	 196.875	 2.36380	 -80.943	 9.35844	 32.4239	 -11.464	 -27.915	 13.1700	 4873.26	214	334	319	303	301	332	333	140	335	126	524	"Wollastonite"	"Jadeite"	"Corundum"	"CaNb2O6"	"Cassiterite"	"Scheelite"	"Manganotantalite"	"Rutile"	"Mn"	"Magnetite"	"Zircon"
"T1"	2	 40.0000	 20.0000	 40.0000	 .000000	520	 .013812	 .000000	 .000000	 .000000	 78.8634	 .000000	 .000000	 .161627	 .000000	 .046756	 .000000	 21.3995	 100.485	 .029549	 .000000	 .000000	 .000000	 100.126	 .000000	 .000000	 .269603	 .000000	 .060152	 .000000	  .00000	 100.485	 .024508	 .000000	 .000000	 .000000	 33.1129	 .000000	 .000000	 .168156	 .000000	 .041723	 .000000	 66.6528	 .073493	 .000000	 .000000	 .000000	 99.2971	 .000000	 .000000	 .504258	 .000000	 .125117	 .000000	 .000000	 100.000	 2.00000	O	 .000735	 .000000	 .000000	 .000000	 .993593	 .000000	 .000000	 .005046	 .000000	 .001252	 .000000	 2.00000	 .012028	 .014571	 .005683	 .013239	 .016713	 .039443	 .033296	 .008268	 .013601	 .012850	 .012171	 .025732	 .019641	 .010738	 .018939	 .021219	 .049741	 .040656	 .013791	 .017562	 .016531	 .016440	 60.9624	 -30.821	 -17.227	 -175.60	 .117950	 -37.887	 -132.00	 3.91938	 -59.770	 20.2425	 -357.36	 -11.464	 -27.905	 13.1700	 4883.26	214	334	319	303	301	332	333	140	335	126	524	"Wollastonite"	"Jadeite"	"Corundum"	"CaNb2O6"	"Cassiterite"	"Scheelite"	"Manganotantalite"	"Rutile"	"Mn"	"Magnetite"	"Zircon"
"T1"	2	 40.0000	 20.0000	 40.0000	 .000000	521	 .014933	 .000000	 .000000	 .029858	 78.9346	 .000000	 .000000	 .142839	 .000000	 .025400	 .010975	 21.4180	 100.577	 .031948	 .000000	 .000000	 .042713	 100.216	 .000000	 .000000	 .238264	 .000000	 .032677	 .014826	 -.00001	 100.577	 .026478	 .000000	 .000000	 .016004	 33.1186	 .000000	 .000000	 .148501	 .000000	 .022649	 .005992	 66.6618	 .079442	 .000000	 .000000	 .024009	 99.3651	 .000000	 .000000	 .445545	 .000000	 .067953	 .017977	 .000000	 100.000	 2.00000	O	 .000794	 .000000	 .000000	 .000480	 .993631	 .000000	 .000000	 .004455	 .000000	 .000680	 .000180	 2.00000	 .012030	 .014570	 .005683	 .013239	 .016716	 .039444	 .033297	 .008269	 .013602	 .012851	 .012171	 .025736	 .019641	 .010738	 .018940	 .021223	 .049743	 .040657	 .013793	 .017564	 .016532	 .016441	 56.4157	 -34.669	 -17.685	 32.0518	 .117907	 -30.212	 -200.09	 4.39409	 -78.193	 36.5728	 79.0006	 -11.464	 -27.895	 13.1700	 4893.26	214	334	319	303	301	332	333	140	335	126	524	"Wollastonite"	"Jadeite"	"Corundum"	"CaNb2O6"	"Cassiterite"	"Scheelite"	"Manganotantalite"	"Rutile"	"Mn"	"Magnetite"	"Zircon"
"T1"	2	 40.0000	 20.0000	 40.0000	 .000000	522	 .011432	 .000000	 .000000	 .000000	 78.8376	 .000000	 .000000	 .177894	 .003417	 .064038	 .014366	 21.4116	 100.520	 .024457	 .000000	 .000000	 .000000	 100.093	 .000000	 .000000	 .296737	 .004412	 .082384	 .019406	  .00000	 100.520	 .020271	 .000000	 .000000	 .000000	 33.0801	 .000000	 .000000	 .184958	 .003098	 .057106	 .007843	 66.6466	 .060777	 .000000	 .000000	 .000000	 99.1807	 .000000	 .000000	 .554540	 .009287	 .171215	 .023516	 .000000	 100.000	 2.00000	O	 .000608	 .000000	 .000000	 .000000	 .992703	 .000000	 .000000	 .005550	 .000093	 .001714	 .000235	 2.00000	 .012021	 .014566	 .005681	 .013235	 .016708	 .039435	 .033288	 .008265	 .013598	 .012847	 .012167	 .025716	 .019635	 .010735	 .018934	 .021213	 .049730	 .040647	 .013786	 .017558	 .016527	 .016435	 73.5527	 -32.445	 -15.303	 -147.46	 .117958	 -30.878	 -30.434	 3.58829	 282.234	 14.9948	 60.4987	 -11.464	 -27.885	 13.1700	 4903.26	214	334	319	303	301	332	333	140	335	126	524	"Wollastonite"	"Jadeite"	"Corundum"	"CaNb2O6"	"Cassiterite"	"Scheelite"	"Manganotantalite"	"Rutile"	"Mn"	"Magnetite"	"Zircon"
"T1"	2	 40.0000	 20.0000	 40.0000	 .000000	523	 .011186	 .000000	 .000000	 .000000	 78.4371	 .000000	 .000000	 .399993	 .000000	 .125314	 .036540	 21.4761	 100.486	 .023931	 .000000	 .000000	 .000000	 99.5845	 .000000	 .000000	 .667212	 .000000	 .161216	 .049358	 .000000	 100.486	 .019771	 .000000	 .000000	 .000000	 32.8049	 .000000	 .000000	 .414523	 .000000	 .111386	 .019884	 66.6295	 .059246	 .000000	 .000000	 .000000	 98.3052	 .000000	 .000000	 1.24218	 .000000	 .333786	 .059586	 .000000	 100.000	 2.00000	O	 .000593	 .000000	 .000000	 .000000	 .984696	 .000000	 .000000	 .012443	 .000000	 .003343	 .000597	 2.00000	 .011974	 .014542	 .005673	 .013220	 .016681	 .039409	 .033264	 .008249	 .013582	 .012834	 .012151	 .025617	 .019602	 .010719	 .018912	 .021178	 .049698	 .040617	 .013760	 .017538	 .016510	 .016413	 74.8726	 -20.976	 -20.786	 -45.934	 .118267	 -41.032	 -27.741	 1.75717	 -269.72	 8.03975	 24.1735	 -11.478	 -27.875	 13.1700	 4920.55	214	334	319	303	301	332	333	140	335	126	524	"Wollastonite"	"Jadeite"	"Corundum"	"CaNb2O6"	"Cassiterite"	"Scheelite"	"Manganotantalite"	"Rutile"	"Mn"	"Magnetite"	"Zircon"
"T1"	2	 40.0000	 20.0000	 40.0000	 .000000	524	 .005992	 .000000	 .000000	 .000000	 78.3687	 .000000	 .000000	 .431671	 .000000	 .195613	 .000000	 21.4802	 100.482	 .012820	 .000000	 .000000	 .000000	 99.4977	 .000000	 .000000	 .720053	 .000000	 .251656	 .000000	 .000000	 100.482	 .010586	 .000000	 .000000	 .000000	 32.7598	 .000000	 .000000	 .447126	 .000000	 .173784	 .000000	 66.6087	 .031702	 .000000	 .000000	 .000000	 98.1088	 .000000	 .000000	 1.33905	 .000000	 .520449	 .000000	 .000000	 100.000	 2.00000	O	 .000318	 .000000	 .000000	 .000000	 .983648	 .000000	 .000000	 .013425	 .000000	 .005218	 .000000	 2.00000	 .011965	 .014538	 .005671	 .013216	 .016672	 .039400	 .033255	 .008245	 .013577	 .012829	 .012146	 .025598	 .019597	 .010716	 .018907	 .021167	 .049686	 .040606	 .013753	 .017532	 .016505	 .016407	 139.403	 -101.05	 -24.760	 -28.900	 .118296	 -39.292	 -55.230	 1.64800	 -203.15	 5.41729	 -912.08	 -11.473	 -27.865	 13.1700	 4931.87	214	334	319	303	301	332	333	140	335	126	524	"Wollastonite"	"Jadeite"	"Corundum"	"CaNb2O6"	"Cassiterite"	"Scheelite"	"Manganotantalite"	"Rutile"	"Mn"	"Magnetite"	"Zircon"
"T1"	2	 40.0000	 20.0000	 40.0000	 .000000	525	 .007651	 .034451	 .000000	 .000000	 77.9998	 .000000	 .000000	 .435334	 .000000	 .270264	 .004338	 21.4200	 100.172	 .016367	 .046439	 .000000	 .000000	 99.0293	 .000000	 .000000	 .726163	 .000000	 .347694	 .005860	  .00000	 100.172	 .013541	 .074491	 .000000	 .000000	 32.6680	 .000000	 .000000	 .451784	 .000000	 .240565	 .002364	 66.5492	 .040525	 .111468	 .000000	 .000000	 97.7689	 .000000	 .000000	 1.35210	 .000000	 .719963	 .007075	 .000000	 100.000	 2.00000	O	 .000407	 .002239	 .000000	 .000000	 .981770	 .000000	 .000000	 .013577	 .000000	 .007230	 .000071	 2.00000	 .011951	 .014530	 .005669	 .013213	 .016664	 .039392	 .033247	 .008240	 .013572	 .012824	 .012142	 .025568	 .019586	 .010712	 .018901	 .021156	 .049676	 .040596	 .013744	 .017524	 .016498	 .016402	 109.124	 30.8450	 -26.427	 -27.835	 .118586	 -57.983	 -54.623	 1.63571	 -42.862	 4.11624	 198.346	 -11.464	 -27.855	 13.1695	 4945.20	214	334	319	303	301	332	333	140	335	126	524	"Wollastonite"	"Jadeite"	"Corundum"	"CaNb2O6"	"Cassiterite"	"Scheelite"	"Manganotantalite"	"Rutile"	"Mn"	"Magnetite"	"Zircon"
"T1"	2	 40.0000	 20.0000	 40.0000	 .000000	526	 .007609	 .000000	 .000000	 .000000	 78.4940	 .000000	 .000000	 .304029	 .013088	 .250974	 .016174	 21.4559	 100.542	 .016278	 .000000	 .000000	 .000000	 99.6567	 .000000	 .000000	 .507139	 .016900	 .322878	 .021848	 .000000	 100.542	 .013452	 .000000	 .000000	 .000000	 32.8392	 .000000	 .000000	 .315174	 .011830	 .223152	 .008804	 66.5883	 .040262	 .000000	 .000000	 .000000	 98.2868	 .000000	 .000000	 .943307	 .035407	 .667886	 .026351	 .000000	 100.000	 2.00000	O	 .000404	 .000000	 .000000	 .000000	 .986336	 .000000	 .000000	 .009466	 .000355	 .006702	 .000264	 2.00000	 .011978	 .014545	 .005674	 .013220	 .016679	 .039403	 .033258	 .008248	 .013579	 .012831	 .012151	 .025626	 .019606	 .010720	 .018912	 .021176	 .049690	 .040610	 .013758	 .017534	 .016507	 .016413	 109.973	 -24.982	 -33.234	 -592.65	 .118193	 -58.953	 -20.371	 2.22076	 74.3563	 4.38011	 53.7439	 -11.453	 -27.845	 13.1695	 4959.77	214	334	319	303	301	332	333	140	335	126	524	"Wollastonite"	"Jadeite"	"Corundum"	"CaNb2O6"	"Cassiterite"	"Scheelite"	"Manganotantalite"	"Rutile"	"Mn"	"Magnetite"	"Zircon"
"T1"	2	 40.0000	 20.0000	 40.0000	 .000000	527	 .003079	 .000000	 .000000	 .000508	 78.3580	 .000000	 .000000	 .228230	 .005037	 .139801	 .008449	 21.3268	 100.070	 .006588	 .000000	 .000000	 .000726	 99.4842	 .000000	 .000000	 .380701	 .006503	 .179854	 .011412	 -.00001	 100.070	 .005480	 .000000	 .000000	 .000273	 32.9983	 .000000	 .000000	 .238154	 .004582	 .125122	 .004629	 66.6235	 .016419	 .000000	 .000000	 .000409	 98.8672	 .000000	 .000000	 .713542	 .013729	 .374881	 .013870	 .000000	 100.000	 2.00000	O	 .000165	 .000000	 .000000	 .000008	 .990590	 .000000	 .000000	 .007149	 .000138	 .003756	 .000139	 2.00000	 .012006	 .014559	 .005679	 .013229	 .016697	 .039422	 .033276	 .008258	 .013591	 .012841	 .012161	 .025684	 .019625	 .010730	 .018925	 .021199	 .049714	 .040632	 .013775	 .017549	 .016519	 .016427	 271.931	 -153.20	 -16.745	 1841.88	 .118308	 -55.453	 -50.485	 2.86255	 191.719	 7.28826	 102.332	 -11.464	 -27.835	 13.1695	 4974.34	214	334	319	303	301	332	333	140	335	126	524	"Wollastonite"	"Jadeite"	"Corundum"	"CaNb2O6"	"Cassiterite"	"Scheelite"	"Manganotantalite"	"Rutile"	"Mn"	"Magnetite"	"Zircon"
"T1"	2	 40.0000	 20.0000	 40.0000	 .000000	528	 .003733	 .000000	 .000000	 .000000	 78.6475	 .000000	 .000000	 .177571	 .004999	 .045910	 .004563	 21.3432	 100.228	 .007985	 .000000	 .000000	 .000000	 99.8516	 .000000	 .000000	 .296198	 .006456	 .059063	 .006163	  .00000	 100.228	 .006640	 .000000	 .000000	 .000000	 33.1086	 .000000	 .000000	 .185227	 .004547	 .041075	 .002499	 66.6515	 .019912	 .000000	 .000000	 .000000	 99.2804	 .000000	 .000000	 .555428	 .013635	 .123168	 .007494	 .000000	 100.000	 2.00000	O	 .000199	 .000000	 .000000	 .000000	 .993483	 .000000	 .000000	 .005558	 .000136	 .001233	 .000075	 2.00000	 .012022	 .014565	 .005681	 .013233	 .016706	 .039427	 .033282	 .008264	 .013596	 .012845	 .012165	 .025720	 .019633	 .010734	 .018930	 .021210	 .049721	 .040640	 .013785	 .017555	 .016525	 .016433	 224.700	 -25.018	 -17.676	 -301.74	 .118069	 -69.675	 -152.81	 3.59387	 193.202	 20.5924	 188.956	 -11.464	 -27.825	 13.1695	 4984.33	214	334	319	303	301	332	333	140	335	126	524	"Wollastonite"	"Jadeite"	"Corundum"	"CaNb2O6"	"Cassiterite"	"Scheelite"	"Manganotantalite"	"Rutile"	"Mn"	"Magnetite"	"Zircon"
"T1"	2	 40.0000	 20.0000	 40.0000	 .000000	529	 .001949	 .000000	 .000000	 .022683	 78.5817	 .000000	 .000000	 .334033	 .000000	 .108029	 .000000	 21.4525	 100.501	 .004169	 .000000	 .000000	 .032449	 99.7680	 .000000	 .000000	 .557186	 .000000	 .138978	 .000000	 .000006	 100.501	 .003448	 .000000	 .000000	 .012134	 32.9051	 .000000	 .000000	 .346584	 .000000	 .096138	 .000000	 66.6366	 .010337	 .000000	 .000000	 .018188	 98.6443	 .000000	 .000000	 1.03901	 .000000	 .288206	 .000000	 .000000	 100.000	 2.00000	O	 .000103	 .000000	 .000000	 .000364	 .987596	 .000000	 .000000	 .010402	 .000000	 .002885	 .000000	 2.00000	 .011988	 .014547	 .005675	 .013222	 .016686	 .039409	 .033264	 .008253	 .013584	 .012835	 .012153	 .025648	 .019610	 .010722	 .018915	 .021185	 .049697	 .040617	 .013766	 .017541	 .016512	 .016416	 428.910	 -816.75	 -22.493	 41.9095	 .118123	 -54.940	 -31.155	 2.04836	 -54.407	 9.20308	 -198.18	 -11.464	 -27.815	 13.1695	 4994.33	214	334	319	303	301	332	333	140	335	126	524	"Wollastonite"	"Jadeite"	"Corundum"	"CaNb2O6"	"Cassiterite"	"Scheelite"	"Manganotantalite"	"Rutile"	"Mn"	"Magnetite"	"Zircon"
"T1"	2	 40.0000	 20.0000	 40.0000	 .000000	530	 .015893	 .000000	 .000000	 .000000	 78.9297	 .000000	 .000000	 .144269	 .004501	 .029491	 .012496	 21.4089	 100.545	 .034002	 .000000	 .000000	 .000000	 100.210	 .000000	 .000000	 .240650	 .005812	 .037940	 .016879	 .000002	 100.545	 .028190	 .000000	 .000000	 .000000	 33.1280	 .000000	 .000000	 .150040	 .004081	 .026306	 .006824	 66.6565	 .084545	 .000000	 .000000	 .000000	 99.3539	 .000000	 .000000	 .449984	 .012240	 .078894	 .020466	 .000000	 100.000	 2.00000	O	 .000846	 .000000	 .000000	 .000000	 .993992	 .000000	 .000000	 .004502	 .000122	 .000789	 .000205	 2.00000	 .012026	 .014566	 .005681	 .013235	 .016709	 .039430	 .033285	 .008266	 .013597	 .012846	 .012167	 .025729	 .019635	 .010735	 .018933	 .021214	 .049725	 .040643	 .013788	 .017557	 .016526	 .016435	 53.0097	 -167.36	 -18.935	 -72.649	 .117859	 -54.035	 -176.77	 4.35204	 214.508	 31.6026	 69.4493	 -11.464	 -27.805	 13.1695	 5004.33	214	334	319	303	301	332	333	140	335	126	524	"Wollastonite"	"Jadeite"	"Corundum"	"CaNb2O6"	"Cassiterite"	"Scheelite"	"Manganotantalite"	"Rutile"	"Mn"	"Magnetite"	"Zircon"
"T1"	2	 40.0000	 20.0000	 40.0000	 .000000	531	 .011171	 .000000	 .000000	 .047239	 78.1633	 .000000	 .000000	 .347788	 .000000	 .158009	 .010556	 21.3880	 100.126	 .023898	 .000000	 .000000	 .067577	 99.2369	 .000000	 .000000	 .580131	 .000000	 .203278	 .014260	 .000006	 100.126	 .019823	 .000000	 .000000	 .025342	 32.8223	 .000000	 .000000	 .361876	 .000000	 .141014	 .005768	 66.6239	 .059416	 .000000	 .000000	 .037978	 98.3780	 .000000	 .000000	 1.08465	 .000000	 .422659	 .017288	 .000000	 100.000	 2.00000	O	 .000595	 .000000	 .000000	 .000761	 .985301	 .000000	 .000000	 .010863	 .000000	 .004233	 .000173	 2.00000	 .011974	 .014539	 .005672	 .013217	 .016678	 .039397	 .033254	 .008247	 .013578	 .012830	 .012148	 .025617	 .019598	 .010716	 .018908	 .021175	 .049683	 .040605	 .013757	 .017533	 .016505	 .016409	 74.9737	 -78.536	 -21.703	 20.4887	 .118442	 -145.08	 -76.602	 1.97771	 -111.79	 6.53065	 81.9530	 -11.464	 -27.795	 13.1695	 5014.33	214	334	319	303	301	332	333	140	335	126	524	"Wollastonite"	"Jadeite"	"Corundum"	"CaNb2O6"	"Cassiterite"	"Scheelite"	"Manganotantalite"	"Rutile"	"Mn"	"Magnetite"	"Zircon"
"T1"	2	 40.0000	 20.0000	 40.0000	 .000000	532	 .001276	 .000000	 .000000	 .000000	 78.9513	 .000000	 .000000	 .172098	 .000000	 .030700	 .000000	 21.4113	 100.567	 .002729	 .000000	 .000000	 .000000	 100.237	 .000000	 .000000	 .287069	 .000000	 .039496	 .000000	  .00000	 100.567	 .002263	 .000000	 .000000	 .000000	 33.1339	 .000000	 .000000	 .178965	 .000000	 .027382	 .000000	 66.6575	 .006786	 .000000	 .000000	 .000000	 99.3743	 .000000	 .000000	 .536747	 .000000	 .082124	 .000000	 .000000	 100.000	 2.00000	O	 .000068	 .000000	 .000000	 .000000	 .994152	 .000000	 .000000	 .005370	 .000000	 .000822	 .000000	 2.00000	 .012027	 .014567	 .005682	 .013234	 .016708	 .039429	 .033284	 .008265	 .013597	 .012846	 .012166	 .025729	 .019636	 .010735	 .018932	 .021213	 .049724	 .040642	 .013787	 .017557	 .016526	 .016434	 657.096	 -37.349	 -18.356	 -78.310	 .117836	 -62.946	 -40.043	 3.69884	 -27.215	 30.3902	 -37.750	 -11.464	 -27.785	 13.1695	 5024.34	214	334	319	303	301	332	333	140	335	126	524	"Wollastonite"	"Jadeite"	"Corundum"	"CaNb2O6"	"Cassiterite"	"Scheelite"	"Manganotantalite"	"Rutile"	"Mn"	"Magnetite"	"Zircon"
"T1"	2	 40.0000	 20.0000	 40.0000	 .000000	533	 .010439	 .000000	 .000000	 .000000	 78.6542	 .000000	 .000000	 .346020	 .014673	 .189580	 .018469	 21.5141	 100.747	 .022332	 .000000	 .000000	 .000000	 99.8601	 .000000	 .000000	 .577182	 .018947	 .243894	 .024947	  .00000	 100.747	 .018410	 .000000	 .000000	 .000000	 32.8261	 .000000	 .000000	 .357831	 .013230	 .168153	 .010029	 66.6062	 .055131	 .000000	 .000000	 .000000	 98.3001	 .000000	 .000000	 1.07155	 .039619	 .503546	 .030033	 .000000	 100.000	 2.00000	O	 .000553	 .000000	 .000000	 .000000	 .985678	 .000000	 .000000	 .010745	 .000397	 .005049	 .000301	 2.00000	 .011974	 .014540	 .005672	 .013217	 .016676	 .039397	 .033253	 .008247	 .013578	 .012829	 .012148	 .025618	 .019600	 .010717	 .018908	 .021172	 .049683	 .040604	 .013756	 .017532	 .016505	 .016409	 80.2104	 -145.51	 -24.868	 -27.173	 .118055	 -44.617	 -45.881	 1.98619	 66.4277	 5.56597	 47.1419	 -11.464	 -27.775	 13.1695	 5034.34	214	334	319	303	301	332	333	140	335	126	524	"Wollastonite"	"Jadeite"	"Corundum"	"CaNb2O6"	"Cassiterite"	"Scheelite"	"Manganotantalite"	"Rutile"	"Mn"	"Magnetite"	"Zircon"
"T1"	2	 40.0000	 20.0000	 40.0000	 .000000	534	 .006413	 .000000	 .000000	 .000000	 78.9496	 .000000	 .000000	 .153189	 .000000	 .023525	 .000000	 21.4020	 100.535	 .013720	 .000000	 .000000	 .000000	 100.235	 .000000	 .000000	 .255528	 .000000	 .030265	 .000000	  .00000	 100.535	 .011379	 .000000	 .000000	 .000000	 33.1486	 .000000	 .000000	 .159375	 .000000	 .020992	 .000000	 66.6597	 .034130	 .000000	 .000000	 .000000	 99.4249	 .000000	 .000000	 .478026	 .000000	 .062964	 .000000	 .000000	 100.000	 2.00000	O	 .000341	 .000000	 .000000	 .000000	 .994562	 .000000	 .000000	 .004782	 .000000	 .000630	 .000000	 2.00000	 .012027	 .014566	 .005681	 .013234	 .016708	 .039426	 .033281	 .008265	 .013596	 .012845	 .012166	 .025730	 .019635	 .010735	 .018931	 .021212	 .049719	 .040638	 .013787	 .017556	 .016525	 .016434	 130.959	 -20.434	 -17.206	 -124.15	 .117824	 -45.669	 -23.856	 4.11679	 -5049.6	 39.4035	 -114.33	 -11.464	 -27.765	 13.1695	 5044.34	214	334	319	303	301	332	333	140	335	126	524	"Wollastonite"	"Jadeite"	"Corundum"	"CaNb2O6"	"Cassiterite"	"Scheelite"	"Manganotantalite"	"Rutile"	"Mn"	"Magnetite"	"Zircon"
"T1"	2	 40.0000	 20.0000	 40.0000	 .000000	535	 .007708	 .000000	 .000000	 .000000	 78.7385	 .000000	 .000000	 .177386	 .000000	 .039047	 .000000	 21.3671	 100.330	 .016491	 .000000	 .000000	 .000000	 99.9671	 .000000	 .000000	 .295890	 .000000	 .050234	 .000000	 .000000	 100.330	 .013698	 .000000	 .000000	 .000000	 33.1115	 .000000	 .000000	 .184838	 .000000	 .034898	 .000000	 66.6550	 .041081	 .000000	 .000000	 .000000	 99.3000	 .000000	 .000000	 .554320	 .000000	 .104657	 .000000	 .000000	 100.000	 2.00000	O	 .000411	 .000000	 .000000	 .000000	 .993519	 .000000	 .000000	 .005546	 .000000	 .001047	 .000000	 2.00000	 .012021	 .014563	 .005680	 .013232	 .016704	 .039422	 .033278	 .008263	 .013594	 .012843	 .012164	 .025717	 .019631	 .010733	 .018929	 .021208	 .049715	 .040635	 .013783	 .017554	 .016523	 .016431	 108.947	 -144.31	 -18.253	 -68.688	 .117984	 -92.775	 -29.362	 3.59696	 -1454.3	 24.0651	 -50.038	 -11.464	 -27.755	 13.1695	 5054.34	214	334	319	303	301	332	333	140	335	126	524	"Wollastonite"	"Jadeite"	"Corundum"	"CaNb2O6"	"Cassiterite"	"Scheelite"	"Manganotantalite"	"Rutile"	"Mn"	"Magnetite"	"Zircon"
"T1"	2	 40.0000	 20.0000	 40.0000	 .000000	536	 .000000	 .000000	 .000000	 .000000	 78.8463	 .000000	 .000000	 .217903	 .000000	 .043995	 .000000	 21.4159	 100.524	 .000000	 .000000	 .000000	 .000000	 100.104	 .000000	 .000000	 .363474	 .000000	 .056600	 .000000	  .00000	 100.524	 .000000	 .000000	 .000000	 .000000	 33.0807	 .000000	 .000000	 .226534	 .000000	 .039229	 .000000	 66.6536	 .000000	 .000000	 .000000	 .000000	 99.2030	 .000000	 .000000	 .679336	 .000000	 .117642	 .000000	 .000000	 100.000	 2.00000	O	 .000000	 .000000	 .000000	 .000000	 .992614	 .000000	 .000000	 .006797	 .000000	 .001177	 .000000	 2.00000	 .012014	 .014559	 .005678	 .013228	 .016698	 .039414	 .033271	 .008260	 .013591	 .012840	 .012160	 .025702	 .019625	 .010729	 .018923	 .021200	 .049704	 .040626	 .013779	 .017549	 .016519	 .016426	 -107.58	 -249.84	 -17.146	 -106.78	 .117885	 -29.954	 -45.984	 2.98427	 -30.717	 21.4457	 -136.88	 -11.464	 -27.745	 13.1695	 5064.33	214	334	319	303	301	332	333	140	335	126	524	"Wollastonite"	"Jadeite"	"Corundum"	"CaNb2O6"	"Cassiterite"	"Scheelite"	"Manganotantalite"	"Rutile"	"Mn"	"Magnetite"	"Zircon"
"T1"	2	 40.0000	 20.0000	 40.0000	 .000000	537	 .007030	 .000000	 .000000	 .018315	 78.5035	 .000000	 .000000	 .289221	 .000000	 .089042	 .004866	 21.4017	 100.314	 .015039	 .000000	 .000000	 .026200	 99.6688	 .000000	 .000000	 .482438	 .000000	 .114552	 .006572	 -.00001	 100.314	 .012470	 .000000	 .000000	 .009821	 32.9530	 .000000	 .000000	 .300825	 .000000	 .079435	 .002657	 66.6418	 .037388	 .000000	 .000000	 .014723	 98.7998	 .000000	 .000000	 .901936	 .000000	 .238163	 .007968	 .000000	 100.000	 2.00000	O	 .000374	 .000000	 .000000	 .000295	 .988958	 .000000	 .000000	 .009028	 .000000	 .002384	 .000080	 2.00000	 .011993	 .014548	 .005675	 .013222	 .016687	 .039403	 .033260	 .008253	 .013584	 .012834	 .012153	 .025658	 .019610	 .010722	 .018914	 .021186	 .049691	 .040613	 .013767	 .017540	 .016511	 .016416	 119.158	 -46.002	 -25.306	 51.7299	 .118154	 -72.777	 -32.534	 2.32061	 -36.236	 10.9977	 177.064	 -11.464	 -27.735	 13.1695	 5074.33	214	334	319	303	301	332	333	140	335	126	524	"Wollastonite"	"Jadeite"	"Corundum"	"CaNb2O6"	"Cassiterite"	"Scheelite"	"Manganotantalite"	"Rutile"	"Mn"	"Magnetite"	"Zircon"
"T1"	2	 40.0000	 20.0000	 40.0000	 .000000	538	 .011925	 .000000	 .000000	 .005807	 78.4935	 .000000	 .014669	 .264318	 .000000	 .089575	 .016815	 21.3901	 100.287	 .025513	 .000000	 .000000	 .008307	 99.6561	 .000000	 .017911	 .440897	 .000000	 .115238	 .022714	 .000000	 100.287	 .021166	 .000000	 .000000	 .003116	 32.9663	 .000000	 .004041	 .275069	 .000000	 .079953	 .009189	 66.6412	 .063455	 .000000	 .000000	 .004670	 98.8339	 .000000	 .006058	 .824664	 .000000	 .239702	 .027549	 .000000	 100.000	 2.00000	O	 .000635	 .000000	 .000000	 .000094	 .989366	 .000000	 .000121	 .008255	 .000000	 .002400	 .000276	 2.00000	 .011999	 .014549	 .005675	 .013224	 .016691	 .039407	 .033264	 .008255	 .013585	 .012836	 .012156	 .025670	 .019612	 .010723	 .018918	 .021191	 .049695	 .040617	 .013770	 .017542	 .016513	 .016420	 70.3905	 -40.201	 -23.091	 161.623	 .118166	 -55.839	 159.989	 2.51168	 -319.36	 10.9378	 51.7411	 -11.464	 -27.725	 13.1695	 5084.33	214	334	319	303	301	332	333	140	335	126	524	"Wollastonite"	"Jadeite"	"Corundum"	"CaNb2O6"	"Cassiterite"	"Scheelite"	"Manganotantalite"	"Rutile"	"Mn"	"Magnetite"	"Zircon"
"T1"	2	 40.0000	 20.0000	 40.0000	 .000000	539	 .006454	 .000000	 .000000	 .000000	 78.7324	 .000000	 .000000	 .319993	 .000000	 .120311	 .000000	 21.4826	 100.662	 .013808	 .000000	 .000000	 .000000	 99.9594	 .000000	 .000000	 .533767	 .000000	 .154780	 .000000	 .000000	 100.662	 .011404	 .000000	 .000000	 .000000	 32.9191	 .000000	 .000000	 .331523	 .000000	 .106909	 .000000	 66.6310	 .034176	 .000000	 .000000	 .000000	 98.6519	 .000000	 .000000	 .993508	 .000000	 .320385	 .000000	 .000000	 100.000	 2.00000	O	 .000342	 .000000	 .000000	 .000000	 .988102	 .000000	 .000000	 .009951	 .000000	 .003209	 .000000	 2.00000	 .011988	 .014545	 .005674	 .013220	 .016682	 .039400	 .033257	 .008251	 .013582	 .012832	 .012151	 .025646	 .019607	 .010721	 .018912	 .021180	 .049687	 .040609	 .013763	 .017537	 .016509	 .016414	 129.691	 -42.568	 -19.176	 -84.229	 .117974	 -40.219	 -60.849	 2.12508	 -71.851	 8.34051	 -84.430	 -11.464	 -27.715	 13.1695	 5094.33	214	334	319	303	301	332	333	140	335	126	524	"Wollastonite"	"Jadeite"	"Corundum"	"CaNb2O6"	"Cassiterite"	"Scheelite"	"Manganotantalite"	"Rutile"	"Mn"	"Magnetite"	"Zircon"
"T1"	2	 40.0000	 20.0000	 40.0000	 .000000	540	 .007038	 .000000	 .000000	 .009164	 78.2423	 .000000	 .000000	 .396069	 .000000	 .154438	 .005478	 21.4176	 100.232	 .015057	 .000000	 .000000	 .013110	 99.3372	 .000000	 .000000	 .660666	 .000000	 .198684	 .007399	 .000006	 100.232	 .012472	 .000000	 .000000	 .004909	 32.8089	 .000000	 .000000	 .411527	 .000000	 .137632	 .002989	 66.6216	 .037368	 .000000	 .000000	 .007355	 98.3010	 .000000	 .000000	 1.23301	 .000000	 .412367	 .008954	 .000000	 100.000	 2.00000	O	 .000374	 .000000	 .000000	 .000147	 .984932	 .000000	 .000000	 .012354	 .000000	 .004132	 .000090	 2.00000	 .011967	 .014534	 .005670	 .013212	 .016670	 .039384	 .033243	 .008244	 .013574	 .012825	 .012143	 .025602	 .019592	 .010713	 .018901	 .021164	 .049667	 .040591	 .013751	 .017527	 .016500	 .016403	 118.757	 -62.757	 -18.121	 102.584	 .118337	 -47.490	 -28.484	 1.77063	 -53.244	 6.66228	 157.229	 -11.464	 -27.705	 13.1695	 5104.34	214	334	319	303	301	332	333	140	335	126	524	"Wollastonite"	"Jadeite"	"Corundum"	"CaNb2O6"	"Cassiterite"	"Scheelite"	"Manganotantalite"	"Rutile"	"Mn"	"Magnetite"	"Zircon"
"T1"	2	 40.0000	 20.0000	 40.0000	 .000000	541	 .000000	 .000000	 .000000	 .008085	 78.4367	 .000000	 .000000	 .303401	 .000000	 .106560	 .003102	 21.3851	 100.243	 .000000	 .000000	 .000000	 .011566	 99.5841	 .000000	 .000000	 .506091	 .000000	 .137089	 .004190	 .000002	 100.243	 .000000	 .000000	 .000000	 .004339	 32.9474	 .000000	 .000000	 .315789	 .000000	 .095128	 .001695	 66.6357	 .000000	 .000000	 .000000	 .006502	 98.7567	 .000000	 .000000	 .946550	 .000000	 .285139	 .005082	 .000000	 100.000	 2.00000	O	 .000000	 .000000	 .000000	 .000130	 .988881	 .000000	 .000000	 .009478	 .000000	 .002855	 .000051	 2.00000	 .011991	 .014546	 .005674	 .013219	 .016683	 .039398	 .033255	 .008252	 .013581	 .012832	 .012151	 .025653	 .019608	 .010721	 .018911	 .021181	 .049683	 .040607	 .013764	 .017537	 .016508	 .016413	 -279.65	 -52.401	 -20.611	 116.244	 .118186	 -69.054	 -132.13	 2.22541	 -69.119	 9.31674	 277.285	 -11.464	 -27.695	 13.1695	 5114.34	214	334	319	303	301	332	333	140	335	126	524	"Wollastonite"	"Jadeite"	"Corundum"	"CaNb2O6"	"Cassiterite"	"Scheelite"	"Manganotantalite"	"Rutile"	"Mn"	"Magnetite"	"Zircon"
"T1"	2	 40.0000	 20.0000	 40.0000	 .000000	542	 .000000	 .000000	 .000000	 .000000	 78.4581	 .000000	 .000000	 .411278	 .000000	 .087018	 .012813	 21.4573	 100.426	 .000000	 .000000	 .000000	 .000000	 99.6111	 .000000	 .000000	 .686035	 .000000	 .111949	 .017308	 .000004	 100.426	 .000000	 .000000	 .000000	 .000000	 32.8481	 .000000	 .000000	 .426664	 .000000	 .077428	 .006980	 66.6409	 .000000	 .000000	 .000000	 .000000	 98.4680	 .000000	 .000000	 1.27900	 .000000	 .232104	 .020924	 .000000	 100.000	 2.00000	O	 .000000	 .000000	 .000000	 .000000	 .985824	 .000000	 .000000	 .012805	 .000000	 .002324	 .000209	 2.00000	 .011972	 .014534	 .005670	 .013212	 .016671	 .039383	 .033242	 .008245	 .013575	 .012826	 .012143	 .025612	 .019592	 .010713	 .018900	 .021165	 .049665	 .040590	 .013754	 .017528	 .016501	 .016403	 -133.60	 -43.587	 -19.443	 -583.86	 .118153	 -48.019	 -47.576	 1.71570	 -164.92	 11.2286	 67.6141	 -11.464	 -27.685	 13.1695	 5124.34	214	334	319	303	301	332	333	140	335	126	524	"Wollastonite"	"Jadeite"	"Corundum"	"CaNb2O6"	"Cassiterite"	"Scheelite"	"Manganotantalite"	"Rutile"	"Mn"	"Magnetite"	"Zircon"
"T1"	2	 40.0000	 20.0000	 40.0000	 .000000	543	 .013320	 .000000	 .000000	 .000000	 78.4499	 .000000	 .000000	 .405955	 .009884	 .067134	 .006986	 21.4618	 100.415	 .028496	 .000000	 .000000	 .000000	 99.6008	 .000000	 .000000	 .677156	 .012763	 .086368	 .009437	 .000000	 100.415	 .023562	 .000000	 .000000	 .000000	 32.8391	 .000000	 .000000	 .421071	 .008939	 .059725	 .003805	 66.6438	 .070639	 .000000	 .000000	 .000000	 98.4498	 .000000	 .000000	 1.26235	 .026799	 .179053	 .011407	 .000000	 100.000	 2.00000	O	 .000707	 .000000	 .000000	 .000000	 .985512	 .000000	 .000000	 .012636	 .000268	 .001792	 .000114	 2.00000	 .011970	 .014533	 .005669	 .013212	 .016670	 .039382	 .033241	 .008245	 .013574	 .012826	 .012143	 .025607	 .019590	 .010712	 .018900	 .021164	 .049664	 .040589	 .013753	 .017528	 .016500	 .016403	 62.9035	 -34.298	 -28.268	 -46.622	 .118160	 -34.133	 -19.697	 1.73450	 98.0841	 14.3185	 123.431	 -11.464	 -27.675	 13.1695	 5134.34	214	334	319	303	301	332	333	140	335	126	524	"Wollastonite"	"Jadeite"	"Corundum"	"CaNb2O6"	"Cassiterite"	"Scheelite"	"Manganotantalite"	"Rutile"	"Mn"	"Magnetite"	"Zircon"
"T1"	2	 40.0000	 20.0000	 40.0000	 .000000	544	 .003580	 .000000	 .000000	 .000000	 78.2529	 .000000	 .000000	 .564359	 .000000	 .102007	 .026008	 21.5172	 100.466	 .007658	 .000000	 .000000	 .000000	 99.3507	 .000000	 .000000	 .941384	 .000000	 .131232	 .035132	 .000006	 100.466	 .006315	 .000000	 .000000	 .000000	 32.6688	 .000000	 .000000	 .583803	 .000000	 .090506	 .014128	 66.6365	 .018929	 .000000	 .000000	 .000000	 97.9176	 .000000	 .000000	 1.74983	 .000000	 .271271	 .042344	 .000000	 100.000	 2.00000	O	 .000190	 .000000	 .000000	 .000000	 .980506	 .000000	 .000000	 .017522	 .000000	 .002716	 .000424	 2.00000	 .011941	 .014518	 .005664	 .013202	 .016653	 .039366	 .033225	 .008235	 .013565	 .012818	 .012132	 .025546	 .019569	 .010702	 .018886	 .021143	 .049644	 .040570	 .013737	 .017516	 .016490	 .016388	 232.696	 -46.323	 -20.472	 -117.43	 .118312	 -58.100	 -16.449	 1.32297	 -97.606	 9.68890	 33.6334	 -11.464	 -27.665	 13.1695	 5144.33	214	334	319	303	301	332	333	140	335	126	524	"Wollastonite"	"Jadeite"	"Corundum"	"CaNb2O6"	"Cassiterite"	"Scheelite"	"Manganotantalite"	"Rutile"	"Mn"	"Magnetite"	"Zircon"
"T1"	2	 40.0000	 20.0000	 40.0000	 .000000	545	 .005131	 .000000	 .000000	 .000000	 78.5437	 .000000	 .000000	 .285340	 .000000	 .070151	 .007563	 21.3954	 100.307	 .010978	 .000000	 .000000	 .000000	 99.7198	 .000000	 .000000	 .475964	 .000000	 .090249	 .010216	 -.00001	 100.307	 .009106	 .000000	 .000000	 .000000	 32.9815	 .000000	 .000000	 .296893	 .000000	 .062604	 .004132	 66.6458	 .027300	 .000000	 .000000	 .000000	 98.8825	 .000000	 .000000	 .890121	 .000000	 .187696	 .012389	 .000000	 100.000	 2.00000	O	 .000273	 .000000	 .000000	 .000000	 .989754	 .000000	 .000000	 .008910	 .000000	 .001879	 .000124	 2.00000	 .011994	 .014546	 .005674	 .013219	 .016685	 .039395	 .033254	 .008253	 .013582	 .012832	 .012151	 .025660	 .019608	 .010721	 .018911	 .021183	 .049681	 .040605	 .013766	 .017538	 .016509	 .016414	 163.150	 -19.461	 -19.559	 -156.87	 .118089	 -32.154	 -50.630	 2.34790	 -283.37	 13.7434	 114.148	 -11.464	 -27.655	 13.1695	 5154.33	214	334	319	303	301	332	333	140	335	126	524	"Wollastonite"	"Jadeite"	"Corundum"	"CaNb2O6"	"Cassiterite"	"Scheelite"	"Manganotantalite"	"Rutile"	"Mn"	"Magnetite"	"Zircon"
"T1"	2	 40.0000	 20.0000	 40.0000	 .000000	546	 .003348	 .000000	 .000000	 .000000	 78.7456	 .000000	 .000000	 .393765	 .000000	 .091710	 .000000	 21.5238	 100.758	 .007162	 .000000	 .000000	 .000000	 99.9763	 .000000	 .000000	 .656823	 .000000	 .117985	 .000000	  .00000	 100.758	 .005905	 .000000	 .000000	 .000000	 32.8660	 .000000	 .000000	 .407226	 .000000	 .081349	 .000000	 66.6396	 .017699	 .000000	 .000000	 .000000	 98.5178	 .000000	 .000000	 1.22069	 .000000	 .243849	 .000000	 .000000	 100.000	 2.00000	O	 .000177	 .000000	 .000000	 .000000	 .986380	 .000000	 .000000	 .012222	 .000000	 .002441	 .000000	 2.00000	 .011975	 .014536	 .005671	 .013213	 .016672	 .039385	 .033244	 .008246	 .013576	 .012827	 .012144	 .025620	 .019594	 .010714	 .018902	 .021167	 .049668	 .040593	 .013755	 .017529	 .016502	 .016405	 249.504	 -98.698	 -29.241	 -83.234	 .117931	 -69.721	 -31.160	 1.77966	 -89.169	 10.6950	 -405.66	 -11.464	 -27.645	 13.1695	 5164.33	214	334	319	303	301	332	333	140	335	126	524	"Wollastonite"	"Jadeite"	"Corundum"	"CaNb2O6"	"Cassiterite"	"Scheelite"	"Manganotantalite"	"Rutile"	"Mn"	"Magnetite"	"Zircon"
