Repository: orthospar/MinorElements-Cassiterite

# MinorElements-Cassiterite
EPMA data and R code for generation of figures in "Systematic trends in the substitution mechanisms of minor elements in cassiterite", submitted for publication in the Australian Journal of Earth Sciences.

# Data Availability
The final cleaned and organised dataset is available above (cassiterite_EPMA.csv) and as a supplementary file hosted by AJES.

File: Data/170609/170609_recalc.dat (part 15 of 41)
LOVOLT"	" CURRENT"	"BEAMSIZE"	"    LINE"	"  Si WT%"	"  Na WT%"	"  Al WT%"	"  Nb WT%"	"  Sn WT%"	"   W WT%"	"  Ta WT%"	"  Ti WT%"	"  Mn WT%"	"  Fe WT%"	"  Zr WT%"	"   O WT%"	"   TOTAL"	"    SiO2"	"    Na2O"	"   Al2O3"	"   Nb2O5"	"    SnO2"	"     WO3"	"   Ta2O5"	"    TiO2"	"     MnO"	"     FeO"	"    ZrO2"	"       O"	"   TOTAL"	"  Si AT%"	"  Na AT%"	"  Al AT%"	"  Nb AT%"	"  Sn AT%"	"   W AT%"	"  Ta AT%"	"  Ti AT%"	"  Mn AT%"	"  Fe AT%"	"  Zr AT%"	"   O AT%"	"Si OXMOL%"	"Na OXMOL%"	"Al OXMOL%"	"Nb OXMOL%"	"Sn OXMOL%"	"W OXMOL%"	"Ta OXMOL%"	"Ti OXMOL%"	"Mn OXMOL%"	"Fe OXMOL%"	"Zr OXMOL%"	"O OXMOL%"	"   TOTAL"	" FORMULA"	"   BASIS"	"Si FORMULA"	"Na FORMULA"	"Al FORMULA"	"Nb FORMULA"	"Sn FORMULA"	"W FORMULA"	"Ta FORMULA"	"Ti FORMULA"	"Mn FORMULA"	"Fe FORMULA"	"Zr FORMULA"	"O FORMULA"	"Si CDL99"	"Na CDL99"	"Al CDL99"	"Nb CDL99"	"Sn CDL99"	" W CDL99"	"Ta CDL99"	"Ti CDL99"	"Mn CDL99"	"Fe CDL99"	"Zr CDL99"	"SiO2 CDL99"	"Na2O CDL99"	"Al2O3 CDL99"	"Nb2O5 CDL99"	"SnO2 CDL99"	"WO3 CDL99"	"Ta2O5 CDL99"	"TiO2 CDL99"	"MnO CDL99"	"FeO CDL99"	"ZrO2 CDL99"	"Si %ERR "	"Na %ERR "	"Al %ERR "	"Nb %ERR "	"Sn %ERR "	" W %ERR "	"Ta %ERR "	"Ti %ERR "	"Mn %ERR "	"Fe %ERR "	"Zr %ERR "	"   X-POS"	"   Y-POS"	"   Z-POS"	" RELDIST"	"Si STD_NUM"	"Na STD_NUM"	"Al STD_NUM"	"Nb STD_NUM"	"Sn STD_NUM"	"W STD_NUM"	"Ta STD_NUM"	"Ti STD_NUM"	"Mn STD_NUM"	"Fe STD_NUM"	"Zr STD_NUM"	"Si STD_NAM"	"Na STD_NAM"	"Al STD_NAM"	"Nb STD_NAM"	"Sn STD_NAM"	"W STD_NAM"	"Ta STD_NAM"	"Ti STD_NAM"	"Mn STD_NAM"	"Fe STD_NAM"	"Zr STD_NAM"
"T1"	2	 40.0000	 20.0000	 40.0000	 .000000	547	 .005087	 .000000	 .000000	 .000000	 78.8447	 .000000	 .000000	 .348924	 .000000	 .106983	 .009135	 21.5301	 100.845	 .010884	 .000000	 .000000	 .000000	 100.102	 .000000	 .000000	 .582025	 .000000	 .137633	 .012339	 .000000	 100.845	 .008970	 .000000	 .000000	 .000000	 32.8954	 .000000	 .000000	 .360722	 .000000	 .094862	 .004959	 66.6351	 .026884	 .000000	 .000000	 .000000	 98.5928	 .000000	 .000000	 1.08114	 .000000	 .284316	 .014863	 .000000	 100.000	 2.00000	O	 .000269	 .000000	 .000000	 .000000	 .987332	 .000000	 .000000	 .010827	 .000000	 .002847	 .000149	 2.00000	 .011979	 .014537	 .005671	 .013213	 .016674	 .039383	 .033243	 .008247	 .013575	 .012827	 .012145	 .025628	 .019596	 .010715	 .018902	 .021169	 .049666	 .040591	 .013756	 .017529	 .016501	 .016405	 164.339	 -37.061	 -19.070	 -170.98	 .117845	 -43.975	 -46.050	 1.97188	 -125.44	 9.27931	 94.5763	 -11.464	 -27.635	 13.1695	 5174.33	214	334	319	303	301	332	333	140	335	126	524	"Wollastonite"	"Jadeite"	"Corundum"	"CaNb2O6"	"Cassiterite"	"Scheelite"	"Manganotantalite"	"Rutile"	"Mn"	"Magnetite"	"Zircon"
"T1"	2	 40.0000	 20.0000	 40.0000	 .000000	548	 .000000	 .000000	 .000000	 .000000	 78.2880	 .000000	 .000000	 .363995	 .000000	 .112425	 .021897	 21.3903	 100.177	 .000000	 .000000	 .000000	 .000000	 99.3952	 .000000	 .000000	 .607164	 .000000	 .144634	 .029579	 .000002	 100.177	 .000000	 .000000	 .000000	 .000000	 32.8757	 .000000	 .000000	 .378751	 .000000	 .100336	 .011965	 66.6332	 .000000	 .000000	 .000000	 .000000	 98.5283	 .000000	 .000000	 1.13511	 .000000	 .300706	 .035858	 .000000	 100.000	 2.00000	O	 .000000	 .000000	 .000000	 .000000	 .986767	 .000000	 .000000	 .011368	 .000000	 .003012	 .000359	 2.00000	 .011975	 .014536	 .005670	 .013212	 .016672	 .039380	 .033240	 .008246	 .013574	 .012825	 .012143	 .025619	 .019594	 .010714	 .018900	 .021167	 .049662	 .040588	 .013754	 .017527	 .016500	 .016403	 -787.30	 -34.668	 -18.738	 -237.82	 .118272	 -55.177	 -27.111	 1.90188	 -237.24	 8.86711	 39.8537	 -11.464	 -27.625	 13.1690	 5184.33	214	334	319	303	301	332	333	140	335	126	524	"Wollastonite"	"Jadeite"	"Corundum"	"CaNb2O6"	"Cassiterite"	"Scheelite"	"Manganotantalite"	"Rutile"	"Mn"	"Magnetite"	"Zircon"
"T1"	2	 40.0000	 20.0000	 40.0000	 .000000	549	 .005497	 .000000	 .000000	 .000000	 78.5324	 .000000	 .000000	 .308225	 .012055	 .081061	 .028605	 21.4221	 100.390	 .011759	 .000000	 .000000	 .000000	 99.7056	 .000000	 .000000	 .514138	 .015566	 .104284	 .038640	  .00000	 100.390	 .009741	 .000000	 .000000	 .000000	 32.9323	 .000000	 .000000	 .320272	 .010921	 .072243	 .015608	 66.6390	 .029198	 .000000	 .000000	 .000000	 98.7147	 .000000	 .000000	 .960019	 .032737	 .216550	 .046784	 .000000	 100.000	 2.00000	O	 .000292	 .000000	 .000000	 .000000	 .988379	 .000000	 .000000	 .009612	 .000328	 .002168	 .000468	 2.00000	 .011984	 .014538	 .005671	 .013214	 .016677	 .039382	 .033242	 .008248	 .013576	 .012827	 .012146	 .025638	 .019597	 .010715	 .018903	 .021173	 .049663	 .040590	 .013758	 .017530	 .016502	 .016406	 152.188	 -28.088	 -18.338	 -90.256	 .118073	 -51.627	 -103.93	 2.19424	 80.6209	 11.9958	 30.6751	 -11.464	 -27.615	 13.1690	 5194.34	214	334	319	303	301	332	333	140	335	126	524	"Wollastonite"	"Jadeite"	"Corundum"	"CaNb2O6"	"Cassiterite"	"Scheelite"	"Manganotantalite"	"Rutile"	"Mn"	"Magnetite"	"Zircon"
"T1"	2	 40.0000	 20.0000	 40.0000	 .000000	550	 .010945	 .000000	 .000000	 .000000	 78.5090	 .000000	 .000000	 .204039	 .000000	 .041114	 .009438	 21.3307	 100.105	 .023415	 .000000	 .000000	 .000000	 99.6758	 .000000	 .000000	 .340348	 .000000	 .052893	 .012749	 .000000	 100.105	 .019484	 .000000	 .000000	 .000000	 33.0712	 .000000	 .000000	 .212971	 .000000	 .036807	 .005173	 66.6544	 .058430	 .000000	 .000000	 .000000	 99.1770	 .000000	 .000000	 .638679	 .000000	 .110382	 .015513	 .000000	 100.000	 2.00000	O	 .000585	 .000000	 .000000	 .000000	 .992318	 .000000	 .000000	 .006390	 .000000	 .001104	 .000155	 2.00000	 .012008	 .014552	 .005676	 .013223	 .016692	 .039399	 .033258	 .008257	 .013585	 .012835	 .012155	 .025689	 .019616	 .010725	 .018916	 .021193	 .049685	 .040609	 .013773	 .017542	 .016512	 .016420	 76.7325	 -26.785	 -20.085	 -74.769	 .118103	 -29.396	 -58.631	 3.16509	 -35.974	 22.8823	 91.6398	 -11.464	 -27.605	 13.1690	 5204.34	214	334	319	303	301	332	333	140	335	126	524	"Wollastonite"	"Jadeite"	"Corundum"	"CaNb2O6"	"Cassiterite"	"Scheelite"	"Manganotantalite"	"Rutile"	"Mn"	"Magnetite"	"Zircon"
"T1"	2	 40.0000	 20.0000	 40.0000	 .000000	551	 .012213	 .000000	 .000000	 .000000	 78.9969	 .000000	 .000000	 .242101	 .000000	 .058208	 .000000	 21.4907	 100.800	 .026129	 .000000	 .000000	 .000000	 100.295	 .000000	 .000000	 .403838	 .000000	 .074885	 .000000	  .00000	 100.800	 .021578	 .000000	 .000000	 .000000	 33.0265	 .000000	 .000000	 .250800	 .000000	 .051719	 .000000	 66.6494	 .064701	 .000000	 .000000	 .000000	 99.0282	 .000000	 .000000	 .752011	 .000000	 .155078	 .000000	 .000000	 100.000	 2.00000	O	 .000648	 .000000	 .000000	 .000000	 .991051	 .000000	 .000000	 .007526	 .000000	 .001552	 .000000	 2.00000	 .012004	 .014552	 .005676	 .013224	 .016691	 .039406	 .033263	 .008257	 .013586	 .012836	 .012156	 .025682	 .019616	 .010725	 .018918	 .021192	 .049694	 .040616	 .013773	 .017543	 .016514	 .016420	 68.7676	 -85.935	 -16.429	 -65.827	 .117759	 -40.792	 -83.755	 2.71513	 -517.32	 16.4027	 -81.284	 -11.464	 -27.595	 13.1690	 5214.34	214	334	319	303	301	332	333	140	335	126	524	"Wollastonite"	"Jadeite"	"Corundum"	"CaNb2O6"	"Cassiterite"	"Scheelite"	"Manganotantalite"	"Rutile"	"Mn"	"Magnetite"	"Zircon"
"T1"	2	 40.0000	 20.0000	 40.0000	 .000000	552	 .008956	 .000000	 .000000	 .000000	 78.8340	 .000000	 .000000	 .307230	 .005776	 .084634	 .018224	 21.5022	 100.761	 .019161	 .000000	 .000000	 .000000	 100.088	 .000000	 .000000	 .512477	 .007458	 .108881	 .024617	 .000000	 100.761	 .015813	 .000000	 .000000	 .000000	 32.9360	 .000000	 .000000	 .318053	 .005213	 .075147	 .009907	 66.6399	 .047400	 .000000	 .000000	 .000000	 98.7286	 .000000	 .000000	 .953393	 .015627	 .225261	 .029696	 .000000	 100.000	 2.00000	O	 .000475	 .000000	 .000000	 .000000	 .988477	 .000000	 .000000	 .009545	 .000156	 .002255	 .000297	 2.00000	 .011994	 .014550	 .005676	 .013224	 .016689	 .039412	 .033267	 .008255	 .013586	 .012837	 .012155	 .025659	 .019613	 .010724	 .018917	 .021189	 .049702	 .040622	 .013769	 .017543	 .016514	 .016419	 93.5882	 -94.818	 -20.810	 -414.47	 .117930	 -67.087	 -38.227	 2.20211	 167.261	 11.5317	 47.7923	 -11.464	 -27.585	 13.1690	 5224.34	214	334	319	303	301	332	333	140	335	126	524	"Wollastonite"	"Jadeite"	"Corundum"	"CaNb2O6"	"Cassiterite"	"Scheelite"	"Manganotantalite"	"Rutile"	"Mn"	"Magnetite"	"Zircon"
"T1"	2	 40.0000	 20.0000	 40.0000	 .000000	553	 .008680	 .000000	 .000000	 .000000	 78.7124	 .000000	 .000000	 .310163	 .000000	 .067398	 .006828	 21.4604	 100.566	 .018569	 .000000	 .000000	 .000000	 99.9340	 .000000	 .000000	 .517370	 .000000	 .086707	 .009224	  .00000	 100.566	 .015356	 .000000	 .000000	 .000000	 32.9525	 .000000	 .000000	 .321747	 .000000	 .059966	 .003720	 66.6467	 .046040	 .000000	 .000000	 .000000	 98.7984	 .000000	 .000000	 .964662	 .000000	 .179791	 .011152	 .000000	 100.000	 2.00000	O	 .000461	 .000000	 .000000	 .000000	 .988873	 .000000	 .000000	 .009655	 .000000	 .001800	 .000112	 2.00000	 .011994	 .014549	 .005675	 .013223	 .016688	 .039408	 .033264	 .008254	 .013586	 .012836	 .012154	 .025660	 .019612	 .010723	 .018916	 .021187	 .049696	 .040617	 .013769	 .017542	 .016513	 .016418	 96.5697	 -32.364	 -14.759	 -294.37	 .118005	 -48.564	 -25.082	 2.18398	 -37.802	 14.2761	 126.382	 -11.464	 -27.575	 13.1690	 5234.33	214	334	319	303	301	332	333	140	335	126	524	"Wollastonite"	"Jadeite"	"Corundum"	"CaNb2O6"	"Cassiterite"	"Scheelite"	"Manganotantalite"	"Rutile"	"Mn"	"Magnetite"	"Zircon"
"T1"	2	 40.0000	 20.0000	 40.0000	 .000000	554	 .000000	 .000000	 .000000	 .000000	 78.7531	 .000000	 .000000	 .321053	 .000000	 .074929	 .019597	 21.4754	 100.644	 .000000	 .000000	 .000000	 .000000	 99.9857	 .000000	 .000000	 .535535	 .000000	 .096395	 .026471	 -.00001	 100.644	 .000000	 .000000	 .000000	 .000000	 32.9455	 .000000	 .000000	 .332800	 .000000	 .066618	 .010667	 66.6445	 .000000	 .000000	 .000000	 .000000	 98.7706	 .000000	 .000000	 .997735	 .000000	 .199720	 .031979	 .000000	 100.000	 2.00000	O	 .000000	 .000000	 .000000	 .000000	 .988693	 .000000	 .000000	 .009987	 .000000	 .001999	 .000320	 2.00000	 .011994	 .014548	 .005675	 .013222	 .016688	 .039407	 .033264	 .008254	 .013585	 .012836	 .012153	 .025659	 .019611	 .010723	 .018915	 .021187	 .049696	 .040617	 .013768	 .017542	 .016513	 .016417	 -1636.5	 -32.088	 -21.134	 -16266.	 .117975	 -45.708	 -55.944	 2.11966	 -537.48	 12.9213	 44.4879	 -11.464	 -27.565	 13.1690	 5244.33	214	334	319	303	301	332	333	140	335	126	524	"Wollastonite"	"Jadeite"	"Corundum"	"CaNb2O6"	"Cassiterite"	"Scheelite"	"Manganotantalite"	"Rutile"	"Mn"	"Magnetite"	"Zircon"
"T1"	2	 40.0000	 20.0000	 40.0000	 .000000	555	 .002010	 .000000	 .000000	 .000000	 78.8486	 .000000	 .042129	 .348700	 .000000	 .071234	 .000000	 21.5233	 100.836	 .004301	 .000000	 .000000	 .000000	 100.107	 .000000	 .051442	 .581653	 .000000	 .091643	 .000000	 -.00001	 100.836	 .003547	 .000000	 .000000	 .000000	 32.9135	 .000000	 .011535	 .360671	 .000000	 .063195	 .000000	 66.6475	 .010635	 .000000	 .000000	 .000000	 98.7010	 .000000	 .017296	 1.08158	 .000000	 .189509	 .000000	 .000000	 100.000	 2.00000	O	 .000106	 .000000	 .000000	 .000000	 .987689	 .000000	 .000346	 .010823	 .000000	 .001896	 .000000	 2.00000	 .011993	 .014543	 .005673	 .013221	 .016684	 .039399	 .033257	 .008252	 .013582	 .012832	 .012153	 .025657	 .019604	 .010719	 .018914	 .021183	 .049686	 .040609	 .013764	 .017537	 .016509	 .016416	 415.847	 -28.712	 -23.600	 -111.31	 .117877	 -27.793	 55.9813	 1.97391	 -343.20	 13.5466	 -1338.6	 -11.464	 -27.555	 13.1690	 5254.33	214	334	319	303	301	332	333	140	335	126	524	"Wollastonite"	"Jadeite"	"Corundum"	"CaNb2O6"	"Cassiterite"	"Scheelite"	"Manganotantalite"	"Rutile"	"Mn"	"Magnetite"	"Zircon"
"T1"	2	 40.0000	 20.0000	 40.0000	 .000000	556	 .000000	 .008862	 .000000	 .000000	 78.6968	 .000000	 .000000	 .312978	 .000000	 .056930	 .033702	 21.4577	 100.567	 .000000	 .011945	 .000000	 .000000	 99.9142	 .000000	 .000000	 .522065	 .000000	 .073240	 .045524	 -.00001	 100.567	 .000000	 .019153	 .000000	 .000000	 32.9470	 .000000	 .000000	 .324676	 .000000	 .050654	 .018358	 66.6402	 .000000	 .028715	 .000000	 .000000	 98.7908	 .000000	 .000000	 .973535	 .000000	 .151884	 .055047	 .000000	 100.000	 2.00000	O	 .000000	 .000575	 .000000	 .000000	 .988801	 .000000	 .000000	 .009744	 .000000	 .001520	 .000551	 2.00000	 .011990	 .014542	 .005673	 .013217	 .016682	 .039393	 .033251	 .008251	 .013580	 .012831	 .012149	 .025650	 .019602	 .010719	 .018908	 .021180	 .049677	 .040602	 .013764	 .017535	 .016507	 .016411	 -714.75	 117.022	 -21.861	 -197.61	 .117977	 -67.917	 -36.410	 2.16612	 -344.44	 16.7467	 26.1472	 -11.464	 -27.545	 13.1690	 5264.33	214	334	319	303	301	332	333	140	335	126	524	"Wollastonite"	"Jadeite"	"Corundum"	"CaNb2O6"	"Cassiterite"	"Scheelite"	"Manganotantalite"	"Rutile"	"Mn"	"Magnetite"	"Zircon"
"T1"	2	 40.0000	 20.0000	 40.0000	 .000000	557	 .006884	 .000000	 .000000	 .000000	 78.9042	 .000000	 .000000	 .360781	 .000000	 .078573	 .000000	 21.5447	 100.895	 .014726	 .000000	 .000000	 .000000	 100.178	 .000000	 .000000	 .601803	 .000000	 .101084	 .000000	 -.00001	 100.895	 .012130	 .000000	 .000000	 .000000	 32.9020	 .000000	 .000000	 .372773	 .000000	 .069632	 .000000	 66.6435	 .036365	 .000000	 .000000	 .000000	 98.6374	 .000000	 .000000	 1.11754	 .000000	 .208750	 .000000	 .000000	 100.000	 2.00000	O	 .000364	 .000000	 .000000	 .000000	 .987404	 .000000	 .000000	 .011187	 .000000	 .002090	 .000000	 2.00000	 .011980	 .014537	 .005671	 .013213	 .016674	 .039384	 .033243	 .008248	 .013576	 .012827	 .012145	 .025630	 .019596	 .010715	 .018902	 .021169	 .049666	 .040592	 .013757	 .017530	 .016502	 .016406	 121.538	 -31.365	 -20.668	 -218.77	 .117797	 -46.329	 -56.649	 1.91658	 -291.17	 12.3510	 -1916.9	 -11.464	 -27.535	 13.1690	 5274.34	214	334	319	303	301	332	333	140	335	126	524	"Wollastonite"	"Jadeite"	"Corundum"	"CaNb2O6"	"Cassiterite"	"Scheelite"	"Manganotantalite"	"Rutile"	"Mn"	"Magnetite"	"Zircon"
"continued"	3	 40.0000	 20.0000	 40.0000	 .000000	558	 .010410	 .003600	 .000000	 .000000	 78.7285	 .000000	 .000000	 .332555	 .005214	 .061583	 .017641	 21.4866	 100.646	 .022271	 .004852	 .000000	 .000000	 99.9545	 .000000	 .000000	 .554721	 .006733	 .079226	 .023830	  .00000	 100.646	 .018394	 .007770	 .000000	 .000000	 32.9173	 .000000	 .000000	 .344536	 .004710	 .054723	 .009597	 66.6430	 .055150	 .011649	 .000000	 .000000	 98.6932	 .000000	 .000000	 1.03299	 .014122	 .164070	 .028775	 .000000	 100.000	 2.00000	O	 .000552	 .000233	 .000000	 .000000	 .987870	 .000000	 .000000	 .010340	 .000141	 .001642	 .000288	 2.00000	 .011982	 .014536	 .005671	 .013213	 .016675	 .039381	 .033241	 .008248	 .013575	 .012826	 .012145	 .025633	 .019594	 .010714	 .018902	 .021170	 .049662	 .040589	 .013758	 .017529	 .016501	 .016405	 80.4746	 286.425	 -17.776	 -132.04	 .117921	 -158.56	 -29.209	 2.05485	 185.009	 15.5369	 49.3064	 -11.439	 -27.525	 13.1690	 5300.98	214	334	319	303	301	332	333	140	335	126	524	"Wollastonite"	"Jadeite"	"Corundum"	"CaNb2O6"	"Cassiterite"	"Scheelite"	"Manganotantalite"	"Rutile"	"Mn"	"Magnetite"	"Zircon"
"continued"	3	 40.0000	 20.0000	 40.0000	 .000000	559	 .002343	 .000000	 .000000	 .000000	 77.8782	 .000000	 .000000	 .456492	 .000000	 .144616	 .014572	 21.3509	 99.8471	 .005013	 .000000	 .000000	 .000000	 98.8749	 .000000	 .000000	 .761456	 .000000	 .186048	 .019683	 -.00001	 99.8471	 .004165	 .000000	 .000000	 .000000	 32.7592	 .000000	 .000000	 .475805	 .000000	 .129285	 .007975	 66.6236	 .012480	 .000000	 .000000	 .000000	 98.1507	 .000000	 .000000	 1.42557	 .000000	 .387354	 .023895	 .000000	 100.000	 2.00000	O	 .000125	 .000000	 .000000	 .000000	 .983412	 .000000	 .000000	 .014283	 .000000	 .003881	 .000239	 2.00000	 .011950	 .014520	 .005664	 .013201	 .016653	 .039354	 .033216	 .008236	 .013562	 .012815	 .012132	 .025565	 .019573	 .010703	 .018884	 .021143	 .049628	 .040559	 .013737	 .017512	 .016486	 .016388	 355.626	 -42.573	 -33.948	 -178.45	 .118541	 -45.850	 -19.506	 1.57171	 -255.77	 7.05831	 59.4864	 -11.445	 -27.515	 13.1690	 5312.31	214	334	319	303	301	332	333	140	335	126	524	"Wollastonite"	"Jadeite"	"Corundum"	"CaNb2O6"	"Cassiterite"	"Scheelite"	"Manganotantalite"	"Rutile"	"Mn"	"Magnetite"	"Zircon"
"continued"	3	 40.0000	 20.0000	 40.0000	 .000000	560	 .010505	 .000000	 .000000	 .010328	 78.7830	 .000000	 .000000	 .323342	 .005822	 .082483	 .034702	 21.5106	 100.761	 .022473	 .000000	 .000000	 .014775	 100.024	 .000000	 .000000	 .539353	 .007518	 .106114	 .046876	 .000004	 100.761	 .018540	 .000000	 .000000	 .005510	 32.9026	 .000000	 .000000	 .334610	 .005253	 .073211	 .018857	 66.6414	 .055581	 .000000	 .000000	 .008260	 98.6412	 .000000	 .000000	 1.00315	 .015750	 .219484	 .056534	 .000000	 100.000	 2.00000	O	 .000556	 .000000	 .000000	 .000165	 .987451	 .000000	 .000000	 .010042	 .000158	 .002197	 .000566	 2.00000	 .011975	 .014530	 .005668	 .013207	 .016669	 .039365	 .033227	 .008244	 .013569	 .012821	 .012140	 .025619	 .019586	 .010710	 .018894	 .021163	 .049642	 .040573	 .013751	 .017521	 .016494	 .016398	 79.7130	 -48.587	 -20.637	 91.0716	 .117843	 -38.255	 -58.681	 2.10422	 165.723	 11.7974	 25.3934	 -11.464	 -27.505	 13.1690	 5334.12	214	334	319	303	301	332	333	140	335	126	524	"Wollastonite"	"Jadeite"	"Corundum"	"CaNb2O6"	"Cassiterite"	"Scheelite"	"Manganotantalite"	"Rutile"	"Mn"	"Magnetite"	"Zircon"
"continued"	3	 40.0000	 20.0000	 40.0000	 .000000	561	 .013884	 .000000	 .000000	 .000000	 78.8949	 .000000	 .000000	 .326731	 .000000	 .069951	 .010333	 21.5286	 100.844	 .029702	 .000000	 .000000	 .000000	 100.166	 .000000	 .000000	 .545006	 .000000	 .089992	 .013958	 .000004	 100.844	 .024484	 .000000	 .000000	 .000000	 32.9240	 .000000	 .000000	 .337856	 .000000	 .062040	 .005611	 66.6460	 .073408	 .000000	 .000000	 .000000	 98.7108	 .000000	 .000000	 1.01294	 .000000	 .186006	 .016822	 .000000	 100.000	 2.00000	O	 .000735	 .000000	 .000000	 .000000	 .988027	 .000000	 .000000	 .010139	 .000000	 .001862	 .000168	 2.00000	 .011976	 .014530	 .005668	 .013207	 .016667	 .039361	 .033225	 .008244	 .013569	 .012820	 .012139	 .025622	 .019586	 .010709	 .018893	 .021160	 .049638	 .040569	 .013751	 .017521	 .016493	 .016398	 60.3904	 -35.918	 -19.553	 -141.42	 .117735	 -32.330	 -38.749	 2.08535	 -648.81	 13.7675	 83.6479	 -11.464	 -27.495	 13.1690	 5344.11	214	334	319	303	301	332	333	140	335	126	524	"Wollastonite"	"Jadeite"	"Corundum"	"CaNb2O6"	"Cassiterite"	"Scheelite"	"Manganotantalite"	"Rutile"	"Mn"	"Magnetite"	"Zircon"
"continued"	3	 40.0000	 20.0000	 40.0000	 .000000	562	 .016626	 .000000	 .000000	 .001347	 78.3049	 .000000	 .000000	 .431743	 .000000	 .097560	 .001050	 21.4481	 100.301	 .035568	 .000000	 .000000	 .001927	 99.4167	 .000000	 .000000	 .720172	 .000000	 .125511	 .001419	 .000000	 100.301	 .029427	 .000000	 .000000	 .000721	 32.7965	 .000000	 .000000	 .448067	 .000000	 .086841	 .000572	 66.6379	 .088206	 .000000	 .000000	 .001080	 98.3057	 .000000	 .000000	 1.34305	 .000000	 .260301	 .001716	 .000000	 100.000	 2.00000	O	 .000883	 .000000	 .000000	 .000022	 .984322	 .000000	 .000000	 .013448	 .000000	 .002606	 .000017	 2.00000	 .011954	 .014519	 .005664	 .013200	 .016653	 .039349	 .033213	 .008236	 .013562	 .012814	 .012132	 .025574	 .019571	 .010702	 .018883	 .021143	 .049622	 .040554	 .013739	 .017511	 .016485	 .016388	 50.3858	 -71.567	 -19.408	 692.891	 .118182	 -54.435	 -35.028	 1.64598	 -75.516	 10.0912	 816.329	 -11.464	 -27.485	 13.1690	 5354.11	214	334	319	303	301	332	333	140	335	126	524	"Wollastonite"	"Jadeite"	"Corundum"	"CaNb2O6"	"Cassiterite"	"Scheelite"	"Manganotantalite"	"Rutile"	"Mn"	"Magnetite"	"Zircon"
"continued"	3	 40.0000	 20.0000	 40.0000	 .000000	563	 .008999	 .000000	 .000000	 .004444	 78.2600	 .000000	 .000000	 .446875	 .005038	 .126783	 .018899	 21.4548	 100.326	 .019252	 .000000	 .000000	 .006357	 99.3597	 .000000	 .000000	 .745414	 .006506	 .163106	 .025529	  .00000	 100.326	 .015920	 .000000	 .000000	 .002377	 32.7626	 .000000	 .000000	 .463557	 .004557	 .112801	 .010294	 66.6279	 .047707	 .000000	 .000000	 .003561	 98.1771	 .000000	 .000000	 1.38911	 .013655	 .338024	 .030848	 .000000	 100.000	 2.00000	O	 .000478	 .000000	 .000000	 .000071	 .983448	 .000000	 .000000	 .013915	 .000137	 .003386	 .000309	 2.00000	 .011948	 .014514	 .005662	 .013196	 .016648	 .039341	 .033206	 .008233	 .013558	 .012811	 .012128	 .025560	 .019565	 .010699	 .018878	 .021137	 .049612	 .040546	 .013734	 .017506	 .016481	 .016383	 92.7889	 -32.043	 -26.334	 210.524	 .118206	 -37.829	 -180.82	 1.59909	 191.194	 7.94147	 46.0091	 -11.464	 -27.475	 13.1690	 5364.11	214	334	319	303	301	332	333	140	335	126	524	"Wollastonite"	"Jadeite"	"Corundum"	"CaNb2O6"	"Cassiterite"	"Scheelite"	"Manganotantalite"	"Rutile"	"Mn"	"Magnetite"	"Zircon"
"continued"	3	 40.0000	 20.0000	 40.0000	 .000000	564	 .004963	 .000000	 .000000	 .005146	 78.7073	 .000000	 .000000	 .411144	 .000000	 .095819	 .008687	 21.5333	 100.766	 .010618	 .000000	 .000000	 .007362	 99.9275	 .000000	 .000000	 .685812	 .000000	 .123271	 .011734	  .00000	 100.766	 .008750	 .000000	 .000000	 .002743	 32.8350	 .000000	 .000000	 .425006	 .000000	 .084955	 .004715	 66.6388	 .026229	 .000000	 .000000	 .004111	 98.4269	 .000000	 .000000	 1.27401	 .000000	 .254662	 .014134	 .000000	 100.000	 2.00000	O	 .000263	 .000000	 .000000	 .000082	 .985463	 .000000	 .000000	 .012756	 .000000	 .002550	 .000142	 2.00000	 .011960	 .014520	 .005665	 .013200	 .016655	 .039348	 .033212	 .008238	 .013562	 .012814	 .012132	 .025587	 .019573	 .010703	 .018883	 .021146	 .049621	 .040554	 .013741	 .017512	 .016486	 .016388	 168.166	 -32.123	 -18.388	 181.931	 .117861	 -267.66	 -24.413	 1.71457	 -54.811	 10.2602	 99.3125	 -11.464	 -27.465	 13.1690	 5374.11	214	334	319	303	301	332	333	140	335	126	524	"Wollastonite"	"Jadeite"	"Corundum"	"CaNb2O6"	"Cassiterite"	"Scheelite"	"Manganotantalite"	"Rutile"	"Mn"	"Magnetite"	"Zircon"
"continued"	3	 40.0000	 20.0000	 40.0000	 .000000	565	 .008866	 .000000	 .000000	 .026252	 78.6562	 .000000	 .000000	 .334723	 .000000	 .076527	 .021295	 21.4809	 100.605	 .018968	 .000000	 .000000	 .037554	 99.8627	 .000000	 .000000	 .558337	 .000000	 .098452	 .028766	 .000000	 100.605	 .015671	 .000000	 .000000	 .014027	 32.8975	 .000000	 .000000	 .346891	 .000000	 .068024	 .011589	 66.6463	 .046994	 .000000	 .000000	 .021032	 98.6530	 .000000	 .000000	 1.04026	 .000000	 .203989	 .034752	 .000000	 100.000	 2.00000	O	 .000470	 .000000	 .000000	 .000421	 .987225	 .000000	 .000000	 .010410	 .000000	 .002041	 .000348	 2.00000	 .011971	 .014525	 .005666	 .013204	 .016664	 .039354	 .033218	 .008242	 .013566	 .012818	 .012136	 .025611	 .019580	 .010706	 .018888	 .021157	 .049629	 .040562	 .013748	 .017517	 .016490	 .016393	 94.3591	 -40.471	 -19.176	 36.2592	 .117910	 -59.204	 -35.132	 2.04198	 -131.48	 12.6506	 40.9360	 -11.464	 -27.455	 13.1690	 5384.12	214	334	319	303	301	332	333	140	335	126	524	"Wollastonite"	"Jadeite"	"Corundum"	"CaNb2O6"	"Cassiterite"	"Scheelite"	"Manganotantalite"	"Rutile"	"Mn"	"Magnetite"	"Zircon"
"continued"	3	 40.0000	 20.0000	 40.0000	 .000000	566	 .008775	 .000000	 .000000	 .000000	 78.5996	 .000000	 .000000	 .365610	 .000851	 .100089	 .025128	 21.4832	 100.583	 .018774	 .000000	 .000000	 .000000	 99.7908	 .000000	 .000000	 .609859	 .001099	 .128764	 .033943	  .00000	 100.583	 .015506	 .000000	 .000000	 .000000	 32.8655	 .000000	 .000000	 .378807	 .000769	 .088945	 .013671	 66.6368	 .046478	 .000000	 .000000	 .000000	 98.5082	 .000000	 .000000	 1.13540	 .002304	 .266596	 .040976	 .000000	 100.000	 2.00000	O	 .000465	 .000000	 .000000	 .000000	 .986409	 .000000	 .000000	 .011369	 .000023	 .002670	 .000410	 2.00000	 .011964	 .014521	 .005665	 .013200	 .016657	 .039346	 .033211	 .008238	 .013562	 .012814	 .012133	 .025595	 .019575	 .010704	 .018883	 .021148	 .049619	 .040553	 .013742	 .017512	 .016485	 .016389	 95.2731	 -44.599	 -22.101	 -278.03	 .117932	 -44.106	 -90.169	 1.89304	 1127.00	 9.85543	 34.7879	 -11.464	 -27.445	 13.1690	 5394.12	214	334	319	303	301	332	333	140	335	126	524	"Wollastonite"	"Jadeite"	"Corundum"	"CaNb2O6"	"Cassiterite"	"Scheelite"	"Manganotantalite"	"Rutile"	"Mn"	"Magnetite"	"Zircon"
"continued"	3	 40.0000	 20.0000	 40.0000	 .000000	567	 .006297	 .000000	 .000000	 .008932	 78.2924	 .000000	 .000000	 .358078	 .035704	 .104520	 .008855	 21.4021	 100.217	 .013472	 .000000	 .000000	 .012777	 99.4009	 .000000	 .000000	 .597294	 .046102	 .134465	 .011961	 .000002	 100.217	 .011168	 .000000	 .000000	 .004789	 32.8557	 .000000	 .000000	 .372346	 .032370	 .093219	 .004835	 66.6256	 .033464	 .000000	 .000000	 .007174	 98.4528	 .000000	 .000000	 1.11574	 .096998	 .279334	 .014488	 .000000	 100.000	 2.00000	O	 .000335	 .000000	 .000000	 .000144	 .986278	 .000000	 .000000	 .011177	 .000972	 .002798	 .000145	 2.00000	 .011962	 .014521	 .005665	 .013200	 .016655	 .039344	 .033209	 .008237	 .013561	 .012813	 .012132	 .025590	 .019574	 .010703	 .018883	 .021146	 .049616	 .040551	 .013740	 .017510	 .016484	 .016388	 132.632	 -66.872	 -18.535	 105.134	 .118165	 -72.137	 -46.036	 1.92666	 27.8707	 9.46999	 97.4400	 -11.464	 -27.435	 13.1690	 5404.12	214	334	319	303	301	332	333	140	335	126	524	"Wollastonite"	"Jadeite"	"Corundum"	"CaNb2O6"	"Cassiterite"	"Scheelite"	"Manganotantalite"	"Rutile"	"Mn"	"Magnetite"	"Zircon"
"continued"	3	 40.0000	 20.0000	 40.0000	 .000000	568	 .005307	 .000000	 .000000	 .006724	 78.2497	 .000000	 .000000	 .383741	 .002233	 .095878	 .012231	 21.3946	 100.150	 .011353	 .000000	 .000000	 .009619	 99.3466	 .000000	 .000000	 .640102	 .002883	 .123347	 .016521	 -.00001	 100.150	 .009416	 .000000	 .000000	 .003607	 32.8554	 .000000	 .000000	 .399246	 .002025	 .085558	 .006682	 66.6381	 .028226	 .000000	 .000000	 .005406	 98.4870	 .000000	 .000000	 1.19678	 .006072	 .256467	 .020029	 .000000	 100.000	 2.00000	O	 .000283	 .000000	 .000000	 .000108	 .986085	 .000000	 .000000	 .011983	 .000061	 .002568	 .000201	 2.00000	 .011959	 .014519	 .005664	 .013198	 .016653	 .039339	 .033205	 .008236	 .013560	 .012812	 .012130	 .025585	 .019571	 .010701	 .018880	 .021143	 .049609	 .040545	 .013739	 .017509	 .016482	 .016385	 157.307	 -22.383	 -20.734	 139.392	 .118183	 -39.299	 -20.890	 1.81667	 430.146	 10.2523	 70.7283	 -11.464	 -27.425	 13.1690	 5414.12	214	334	319	303	301	332	333	140	335	126	524	"Wollastonite"	"Jadeite"	"Corundum"	"CaNb2O6"	"Cassiterite"	"Scheelite"	"Manganotantalite"	"Rutile"	"Mn"	"Magnetite"	"Zircon"
"continued"	3	 40.0000	 20.0000	 40.0000	 .000000	569	 .011552	 .000000	 .000000	 .010717	 78.3068	 .000000	 .000000	 .459567	 .013444	 .109685	 .013179	 21.4770	 100.402	 .024713	 .000000	 .000000	 .015332	 99.4191	 .000000	 .000000	 .766585	 .017360	 .141110	 .017802	 .000000	 100.402	 .020416	 .000000	 .000000	 .005726	 32.7497	 .000000	 .000000	 .476251	 .012148	 .097492	 .007172	 66.6311	 .061188	 .000000	 .000000	 .008581	 98.1528	 .000000	 .000000	 1.42735	 .036407	 .292191	 .021493	 .000000	 100.000	 2.00000	O	 .000613	 .000000	 .000000	 .000172	 .983016	 .000000	 .000000	 .014295	 .000365	 .002926	 .000215	 2.00000	 .011942	 .014509	 .005660	 .013192	 .016643	 .039330	 .033196	 .008231	 .013554	 .012807	 .012124	 .025548	 .019558	 .010695	 .018872	 .021130	 .049598	 .040534	 .013729	 .017501	 .016476	 .016377	 72.3174	 -34.533	 -18.910	 87.6902	 .118141	 -47.742	 -23.242	 1.56206	 72.2801	 9.05692	 65.6569	 -11.464	 -27.415	 13.1690	 5424.11	214	334	319	303	301	332	333	140	335	126	524	"Wollastonite"	"Jadeite"	"Corundum"	"CaNb2O6"	"Cassiterite"	"Scheelite"	"Manganotantalite"	"Rutile"	"Mn"	"Magnetite"	"Zircon"
"continued"	3	 40.0000	 20.0000	 40.0000	 .000000	570	 .007144	 .000000	 .000000	 .006720	 78.4557	 .000000	 .000000	 .481717	 .003464	 .129503	 .011157	 21.5273	 100.623	 .015283	 .000000	 .000000	 .009613	 99.6081	 .000000	 .000000	 .803531	 .004473	 .166606	 .015071	 .000004	 100.623	 .012596	 .000000	 .000000	 .003582	 32.7339	 .000000	 .000000	 .498016	 .003123	 .114833	 .006057	 66.6279	 .037745	 .000000	 .000000	 .005367	 98.0929	 .000000	 .000000	 1.49239	 .009357	 .344119	 .018151	 .000000	 100.000	 2.00000	O	 .000378	 .000000	 .000000	 .000108	 .982586	 .000000	 .000000	 .014949	 .000094	 .003447	 .000182	 2.00000	 .011938	 .014506	 .005659	 .013190	 .016639	 .039324	 .033191	 .008229	 .013551	 .012805	 .012122	 .025540	 .019554	 .010693	 .018868	 .021125	 .049591	 .040528	 .013726	 .017498	 .016473	 .016374	 116.718	 -51.945	 -21.091	 139.387	 .118010	 -46.598	 -42.155	 1.50247	 277.459	 7.78716	 77.4092	 -11.464	 -27.405	 13.1685	 5434.11	214	334	319	303	301	332	333	140	335	126	524	"Wollastonite"	"Jadeite"	"Corundum"	"CaNb2O6"	"Cassiterite"	"Scheelite"	"Manganotantalite"	"Rutile"	"Mn"	"Magnetite"	"Zircon"
"continued"	3	 40.0000	 20.0000	 40.0000	 .000000	571	 .005852	 .000000	 .000000	 .007554	 78.5265	 .000000	 .000000	 .469337	 .000000	 .127981	 .029245	 21.5419	 100.708	 .012520	 .000000	 .000000	 .010807	 99.6980	 .000000	 .000000	 .782881	 .000000	 .164648	 .039505	  .00000	 100.708	 .010311	 .000000	 .000000	 .004024	 32.7420	 .000000	 .000000	 .484899	 .000000	 .113410	 .015866	 66.6295	 .030902	 .000000	 .000000	 .006030	 98.1225	 .000000	 .000000	 1.45317	 .000000	 .339871	 .047548	 .000000	 100.000	 2.00000	O	 .000310	 .000000	 .000000	 .000121	 .982806	 .000000	 .000000	 .014555	 .000000	 .003404	 .000476	 2.00000	 .011942	 .014509	 .005660	 .013192	 .016643	 .039330	 .033196	 .008231	 .013554	 .012807	 .012124	 .025548	 .019557	 .010695	 .018871	 .021130	 .049598	 .040534	 .013729	 .017501	 .016476	 .016377	 142.453	 -814.78	 -18.859	 124.094	 .117975	 -105.37	 -33.478	 1.53518	 -423.97	 7.87191	 29.9651	 -11.464	 -27.395	 13.1685	 5444.11	214	334	319	303	301	332	333	140	335	126	524	"Wollastonite"	"Jadeite"	"Corundum"	"CaNb2O6"	"Cassiterite"	"Scheelite"	"Manganotantalite"	"Rutile"	"Mn"	"Magnetite"	"Zircon"
"continued"	3	 40.0000	 20.0000	 40.0000	 .000000	572	 .002949	 .000000	 .000000	 .018619	 78.3945	 .000000	 .000000	 .476018	 .003905	 .139796	 .005404	 21.5084	 100.550	 .006308	 .000000	 .000000	 .026635	 99.5304	 .000000	 .000000	 .794026	 .005042	 .179847	 .007300	  .00000	 100.550	 .005203	 .000000	 .000000	 .009933	 32.7360	 .000000	 .000000	 .492541	 .003523	 .124065	 .002936	 66.6258	 .015594	 .000000	 .000000	 .014883	 98.1023	 .000000	 .000000	 1.47603	 .010557	 .371794	 .008799	 .000000	 100.000	 2.00000	O	 .000156	 .000000	 .000000	 .000298	 .982683	 .000000	 .000000	 .014785	 .000106	 .003724	 .000088	 2.00000	 .011939	 .014507	 .005660	 .013190	 .016639	 .039324	 .033191	 .008229	 .013551	 .012805	 .012122	 .025542	 .019555	 .010694	 .018868	 .021126	 .049591	 .040528	 .013726	 .017498	 .016473	 .016374	 282.366	 -440.65	 -22.036	 50.7741	 .118058	 -77.860	 -47.973	 1.51719	 246.271	 7.26976	 159.073	 -11.464	 -27.385	 13.1685	 5454.11	214	334	319	303	301	332	333	140	335	126	524	"Wollastonite"	"Jadeite"	"Corundum"	"CaNb2O6"	"Cassiterite"	"Scheelite"	"Manganotantalite"	"Rutile"	"Mn"	"Magnetite"	"Zircon"
"continued"	3	 40.0000	 20.0000	 40.0000	 .000000	573	 .000000	 .000000	 .000000	 .015198	 78.0830	 .000000	 .000000	 .382541	 .034385	 .090840	 .017043	 21.3561	 99.9790	 .000000	 .000000	 .000000	 .021741	 99.1349	 .000000	 .000000	 .638101	 .044399	 .116866	 .023022	 .000000	 99.9790	 .000000	 .000000	 .000000	 .008166	 32.8409	 .000000	 .000000	 .398671	 .031244	 .081199	 .009327	 66.6305	 .000000	 .000000	 .000000	 .012237	 98.4279	 .000000	 .000000	 1.19487	 .093643	 .243363	 .027953	 .000000	 100.000	 2.00000	O	 .000000	 .000000	 .000000	 .000245	 .985760	 .000000	 .000000	 .011967	 .000938	 .002437	 .000280	 2.00000	 .011956	 .014516	 .005663	 .013195	 .016650	 .039332	 .033199	 .008234	 .013557	 .012809	 .012127	 .025577	 .019567	 .010699	 .018876	 .021139	 .049601	 .040538	 .013735	 .017505	 .016479	 .016382	 -156.73	 -25.644	 -21.966	 62.0665	 .118298	 -38.050	 -54.799	 1.82106	 28.8922	 10.7754	 50.9420	 -11.464	 -27.375	 13.1685	 5464.11	214	334	319	303	301	332	333	140	335	126	524	"Wollastonite"	"Jadeite"	"Corundum"	"CaNb2O6"	"Cassiterite"	"Scheelite"	"Manganotantalite"	"Rutile"	"Mn"	"Magnetite"	"Zircon"
"continued"	3	 40.0000	 20.0000	 40.0000	 .000000	574	 .002931	 .000000	 .000000	 .009101	 78.2655	 .000000	 .000000	 .406799	 .000000	 .127016	 .012153	 21.4208	 100.244	 .006270	 .000000	 .000000	 .013019	 99.3666	 .000000	 .000000	 .678565	 .000000	 .163405	 .016416	 .000004	 100.244	 .005194	 .000000	 .000000	 .004875	 32.8177	 .000000	 .000000	 .422666	 .000000	 .113190	 .006630	 66.6298	 .015564	 .000000	 .000000	 .007305	 98.3514	 .000000	 .000000	 1.26669	 .000000	 .339220	 .019871	 .000000	 100.000	 2.00000	O	 .000156	 .000000	 .000000	 .000146	 .985076	 .000000	 .000000	 .012687	 .000000	 .003398	 .000199	 2.00000	 .011950	 .014512	 .005661	 .013192	 .016645	 .039326	 .033193	 .008232	 .013554	 .012807	 .012125	 .025566	 .019562	 .010697	 .018872	 .021133	 .049593	 .040531	 .013732	 .017501	 .016476	 .016378	 284.375	 -44.031	 -32.744	 103.137	 .118142	 -44.605	 -29.036	 1.72884	 -1160.5	 7.92559	 71.1458	 -11.464	 -27.365	 13.1685	 5474.12	214	334	319	303	301	332	333	140	335	126	524	"Wollastonite"	"Jadeite"	"Corundum"	"CaNb2O6"	"Cassiterite"	"Scheelite"	"Manganotantalite"	"Rutile"	"Mn"	"Magnetite"	"Zircon"
"T1_sector"	4	 40.0000	 20.0000	 40.0000	 .000000	575	 .007446	 .000000	 .000000	 .067088	 77.9180	 .000000	 .000000	 .352262	 .006393	 .045931	 .011858	 21.2994	 99.7083	 .015930	 .000000	 .000000	 .095972	 98.9255	 .000000	 .000000	 .587594	 .008255	 .059090	 .016018	  .00000	 99.7083	 .013275	 .000000	 .000000	 .036158	 32.8718	 .000000	 .000000	 .368239	 .005827	 .041182	 .006509	 66.6570	 .039835	 .000000	 .000000	 .054250	 98.6403	 .000000	 .000000	 1.10500	 .017486	 .123577	 .019533	 .000000	 100.000	 2.00000	O	 .000398	 .000000	 .000000	 .001085	 .986296	 .000000	 .000000	 .011049	 .000175	 .001236	 .000195	 2.00000	 .011961	 .014515	 .005662	 .013195	 .016655	 .039332	 .033199	 .008237	 .013558	 .012810	 .012128	 .025588	 .019566	 .010699	 .018877	 .021146	 .049601	 .040538	 .013739	 .017507	 .016481	 .016383	 112.209	 -201.51	 -15.472	 14.6111	 .118425	 -92.945	 -97.228	 1.95350	 150.896	 20.5298	 72.9157	 -16.792	 -31.835	 13.1785	 .000000	214	334	319	303	301	332	333	140	335	126	524	"Wollastonite"	"Jadeite"	"Corundum"	"CaNb2O6"	"Cassiterite"	"Scheelite"	"Manganotantalite"	"Rutile"	"Mn"	"Magnetite"	"Zircon"
"T1_sector"	4	 40.0000	 20.0000	 40.0000	 .000000	576	 .007033	 .000000	 .000000	 .138831	 77.6549	 .000000	 .010552	 .416034	 .000000	 .068870	 .031112	 21.3152	 99.6426	 .015047	 .000000	 .000000	 .198603	 98.5915	 .000000	 .012884	 .693968	 .000000	 .088601	 .042026	 -.00001	 99.6426	 .012531	 .000000	 .000000	 .074771	 32.7374	 .000000	 .002918	 .434592	 .000000	 .061705	 .017066	 66.6590	 .037627	 .000000	 .000000	 .112261	 98.3042	 .000000	 .004381	 1.30500	 .000000	 .185288	 .051246	 .000000	 100.000	 2.00000	O	 .000376	 .000000	 .000000	 .002243	 .982234	 .000000	 .000088	 .013039	 .000000	 .001851	 .000512	 2.00000	 .011941	 .014501	 .005658	 .013188	 .016647	 .039318	 .033186	 .008230	 .013551	 .012804	 .012120	 .025546	 .019547	 .010690	 .018866	 .021135	 .049584	 .040522	 .013728	 .017497	 .016472	 .016372	 118.574	 -46.639	 -20.322	 7.40889	 .118641	 -1604.6	 221.727	 1.69624	 -114.25	 13.9542	 28.2008	 -16.789	 -31.825	 13.1785	 10.0576	214	334	319	303	301	332	333	140	335	126	524	"Wollastonite"	"Jadeite"	"Corundum"	"CaNb2O6"	"Cassiterite"	"Scheelite"	"Manganotantalite"	"Rutile"	"Mn"	"Magnetite"	"Zircon"
"T1_sector"	4	 40.0000	 20.0000	 40.0000	 .000000	577	 .000000	 .000000	 .000000	 .139061	 77.1737	 .188286	 .000000	 .815997	 .000000	 .081793	 .019933	 21.4914	 99.9102	 .000000	 .000000	 .000000	 .198933	 97.9806	 .237444	 .000000	 1.36113	 .000000	 .105227	 .026925	 .000004	 99.9102	 .000000	 .000000	 .000000	 .074295	 32.2740	 .050834	 .000000	 .845572	 .000000	 .072697	 .010846	 66.6718	 .000000	 .000000	 .000000	 .111584	 96.9448	 .152695	 .000000	 2.53993	 .000000	 .218367	 .032580	 .000000	 100.000	 2.00000	O	 .000000	 .000000	 .000000	 .002229	 .968146	 .001525	 .000000	 .025365	 .000000	 .002181	 .000325	 2.00000	 .011886	 .014464	 .005645	 .013180	 .016621	 .039296	 .033164	 .008211	 .013534	 .012789	 .012111	 .025427	 .019497	 .010666	 .018855	 .021103	 .049555	 .040495	 .013697	 .017475	 .016453	 .016359	 -2392.1	 -23.766	 -19.566	 7.39447	 .119049	 15.1585	 -62.671	 .990619	 -34.580	 11.8637	 43.5981	 -16.786	 -31.816	 13.1785	 19.9769	214	334	319	303	301	332	333	140	335	126	524	"Wollastonite"	"Jadeite"	"Corundum"	"CaNb2O6"	"Cassiterite"	"Scheelite"	"Manganotantalite"	"Rutile"	"Mn"	"Magnetite"	"Zircon"
"T1_sector"	4	 40.0000	 20.0000	 40.0000	 .000000	578	 .000000	 .000000	 .000000	 .292748	 78.2495	 .015246	 .000000	 .344439	 .000000	 .098809	 .027948	 21.4951	 100.524	 .000000	 .000000	 .000000	 .418789	 99.3463	 .019226	 .000000	 .574545	 .000000	 .127118	 .037752	  .00000	 100.524	 .000000	 .000000	 .000000	 .156361	 32.7149	 .004115	 .000000	 .356825	 .000000	 .087796	 .015203	 66.6648	 .000000	 .000000	 .000000	 .235080	 98.3699	 .012373	 .000000	 1.07293	 .000000	 .263993	 .045715	 .000000	 100.000	 2.00000	O	 .000000	 .000000	 .000000	 .004691	 .981473	 .000123	 .000000	 .010705	 .000000	 .002634	 .000456	 2.00000	 .011941	 .014497	 .005657	 .013187	 .016653	 .039316	 .033185	 .008230	 .013549	 .012803	 .012119	 .025546	 .019542	 .010688	 .018864	 .021143	 .049581	 .040520	 .013728	 .017495	 .016470	 .016371	 -920.99	 -38.727	 -20.555	 3.84689	 .118210	 182.028	 -40.179	 1.98987	 -332.48	 9.96433	 31.3122	 -16.783	 -31.806	 13.1785	 30.0191	214	334	319	303	301	332	333	140	335	126	524	"Wollastonite"	"Jadeite"	"Corundum"	"CaNb2O6"	"Cassiterite"	"Scheelite"	"Manganotantalite"	"Rutile"	"Mn"	"Magnetite"	"Zircon"
"T1_sector"	4	 40.0000	 20.0000	 40.0000	 .000000	579	 .000000	 .000000	 .000000	 .149960	 78.5686	 .014867	 .000000	 .198717	 .000000	 .029176	 .006726	 21.3948	 100.363	 .000000	 .000000	 .000000	 .214525	 99.7515	 .018748	 .000000	 .331472	 .000000	 .037534	 .009086	  .00000	 100.363	 .000000	 .000000	 .000000	 .080481	 33.0062	 .004032	 .000000	 .206852	 .000000	 .026048	 .003677	 66.6727	 .000000	 .000000	 .000000	 .120889	 99.1563	 .012113	 .000000	 .621420	 .000000	 .078254	 .011045	 .000000	 100.000	 2.00000	O	 .000000	 .000000	 .000000	 .002414	 .990095	 .000121	 .000000	 .006205	 .000000	 .000781	 .000110	 2.00000	 .011986	 .014524	 .005666	 .013202	 .016672	 .039339	 .033208	 .008244	 .013564	 .012815	 .012135	 .025642	 .019578	 .010705	 .018885	 .021167	 .049610	 .040548	 .013751	 .017514	 .016486	 .016392	 -307.16	 -27.550	 -15.822	 6.91400	 .117922	 186.768	 -68.552	 3.23642	 -158.18	 31.8583	 128.090	 -16.780	 -31.797	 13.1785	 39.9712	214	334	319	303	301	332	333	140	335	126	524	"Wollastonite"	"Jadeite"	"Corundum"	"CaNb2O6"	"Cassiterite"	"Scheelite"	"Manganotantalite"	"Rutile"	"Mn"	"Magnetite"	"Zircon"
"T1_sector"	4	 40.0000	 20.0000	 40.0000	 .000000	580	 .000000	 .000000	 .000000	 .097674	 78.2607	 .042359	 .000000	 .298762	 .011805	 .022403	 .004891	 21.3641	 100.103	 .000000	 .000000	 .000000	 .139727	 99.3606	 .053419	 .000000	 .498352	 .015243	 .028821	 .006607	  .00000	 100.103	 .000000	 .000000	 .000000	 .052492	 32.9222	 .011504	 .000000	 .311421	 .010728	 .020029	 .002677	 66.6690	 .000000	 .000000	 .000000	 .078806	 98.8512	 .034541	 .000000	 .935065	 .032213	 .060139	 .008039	 .000000	 100.000	 2.00000	O	 .000000	 .000000	 .000000	 .001575	 .987630	 .000345	 .000000	 .009342	 .000322	 .000601	 .000080	 2.00000	 .011972	 .014515	 .005662	 .013198	 .016661	 .039328	 .033197	 .008238	 .013558	 .012810	 .012131	 .025612	 .019566	 .010699	 .018880	 .021153	 .049596	 .040535	 .013742	 .017507	 .016480	 .016387	 -106.40	 -27.274	 -16.865	 10.2531	 .118133	 65.8359	 -26.664	 2.25162	 82.2010	 41.2237	 175.822	 -16.777	 -31.787	 13.1785	 49.9991	214	334	319	303	301	332	333	140	335	126	524	"Wollastonite"	"Jadeite"	"Corundum"	"CaNb2O6"	"Cassiterite"	"Scheelite"	"Manganotantalite"	"Rutile"	"Mn"	"Magnetite"	"Zircon"
"T1_sector"	4	 40.0000	 20.0000	 40.0000	 .000000	581	 .000000	 .000000	 .000000	 .163404	 78.1175	 .000000	 .000000	 .469714	 .000000	 .061519	 .038100	 21.4764	 100.327	 .000000	 .000000	 .000000	 .233757	 99.1788	 .000000	 .000000	 .783511	 .000000	 .079144	 .051466	  .00000	 100.327	 .000000	 .000000	 .000000	 .087350	 32.6872	 .000000	 .000000	 .487014	 .000000	 .054708	 .020743	 66.6630	 .000000	 .000000	 .000000	 .131183	 98.1794	 .000000	 .000000	 1.46280	 .000000	 .164321	 .062305	 .000000	 100.000	 2.00000	O	 .000000	 .000000	 .000000	 .002621	 .980670	 .000000	 .000000	 .014611	 .000000	 .001641	 .000622	 2.00000	 .011930	 .014494	 .005655	 .013182	 .016640	 .039308	 .033177	 .008226	 .013546	 .012800	 .012114	 .025522	 .019537	 .010685	 .018858	 .021126	 .049571	 .040511	 .013721	 .017491	 .016467	 .016364	 -138.69	 -103.80	 -16.386	 6.39130	 .118271	 -96.937	 -70.894	 1.53336	 -79.241	 15.5212	 23.1425	 -16.774	 -31.778	 13.1785	 60.0676	214	334	319	303	301	332	333	140	335	126	524	"Wollastonite"	"Jadeite"	"Corundum"	"CaNb2O6"	"Cassiterite"	"Scheelite"	"Manganotantalite"	"Rutile"	"Mn"	"Magnetite"	"Zircon"
