Repository: orthospar/MinorElements-Cassiterite

# MinorElements-Cassiterite
EPMA data and R code for generation of figures in "Systematic trends in the substitution mechanisms of minor elements in cassiterite", submitted for publication in the Australian Journal of Earth Sciences.

# Data Availability
The final cleaned and organised dataset is available above (cassiterite_EPMA.csv) and as a supplementary file hosted by AJES.

File: Data/170609/170609_recalc.dat (part 16 of 41)
LOVOLT"	" CURRENT"	"BEAMSIZE"	"    LINE"	"  Si WT%"	"  Na WT%"	"  Al WT%"	"  Nb WT%"	"  Sn WT%"	"   W WT%"	"  Ta WT%"	"  Ti WT%"	"  Mn WT%"	"  Fe WT%"	"  Zr WT%"	"   O WT%"	"   TOTAL"	"    SiO2"	"    Na2O"	"   Al2O3"	"   Nb2O5"	"    SnO2"	"     WO3"	"   Ta2O5"	"    TiO2"	"     MnO"	"     FeO"	"    ZrO2"	"       O"	"   TOTAL"	"  Si AT%"	"  Na AT%"	"  Al AT%"	"  Nb AT%"	"  Sn AT%"	"   W AT%"	"  Ta AT%"	"  Ti AT%"	"  Mn AT%"	"  Fe AT%"	"  Zr AT%"	"   O AT%"	"Si OXMOL%"	"Na OXMOL%"	"Al OXMOL%"	"Nb OXMOL%"	"Sn OXMOL%"	"W OXMOL%"	"Ta OXMOL%"	"Ti OXMOL%"	"Mn OXMOL%"	"Fe OXMOL%"	"Zr OXMOL%"	"O OXMOL%"	"   TOTAL"	" FORMULA"	"   BASIS"	"Si FORMULA"	"Na FORMULA"	"Al FORMULA"	"Nb FORMULA"	"Sn FORMULA"	"W FORMULA"	"Ta FORMULA"	"Ti FORMULA"	"Mn FORMULA"	"Fe FORMULA"	"Zr FORMULA"	"O FORMULA"	"Si CDL99"	"Na CDL99"	"Al CDL99"	"Nb CDL99"	"Sn CDL99"	" W CDL99"	"Ta CDL99"	"Ti CDL99"	"Mn CDL99"	"Fe CDL99"	"Zr CDL99"	"SiO2 CDL99"	"Na2O CDL99"	"Al2O3 CDL99"	"Nb2O5 CDL99"	"SnO2 CDL99"	"WO3 CDL99"	"Ta2O5 CDL99"	"TiO2 CDL99"	"MnO CDL99"	"FeO CDL99"	"ZrO2 CDL99"	"Si %ERR "	"Na %ERR "	"Al %ERR "	"Nb %ERR "	"Sn %ERR "	" W %ERR "	"Ta %ERR "	"Ti %ERR "	"Mn %ERR "	"Fe %ERR "	"Zr %ERR "	"   X-POS"	"   Y-POS"	"   Z-POS"	" RELDIST"	"Si STD_NUM"	"Na STD_NUM"	"Al STD_NUM"	"Nb STD_NUM"	"Sn STD_NUM"	"W STD_NUM"	"Ta STD_NUM"	"Ti STD_NUM"	"Mn STD_NUM"	"Fe STD_NUM"	"Zr STD_NUM"	"Si STD_NAM"	"Na STD_NAM"	"Al STD_NAM"	"Nb STD_NAM"	"Sn STD_NAM"	"W STD_NAM"	"Ta STD_NAM"	"Ti STD_NAM"	"Mn STD_NAM"	"Fe STD_NAM"	"Zr STD_NAM"
"T1_sector"	4	 40.0000	 20.0000	 40.0000	 .000000	582	 .012143	 .000000	 .000000	 .086439	 77.6267	 .041148	 .000000	 .639059	 .000000	 .019379	 .006418	 21.4254	 99.8567	 .025978	 .000000	 .000000	 .123655	 98.5556	 .051891	 .000000	 1.06599	 .000000	 .024931	 .008669	 .000000	 99.8567	 .021526	 .000000	 .000000	 .046324	 32.5636	 .011143	 .000000	 .664265	 .000000	 .017277	 .003503	 66.6723	 .064634	 .000000	 .000000	 .069546	 97.7754	 .033459	 .000000	 1.99452	 .000000	 .051876	 .010518	 .000000	 100.000	 2.00000	O	 .000646	 .000000	 .000000	 .001390	 .976826	 .000334	 .000000	 .019926	 .000000	 .000518	 .000105	 2.00000	 .011909	 .014481	 .005651	 .013177	 .016623	 .039294	 .033164	 .008219	 .013539	 .012794	 .012109	 .025478	 .019520	 .010677	 .018851	 .021105	 .049553	 .040495	 .013710	 .017482	 .016459	 .016357	 68.6213	 -28.302	 -23.124	 11.4807	 .118616	 67.7049	 -30.949	 1.19649	 -492.34	 47.4676	 133.921	 -16.771	 -31.768	 13.1785	 69.9869	214	334	319	303	301	332	333	140	335	126	524	"Wollastonite"	"Jadeite"	"Corundum"	"CaNb2O6"	"Cassiterite"	"Scheelite"	"Manganotantalite"	"Rutile"	"Mn"	"Magnetite"	"Zircon"
"T1_sector"	4	 40.0000	 20.0000	 40.0000	 .000000	583	 .002107	 .012602	 .000000	 .000581	 78.0994	 .000000	 .000000	 .419971	 .000779	 .073507	 .018182	 21.3716	 99.9988	 .004508	 .016988	 .000000	 .000831	 99.1558	 .000000	 .000000	 .700536	 .001005	 .094566	 .024561	 -.00001	 99.9988	 .003743	 .027344	 .000000	 .000312	 32.8240	 .000000	 .000000	 .437363	 .000707	 .065658	 .009943	 66.6309	 .011221	 .040990	 .000000	 .000468	 98.4073	 .000000	 .000000	 1.31123	 .002119	 .196844	 .029810	 .000000	 100.000	 2.00000	O	 .000112	 .000821	 .000000	 .000009	 .985248	 .000000	 .000000	 .013128	 .000021	 .001971	 .000298	 2.00000	 .011947	 .014506	 .005659	 .013187	 .016640	 .039312	 .033181	 .008230	 .013550	 .012803	 .012120	 .025559	 .019553	 .010693	 .018865	 .021126	 .049575	 .040516	 .013728	 .017496	 .016470	 .016372	 395.285	 82.3904	 -19.455	 1604.48	 .118223	 -72.380	 -37.771	 1.68287	 1230.88	 13.1229	 47.7649	 -16.768	 -31.758	 13.1785	 80.0554	214	334	319	303	301	332	333	140	335	126	524	"Wollastonite"	"Jadeite"	"Corundum"	"CaNb2O6"	"Cassiterite"	"Scheelite"	"Manganotantalite"	"Rutile"	"Mn"	"Magnetite"	"Zircon"
"T1_sector"	4	 40.0000	 20.0000	 40.0000	 .000000	584	 .011297	 .000000	 .000000	 .078916	 78.0999	 .025524	 .000000	 .712702	 .014054	 .043217	 .000000	 21.6026	 100.588	 .024169	 .000000	 .000000	 .112892	 99.1565	 .032187	 .000000	 1.18883	 .018147	 .055598	 .000000	  .00000	 100.588	 .019859	 .000000	 .000000	 .041937	 32.4869	 .006854	 .000000	 .734589	 .012630	 .038205	 .000000	 66.6590	 .059601	 .000000	 .000000	 .062930	 97.4997	 .020570	 .000000	 2.20465	 .037904	 .114662	 .000000	 .000000	 100.000	 2.00000	O	 .000596	 .000000	 .000000	 .001258	 .974720	 .000206	 .000000	 .022040	 .000379	 .001146	 .000000	 2.00000	 .011893	 .014473	 .005647	 .013170	 .016610	 .039280	 .033151	 .008213	 .013532	 .012787	 .012101	 .025443	 .019509	 .010671	 .018840	 .021088	 .049536	 .040480	 .013699	 .017473	 .016451	 .016346	 73.6279	 -72.492	 -22.609	 12.5026	 .118227	 108.824	 -23.116	 1.09851	 69.0818	 21.7312	 -77.392	 -16.765	 -31.749	 13.1785	 89.9809	214	334	319	303	301	332	333	140	335	126	524	"Wollastonite"	"Jadeite"	"Corundum"	"CaNb2O6"	"Cassiterite"	"Scheelite"	"Manganotantalite"	"Rutile"	"Mn"	"Magnetite"	"Zircon"
"T1_sector"	4	 40.0000	 20.0000	 40.0000	 .000000	585	 .008662	 .000000	 .000000	 .096259	 77.7530	 .000000	 .000000	 .665928	 .000000	 .054215	 .038043	 21.4881	 100.104	 .018531	 .000000	 .000000	 .137703	 98.7160	 .000000	 .000000	 1.11081	 .000000	 .069748	 .051388	 -.00001	 100.104	 .015308	 .000000	 .000000	 .051426	 32.5152	 .000000	 .000000	 .690040	 .000000	 .048184	 .020700	 66.6592	 .045948	 .000000	 .000000	 .077181	 97.5989	 .000000	 .000000	 2.07125	 .000000	 .144632	 .062133	 .000000	 100.000	 2.00000	O	 .000459	 .000000	 .000000	 .001543	 .975565	 .000000	 .000000	 .020704	 .000000	 .001446	 .000621	 2.00000	 .011895	 .014474	 .005648	 .013169	 .016613	 .039281	 .033152	 .008214	 .013533	 .012788	 .012100	 .025448	 .019511	 .010672	 .018839	 .021092	 .049536	 .040480	 .013701	 .017474	 .016452	 .016345	 95.9617	 -26.717	 -17.662	 10.3732	 .118503	 -708.08	 -66.257	 1.15803	 -77.855	 17.4888	 23.1509	 -16.763	 -31.739	 13.1785	 100.009	214	334	319	303	301	332	333	140	335	126	524	"Wollastonite"	"Jadeite"	"Corundum"	"CaNb2O6"	"Cassiterite"	"Scheelite"	"Manganotantalite"	"Rutile"	"Mn"	"Magnetite"	"Zircon"
"T1_sector"	4	 40.0000	 20.0000	 40.0000	 .000000	586	 .001607	 .000000	 .000000	 .110482	 77.2780	 .093244	 .000000	 .578603	 .000000	 .083237	 .004717	 21.3207	 99.4706	 .003438	 .000000	 .000000	 .158049	 98.1129	 .117589	 .000000	 .965143	 .000000	 .107084	 .006371	 .000002	 99.4706	 .002862	 .000000	 .000000	 .059488	 32.5707	 .025371	 .000000	 .604269	 .000000	 .074559	 .002587	 66.6602	 .008592	 .000000	 .000000	 .089295	 97.7803	 .076167	 .000000	 1.81407	 .000000	 .223835	 .007765	 .000000	 100.000	 2.00000	O	 .000086	 .000000	 .000000	 .001785	 .977215	 .000761	 .000000	 .018130	 .000000	 .002237	 .000078	 2.00000	 .011916	 .014482	 .005651	 .013180	 .016628	 .039291	 .033162	 .008219	 .013538	 .012792	 .012113	 .025492	 .019521	 .010677	 .018855	 .021112	 .049549	 .040493	 .013710	 .017481	 .016457	 .016362	 516.953	 -57.445	 -16.813	 9.13277	 .118878	 30.1359	 -36.396	 1.29421	 -61.478	 11.6732	 182.034	 -16.760	 -31.730	 13.1785	 109.972	214	334	319	303	301	332	333	140	335	126	524	"Wollastonite"	"Jadeite"	"Corundum"	"CaNb2O6"	"Cassiterite"	"Scheelite"	"Manganotantalite"	"Rutile"	"Mn"	"Magnetite"	"Zircon"
"T1_sector"	4	 40.0000	 20.0000	 40.0000	 .000000	587	 .001205	 .000000	 .000000	 .172262	 78.0763	 .013787	 .000000	 .332510	 .000000	 .056575	 .000000	 21.3676	 100.020	 .002577	 .000000	 .000000	 .246428	 99.1264	 .017387	 .000000	 .554646	 .000000	 .072783	 .000000	 .000002	 100.020	 .002141	 .000000	 .000000	 .092559	 32.8380	 .003744	 .000000	 .346530	 .000000	 .050570	 .000000	 66.6665	 .006433	 .000000	 .000000	 .139030	 98.6503	 .011246	 .000000	 1.04103	 .000000	 .151921	 .000000	 .000000	 100.000	 2.00000	O	 .000064	 .000000	 .000000	 .002777	 .985142	 .000112	 .000000	 .010396	 .000000	 .001517	 .000000	 2.00000	 .011953	 .014503	 .005658	 .013187	 .016650	 .039309	 .033180	 .008232	 .013550	 .012802	 .012121	 .025571	 .019550	 .010691	 .018865	 .021138	 .049572	 .040514	 .013731	 .017496	 .016470	 .016373	 691.543	 -140.58	 -16.495	 6.09792	 .118258	 201.209	 -73.020	 2.05115	 -120.95	 16.8094	 -81.074	 -16.757	 -31.720	 13.1785	 119.997	214	334	319	303	301	332	333	140	335	126	524	"Wollastonite"	"Jadeite"	"Corundum"	"CaNb2O6"	"Cassiterite"	"Scheelite"	"Manganotantalite"	"Rutile"	"Mn"	"Magnetite"	"Zircon"
"T1_sector"	4	 40.0000	 20.0000	 40.0000	 .000000	588	 .000000	 .000000	 .000000	 .049499	 78.2541	 .060943	 .000000	 .466057	 .000000	 .034703	 .018527	 21.4631	 100.347	 .000000	 .000000	 .000000	 .070811	 99.3522	 .076854	 .000000	 .777410	 .000000	 .044646	 .025027	  .00000	 100.347	 .000000	 .000000	 .000000	 .026478	 32.7663	 .016474	 .000000	 .483545	 .000000	 .030882	 .010094	 66.6663	 .000000	 .000000	 .000000	 .039733	 98.3367	 .049440	 .000000	 1.45119	 .000000	 .092681	 .030293	 .000000	 100.000	 2.00000	O	 .000000	 .000000	 .000000	 .000794	 .982993	 .000494	 .000000	 .014506	 .000000	 .000926	 .000303	 2.00000	 .011942	 .014496	 .005656	 .013185	 .016639	 .039300	 .033172	 .008227	 .013545	 .012798	 .012119	 .025549	 .019540	 .010686	 .018862	 .021125	 .049561	 .040505	 .013723	 .017490	 .016465	 .016370	 -310.88	 -30.985	 -16.757	 19.5383	 .118085	 45.8709	 -31.254	 1.54313	 -275.41	 26.8821	 46.8818	 -16.754	 -31.711	 13.1785	 130.066	214	334	319	303	301	332	333	140	335	126	524	"Wollastonite"	"Jadeite"	"Corundum"	"CaNb2O6"	"Cassiterite"	"Scheelite"	"Manganotantalite"	"Rutile"	"Mn"	"Magnetite"	"Zircon"
"T1_sector"	4	 40.0000	 20.0000	 40.0000	 .000000	589	 .005364	 .000000	 .000000	 .047093	 78.0684	 .032339	 .000000	 .435258	 .006720	 .021156	 .003404	 21.3828	 100.003	 .011476	 .000000	 .000000	 .067369	 99.1165	 .040782	 .000000	 .726035	 .008677	 .027217	 .004598	 -.00001	 100.003	 .009528	 .000000	 .000000	 .025285	 32.8108	 .008774	 .000000	 .453280	 .006101	 .018896	 .001861	 66.6655	 .028593	 .000000	 .000000	 .037941	 98.4662	 .026332	 .000000	 1.36031	 .018311	 .056709	 .005586	 .000000	 100.000	 2.00000	O	 .000286	 .000000	 .000000	 .000759	 .984342	 .000263	 .000000	 .013599	 .000183	 .000567	 .000056	 2.00000	 .011945	 .014499	 .005657	 .013185	 .016639	 .039301	 .033172	 .008228	 .013546	 .012799	 .012118	 .025555	 .019544	 .010688	 .018862	 .021125	 .049561	 .040505	 .013725	 .017492	 .016466	 .016370	 155.428	 -26.470	 -17.406	 20.4998	 .118218	 86.0334	 -44.090	 1.63308	 143.491	 43.5697	 252.084	 -16.751	 -31.701	 13.1785	 139.991	214	334	319	303	301	332	333	140	335	126	524	"Wollastonite"	"Jadeite"	"Corundum"	"CaNb2O6"	"Cassiterite"	"Scheelite"	"Manganotantalite"	"Rutile"	"Mn"	"Magnetite"	"Zircon"
"T1_sector"	4	 40.0000	 20.0000	 40.0000	 .000000	590	 .000195	 .000000	 .000000	 .013208	 77.9649	 .076919	 .000000	 .450731	 .009953	 .031018	 .000000	 21.3590	 99.9059	 .000416	 .000000	 .000000	 .018895	 98.9850	 .097002	 .000000	 .751845	 .012852	 .039905	 .000000	 .000002	 99.9059	 .000346	 .000000	 .000000	 .007099	 32.8024	 .020893	 .000000	 .469897	 .009047	 .027736	 .000000	 66.6626	 .001037	 .000000	 .000000	 .010649	 98.4056	 .062677	 .000000	 1.40967	 .027140	 .083206	 .000000	 .000000	 100.000	 2.00000	O	 .000010	 .000000	 .000000	 .000213	 .984134	 .000627	 .000000	 .014098	 .000271	 .000832	 .000000	 2.00000	 .011949	 .014500	 .005657	 .013189	 .016641	 .039304	 .033175	 .008229	 .013548	 .012800	 .012122	 .025563	 .019546	 .010689	 .018867	 .021127	 .049566	 .040509	 .013726	 .017493	 .016467	 .016375	 4279.95	 -107.60	 -14.765	 71.2717	 .118297	 36.4437	 -29.891	 1.58653	 97.2237	 29.9815	 -38.470	 -16.748	 -31.692	 13.1785	 150.045	214	334	319	303	301	332	333	140	335	126	524	"Wollastonite"	"Jadeite"	"Corundum"	"CaNb2O6"	"Cassiterite"	"Scheelite"	"Manganotantalite"	"Rutile"	"Mn"	"Magnetite"	"Zircon"
"T1_sector"	4	 40.0000	 20.0000	 40.0000	 .000000	591	 .002847	 .000000	 .000000	 .022681	 77.8506	 .133981	 .000000	 .530347	 .000000	 .031884	 .002235	 21.4015	 99.9761	 .006091	 .000000	 .000000	 .032446	 98.8399	 .168961	 .000000	 .884650	 .000000	 .041018	 .003019	 .000000	 99.9761	 .005053	 .000000	 .000000	 .012168	 32.6936	 .036324	 .000000	 .551873	 .000000	 .028457	 .001221	 66.6713	 .015164	 .000000	 .000000	 .018259	 98.1124	 .109007	 .000000	 1.65615	 .000000	 .085397	 .003665	 .000000	 100.000	 2.00000	O	 .000152	 .000000	 .000000	 .000365	 .980739	 .001090	 .000000	 .016555	 .000000	 .000854	 .000037	 2.00000	 .011938	 .014490	 .005654	 .013187	 .016636	 .039297	 .033169	 .008225	 .013543	 .012796	 .012121	 .025539	 .019532	 .010682	 .018865	 .021122	 .049556	 .040501	 .013719	 .017487	 .016462	 .016373	 292.379	 -24.333	 -16.747	 41.8022	 .118387	 21.1155	 -48.008	 1.38840	 -158.89	 29.1814	 383.658	 -16.745	 -31.682	 13.1785	 159.981	214	334	319	303	301	332	333	140	335	126	524	"Wollastonite"	"Jadeite"	"Corundum"	"CaNb2O6"	"Cassiterite"	"Scheelite"	"Manganotantalite"	"Rutile"	"Mn"	"Magnetite"	"Zircon"
"T1_sector"	4	 40.0000	 20.0000	 40.0000	 .000000	592	 .001533	 .056004	 .000000	 .044717	 77.9634	 .113468	 .000000	 .500834	 .000000	 .035466	 .019194	 21.4413	 100.176	 .003279	 .075492	 .000000	 .063970	 98.9832	 .143092	 .000000	 .835421	 .000000	 .045626	 .025927	 .000002	 100.176	 .002713	 .121084	 .000000	 .023924	 32.6501	 .030677	 .000000	 .519715	 .000000	 .031566	 .010459	 66.6098	 .008142	 .181711	 .000000	 .035903	 97.9962	 .092075	 .000000	 1.55988	 .000000	 .094741	 .031391	 .000000	 100.000	 2.00000	O	 .000081	 .003636	 .000000	 .000718	 .980337	 .000921	 .000000	 .015605	 .000000	 .000948	 .000314	 2.00000	 .011931	 .014485	 .005653	 .013186	 .016635	 .039296	 .033167	 .008223	 .013542	 .012795	 .012119	 .025525	 .019525	 .010682	 .018863	 .021120	 .049555	 .040499	 .013717	 .017485	 .016461	 .016370	 542.534	 19.3020	 -20.252	 21.5526	 .118325	 24.8493	 -23.180	 1.45432	 -33.328	 26.3155	 45.2775	 -16.742	 -31.673	 13.1785	 170.007	214	334	319	303	301	332	333	140	335	126	524	"Wollastonite"	"Jadeite"	"Corundum"	"CaNb2O6"	"Cassiterite"	"Scheelite"	"Manganotantalite"	"Rutile"	"Mn"	"Magnetite"	"Zircon"
"T1_sector"	4	 40.0000	 20.0000	 40.0000	 .000000	593	 .014230	 .031591	 .000000	 .050326	 77.9805	 .098735	 .000000	 .500943	 .000000	 .047468	 .000000	 21.4472	 100.171	 .030442	 .042583	 .000000	 .071993	 99.0049	 .124513	 .000000	 .835601	 .000000	 .061068	 .000000	  .00000	 100.171	 .025185	 .068305	 .000000	 .026926	 32.6590	 .026696	 .000000	 .519856	 .000000	 .042251	 .000000	 66.6318	 .075583	 .102496	 .000000	 .040405	 98.0144	 .080117	 .000000	 1.56016	 .000000	 .126800	 .000000	 .000000	 100.000	 2.00000	O	 .000756	 .002050	 .000000	 .000808	 .980281	 .000801	 .000000	 .015604	 .000000	 .001268	 .000000	 2.00000	 .011930	 .014486	 .005653	 .013185	 .016633	 .039295	 .033167	 .008223	 .013541	 .012795	 .012118	 .025523	 .019527	 .010682	 .018862	 .021118	 .049555	 .040499	 .013717	 .017485	 .016461	 .016369	 58.6994	 33.4431	 -22.029	 19.2287	 .118306	 28.4877	 -23.822	 1.45406	 -99.218	 19.8682	 -158.44	 -16.739	 -31.663	 13.1785	 179.970	214	334	319	303	301	332	333	140	335	126	524	"Wollastonite"	"Jadeite"	"Corundum"	"CaNb2O6"	"Cassiterite"	"Scheelite"	"Manganotantalite"	"Rutile"	"Mn"	"Magnetite"	"Zircon"
"T1_sector"	4	 40.0000	 20.0000	 40.0000	 .000000	594	 .009284	 .000000	 .000000	 .258403	 78.0177	 .047698	 .000000	 .348175	 .000000	 .083702	 .012489	 21.4296	 100.207	 .019861	 .000000	 .000000	 .369657	 99.0521	 .060151	 .000000	 .580777	 .000000	 .107682	 .016870	 -.00001	 100.207	 .016453	 .000000	 .000000	 .138448	 32.7198	 .012914	 .000000	 .361821	 .000000	 .074605	 .006815	 66.6692	 .049467	 .000000	 .000000	 .208119	 98.3710	 .038826	 .000000	 1.08780	 .000000	 .224297	 .020489	 .000000	 100.000	 2.00000	O	 .000494	 .000000	 .000000	 .004153	 .981556	 .000387	 .000000	 .010854	 .000000	 .002238	 .000204	 2.00000	 .011937	 .014490	 .005653	 .013183	 .016645	 .039295	 .033167	 .008226	 .013542	 .012796	 .012116	 .025538	 .019532	 .010682	 .018858	 .021133	 .049554	 .040499	 .013721	 .017486	 .016462	 .016366	 89.8753	 -215.29	 -20.862	 4.27518	 .118311	 58.4711	 -23.392	 1.97058	 -63.467	 11.6149	 69.1975	 -16.736	 -31.653	 13.1785	 190.001	214	334	319	303	301	332	333	140	335	126	524	"Wollastonite"	"Jadeite"	"Corundum"	"CaNb2O6"	"Cassiterite"	"Scheelite"	"Manganotantalite"	"Rutile"	"Mn"	"Magnetite"	"Zircon"
"T1_sector"	4	 40.0000	 20.0000	 40.0000	 .000000	595	 .000841	 .000000	 .000000	 .068281	 78.2547	 .078740	 .000000	 .475343	 .016209	 .028336	 .025079	 21.4883	 100.436	 .001800	 .000000	 .000000	 .097679	 99.3529	 .099298	 .000000	 .792899	 .020930	 .036455	 .033877	 -.00001	 100.436	 .001487	 .000000	 .000000	 .036482	 32.7281	 .021260	 .000000	 .492602	 .014646	 .025187	 .013647	 66.6666	 .004463	 .000000	 .000000	 .054753	 98.2378	 .063814	 .000000	 1.47861	 .043961	 .075601	 .040965	 .000000	 100.000	 2.00000	O	 .000045	 .000000	 .000000	 .001094	 .981846	 .000638	 .000000	 .014778	 .000439	 .000756	 .000409	 2.00000	 .011938	 .014491	 .005654	 .013184	 .016637	 .039295	 .033167	 .008225	 .013543	 .012796	 .012117	 .025539	 .019534	 .010683	 .018860	 .021122	 .049554	 .040499	 .013720	 .017487	 .016462	 .016368	 988.789	 -54.644	 -21.904	 14.3552	 .118081	 35.6027	 -41.897	 1.51795	 60.0784	 32.7303	 34.8091	 -16.733	 -31.644	 13.1780	 200.055	214	334	319	303	301	332	333	140	335	126	524	"Wollastonite"	"Jadeite"	"Corundum"	"CaNb2O6"	"Cassiterite"	"Scheelite"	"Manganotantalite"	"Rutile"	"Mn"	"Magnetite"	"Zircon"
"T1_sector"	4	 40.0000	 20.0000	 40.0000	 .000000	596	 .002681	 .000000	 .000000	 .190627	 77.9554	 .044706	 .000000	 .421421	 .000000	 .077182	 .001039	 21.4184	 100.111	 .005736	 .000000	 .000000	 .272700	 98.9729	 .056378	 .000000	 .702955	 .000000	 .099294	 .001403	 .000004	 100.111	 .004754	 .000000	 .000000	 .102181	 32.7086	 .012110	 .000000	 .438138	 .000000	 .068825	 .000567	 66.6648	 .014284	 .000000	 .000000	 .153499	 98.2710	 .036383	 .000000	 1.31636	 .000000	 .206780	 .001704	 .000000	 100.000	 2.00000	O	 .000143	 .000000	 .000000	 .003066	 .981287	 .000363	 .000000	 .013145	 .000000	 .002065	 .000017	 2.00000	 .011931	 .014487	 .005652	 .013179	 .016636	 .039286	 .033160	 .008223	 .013539	 .012793	 .012112	 .025525	 .019528	 .010680	 .018853	 .021121	 .049543	 .040490	 .013716	 .017482	 .016458	 .016361	 310.297	 -244.92	 -16.253	 5.56955	 .118319	 62.3400	 -67.107	 1.67663	 -54.853	 12.5265	 824.140	 -16.730	 -31.634	 13.1780	 209.991	214	334	319	303	301	332	333	140	335	126	524	"Wollastonite"	"Jadeite"	"Corundum"	"CaNb2O6"	"Cassiterite"	"Scheelite"	"Manganotantalite"	"Rutile"	"Mn"	"Magnetite"	"Zircon"
"T1_sector"	4	 40.0000	 20.0000	 40.0000	 .000000	597	 .000000	 .000000	 .000000	 .226471	 78.1322	 .006286	 .008972	 .274023	 .000000	 .076104	 .000000	 21.3712	 100.095	 .000000	 .000000	 .000000	 .323977	 99.1974	 .007928	 .010955	 .457086	 .000000	 .097907	 .000000	 .000000	 100.095	 .000000	 .000000	 .000000	 .121663	 32.8554	 .001707	 .002475	 .285524	 .000000	 .068014	 .000000	 66.6653	 .000000	 .000000	 .000000	 .182828	 98.7458	 .005129	 .003719	 .858132	 .000000	 .204413	 .000000	 .000000	 100.000	 2.00000	O	 .000000	 .000000	 .000000	 .003650	 .985682	 .000051	 .000074	 .008566	 .000000	 .002040	 .000000	 2.00000	 .011955	 .014501	 .005657	 .013186	 .016651	 .039302	 .033175	 .008231	 .013548	 .012800	 .012119	 .025577	 .019548	 .010690	 .018863	 .021141	 .049564	 .040508	 .013730	 .017493	 .016468	 .016371	 -563.18	 -18.954	 -17.678	 4.79079	 .118202	 440.649	 260.606	 2.42638	 -49.711	 12.6992	 -281.51	 -16.727	 -31.625	 13.1780	 220.049	214	334	319	303	301	332	333	140	335	126	524	"Wollastonite"	"Jadeite"	"Corundum"	"CaNb2O6"	"Cassiterite"	"Scheelite"	"Manganotantalite"	"Rutile"	"Mn"	"Magnetite"	"Zircon"
"T1_sector"	4	 40.0000	 20.0000	 40.0000	 .000000	598	 .000000	 .000000	 .000000	 .132213	 78.1472	 .041884	 .000000	 .460527	 .000000	 .040014	 .010129	 21.4598	 100.292	 .000000	 .000000	 .000000	 .189136	 99.2165	 .052819	 .000000	 .768186	 .000000	 .051478	 .013683	 .000004	 100.292	 .000000	 .000000	 .000000	 .070739	 32.7285	 .011324	 .000000	 .477911	 .000000	 .035616	 .005520	 66.6704	 .000000	 .000000	 .000000	 .106233	 98.3008	 .034013	 .000000	 1.43542	 .000000	 .106973	 .016579	 .000000	 100.000	 2.00000	O	 .000000	 .000000	 .000000	 .002122	 .981802	 .000340	 .000000	 .014337	 .000000	 .001068	 .000166	 2.00000	 .011932	 .014488	 .005653	 .013179	 .016633	 .039286	 .033159	 .008223	 .013540	 .012793	 .012112	 .025527	 .019530	 .010681	 .018852	 .021118	 .049543	 .040490	 .013717	 .017483	 .016459	 .016361	 -216.38	 -41.867	 -18.042	 7.74069	 .118154	 66.5082	 -19.435	 1.55775	 -286.18	 23.4141	 85.1269	 -16.724	 -31.615	 13.1780	 229.979	214	334	319	303	301	332	333	140	335	126	524	"Wollastonite"	"Jadeite"	"Corundum"	"CaNb2O6"	"Cassiterite"	"Scheelite"	"Manganotantalite"	"Rutile"	"Mn"	"Magnetite"	"Zircon"
"T1_sector"	4	 40.0000	 20.0000	 40.0000	 .000000	599	 .012514	 .000000	 .000000	 .223276	 77.8611	 .041285	 .000000	 .359783	 .000000	 .060295	 .014021	 21.3758	 99.9481	 .026771	 .000000	 .000000	 .319405	 98.8532	 .052063	 .000000	 .600139	 .000000	 .077570	 .018939	  .00000	 99.9481	 .022235	 .000000	 .000000	 .119934	 32.7378	 .011206	 .000000	 .374842	 .000000	 .053880	 .007670	 66.6724	 .066836	 .000000	 .000000	 .180256	 98.4075	 .033686	 .000000	 1.12675	 .000000	 .161959	 .023057	 .000000	 100.000	 2.00000	O	 .000667	 .000000	 .000000	 .003598	 .982049	 .000336	 .000000	 .011244	 .000000	 .001616	 .000230	 2.00000	 .011937	 .014489	 .005653	 .013181	 .016642	 .039290	 .033163	 .008225	 .013541	 .012795	 .012114	 .025537	 .019531	 .010681	 .018856	 .021129	 .049548	 .040494	 .013720	 .017485	 .016460	 .016364	 66.7494	 -301.90	 -14.668	 4.84891	 .118406	 67.4734	 -54.716	 1.91609	 -64.534	 15.8129	 61.7054	 -16.721	 -31.606	 13.1780	 240.011	214	334	319	303	301	332	333	140	335	126	524	"Wollastonite"	"Jadeite"	"Corundum"	"CaNb2O6"	"Cassiterite"	"Scheelite"	"Manganotantalite"	"Rutile"	"Mn"	"Magnetite"	"Zircon"
"T1_sector"	4	 40.0000	 20.0000	 40.0000	 .000000	600	 .004360	 .000000	 .000000	 .194080	 78.5340	 .000000	 .000000	 .194833	 .000000	 .046927	 .000000	 21.4057	 100.380	 .009328	 .000000	 .000000	 .277640	 99.7075	 .000000	 .000000	 .324993	 .000000	 .060372	 .000000	 .000002	 100.380	 .007736	 .000000	 .000000	 .104102	 32.9735	 .000000	 .000000	 .202698	 .000000	 .041874	 .000000	 66.6701	 .023248	 .000000	 .000000	 .156414	 99.0854	 .000000	 .000000	 .609106	 .000000	 .125832	 .000000	 .000000	 100.000	 2.00000	O	 .000232	 .000000	 .000000	 .003123	 .989156	 .000000	 .000000	 .006081	 .000000	 .001256	 .000000	 2.00000	 .011970	 .014510	 .005660	 .013189	 .016657	 .039306	 .033179	 .008236	 .013552	 .012804	 .012123	 .025609	 .019559	 .010695	 .018867	 .021148	 .049568	 .040513	 .013738	 .017498	 .016472	 .016376	 191.560	 -20.653	 -22.409	 5.48518	 .117868	 -77.341	 -170.96	 3.29176	 -258.98	 20.0996	 -70.689	 -16.718	 -31.596	 13.1780	 249.983	214	334	319	303	301	332	333	140	335	126	524	"Wollastonite"	"Jadeite"	"Corundum"	"CaNb2O6"	"Cassiterite"	"Scheelite"	"Manganotantalite"	"Rutile"	"Mn"	"Magnetite"	"Zircon"
"T1_sector"	4	 40.0000	 20.0000	 40.0000	 .000000	601	 .024756	 .000000	 .000000	 .151514	 77.9123	 .000000	 .000000	 .351940	 .000000	 .049597	 .016760	 21.3546	 99.8615	 .052962	 .000000	 .000000	 .216747	 98.9183	 .000000	 .000000	 .587056	 .000000	 .063807	 .022640	 .000000	 99.8615	 .044027	 .000000	 .000000	 .081459	 32.7885	 .000000	 .000000	 .366997	 .000000	 .044360	 .009177	 66.6655	 .132238	 .000000	 .000000	 .122333	 98.4823	 .000000	 .000000	 1.10230	 .000000	 .133237	 .027565	 .000000	 100.000	 2.00000	O	 .001321	 .000000	 .000000	 .002444	 .983674	 .000000	 .000000	 .011010	 .000000	 .001331	 .000275	 2.00000	 .011937	 .014492	 .005654	 .013179	 .016637	 .039288	 .033161	 .008225	 .013542	 .012795	 .012113	 .025538	 .019535	 .010683	 .018854	 .021123	 .049545	 .040492	 .013721	 .017485	 .016461	 .016362	 33.8876	 -37.116	 -19.078	 6.83947	 .118340	 -1775.7	 -23.355	 1.95257	 -212.56	 19.0499	 51.7263	 -16.715	 -31.587	 13.1780	 260.001	214	334	319	303	301	332	333	140	335	126	524	"Wollastonite"	"Jadeite"	"Corundum"	"CaNb2O6"	"Cassiterite"	"Scheelite"	"Manganotantalite"	"Rutile"	"Mn"	"Magnetite"	"Zircon"
"T1_sector"	4	 40.0000	 20.0000	 40.0000	 .000000	602	 .005763	 .000000	 .000000	 .219042	 78.0406	 .004831	 .000000	 .459342	 .000000	 .062456	 .000000	 21.4674	 100.259	 .012329	 .000000	 .000000	 .313349	 99.0811	 .006093	 .000000	 .766209	 .000000	 .080350	 .000000	  .00000	 100.259	 .010196	 .000000	 .000000	 .117150	 32.6712	 .001306	 .000000	 .476496	 .000000	 .055569	 .000000	 66.6681	 .030642	 .000000	 .000000	 .176042	 98.1903	 .003924	 .000000	 1.43207	 .000000	 .167008	 .000000	 .000000	 100.000	 2.00000	O	 .000306	 .000000	 .000000	 .003514	 .980114	 .000039	 .000000	 .014295	 .000000	 .001667	 .000000	 2.00000	 .011920	 .014482	 .005650	 .013173	 .016628	 .039279	 .033152	 .008220	 .013536	 .012790	 .012105	 .025501	 .019521	 .010676	 .018844	 .021111	 .049534	 .040481	 .013711	 .017478	 .016454	 .016352	 144.390	 -55.230	 -19.670	 4.92782	 .118251	 572.850	 -41.369	 1.56061	 -42.315	 15.2887	 -111.11	 -16.712	 -31.577	 13.1780	 270.059	214	334	319	303	301	332	333	140	335	126	524	"Wollastonite"	"Jadeite"	"Corundum"	"CaNb2O6"	"Cassiterite"	"Scheelite"	"Manganotantalite"	"Rutile"	"Mn"	"Magnetite"	"Zircon"
"T1_sector"	4	 40.0000	 20.0000	 40.0000	 .000000	603	 .011955	 .000000	 .000000	 .199370	 78.1679	 .000000	 .000000	 .309961	 .000000	 .075415	 .000000	 21.4030	 100.168	 .025576	 .000000	 .000000	 .285207	 99.2427	 .000000	 .000000	 .517033	 .000000	 .097021	 .000000	 .000002	 100.168	 .021212	 .000000	 .000000	 .106940	 32.8200	 .000000	 .000000	 .322475	 .000000	 .067295	 .000000	 66.6621	 .063730	 .000000	 .000000	 .160646	 98.6046	 .000000	 .000000	 .968845	 .000000	 .202180	 .000000	 .000000	 100.000	 2.00000	O	 .000636	 .000000	 .000000	 .003208	 .984669	 .000000	 .000000	 .009675	 .000000	 .002019	 .000000	 2.00000	 .011944	 .014496	 .005655	 .013181	 .016642	 .039292	 .033165	 .008227	 .013543	 .012796	 .012115	 .025554	 .019540	 .010686	 .018856	 .021129	 .049551	 .040497	 .013724	 .017488	 .016463	 .016364	 69.8995	 -39.710	 -18.208	 5.35408	 .118151	 -153.10	 -88.371	 2.17828	 -50.201	 12.8045	 -135.87	 -16.710	 -31.567	 13.1780	 279.998	214	334	319	303	301	332	333	140	335	126	524	"Wollastonite"	"Jadeite"	"Corundum"	"CaNb2O6"	"Cassiterite"	"Scheelite"	"Manganotantalite"	"Rutile"	"Mn"	"Magnetite"	"Zircon"
"T1_sector"	4	 40.0000	 20.0000	 40.0000	 .000000	604	 .010396	 .000000	 .000000	 .073379	 77.7615	 .015598	 .000000	 .475062	 .000000	 .043346	 .018571	 21.3491	 99.7469	 .022242	 .000000	 .000000	 .104972	 98.7268	 .019670	 .000000	 .792432	 .000000	 .055765	 .025085	 .000002	 99.7469	 .018493	 .000000	 .000000	 .039459	 32.7316	 .004239	 .000000	 .495487	 .000000	 .038776	 .010171	 66.6617	 .055504	 .000000	 .000000	 .059215	 98.2385	 .012721	 .000000	 1.48712	 .000000	 .116381	 .030526	 .000000	 100.000	 2.00000	O	 .000555	 .000000	 .000000	 .001184	 .982022	 .000127	 .000000	 .014866	 .000000	 .001163	 .000305	 2.00000	 .011927	 .014488	 .005652	 .013176	 .016627	 .039282	 .033156	 .008222	 .013538	 .012792	 .012109	 .025517	 .019529	 .010680	 .018849	 .021110	 .049538	 .040485	 .013714	 .017481	 .016457	 .016357	 80.2215	 -23.263	 -20.144	 13.3990	 .118433	 177.786	 -52.277	 1.51829	 -45.936	 21.6752	 46.7388	 -16.707	 -31.558	 13.1780	 290.047	214	334	319	303	301	332	333	140	335	126	524	"Wollastonite"	"Jadeite"	"Corundum"	"CaNb2O6"	"Cassiterite"	"Scheelite"	"Manganotantalite"	"Rutile"	"Mn"	"Magnetite"	"Zircon"
"T1_sector"	4	 40.0000	 20.0000	 40.0000	 .000000	605	 .032920	 .000000	 .000000	 .392000	 75.0400	 .271129	 .000000	 3.83709	 .000000	 .209946	 .000000	 23.1321	 102.915	 .070427	 .000000	 .000000	 .560773	 95.2715	 .341916	 .000000	 6.40048	 .000000	 .270094	 .000000	  .00000	 102.915	 .054046	 .000000	 .000000	 .194553	 29.1524	 .068000	 .000000	 3.69370	 .000000	 .173341	 .000000	 66.6640	 .162599	 .000000	 .000000	 .292660	 87.7060	 .204580	 .000000	 11.1126	 .000000	 .521504	 .000000	 .000000	 100.000	 2.00000	O	 .001621	 .000000	 .000000	 .005837	 .874607	 .002040	 .000000	 .110815	 .000000	 .005200	 .000000	 2.00000	 .011332	 .014145	 .005535	 .012991	 .016288	 .038959	 .032843	 .008031	 .013349	 .012628	 .011908	 .024243	 .019067	 .010458	 .018584	 .020680	 .049130	 .040103	 .013396	 .017236	 .016247	 .016085	 24.2625	 -40.349	 -25.409	 2.99166	 .120693	 10.5844	 -33.397	 .350499	 -205.11	 5.03889	 -296.63	 -16.704	 -31.548	 13.1780	 299.992	214	334	319	303	301	332	333	140	335	126	524	"Wollastonite"	"Jadeite"	"Corundum"	"CaNb2O6"	"Cassiterite"	"Scheelite"	"Manganotantalite"	"Rutile"	"Mn"	"Magnetite"	"Zircon"
"T1_sector"	4	 40.0000	 20.0000	 40.0000	 .000000	606	 .013390	 .000000	 .000000	 .048460	 78.1188	 .070452	 .000000	 .544158	 .000000	 .027199	 .007598	 21.4901	 100.320	 .028647	 .000000	 .000000	 .069324	 99.1804	 .088846	 .000000	 .907687	 .000000	 .034992	 .010264	 .000002	 100.320	 .023665	 .000000	 .000000	 .025891	 32.6700	 .019021	 .000000	 .563893	 .000000	 .024175	 .004135	 66.6693	 .071028	 .000000	 .000000	 .038854	 98.0556	 .057090	 .000000	 1.69247	 .000000	 .072559	 .012410	 .000000	 100.000	 2.00000	O	 .000710	 .000000	 .000000	 .000777	 .980061	 .000571	 .000000	 .016916	 .000000	 .000725	 .000124	 2.00000	 .011923	 .014482	 .005650	 .013177	 .016624	 .039278	 .033152	 .008219	 .013536	 .012790	 .012110	 .025507	 .019521	 .010676	 .018850	 .021106	 .049533	 .040481	 .013711	 .017478	 .016454	 .016358	 62.3209	 -20.844	 -17.459	 19.9294	 .118146	 39.7201	 -48.474	 1.35928	 -64.839	 34.0482	 113.233	 -16.701	 -31.539	 13.1780	 310.011	214	334	319	303	301	332	333	140	335	126	524	"Wollastonite"	"Jadeite"	"Corundum"	"CaNb2O6"	"Cassiterite"	"Scheelite"	"Manganotantalite"	"Rutile"	"Mn"	"Magnetite"	"Zircon"
"T1_sector"	4	 40.0000	 20.0000	 40.0000	 .000000	607	 .005198	 .000000	 .000000	 .058322	 77.7960	 .031389	 .000000	 .542254	 .007766	 .022645	 .013207	 21.3894	 99.8662	 .011120	 .000000	 .000000	 .083432	 98.7706	 .039584	 .000000	 .904511	 .010028	 .029133	 .017841	 .000002	 99.8662	 .009229	 .000000	 .000000	 .031305	 32.6863	 .008514	 .000000	 .564533	 .007050	 .020221	 .007220	 66.6656	 .027700	 .000000	 .000000	 .046978	 98.1019	 .025553	 .000000	 1.69434	 .021158	 .060689	 .021670	 .000000	 100.000	 2.00000	O	 .000277	 .000000	 .000000	 .000939	 .980604	 .000255	 .000000	 .016936	 .000211	 .000607	 .000217	 2.00000	 .011919	 .014482	 .005650	 .013173	 .016620	 .039274	 .033148	 .008218	 .013535	 .012789	 .012106	 .025499	 .019521	 .010676	 .018844	 .021102	 .049528	 .040476	 .013709	 .017477	 .016453	 .016353	 160.049	 -204.49	 -18.559	 16.6739	 .118387	 88.5644	 -20.124	 1.36306	 124.189	 40.7260	 65.4193	 -16.698	 -31.529	 13.1780	 320.069	214	334	319	303	301	332	333	140	335	126	524	"Wollastonite"	"Jadeite"	"Corundum"	"CaNb2O6"	"Cassiterite"	"Scheelite"	"Manganotantalite"	"Rutile"	"Mn"	"Magnetite"	"Zircon"
"T1_sector"	4	 40.0000	 20.0000	 40.0000	 .000000	608	 .000000	 .000000	 .000000	 .072588	 77.5433	 .044354	 .000000	 .583992	 .000000	 .022436	 .029016	 21.3560	 99.6518	 .000000	 .000000	 .000000	 .103841	 98.4498	 .055934	 .000000	 .974132	 .000000	 .028864	 .039195	 .000004	 99.6518	 .000000	 .000000	 .000000	 .039026	 32.6335	 .012050	 .000000	 .608982	 .000000	 .020067	 .015889	 66.6705	 .000000	 .000000	 .000000	 .058580	 97.9691	 .036177	 .000000	 1.82823	 .000000	 .060242	 .047699	 .000000	 100.000	 2.00000	O	 .000000	 .000000	 .000000	 .001171	 .978948	 .000361	 .000000	 .018268	 .000000	 .000602	 .000477	 2.00000	 .011912	 .014477	 .005649	 .013171	 .016618	 .039271	 .033145	 .008216	 .013533	 .012787	 .012104	 .025485	 .019515	 .010673	 .018842	 .021099	 .049524	 .040472	 .013705	 .017474	 .016451	 .016350	 -141.14	 -93.676	 -19.950	 13.5325	 .118593	 62.8073	 -27.826	 1.28426	 -54.693	 41.0931	 30.1481	 -16.695	 -31.520	 13.1780	 330.008	214	334	319	303	301	332	333	140	335	126	524	"Wollastonite"	"Jadeite"	"Corundum"	"CaNb2O6"	"Cassiterite"	"Scheelite"	"Manganotantalite"	"Rutile"	"Mn"	"Magnetite"	"Zircon"
"T1_sector"	4	 40.0000	 20.0000	 40.0000	 .000000	609	 .000043	 .000000	 .000000	 .100220	 77.9712	 .026946	 .000000	 .487826	 .000000	 .020163	 .003198	 21.4049	 100.015	 .000093	 .000000	 .000000	 .143369	 98.9931	 .033981	 .000000	 .813723	 .000000	 .025939	 .004319	 .000000	 100.015	 .000077	 .000000	 .000000	 .053760	 32.7395	 .007304	 .000000	 .507553	 .000000	 .017993	 .001747	 66.6721	 .000231	 .000000	 .000000	 .080719	 98.3137	 .021934	 .000000	 1.52414	 .000000	 .054031	 .005246	 .000000	 100.000	 2.00000	O	 .000002	 .000000	 .000000	 .001613	 .982106	 .000219	 .000000	 .015225	 .000000	 .000540	 .000052	 2.00000	 .011928	 .014485	 .005651	 .013174	 .016626	 .039275	 .033150	 .008221	 .013536	 .012790	 .012107	 .025518	 .019525	 .010678	 .018846	 .021108	 .049529	 .040478	 .013713	 .017478	 .016454	 .016355	 19195.6	 -29.704	 -20.203	 9.99291	 .118245	 103.089	 -637.54	 1.48543	 -203.67	 45.6409	 268.054	 -16.692	 -31.510	 13.1780	 340.057	214	334	319	303	301	332	333	140	335	126	524	"Wollastonite"	"Jadeite"	"Corundum"	"CaNb2O6"	"Cassiterite"	"Scheelite"	"Manganotantalite"	"Rutile"	"Mn"	"Magnetite"	"Zircon"
"T1_sector"	4	 40.0000	 20.0000	 40.0000	 .000000	610	 .007689	 .000000	 .000000	 .116016	 78.0807	 .058129	 .000000	 .487456	 .024999	 .044263	 .013094	 21.4754	 100.308	 .016450	 .000000	 .000000	 .165966	 99.1320	 .073305	 .000000	 .813104	 .032279	 .056944	 .017688	 .000000	 100.308	 .013597	 .000000	 .000000	 .062020	 32.6726	 .015703	 .000000	 .505421	 .022600	 .039364	 .007129	 66.6616	 .040823	 .000000	 .000000	 .093102	 98.0941	 .047146	 .000000	 1.51744	 .067852	 .118183	 .021404	 .000000	 100.000	 2.00000	O	 .000408	 .000000	 .000000	 .001861	 .980252	 .000471	 .000000	 .015164	 .000678	 .001181	 .000214	 2.00000	 .011923	 .014482	 .005651	 .013176	 .016627	 .039278	 .033152	 .008220	 .013536	 .012790	 .012109	 .025508	 .019521	 .010677	 .018849	 .021110	 .049533	 .040481	 .013711	 .017478	 .016454	 .016357	 108.319	 -27.259	 -17.881	 8.72612	 .118192	 48.0422	 -31.173	 1.48620	 39.2958	 21.2390	 65.9957	 -16.689	 -31.500	 13.1780	 350.002	214	334	319	303	301	332	333	140	335	126	524	"Wollastonite"	"Jadeite"	"Corundum"	"CaNb2O6"	"Cassiterite"	"Scheelite"	"Manganotantalite"	"Rutile"	"Mn"	"Magnetite"	"Zircon"
"T1_sector"	4	 40.0000	 20.0000	 40.0000	 .000000	611	 .009265	 .000000	 .000000	 .118222	 77.9736	 .046770	 .014439	 .565368	 .000000	 .026131	 .006922	 21.4869	 100.248	 .019822	 .000000	 .000000	 .169122	 98.9961	 .058981	 .017630	 .943067	 .000000	 .033618	 .009350	 .000000	 100.248	 .016379	 .000000	 .000000	 .063177	 32.6165	 .012630	 .003962	 .586003	 .000000	 .023231	 .003767	 66.6743	 .049197	 .000000	 .000000	 .094883	 97.9708	 .037937	 .005950	 1.76019	 .000000	 .069778	 .011316	 .000000	 100.000	 2.00000	O	 .000491	 .000000	 .000000	 .001895	 .978383	 .000379	 .000119	 .017578	 .000000	 .000697	 .000113	 2.00000	 .011912	 .014472	 .005647	 .013170	 .016617	 .039264	 .033140	 .008215	 .013530	 .012784	 .012103	 .025484	 .019508	 .010670	 .018840	 .021098	 .049515	 .040465	 .013703	 .017470	 .016447	 .016349	 89.8531	 -52.052	 -22.523	 8.57194	 .118244	 59.5746	 161.927	 1.31761	 -56.854	 35.3913	 124.158	 -16.686	 -31.491	 13.1780	 360.047	214	334	319	303	301	332	333	140	335	126	524	"Wollastonite"	"Jadeite"	"Corundum"	"CaNb2O6"	"Cassiterite"	"Scheelite"	"Manganotantalite"	"Rutile"	"Mn"	"Magnetite"	"Zircon"
"T1_sector"	4	 40.0000	 20.0000	 40.0000	 .000000	612	 .000000	 .001024	 .000000	 .187466	 77.6407	 .028859	 .000000	 .613240	 .000000	 .053285	 .015492	 21.4517	 99.9918	 .000000	 .001380	 .000000	 .268178	 98.5735	 .036393	 .000000	 1.02292	 .000000	 .068551	 .020926	  .00000	 99.9918	 .000000	 .002214	 .000000	 .100337	 32.5281	 .007805	 .000000	 .636616	 .000000	 .047445	 .008445	 66.6691	 .000000	 .003326	 .000000	 .150748	 97.7416	 .023454	 .000000	 1.91293	 .000000	 .142563	 .025375	 .000000	 100.000	 2.00000	O	 .000000	 .000066	 .000000	 .003010	 .975807	 .000234	 .000000	 .019098	 .000000	 .001423	 .000253	 2.00000	 .011895	 .014465	 .005645	 .013163	 .016611	 .039257	 .033133	 .008210	 .013526	 .012781	 .012096	 .025447	 .019499	 .010665	 .018830	 .021089	 .049507	 .040457	 .013695	 .017465	 .016443	 .016339	 -280.70	 999.741	 -18.807	 5.64671	 .118527	 96.2449	 -74.776	 1.23476	 -57.519	 17.7696	 55.8268	 -16.683	 -31.481	 13.1780	 370.078	214	334	319	303	301	332	333	140	335	126	524	"Wollastonite"	"Jadeite"	"Corundum"	"CaNb2O6"	"Cassiterite"	"Scheelite"	"Manganotantalite"	"Rutile"	"Mn"	"Magnetite"	"Zircon"
"T1_sector"	4	 40.0000	 20.0000	 40.0000	 .000000	613	 .006251	 .000000	 .000000	 .211857	 77.8017	 .082682	 .000000	 .608736	 .001356	 .060303	 .009455	 21.5237	 100.306	 .013374	 .000000	 .000000	 .303071	 98.7779	 .104269	 .000000	 1.01541	 .001751	 .077580	 .012772	 .000002	 100.306	 .011032	 .000000	 .000000	 .113022	 32.4892	 .022290	 .000000	 .629880	 .001223	 .053518	 .005137	 66.6747	 .033160	 .000000	 .000000	 .169862	 97.6567	 .067000	 .000000	 1.89331	 .003677	 .160867	 .015442	 .000000	 100.000	 2.00000	O	 .000331	 .000000	 .000000	 .003390	 .974559	 .000669	 .000000	 .018894	 .000037	 .001605	 .000154	 2.00000	 .011896	 .014463	 .005644	 .013167	 .016616	 .039261	 .033136	 .008211	 .013526	 .012782	 .012100	 .025451	 .019496	 .010665	 .018836	 .021095	 .049512	 .040461	 .013696	 .017466	 .016443	 .016344	 132.862	 -32.247	 -13.856	 5.07176	 .118423	 33.8994	 -33.872	 1.24198	 705.815	 15.7961	 91.0549	 -16.680	 -31.472	 13.1780	 380.050	214	334	319	303	301	332	333	140	335	126	524	"Wollastonite"	"Jadeite"	"Corundum"	"CaNb2O6"	"Cassiterite"	"Scheelite"	"Manganotantalite"	"Rutile"	"Mn"	"Magnetite"	"Zircon"
"T1_sector"	4	 40.0000	 20.0000	 40.0000	 .000000	614	 .006573	 .000000	 .000000	 .154185	 77.2874	 .083074	 .000000	 .722586	 .005753	 .041191	 .000725	 21.4295	 99.7310	 .014062	 .000000	 .000000	 .220569	 98.1249	 .104763	 .000000	 1.20532	 .007429	 .052992	 .000979	 .000011	 99.7310	 .011650	 .000000	 .000000	 .082616	 32.4160	 .022494	 .000000	 .750963	 .005213	 .036717	 .000396	 66.6740	 .035002	 .000000	 .000000	 .124105	 97.3900	 .067580	 .000000	 2.25618	 .015663	 .110311	 .001188	 .000000	 100.000	 2.00000	O	 .000349	 .000000	 .000000	 .002478	 .972373	 .000675	 .000000	 .022526	 .000156	 .001101	 .000012	 2.00000	 .011881	 .014456	 .005642	 .013162	 .016603	 .039252	 .033127	 .008206	 .013522	 .012778	 .012094	 .025417	 .019487	 .010660	 .018829	 .021080	 .049500	 .040450	 .013688	 .017460	 .016438	 .016337	 126.224	 -72.390	 -18.885	 6.72492	 .118802	 33.7350	 -24.349	 1.08601	 167.116	 22.7424	 1178.89	 -16.677	 -31.462	 13.1780	 390.067	214	334	319	303	301	332	333	140	335	126	524	"Wollastonite"	"Jadeite"	"Corundum"	"CaNb2O6"	"Cassiterite"	"Scheelite"	"Manganotantalite"	"Rutile"	"Mn"	"Magnetite"	"Zircon"
"T1_sector"	4	 40.0000	 20.0000	 40.0000	 .000000	615	 .005606	 .000000	 .000000	 .181746	 77.6750	 .081264	 .000000	 .803801	 .000000	 .069569	 .026619	 21.6141	 100.458	 .011993	 .000000	 .000000	 .259996	 98.6169	 .102480	 .000000	 1.34079	 .000000	 .089500	 .035957	 .000004	 100.458	 .009851	 .000000	 .000000	 .096546	 32.2982	 .021814	 .000000	 .828179	 .000000	 .061479	 .014402	 66.6695	 .029598	 .000000	 .000000	 .145041	 97.0435	 .065544	 .000000	 2.48836	 .000000	 .184720	 .043271	 .000000	 100.000	 2.00000	O	 .000296	 .000000	 .000000	 .002896	 .968904	 .000654	 .000000	 .024844	 .000000	 .001844	 .000432	 2.00000	 .011862	 .014445	 .005638	 .013156	 .016594	 .039242	 .033118	 .008200	 .013516	 .012772	 .012087	 .025378	 .019472	 .010653	 .018820	 .021068	 .049488	 .040439	 .013678	 .017452	 .016431	 .016328	 147.699	 -96.058	 -17.823	 5.80168	 .118513	 34.4672	 -20.333	 1.00075	 -964.93	 13.7905	 32.7578	 -16.674	 -31.453	 13.1780	 400.012	214	334	319	303	301	332	333	140	335	126	524	"Wollastonite"	"Jadeite"	"Corundum"	"CaNb2O6"	"Cassiterite"	"Scheelite"	"Manganotantalite"	"Rutile"	"Mn"	"Magnetite"	"Zircon"
"T1_sector"	4	 40.0000	 20.0000	 40.0000	 .000000	616	 .006791	 .000000	 .000000	 .560468	 77.6861	 .000000	 .011122	 .326868	 .000000	 .161391	 .007475	 21.4637	 100.224	 .014529	 .000000	 .000000	 .801774	 98.6311	 .000000	 .013581	 .545234	 .000000	 .207629	 .010098	 .000002	 100.224	 .012017	 .000000	 .000000	 .299812	 32.5290	 .000000	 .003055	 .339139	 .000000	 .143622	 .004073	 66.6693	 .036218	 .000000	 .000000	 .451806	 98.0401	 .000000	 .004603	 1.02214	 .000000	 .432867	 .012275	 .000000	 100.000	 2.00000	O	 .000360	 .000000	 .000000	 .008994	 .975832	 .000000	 .000092	 .010174	 .000000	 .004308	 .000122	 2.00000	 .011905	 .014466	 .005645	 .013166	 .016635	 .039265	 .033140	 .008214	 .013528	 .012783	 .012098	 .025469	 .019500	 .010666	 .018834	 .021120	 .049516	 .040466	 .013702	 .017467	 .016445	 .016342	 122.419	 -36.221	 -19.834	 2.27778	 .118599	 -171.40	 210.090	 2.07787	 -24.796	 6.38699	 114.975	 -16.671	 -31.443	 13.1775	 410.066	214	334	319	303	301	332	333	140	335	126	524	"Wollastonite"	"Jadeite"	"Corundum"	"CaNb2O6"	"Cassiterite"	"Scheelite"	"Manganotantalite"	"Rutile"	"Mn"	"Magnetite"	"Zircon"
