Repository: orthospar/MinorElements-Cassiterite

# MinorElements-Cassiterite
EPMA data and R code for generation of figures in "Systematic trends in the substitution mechanisms of minor elements in cassiterite", submitted for publication in the Australian Journal of Earth Sciences.

# Data Availability
The final cleaned and organised dataset is available above (cassiterite_EPMA.csv) and as a supplementary file hosted by AJES.

File: Data/170609/170609_recalc.dat (part 17 of 41)
LOVOLT"	" CURRENT"	"BEAMSIZE"	"    LINE"	"  Si WT%"	"  Na WT%"	"  Al WT%"	"  Nb WT%"	"  Sn WT%"	"   W WT%"	"  Ta WT%"	"  Ti WT%"	"  Mn WT%"	"  Fe WT%"	"  Zr WT%"	"   O WT%"	"   TOTAL"	"    SiO2"	"    Na2O"	"   Al2O3"	"   Nb2O5"	"    SnO2"	"     WO3"	"   Ta2O5"	"    TiO2"	"     MnO"	"     FeO"	"    ZrO2"	"       O"	"   TOTAL"	"  Si AT%"	"  Na AT%"	"  Al AT%"	"  Nb AT%"	"  Sn AT%"	"   W AT%"	"  Ta AT%"	"  Ti AT%"	"  Mn AT%"	"  Fe AT%"	"  Zr AT%"	"   O AT%"	"Si OXMOL%"	"Na OXMOL%"	"Al OXMOL%"	"Nb OXMOL%"	"Sn OXMOL%"	"W OXMOL%"	"Ta OXMOL%"	"Ti OXMOL%"	"Mn OXMOL%"	"Fe OXMOL%"	"Zr OXMOL%"	"O OXMOL%"	"   TOTAL"	" FORMULA"	"   BASIS"	"Si FORMULA"	"Na FORMULA"	"Al FORMULA"	"Nb FORMULA"	"Sn FORMULA"	"W FORMULA"	"Ta FORMULA"	"Ti FORMULA"	"Mn FORMULA"	"Fe FORMULA"	"Zr FORMULA"	"O FORMULA"	"Si CDL99"	"Na CDL99"	"Al CDL99"	"Nb CDL99"	"Sn CDL99"	" W CDL99"	"Ta CDL99"	"Ti CDL99"	"Mn CDL99"	"Fe CDL99"	"Zr CDL99"	"SiO2 CDL99"	"Na2O CDL99"	"Al2O3 CDL99"	"Nb2O5 CDL99"	"SnO2 CDL99"	"WO3 CDL99"	"Ta2O5 CDL99"	"TiO2 CDL99"	"MnO CDL99"	"FeO CDL99"	"ZrO2 CDL99"	"Si %ERR "	"Na %ERR "	"Al %ERR "	"Nb %ERR "	"Sn %ERR "	" W %ERR "	"Ta %ERR "	"Ti %ERR "	"Mn %ERR "	"Fe %ERR "	"Zr %ERR "	"   X-POS"	"   Y-POS"	"   Z-POS"	" RELDIST"	"Si STD_NUM"	"Na STD_NUM"	"Al STD_NUM"	"Nb STD_NUM"	"Sn STD_NUM"	"W STD_NUM"	"Ta STD_NUM"	"Ti STD_NUM"	"Mn STD_NUM"	"Fe STD_NUM"	"Zr STD_NUM"	"Si STD_NAM"	"Na STD_NAM"	"Al STD_NAM"	"Nb STD_NAM"	"Sn STD_NAM"	"W STD_NAM"	"Ta STD_NAM"	"Ti STD_NAM"	"Mn STD_NAM"	"Fe STD_NAM"	"Zr STD_NAM"
"T1_sector"	4	 40.0000	 20.0000	 40.0000	 .000000	617	 .003526	 .000000	 .000000	 .086251	 77.6892	 .038203	 .000000	 .641922	 .010131	 .039760	 .018587	 21.4466	 99.9742	 .007544	 .000000	 .000000	 .123386	 98.6350	 .048177	 .000000	 1.07076	 .013082	 .051152	 .025108	 -.00001	 99.9742	 .006244	 .000000	 .000000	 .046171	 32.5531	 .010334	 .000000	 .666489	 .009171	 .035408	 .010134	 66.6629	 .018744	 .000000	 .000000	 .069297	 97.7161	 .031021	 .000000	 2.00063	 .027530	 .106285	 .030419	 .000000	 100.000	 2.00000	O	 .000187	 .000000	 .000000	 .001385	 .976648	 .000310	 .000000	 .019996	 .000275	 .001062	 .000304	 2.00000	 .011897	 .014468	 .005645	 .013165	 .016608	 .039258	 .033133	 .008211	 .013526	 .012781	 .012097	 .025451	 .019503	 .010667	 .018833	 .021085	 .049508	 .040458	 .013696	 .017466	 .016443	 .016341	 235.322	 -51.618	 -17.891	 11.4932	 .118464	 72.8213	 -22.783	 1.19115	 95.3836	 23.5378	 46.6522	 -16.668	 -31.434	 13.1775	 420.003	214	334	319	303	301	332	333	140	335	126	524	"Wollastonite"	"Jadeite"	"Corundum"	"CaNb2O6"	"Cassiterite"	"Scheelite"	"Manganotantalite"	"Rutile"	"Mn"	"Magnetite"	"Zircon"
"T1_sector"	4	 40.0000	 20.0000	 40.0000	 .000000	618	 .013001	 .000000	 .000000	 .136470	 77.9997	 .000000	 .000000	 .521347	 .000000	 .066293	 .007022	 21.4728	 100.217	 .027813	 .000000	 .000000	 .195226	 99.0291	 .000000	 .000000	 .869638	 .000000	 .085285	 .009485	  .00000	 100.217	 .022991	 .000000	 .000000	 .072960	 32.6415	 .000000	 .000000	 .540609	 .000000	 .058960	 .003823	 66.6592	 .069034	 .000000	 .000000	 .109535	 98.0097	 .000000	 .000000	 1.62324	 .000000	 .177033	 .011480	 .000000	 100.000	 2.00000	O	 .000690	 .000000	 .000000	 .002189	 .979355	 .000000	 .000000	 .016220	 .000000	 .001769	 .000115	 2.00000	 .011909	 .014476	 .005648	 .013167	 .016615	 .039264	 .033140	 .008215	 .013530	 .012784	 .012100	 .025478	 .019513	 .010672	 .018836	 .021095	 .049515	 .040465	 .013703	 .017470	 .016447	 .016345	 64.1094	 -41.047	 -18.057	 7.51400	 .118231	 -90.967	 -443.18	 1.40655	 -480.73	 14.4446	 122.375	 -16.677	 -31.424	 13.1775	 432.832	214	334	319	303	301	332	333	140	335	126	524	"Wollastonite"	"Jadeite"	"Corundum"	"CaNb2O6"	"Cassiterite"	"Scheelite"	"Manganotantalite"	"Rutile"	"Mn"	"Magnetite"	"Zircon"
"T1_sector"	4	 40.0000	 20.0000	 40.0000	 .000000	619	 .008632	 .000000	 .000000	 .160102	 78.2311	 .023673	 .000000	 .436903	 .000000	 .052944	 .012906	 21.4884	 100.415	 .018467	 .000000	 .000000	 .229033	 99.3229	 .029854	 .000000	 .728779	 .000000	 .068113	 .017434	  .00000	 100.415	 .015256	 .000000	 .000000	 .085543	 32.7186	 .006392	 .000000	 .452771	 .000000	 .047060	 .007023	 66.6674	 .045828	 .000000	 .000000	 .128481	 98.2839	 .019200	 .000000	 1.36009	 .000000	 .141364	 .021097	 .000000	 100.000	 2.00000	O	 .000458	 .000000	 .000000	 .002566	 .981547	 .000192	 .000000	 .013583	 .000000	 .001412	 .000211	 2.00000	 .011927	 .014483	 .005651	 .013174	 .016628	 .039275	 .033150	 .008221	 .013535	 .012789	 .012107	 .025515	 .019523	 .010677	 .018846	 .021112	 .049529	 .040478	 .013712	 .017477	 .016453	 .016354	 96.5482	 -125.82	 -16.426	 6.50521	 .118067	 117.276	 -45.730	 1.62662	 -452.15	 17.8892	 66.9346	 -16.656	 -31.414	 13.1775	 456.164	214	334	319	303	301	332	333	140	335	126	524	"Wollastonite"	"Jadeite"	"Corundum"	"CaNb2O6"	"Cassiterite"	"Scheelite"	"Manganotantalite"	"Rutile"	"Mn"	"Magnetite"	"Zircon"
"T1_sector"	4	 40.0000	 20.0000	 40.0000	 .000000	620	 .023638	 .000000	 .000000	 .245016	 77.8114	 .000000	 .000000	 .314423	 .005611	 .068663	 .007756	 21.3452	 99.8217	 .050570	 .000000	 .000000	 .350506	 98.7901	 .000000	 .000000	 .524475	 .007246	 .088335	 .010476	  .00000	 99.8217	 .042058	 .000000	 .000000	 .131789	 32.7609	 .000000	 .000000	 .328024	 .005104	 .061440	 .004249	 66.6665	 .126423	 .000000	 .000000	 .198073	 98.4767	 .000000	 .000000	 .986014	 .015343	 .184684	 .012771	 .000000	 100.000	 2.00000	O	 .001262	 .000000	 .000000	 .003954	 .982830	 .000000	 .000000	 .009841	 .000153	 .001843	 .000127	 2.00000	 .011931	 .014484	 .005651	 .013174	 .016634	 .039273	 .033148	 .008222	 .013536	 .012789	 .012107	 .025524	 .019525	 .010678	 .018846	 .021119	 .049526	 .040476	 .013715	 .017478	 .016454	 .016355	 35.4573	 -315.89	 -19.688	 4.47197	 .118398	 -90.158	 -39.912	 2.15024	 171.492	 13.9779	 110.929	 -16.660	 -31.405	 13.1775	 466.530	214	334	319	303	301	332	333	140	335	126	524	"Wollastonite"	"Jadeite"	"Corundum"	"CaNb2O6"	"Cassiterite"	"Scheelite"	"Manganotantalite"	"Rutile"	"Mn"	"Magnetite"	"Zircon"
"T1_sector"	4	 40.0000	 20.0000	 40.0000	 .000000	621	 .011219	 .000000	 .000000	 .187458	 78.0018	 .003640	 .000000	 .387928	 .000000	 .053561	 .000000	 21.3990	 100.045	 .024000	 .000000	 .000000	 .268167	 99.0319	 .004590	 .000000	 .647087	 .000000	 .068907	 .000000	 .000006	 100.045	 .019911	 .000000	 .000000	 .100578	 32.7592	 .000987	 .000000	 .403700	 .000000	 .047807	 .000000	 66.6678	 .059825	 .000000	 .000000	 .151100	 98.4295	 .002965	 .000000	 1.21297	 .000000	 .143644	 .000000	 .000000	 100.000	 2.00000	O	 .000597	 .000000	 .000000	 .003017	 .982759	 .000030	 .000000	 .012111	 .000000	 .001434	 .000000	 2.00000	 .011929	 .014484	 .005651	 .013173	 .016629	 .039272	 .033147	 .008221	 .013535	 .012789	 .012106	 .025521	 .019525	 .010678	 .018844	 .021113	 .049525	 .040475	 .013713	 .017477	 .016453	 .016353	 74.3748	 -138.98	 -16.255	 5.65015	 .118230	 760.050	 -88.457	 1.79683	 -114.23	 17.6918	 -88.214	 -16.657	 -31.395	 13.1775	 476.558	214	334	319	303	301	332	333	140	335	126	524	"Wollastonite"	"Jadeite"	"Corundum"	"CaNb2O6"	"Cassiterite"	"Scheelite"	"Manganotantalite"	"Rutile"	"Mn"	"Magnetite"	"Zircon"
"T1_sector"	4	 40.0000	 20.0000	 40.0000	 .000000	622	 .005994	 .000000	 .000000	 .285003	 77.9324	 .012558	 .029524	 .296600	 .000000	 .071550	 .006089	 21.3715	 100.011	 .012823	 .000000	 .000000	 .407710	 98.9437	 .015837	 .036050	 .494746	 .000000	 .092048	 .008225	 -.00001	 100.011	 .010653	 .000000	 .000000	 .153124	 32.7749	 .003410	 .008144	 .309082	 .000000	 .063951	 .003332	 66.6734	 .032043	 .000000	 .000000	 .230290	 98.5831	 .010256	 .012249	 .929682	 .000000	 .192356	 .010021	 .000000	 100.000	 2.00000	O	 .000320	 .000000	 .000000	 .004593	 .983150	 .000102	 .000244	 .009272	 .000000	 .001918	 .000100	 2.00000	 .011942	 .014487	 .005652	 .013178	 .016643	 .039280	 .033155	 .008225	 .013539	 .012792	 .012112	 .025548	 .019528	 .010680	 .018852	 .021130	 .049535	 .040485	 .013719	 .017482	 .016457	 .016361	 139.092	 -31.816	 -17.584	 3.93196	 .118322	 220.686	 79.4530	 2.26243	 -57.495	 13.4484	 141.160	 -16.654	 -31.386	 13.1775	 486.494	214	334	319	303	301	332	333	140	335	126	524	"Wollastonite"	"Jadeite"	"Corundum"	"CaNb2O6"	"Cassiterite"	"Scheelite"	"Manganotantalite"	"Rutile"	"Mn"	"Magnetite"	"Zircon"
"T1_sector"	4	 40.0000	 20.0000	 40.0000	 .000000	623	 .008415	 .000000	 .000000	 .113414	 78.0753	 .043299	 .000000	 .509150	 .001967	 .029033	 .004430	 21.4702	 100.255	 .018002	 .000000	 .000000	 .162244	 99.1251	 .054604	 .000000	 .849292	 .002540	 .037351	 .005984	 .000002	 100.255	 .014886	 .000000	 .000000	 .060652	 32.6831	 .011701	 .000000	 .528123	 .001779	 .025830	 .002413	 66.6715	 .044705	 .000000	 .000000	 .091075	 98.1529	 .035141	 .000000	 1.58604	 .005342	 .077571	 .007246	 .000000	 100.000	 2.00000	O	 .000447	 .000000	 .000000	 .001819	 .980424	 .000351	 .000000	 .015843	 .000053	 .000775	 .000072	 2.00000	 .011919	 .014478	 .005649	 .013171	 .016621	 .039267	 .033143	 .008218	 .013532	 .012787	 .012105	 .025500	 .019516	 .010674	 .018842	 .021103	 .049519	 .040470	 .013707	 .017474	 .016450	 .016351	 98.9755	 -114.34	 -18.978	 8.90783	 .118160	 64.3193	 -24.266	 1.43407	 487.219	 31.9419	 193.639	 -16.651	 -31.376	 13.1775	 496.552	214	334	319	303	301	332	333	140	335	126	524	"Wollastonite"	"Jadeite"	"Corundum"	"CaNb2O6"	"Cassiterite"	"Scheelite"	"Manganotantalite"	"Rutile"	"Mn"	"Magnetite"	"Zircon"
"T1_sector"	4	 40.0000	 20.0000	 40.0000	 .000000	624	 .013416	 .000000	 .000000	 .116511	 77.9530	 .048667	 .000000	 .518681	 .000000	 .036830	 .002247	 21.4529	 100.142	 .028702	 .000000	 .000000	 .166674	 98.9699	 .061373	 .000000	 .865190	 .000000	 .047382	 .003035	 .000002	 100.142	 .023752	 .000000	 .000000	 .062358	 32.6578	 .013163	 .000000	 .538434	 .000000	 .032792	 .001225	 66.6705	 .071332	 .000000	 .000000	 .093635	 98.0764	 .039529	 .000000	 1.61700	 .000000	 .098481	 .003678	 .000000	 100.000	 2.00000	O	 .000713	 .000000	 .000000	 .001871	 .979676	 .000395	 .000000	 .016152	 .000000	 .000984	 .000037	 2.00000	 .011915	 .014474	 .005648	 .013169	 .016618	 .039261	 .033138	 .008216	 .013530	 .012784	 .012103	 .025490	 .019511	 .010671	 .018839	 .021098	 .049512	 .040463	 .013704	 .017470	 .016447	 .016349	 62.1618	 -42.003	 -17.889	 8.68771	 .118242	 57.2670	 -39.511	 1.41234	 -45.914	 25.3493	 381.000	 -16.648	 -31.367	 13.1775	 506.482	214	334	319	303	301	332	333	140	335	126	524	"Wollastonite"	"Jadeite"	"Corundum"	"CaNb2O6"	"Cassiterite"	"Scheelite"	"Manganotantalite"	"Rutile"	"Mn"	"Magnetite"	"Zircon"
"T1_sector"	4	 40.0000	 20.0000	 40.0000	 .000000	625	 .011491	 .000000	 .000000	 .162593	 78.3423	 .033559	 .000000	 .228624	 .000000	 .041508	 .000000	 21.3783	 100.198	 .024583	 .000000	 .000000	 .232596	 99.4641	 .042321	 .000000	 .381358	 .000000	 .053400	 .000000	  .00000	 100.198	 .020415	 .000000	 .000000	 .087326	 32.9360	 .009108	 .000000	 .238164	 .000000	 .037087	 .000000	 66.6719	 .061335	 .000000	 .000000	 .131182	 98.9532	 .027365	 .000000	 .715540	 .000000	 .111425	 .000000	 .000000	 100.000	 2.00000	O	 .000612	 .000000	 .000000	 .002620	 .988003	 .000273	 .000000	 .007144	 .000000	 .001113	 .000000	 2.00000	 .011963	 .014502	 .005657	 .013186	 .016650	 .039291	 .033166	 .008232	 .013546	 .012798	 .012120	 .025594	 .019548	 .010689	 .018863	 .021139	 .049550	 .040498	 .013731	 .017491	 .016465	 .016372	 72.8252	 -86.938	 -15.651	 6.42039	 .117971	 82.9002	 -31.548	 2.84882	 -489.73	 22.6078	 -140.83	 -16.645	 -31.357	 13.1775	 516.539	214	334	319	303	301	332	333	140	335	126	524	"Wollastonite"	"Jadeite"	"Corundum"	"CaNb2O6"	"Cassiterite"	"Scheelite"	"Manganotantalite"	"Rutile"	"Mn"	"Magnetite"	"Zircon"
"T1_sector"	4	 40.0000	 20.0000	 40.0000	 .000000	626	 .010944	 .000000	 .000000	 .260830	 78.5121	 .000000	 .008117	 .232988	 .000000	 .068366	 .014450	 21.4745	 100.582	 .023414	 .000000	 .000000	 .373129	 99.6798	 .000000	 .009912	 .388638	 .000000	 .087953	 .019519	 .000000	 100.582	 .019356	 .000000	 .000000	 .139457	 32.8587	 .000000	 .002228	 .241616	 .000000	 .060809	 .007869	 66.6700	 .058198	 .000000	 .000000	 .209653	 98.7959	 .000000	 .003350	 .726464	 .000000	 .182834	 .023659	 .000000	 100.000	 2.00000	O	 .000581	 .000000	 .000000	 .004184	 .985710	 .000000	 .000067	 .007248	 .000000	 .001824	 .000236	 2.00000	 .011949	 .014492	 .005654	 .013178	 .016644	 .039279	 .033155	 .008227	 .013540	 .012793	 .012112	 .025564	 .019535	 .010683	 .018852	 .021132	 .049534	 .040485	 .013723	 .017483	 .016458	 .016361	 76.3543	 -18.638	 -18.606	 4.23927	 .117851	 -94.154	 287.822	 2.79967	 -66.214	 14.0381	 59.8812	 -16.642	 -31.347	 13.1775	 526.571	214	334	319	303	301	332	333	140	335	126	524	"Wollastonite"	"Jadeite"	"Corundum"	"CaNb2O6"	"Cassiterite"	"Scheelite"	"Manganotantalite"	"Rutile"	"Mn"	"Magnetite"	"Zircon"
"T1_sector"	4	 40.0000	 20.0000	 40.0000	 .000000	627	 .006485	 .000000	 .000000	 .165093	 78.1868	 .001743	 .000000	 .341544	 .019108	 .055860	 .020495	 21.4158	 100.213	 .013875	 .000000	 .000000	 .236173	 99.2667	 .002199	 .000000	 .569715	 .024673	 .071864	 .027685	  .00000	 100.213	 .011500	 .000000	 .000000	 .088498	 32.8069	 .000472	 .000000	 .355105	 .017321	 .049814	 .011190	 66.6592	 .034538	 .000000	 .000000	 .132893	 98.5294	 .001418	 .000000	 1.06649	 .052021	 .149606	 .033606	 .000000	 100.000	 2.00000	O	 .000345	 .000000	 .000000	 .002655	 .984318	 .000014	 .000000	 .010654	 .000520	 .001495	 .000336	 2.00000	 .011937	 .014489	 .005653	 .013175	 .016633	 .039275	 .033151	 .008223	 .013537	 .012791	 .012109	 .025538	 .019531	 .010681	 .018847	 .021118	 .049530	 .040479	 .013717	 .017480	 .016455	 .016357	 128.523	 -86.932	 -16.209	 6.32855	 .118086	 1586.63	 -48.881	 2.00262	 51.0999	 16.9991	 42.4112	 -16.639	 -31.338	 13.1775	 536.504	214	334	319	303	301	332	333	140	335	126	524	"Wollastonite"	"Jadeite"	"Corundum"	"CaNb2O6"	"Cassiterite"	"Scheelite"	"Manganotantalite"	"Rutile"	"Mn"	"Magnetite"	"Zircon"
"T1_sector"	4	 40.0000	 20.0000	 40.0000	 .000000	628	 .008837	 .000000	 .000000	 .154091	 78.3182	 .037761	 .000000	 .323449	 .005483	 .034853	 .016852	 21.4352	 100.335	 .018904	 .000000	 .000000	 .220433	 99.4336	 .047620	 .000000	 .539531	 .007080	 .044839	 .022763	 .000000	 100.335	 .015658	 .000000	 .000000	 .082541	 32.8385	 .010221	 .000000	 .336050	 .004967	 .031058	 .009194	 66.6718	 .047038	 .000000	 .000000	 .123983	 98.6529	 .030707	 .000000	 1.00956	 .014922	 .093305	 .027619	 .000000	 100.000	 2.00000	O	 .000470	 .000000	 .000000	 .002476	 .985079	 .000307	 .000000	 .010081	 .000149	 .000932	 .000276	 2.00000	 .011947	 .014492	 .005654	 .013180	 .016641	 .039283	 .033158	 .008227	 .013541	 .012794	 .012115	 .025559	 .019535	 .010683	 .018855	 .021127	 .049539	 .040488	 .013722	 .017484	 .016459	 .016364	 94.4848	 -34.657	 -12.861	 6.73612	 .117990	 73.7116	 -32.209	 2.09917	 175.543	 26.7599	 51.4560	 -16.636	 -31.328	 13.1775	 546.561	214	334	319	303	301	332	333	140	335	126	524	"Wollastonite"	"Jadeite"	"Corundum"	"CaNb2O6"	"Cassiterite"	"Scheelite"	"Manganotantalite"	"Rutile"	"Mn"	"Magnetite"	"Zircon"
"T1_sector"	4	 40.0000	 20.0000	 40.0000	 .000000	629	 .009488	 .000000	 .000000	 .241580	 77.9308	 .008453	 .000000	 .330351	 .000000	 .070536	 .000000	 21.3688	 99.9600	 .020299	 .000000	 .000000	 .345590	 98.9417	 .010660	 .000000	 .551045	 .000000	 .090744	 .000000	 .000000	 99.9600	 .016864	 .000000	 .000000	 .129800	 32.7757	 .002295	 .000000	 .344269	 .000000	 .063047	 .000000	 66.6681	 .050692	 .000000	 .000000	 .195088	 98.5229	 .006899	 .000000	 1.03486	 .000000	 .189519	 .000000	 .000000	 100.000	 2.00000	O	 .000506	 .000000	 .000000	 .003894	 .983250	 .000069	 .000000	 .010328	 .000000	 .001891	 .000000	 2.00000	 .011933	 .014485	 .005651	 .013173	 .016633	 .039270	 .033146	 .008222	 .013535	 .012789	 .012107	 .025529	 .019525	 .010678	 .018845	 .021118	 .049523	 .040474	 .013714	 .017477	 .016453	 .016354	 87.9126	 -47.368	 -21.494	 4.52633	 .118287	 327.541	 -102.03	 2.06038	 -124.47	 13.6271	 -2207.3	 -16.633	 -31.319	 13.1775	 556.491	214	334	319	303	301	332	333	140	335	126	524	"Wollastonite"	"Jadeite"	"Corundum"	"CaNb2O6"	"Cassiterite"	"Scheelite"	"Manganotantalite"	"Rutile"	"Mn"	"Magnetite"	"Zircon"
"T1_sector"	4	 40.0000	 20.0000	 40.0000	 .000000	630	 .000000	 .000000	 .000000	 .180872	 78.0736	 .000000	 .009243	 .256380	 .000000	 .041573	 .008508	 21.3155	 99.8857	 .000000	 .000000	 .000000	 .258746	 99.1230	 .000000	 .011287	 .427657	 .000000	 .053484	 .011493	  .00000	 99.8857	 .000000	 .000000	 .000000	 .097429	 32.9193	 .000000	 .002556	 .267861	 .000000	 .037254	 .004668	 66.6709	 .000000	 .000000	 .000000	 .146382	 98.9189	 .000000	 .003841	 .804893	 .000000	 .111944	 .014026	 .000000	 100.000	 2.00000	O	 .000000	 .000000	 .000000	 .002923	 .987517	 .000000	 .000077	 .008035	 .000000	 .001118	 .000140	 2.00000	 .011956	 .014497	 .005656	 .013180	 .016644	 .039282	 .033158	 .008229	 .013542	 .012795	 .012114	 .025578	 .019542	 .010686	 .018854	 .021131	 .049537	 .040487	 .013726	 .017486	 .016461	 .016364	 -151.37	 -27.900	 -17.549	 5.83485	 .118161	 -136.04	 252.830	 2.57208	 -64.189	 22.5683	 101.235	 -16.630	 -31.309	 13.1775	 566.549	214	334	319	303	301	332	333	140	335	126	524	"Wollastonite"	"Jadeite"	"Corundum"	"CaNb2O6"	"Cassiterite"	"Scheelite"	"Manganotantalite"	"Rutile"	"Mn"	"Magnetite"	"Zircon"
"T1_sector"	4	 40.0000	 20.0000	 40.0000	 .000000	631	 .007755	 .000000	 .000000	 .120431	 78.3747	 .063057	 .000000	 .427942	 .001177	 .033989	 .012611	 21.5081	 100.550	 .016590	 .000000	 .000000	 .172282	 99.5053	 .079520	 .000000	 .713832	 .001519	 .043727	 .017035	  .00000	 100.550	 .013694	 .000000	 .000000	 .064293	 32.7512	 .017011	 .000000	 .443112	 .001062	 .030186	 .006857	 66.6726	 .041130	 .000000	 .000000	 .096549	 98.3659	 .051092	 .000000	 1.33086	 .003190	 .090662	 .020594	 .000000	 100.000	 2.00000	O	 .000411	 .000000	 .000000	 .001929	 .982447	 .000510	 .000000	 .013292	 .000032	 .000906	 .000206	 2.00000	 .011935	 .014485	 .005652	 .013178	 .016632	 .039277	 .033152	 .008222	 .013537	 .012791	 .012112	 .025533	 .019526	 .010679	 .018851	 .021116	 .049531	 .040481	 .013716	 .017480	 .016455	 .016360	 107.510	 -34.610	 -24.857	 8.43156	 .117940	 44.3218	 -24.989	 1.65507	 814.038	 27.4125	 68.5092	 -16.627	 -31.300	 13.1775	 576.474	214	334	319	303	301	332	333	140	335	126	524	"Wollastonite"	"Jadeite"	"Corundum"	"CaNb2O6"	"Cassiterite"	"Scheelite"	"Manganotantalite"	"Rutile"	"Mn"	"Magnetite"	"Zircon"
"T1_sector"	4	 40.0000	 20.0000	 40.0000	 .000000	632	 .008107	 .000000	 .000000	 .172873	 78.0767	 .000000	 .000000	 .355406	 .000000	 .059091	 .000000	 21.3883	 100.061	 .017344	 .000000	 .000000	 .247303	 99.1270	 .000000	 .000000	 .592838	 .000000	 .076021	 .000000	 .000002	 100.061	 .014395	 .000000	 .000000	 .092795	 32.8055	 .000000	 .000000	 .370023	 .000000	 .052767	 .000000	 66.6645	 .043243	 .000000	 .000000	 .139377	 98.5473	 .000000	 .000000	 1.11154	 .000000	 .158512	 .000000	 .000000	 100.000	 2.00000	O	 .000432	 .000000	 .000000	 .002784	 .984196	 .000000	 .000000	 .011101	 .000000	 .001583	 .000000	 2.00000	 .011935	 .014487	 .005652	 .013173	 .016630	 .039270	 .033147	 .008222	 .013536	 .012789	 .012107	 .025533	 .019528	 .010679	 .018845	 .021114	 .049523	 .040474	 .013715	 .017478	 .016453	 .016354	 102.854	 -79.543	 -17.645	 6.07224	 .118152	 -3833.8	 -45.802	 1.93544	 -360.75	 16.1117	 -163.35	 -16.624	 -31.290	 13.1775	 586.540	214	334	319	303	301	332	333	140	335	126	524	"Wollastonite"	"Jadeite"	"Corundum"	"CaNb2O6"	"Cassiterite"	"Scheelite"	"Manganotantalite"	"Rutile"	"Mn"	"Magnetite"	"Zircon"
"T1_sector"	4	 40.0000	 20.0000	 40.0000	 .000000	633	 .001676	 .000000	 .000000	 .114590	 78.1748	 .022497	 .000000	 .486143	 .000000	 .064308	 .010356	 21.4807	 100.355	 .003586	 .000000	 .000000	 .163925	 99.2515	 .028370	 .000000	 .810915	 .000000	 .082732	 .013989	 .000000	 100.355	 .002963	 .000000	 .000000	 .061240	 32.7032	 .006076	 .000000	 .503924	 .000000	 .057174	 .005637	 66.6598	 .008896	 .000000	 .000000	 .091926	 98.1795	 .018240	 .000000	 1.51285	 .000000	 .171645	 .016923	 .000000	 100.000	 2.00000	O	 .000089	 .000000	 .000000	 .001837	 .981195	 .000182	 .000000	 .015119	 .000000	 .001715	 .000169	 2.00000	 .011921	 .014480	 .005650	 .013170	 .016621	 .039267	 .033143	 .008218	 .013532	 .012786	 .012104	 .025502	 .019519	 .010675	 .018841	 .021102	 .049519	 .040469	 .013707	 .017473	 .016450	 .016350	 495.702	 -47.417	 -18.062	 8.82264	 .118080	 123.360	 -26.995	 1.48916	 -71.987	 14.8673	 83.2228	 -16.621	 -31.281	 13.1775	 596.571	214	334	319	303	301	332	333	140	335	126	524	"Wollastonite"	"Jadeite"	"Corundum"	"CaNb2O6"	"Cassiterite"	"Scheelite"	"Manganotantalite"	"Rutile"	"Mn"	"Magnetite"	"Zircon"
"T1_sector"	4	 40.0000	 20.0000	 40.0000	 .000000	634	 .005746	 .000000	 .000000	 .103538	 77.4074	 .052138	 .000000	 .673215	 .000000	 .085626	 .030866	 21.4197	 99.7782	 .012293	 .000000	 .000000	 .148115	 98.2772	 .065750	 .000000	 1.12296	 .000000	 .110157	 .041694	 -.00001	 99.7782	 .010187	 .000000	 .000000	 .055488	 32.4721	 .014120	 .000000	 .699777	 .000000	 .076339	 .016847	 66.6552	 .030574	 .000000	 .000000	 .083272	 97.4637	 .042380	 .000000	 2.10035	 .000000	 .229129	 .050567	 .000000	 100.000	 2.00000	O	 .000306	 .000000	 .000000	 .001665	 .974330	 .000424	 .000000	 .020997	 .000000	 .002291	 .000506	 2.00000	 .011883	 .014458	 .005642	 .013159	 .016599	 .039243	 .033120	 .008205	 .013519	 .012775	 .012092	 .025421	 .019489	 .010660	 .018824	 .021074	 .049489	 .040441	 .013686	 .017456	 .016435	 .016333	 144.367	 -17.634	 -19.094	 9.68467	 .118666	 53.4632	 -22.152	 1.14701	 -42.124	 11.3552	 28.3543	 -16.618	 -31.271	 13.1775	 606.534	214	334	319	303	301	332	333	140	335	126	524	"Wollastonite"	"Jadeite"	"Corundum"	"CaNb2O6"	"Cassiterite"	"Scheelite"	"Manganotantalite"	"Rutile"	"Mn"	"Magnetite"	"Zircon"
"T1_sector"	4	 40.0000	 20.0000	 40.0000	 .000000	635	 .006003	 .000000	 .000000	 .115012	 78.2408	 .122377	 .000000	 .491359	 .000000	 .076710	 .013339	 21.5377	 100.603	 .012843	 .000000	 .000000	 .164530	 99.3353	 .154327	 .000000	 .819616	 .000000	 .098687	 .018019	 -.00001	 100.603	 .010586	 .000000	 .000000	 .061308	 32.6467	 .032965	 .000000	 .508023	 .000000	 .068026	 .007242	 66.6652	 .031785	 .000000	 .000000	 .092043	 98.0258	 .098982	 .000000	 1.52540	 .000000	 .204256	 .021746	 .000000	 100.000	 2.00000	O	 .000318	 .000000	 .000000	 .001839	 .979421	 .000989	 .000000	 .015241	 .000000	 .002041	 .000217	 2.00000	 .011923	 .014475	 .005648	 .013175	 .016625	 .039265	 .033141	 .008217	 .013530	 .012785	 .012109	 .025508	 .019512	 .010672	 .018847	 .021107	 .049516	 .040468	 .013706	 .017471	 .016447	 .016357	 138.640	 -199.91	 -15.596	 8.79552	 .118026	 23.0550	 -44.229	 1.47590	 -125.02	 12.5905	 64.7919	 -16.615	 -31.261	 13.1775	 616.559	214	334	319	303	301	332	333	140	335	126	524	"Wollastonite"	"Jadeite"	"Corundum"	"CaNb2O6"	"Cassiterite"	"Scheelite"	"Manganotantalite"	"Rutile"	"Mn"	"Magnetite"	"Zircon"
"T1_sector"	4	 40.0000	 20.0000	 40.0000	 .000000	636	 .001186	 .000000	 .000000	 .233410	 77.7750	 .021343	 .000000	 .348859	 .012012	 .085791	 .009222	 21.3407	 99.8275	 .002538	 .000000	 .000000	 .333903	 98.7439	 .026915	 .000000	 .581917	 .015511	 .110370	 .012457	 .000008	 99.8275	 .002111	 .000000	 .000000	 .125561	 32.7495	 .005802	 .000000	 .363993	 .010928	 .076775	 .005053	 66.6603	 .006343	 .000000	 .000000	 .188661	 98.4150	 .017435	 .000000	 1.09383	 .032839	 .230715	 .015183	 .000000	 100.000	 2.00000	O	 .000063	 .000000	 .000000	 .003767	 .982579	 .000174	 .000000	 .010921	 .000328	 .002303	 .000152	 2.00000	 .011929	 .014481	 .005650	 .013171	 .016630	 .039264	 .033141	 .008219	 .013532	 .012786	 .012105	 .025520	 .019520	 .010675	 .018841	 .021113	 .049515	 .040467	 .013710	 .017473	 .016449	 .016351	 700.948	 -24.256	 -19.773	 4.66218	 .118394	 129.991	 -1105.1	 1.96579	 80.6421	 11.3426	 93.3801	 -16.612	 -31.252	 13.1770	 626.484	214	334	319	303	301	332	333	140	335	126	524	"Wollastonite"	"Jadeite"	"Corundum"	"CaNb2O6"	"Cassiterite"	"Scheelite"	"Manganotantalite"	"Rutile"	"Mn"	"Magnetite"	"Zircon"
"T1_sector"	4	 40.0000	 20.0000	 40.0000	 .000000	637	 .018934	 .000000	 .000000	 .056651	 77.9478	 .024364	 .000000	 .565561	 .000000	 .026545	 .000000	 21.4533	 100.093	 .040506	 .000000	 .000000	 .081041	 98.9633	 .030725	 .000000	 .943388	 .000000	 .034150	 .000000	 .000002	 100.093	 .033518	 .000000	 .000000	 .030317	 32.6529	 .006589	 .000000	 .587050	 .000000	 .023633	 .000000	 66.6660	 .100599	 .000000	 .000000	 .045496	 98.0013	 .019776	 .000000	 1.76192	 .000000	 .070929	 .000000	 .000000	 100.000	 2.00000	O	 .001006	 .000000	 .000000	 .000910	 .979595	 .000198	 .000000	 .017612	 .000000	 .000709	 .000000	 2.00000	 .011908	 .014473	 .005647	 .013166	 .016610	 .039256	 .033133	 .008214	 .013528	 .012782	 .012100	 .025476	 .019509	 .010670	 .018835	 .021088	 .049505	 .040457	 .013701	 .017467	 .016444	 .016344	 44.1093	 -25.907	 -16.172	 17.1366	 .118223	 113.909	 -22.626	 1.31711	 -4249.8	 34.8474	 -972.98	 -16.610	 -31.242	 13.1770	 636.550	214	334	319	303	301	332	333	140	335	126	524	"Wollastonite"	"Jadeite"	"Corundum"	"CaNb2O6"	"Cassiterite"	"Scheelite"	"Manganotantalite"	"Rutile"	"Mn"	"Magnetite"	"Zircon"
"T1_sector"	4	 40.0000	 20.0000	 40.0000	 .000000	638	 .021792	 .000000	 .000000	 .054194	 77.9386	 .009672	 .000000	 .625691	 .005546	 .036977	 .016819	 21.4998	 100.209	 .046620	 .000000	 .000000	 .077527	 98.9517	 .012197	 .000000	 1.04369	 .007162	 .047571	 .022719	  .00000	 100.209	 .038490	 .000000	 .000000	 .028937	 32.5752	 .002610	 .000000	 .647997	 .005008	 .032846	 .009146	 66.6597	 .115496	 .000000	 .000000	 .043416	 97.7478	 .007831	 .000000	 1.94443	 .015028	 .098561	 .027445	 .000000	 100.000	 2.00000	O	 .001155	 .000000	 .000000	 .000868	 .977358	 .000078	 .000000	 .019442	 .000150	 .000985	 .000274	 2.00000	 .011892	 .014464	 .005644	 .013159	 .016599	 .039243	 .033121	 .008208	 .013521	 .012777	 .012092	 .025442	 .019497	 .010664	 .018824	 .021074	 .049489	 .040442	 .013691	 .017459	 .016437	 .016334	 38.3101	 -306.95	 -17.812	 17.8720	 .118215	 286.136	 -73.067	 1.21497	 173.300	 25.2378	 51.4617	 -16.607	 -31.233	 13.1770	 646.581	214	334	319	303	301	332	333	140	335	126	524	"Wollastonite"	"Jadeite"	"Corundum"	"CaNb2O6"	"Cassiterite"	"Scheelite"	"Manganotantalite"	"Rutile"	"Mn"	"Magnetite"	"Zircon"
"T1_sector"	4	 40.0000	 20.0000	 40.0000	 .000000	639	 .000000	 .000000	 .000000	 .041017	 77.6907	 .039631	 .000000	 .691431	 .007400	 .046526	 .012645	 21.4560	 99.9854	 .000000	 .000000	 .000000	 .058677	 98.6369	 .049978	 .000000	 1.15335	 .009555	 .059855	 .017082	  .00000	 99.9854	 .000000	 .000000	 .000000	 .021945	 32.5370	 .010715	 .000000	 .717522	 .006696	 .041411	 .006891	 66.6579	 .000000	 .000000	 .000000	 .032920	 97.6172	 .032147	 .000000	 2.15271	 .020088	 .124241	 .020674	 .000000	 100.000	 2.00000	O	 .000000	 .000000	 .000000	 .000658	 .976238	 .000321	 .000000	 .021529	 .000201	 .001242	 .000207	 2.00000	 .011889	 .014462	 .005643	 .013158	 .016596	 .039241	 .033119	 .008206	 .013520	 .012775	 .012091	 .025434	 .019494	 .010662	 .018824	 .021071	 .049486	 .040440	 .013688	 .017457	 .016436	 .016333	 -1247.6	 -29.735	 -13.052	 23.3854	 .118404	 70.1831	 -31.859	 1.12352	 130.139	 20.2246	 68.2132	 -16.604	 -31.223	 13.1770	 656.533	214	334	319	303	301	332	333	140	335	126	524	"Wollastonite"	"Jadeite"	"Corundum"	"CaNb2O6"	"Cassiterite"	"Scheelite"	"Manganotantalite"	"Rutile"	"Mn"	"Magnetite"	"Zircon"
"T1_sector"	4	 40.0000	 20.0000	 40.0000	 .000000	640	 .018520	 .001781	 .000000	 .023282	 77.6887	 .038168	 .000000	 .682970	 .000000	 .082672	 .035763	 21.4798	 100.052	 .039621	 .002401	 .000000	 .033306	 98.6343	 .048133	 .000000	 1.13923	 .000000	 .106357	 .048308	  .00000	 100.052	 .032735	 .003847	 .000000	 .012441	 32.4941	 .010306	 .000000	 .707828	 .000000	 .073488	 .019463	 66.6458	 .098167	 .005768	 .000000	 .018654	 97.4451	 .030907	 .000000	 2.12267	 .000000	 .220380	 .058365	 .000000	 100.000	 2.00000	O	 .000982	 .000115	 .000000	 .000373	 .975130	 .000309	 .000000	 .021241	 .000000	 .002205	 .000584	 2.00000	 .011882	 .014458	 .005642	 .013157	 .016593	 .039238	 .033116	 .008204	 .013517	 .012773	 .012090	 .025419	 .019489	 .010660	 .018822	 .021067	 .049482	 .040436	 .013685	 .017454	 .016433	 .016331	 44.9878	 574.619	 -36.823	 40.6506	 .118411	 72.8489	 -31.992	 1.13412	 -34.997	 11.7312	 24.5625	 -16.601	 -31.214	 13.1770	 666.569	214	334	319	303	301	332	333	140	335	126	524	"Wollastonite"	"Jadeite"	"Corundum"	"CaNb2O6"	"Cassiterite"	"Scheelite"	"Manganotantalite"	"Rutile"	"Mn"	"Magnetite"	"Zircon"
"T1_sector"	4	 40.0000	 20.0000	 40.0000	 .000000	641	 .003090	 .000000	 .000000	 .048885	 77.3175	 .009608	 .000000	 .737472	 .000000	 .066709	 .010016	 21.3880	 99.5813	 .006611	 .000000	 .000000	 .069932	 98.1631	 .012116	 .000000	 1.23015	 .000000	 .085821	 .013530	 .000000	 99.5813	 .005486	 .000000	 .000000	 .026236	 32.4809	 .002606	 .000000	 .767669	 .000000	 .059560	 .005475	 66.6521	 .016458	 .000000	 .000000	 .039352	 97.4384	 .007817	 .000000	 2.30291	 .000000	 .178671	 .016424	 .000000	 100.000	 2.00000	O	 .000165	 .000000	 .000000	 .000787	 .974641	 .000078	 .000000	 .023035	 .000000	 .001787	 .000164	 2.00000	 .011874	 .014456	 .005641	 .013152	 .016587	 .039232	 .033110	 .008202	 .013515	 .012772	 .012085	 .025404	 .019486	 .010658	 .018815	 .021059	 .049475	 .040429	 .013681	 .017452	 .016431	 .016324	 268.008	 -25.055	 -19.787	 19.7270	 .118689	 287.970	 -36.504	 1.06870	 -58.302	 14.3462	 85.8919	 -16.598	 -31.204	 13.1770	 676.521	214	334	319	303	301	332	333	140	335	126	524	"Wollastonite"	"Jadeite"	"Corundum"	"CaNb2O6"	"Cassiterite"	"Scheelite"	"Manganotantalite"	"Rutile"	"Mn"	"Magnetite"	"Zircon"
"T1_sector"	4	 40.0000	 20.0000	 40.0000	 .000000	642	 .007399	 .000000	 .000000	 .076203	 77.6926	 .046401	 .000000	 .721743	 .000000	 .066612	 .003685	 21.5026	 100.117	 .015829	 .000000	 .000000	 .109012	 98.6392	 .058516	 .000000	 1.20391	 .000000	 .085696	 .004978	  .00000	 100.117	 .013066	 .000000	 .000000	 .040683	 32.4673	 .012518	 .000000	 .747357	 .000000	 .059161	 .002004	 66.6579	 .039212	 .000000	 .000000	 .061045	 97.4358	 .037568	 .000000	 2.24285	 .000000	 .177544	 .006014	 .000000	 100.000	 2.00000	O	 .000392	 .000000	 .000000	 .001221	 .974148	 .000376	 .000000	 .022424	 .000000	 .001775	 .000060	 2.00000	 .011879	 .014456	 .005641	 .013156	 .016592	 .039236	 .033114	 .008203	 .013517	 .012773	 .012089	 .025413	 .019486	 .010658	 .018820	 .021066	 .049480	 .040434	 .013683	 .017453	 .016432	 .016329	 112.143	 -18.051	 -16.237	 12.9095	 .118413	 60.0046	 -26.701	 1.08662	 -37.484	 14.3671	 232.301	 -16.595	 -31.195	 13.1770	 686.560	214	334	319	303	301	332	333	140	335	126	524	"Wollastonite"	"Jadeite"	"Corundum"	"CaNb2O6"	"Cassiterite"	"Scheelite"	"Manganotantalite"	"Rutile"	"Mn"	"Magnetite"	"Zircon"
"T1_sector"	4	 40.0000	 20.0000	 40.0000	 .000000	643	 .002852	 .000000	 .000000	 .062387	 78.0284	 .008543	 .000000	 .639512	 .010303	 .097746	 .019084	 21.5345	 100.403	 .006102	 .000000	 .000000	 .089247	 99.0657	 .010773	 .000000	 1.06674	 .013304	 .125750	 .025779	 .000002	 100.403	 .005029	 .000000	 .000000	 .033249	 32.5511	 .002301	 .000000	 .661059	 .009286	 .086661	 .010359	 66.6410	 .015082	 .000000	 .000000	 .049860	 97.6267	 .006900	 .000000	 1.98264	 .027850	 .259914	 .031068	 .000000	 100.000	 2.00000	O	 .000151	 .000000	 .000000	 .000998	 .976908	 .000069	 .000000	 .019839	 .000279	 .002601	 .000311	 2.00000	 .011889	 .014463	 .005643	 .013157	 .016596	 .039240	 .033118	 .008206	 .013519	 .012775	 .012090	 .025434	 .019496	 .010663	 .018821	 .021070	 .049485	 .040439	 .013688	 .017456	 .016435	 .016331	 290.641	 -241.95	 -24.741	 15.6148	 .118146	 323.860	 -32.835	 1.19404	 93.7582	 10.0440	 45.4272	 -16.592	 -31.185	 13.1770	 696.485	214	334	319	303	301	332	333	140	335	126	524	"Wollastonite"	"Jadeite"	"Corundum"	"CaNb2O6"	"Cassiterite"	"Scheelite"	"Manganotantalite"	"Rutile"	"Mn"	"Magnetite"	"Zircon"
"T1_sector"	4	 40.0000	 20.0000	 40.0000	 .000000	644	 .001410	 .000000	 .000000	 .257071	 77.6154	 .036842	 .001840	 .589653	 .000000	 .088180	 .028948	 21.4775	 100.097	 .003017	 .000000	 .000000	 .367751	 98.5412	 .046461	 .002246	 .983575	 .000000	 .113443	 .039103	 .000000	 100.097	 .002494	 .000000	 .000000	 .137422	 32.4772	 .009952	 .000505	 .611373	 .000000	 .078418	 .015761	 66.6668	 .007497	 .000000	 .000000	 .206561	 97.6342	 .029919	 .000759	 1.83793	 .000000	 .235742	 .047381	 .000000	 100.000	 2.00000	O	 .000075	 .000000	 .000000	 .004123	 .974315	 .000299	 .000015	 .018341	 .000000	 .002353	 .000473	 2.00000	 .011886	 .014456	 .005641	 .013157	 .016606	 .039241	 .033119	 .008206	 .013519	 .012775	 .012090	 .025428	 .019486	 .010659	 .018822	 .021084	 .049487	 .040440	 .013688	 .017456	 .016435	 .016331	 587.427	 -29.570	 -16.646	 4.28698	 .118529	 75.4598	 1266.95	 1.27309	 -249.95	 11.0484	 30.1826	 -16.589	 -31.176	 13.1770	 706.543	214	334	319	303	301	332	333	140	335	126	524	"Wollastonite"	"Jadeite"	"Corundum"	"CaNb2O6"	"Cassiterite"	"Scheelite"	"Manganotantalite"	"Rutile"	"Mn"	"Magnetite"	"Zircon"
"T1_sector"	4	 40.0000	 20.0000	 40.0000	 .000000	645	 .004046	 .000000	 .000000	 .145474	 77.4821	 .025731	 .000000	 .517929	 .009358	 .064078	 .007842	 21.3337	 99.5902	 .008656	 .000000	 .000000	 .208106	 98.3720	 .032449	 .000000	 .863936	 .012083	 .082436	 .010593	 .000004	 99.5902	 .007202	 .000000	 .000000	 .078282	 32.6367	 .006997	 .000000	 .540572	 .008516	 .057362	 .004298	 66.6601	 .021627	 .000000	 .000000	 .117537	 98.0058	 .021012	 .000000	 1.62330	 .025572	 .172255	 .012907	 .000000	 100.000	 2.00000	O	 .000216	 .000000	 .000000	 .002349	 .979197	 .000210	 .000000	 .016219	 .000255	 .001721	 .000129	 2.00000	 .011905	 .014469	 .005645	 .013162	 .016610	 .039246	 .033124	 .008211	 .013524	 .012779	 .012096	 .025469	 .019504	 .010667	 .018829	 .021088	 .049492	 .040447	 .013697	 .017462	 .016440	 .016339	 205.294	 -168.36	 -21.577	 7.08743	 .118580	 107.857	 -32.156	 1.41340	 103.161	 14.9094	 109.607	 -16.586	 -31.166	 13.1770	 716.473	214	334	319	303	301	332	333	140	335	126	524	"Wollastonite"	"Jadeite"	"Corundum"	"CaNb2O6"	"Cassiterite"	"Scheelite"	"Manganotantalite"	"Rutile"	"Mn"	"Magnetite"	"Zircon"
"T1_sector"	4	 40.0000	 20.0000	 40.0000	 .000000	646	 .003871	 .000000	 .000000	 .176500	 77.9185	 .026873	 .000000	 .286792	 .000000	 .047329	 .028068	 21.3100	 99.7980	 .008281	 .000000	 .000000	 .252491	 98.9262	 .033889	 .000000	 .478386	 .000000	 .060888	 .037914	 .000006	 99.7980	 .006899	 .000000	 .000000	 .095098	 32.8623	 .007317	 .000000	 .299711	 .000000	 .042423	 .015402	 66.6708	 .020730	 .000000	 .000000	 .142869	 98.7402	 .021985	 .000000	 .900531	 .000000	 .127465	 .046279	 .000000	 100.000	 2.00000	O	 .000207	 .000000	 .000000	 .002853	 .985809	 .000219	 .000000	 .008991	 .000000	 .001273	 .000462	 2.00000	 .011947	 .014491	 .005653	 .013177	 .016639	 .039274	 .033151	 .008226	 .013538	 .012792	 .012112	 .025560	 .019533	 .010682	 .018851	 .021126	 .049528	 .040479	 .013721	 .017481	 .016456	 .016361	 215.323	 -51.740	 -18.271	 5.96231	 .118274	 103.366	 -1126.7	 2.32990	 -95.911	 19.9178	 31.1622	 -16.583	 -31.156	 13.1770	 726.531	214	334	319	303	301	332	333	140	335	126	524	"Wollastonite"	"Jadeite"	"Corundum"	"CaNb2O6"	"Cassiterite"	"Scheelite"	"Manganotantalite"	"Rutile"	"Mn"	"Magnetite"	"Zircon"
"T1_sector"	4	 40.0000	 20.0000	 40.0000	 .000000	647	 .000000	 .000000	 .000000	 .065828	 78.3240	 .027922	 .000000	 .405872	 .000000	 .037528	 .000000	 21.4345	 100.296	 .000000	 .000000	 .000000	 .094170	 99.4409	 .035212	 .000000	 .677018	 .000000	 .048279	 .000000	 -.00001	 100.296	 .000000	 .000000	 .000000	 .035259	 32.8382	 .007558	 .000000	 .421650	 .000000	 .033439	 .000000	 66.6639	 .000000	 .000000	 .000000	 .052912	 98.5585	 .022683	 .000000	 1.26551	 .000000	 .100361	 .000000	 .000000	 100.000	 2.00000	O	 .000000	 .000000	 .000000	 .001058	 .985186	 .000227	 .000000	 .012650	 .000000	 .001003	 .000000	 2.00000	 .011938	 .014487	 .005652	 .013173	 .016625	 .039264	 .033142	 .008221	 .013534	 .012788	 .012108	 .025540	 .019529	 .010679	 .018844	 .021107	 .049515	 .040468	 .013714	 .017476	 .016451	 .016355	 -208.83	 -22.556	 -17.043	 14.8518	 .117907	 99.4718	 -24.942	 1.72966	 -28.065	 24.8995	 -57.518	 -16.580	 -31.147	 13.1770	 736.573	214	334	319	303	301	332	333	140	335	126	524	"Wollastonite"	"Jadeite"	"Corundum"	"CaNb2O6"	"Cassiterite"	"Scheelite"	"Manganotantalite"	"Rutile"	"Mn"	"Magnetite"	"Zircon"
"T1_sector"	4	 40.0000	 20.0000	 40.0000	 .000000	648	 .008564	 .000000	 .000000	 .045660	 77.7989	 .000000	 .000000	 .611130	 .000000	 .043843	 .012248	 21.4299	 99.9502	 .018322	 .000000	 .000000	 .065319	 98.7742	 .000000	 .000000	 1.01940	 .000000	 .056404	 .016544	  .00000	 99.9502	 .015176	 .000000	 .000000	 .024459	 32.6219	 .000000	 .000000	 .634964	 .000000	 .039071	 .006682	 66.6577	 .045532	 .000000	 .000000	 .036693	 97.8754	 .000000	 .000000	 1.90508	 .000000	 .117224	 .020049	 .000000	 100.000	 2.00000	O	 .000455	 .000000	 .000000	 .000734	 .978789	 .000000	 .000000	 .019051	 .000000	 .001172	 .000200	 2.00000	 .011895	 .014464	 .005644	 .013156	 .016596	 .039235	 .033114	 .008207	 .013519	 .012775	 .012090	 .025447	 .019498	 .010664	 .018821	 .021071	 .049478	 .040434	 .013690	 .017457	 .016435	 .016331	 97.0551	 -40.507	 -20.579	 21.0760	 .118285	 -2890.4	 -24.648	 1.23762	 -323.94	 21.4108	 70.3959	 -16.577	 -31.137	 13.1770	 746.495	214	334	319	303	301	332	333	140	335	126	524	"Wollastonite"	"Jadeite"	"Corundum"	"CaNb2O6"	"Cassiterite"	"Scheelite"	"Manganotantalite"	"Rutile"	"Mn"	"Magnetite"	"Zircon"
"T1_sector"	4	 40.0000	 20.0000	 40.0000	 .000000	649	 .004871	 .000000	 .000000	 .040195	 77.9463	 .037213	 .000000	 .644897	 .000000	 .050350	 .049803	 21.5104	 100.284	 .010421	 .000000	 .000000	 .057501	 98.9614	 .046929	 .000000	 1.07573	 .000000	 .064775	 .067274	 .000004	 100.284	 .008600	 .000000	 .000000	 .021452	 32.5619	 .010036	 .000000	 .667549	 .000000	 .044702	 .027070	 66.6587	 .025801	 .000000	 .000000	 .032180	 97.6938	 .030110	 .000000	 2.00281	 .000000	 .134118	 .081218	 .000000	 100.000	 2.00000	O	 .000258	 .000000	 .000000	 .000644	 .976974	 .000301	 .000000	 .020029	 .000000	 .001341	 .000812	 2.00000	 .011893	 .014462	 .005643	 .013158	 .016599	 .039240	 .033118	 .008207	 .013520	 .012775	 .012092	 .025443	 .019494	 .010662	 .018824	 .021074	 .049485	 .040439	 .013690	 .017457	 .016435	 .016334	 170.365	 -25.006	 -16.773	 23.8488	 .118202	 74.7093	 -159.41	 1.18627	 -55.973	 18.7498	 17.8311	 -16.574	 -31.128	 13.1770	 756.553	214	334	319	303	301	332	333	140	335	126	524	"Wollastonite"	"Jadeite"	"Corundum"	"CaNb2O6"	"Cassiterite"	"Scheelite"	"Manganotantalite"	"Rutile"	"Mn"	"Magnetite"	"Zircon"
"T1_sector"	4	 40.0000	 20.0000	 40.0000	 .000000	650	 .015812	 .000000	 .000000	 .060065	 77.9937	 .000000	 .000000	 .628899	 .000000	 .062493	 .000000	 21.5098	 100.271	 .033828	 .000000	 .000000	 .085926	 99.0216	 .000000	 .000000	 1.04904	 .000000	 .080397	 .000000	 .000002	 100.271	 .027914	 .000000	 .000000	 .032054	 32.5801	 .000000	 .000000	 .650956	 .000000	 .055480	 .000000	 66.6535	 .083748	 .000000	 .000000	 .048085	 97.7487	 .000000	 .000000	 1.95304	 .000000	 .166456	 .000000	 .000000	 100.000	 2.00000	O	 .000838	 .000000	 .000000	 .000962	 .977595	 .000000	 .000000	 .019533	 .000000	 .001665	 .000000	 2.00000	 .011889	 .014461	 .005643	 .013155	 .016593	 .039232	 .033111	 .008205	 .013517	 .012773	 .012088	 .025434	 .019493	 .010661	 .018818	 .021067	 .049475	 .040431	 .013687	 .017454	 .016432	 .016329	 52.6707	 -19.049	 -15.271	 16.1886	 .118138	 -97.360	 -97.189	 1.20974	 -108.98	 15.2608	 -392.02	 -16.571	 -31.118	 13.1770	 766.483	214	334	319	303	301	332	333	140	335	126	524	"Wollastonite"	"Jadeite"	"Corundum"	"CaNb2O6"	"Cassiterite"	"Scheelite"	"Manganotantalite"	"Rutile"	"Mn"	"Magnetite"	"Zircon"
"T1_sector"	4	 40.0000	 20.0000	 40.0000	 .000000	651	 .009874	 .000000	 .000000	 .055722	 78.1168	 .015257	 .000000	 .579908	 .000000	 .047581	 .035191	 21.5137	 100.374	 .021124	 .000000	 .000000	 .079713	 99.1779	 .019240	 .000000	 .967321	 .000000	 .061213	 .047536	  .00000	 100.374	 .017429	 .000000	 .000000	 .029734	 32.6283	 .004114	 .000000	 .600188	 .000000	 .042238	 .019125	 66.6589	 .052298	 .000000	 .000000	 .044610	 97.9057	 .012344	 .000000	 1.80095	 .000000	 .126740	 .057388	 .000000	 100.000	 2.00000	O	 .000523	 .000000	 .000000	 .000892	 .978962	 .000123	 .000000	 .018008	 .000000	 .001267	 .000574	 2.00000	 .011899	 .014465	 .005644	 .013159	 .016601	 .039238	 .033118	 .008209	 .013521	 .012776	 .012092	 .025457	 .019499	 .010664	 .018824	 .021077	 .049483	 .040439	 .013693	 .017459	 .016436	 .016334	 84.2475	 -26.945	 -19.944	 17.4006	 .118053	 181.549	 -25.078	 1.29035	 -89.771	 19.7944	 24.9539	 -16.568	 -31.109	 13.1770	 776.541	214	334	319	303	301	332	333	140	335	126	524	"Wollastonite"	"Jadeite"	"Corundum"	"CaNb2O6"	"Cassiterite"	"Scheelite"	"Manganotantalite"	"Rutile"	"Mn"	"Magnetite"	"Zircon"
