Repository: orthospar/MinorElements-Cassiterite

# MinorElements-Cassiterite
EPMA data and R code for generation of figures in "Systematic trends in the substitution mechanisms of minor elements in cassiterite", submitted for publication in the Australian Journal of Earth Sciences.

# Data Availability
The final cleaned and organised dataset is available above (cassiterite_EPMA.csv) and as a supplementary file hosted by AJES.

File: Data/170609/170609_recalc.dat (part 18 of 41)
LOVOLT"	" CURRENT"	"BEAMSIZE"	"    LINE"	"  Si WT%"	"  Na WT%"	"  Al WT%"	"  Nb WT%"	"  Sn WT%"	"   W WT%"	"  Ta WT%"	"  Ti WT%"	"  Mn WT%"	"  Fe WT%"	"  Zr WT%"	"   O WT%"	"   TOTAL"	"    SiO2"	"    Na2O"	"   Al2O3"	"   Nb2O5"	"    SnO2"	"     WO3"	"   Ta2O5"	"    TiO2"	"     MnO"	"     FeO"	"    ZrO2"	"       O"	"   TOTAL"	"  Si AT%"	"  Na AT%"	"  Al AT%"	"  Nb AT%"	"  Sn AT%"	"   W AT%"	"  Ta AT%"	"  Ti AT%"	"  Mn AT%"	"  Fe AT%"	"  Zr AT%"	"   O AT%"	"Si OXMOL%"	"Na OXMOL%"	"Al OXMOL%"	"Nb OXMOL%"	"Sn OXMOL%"	"W OXMOL%"	"Ta OXMOL%"	"Ti OXMOL%"	"Mn OXMOL%"	"Fe OXMOL%"	"Zr OXMOL%"	"O OXMOL%"	"   TOTAL"	" FORMULA"	"   BASIS"	"Si FORMULA"	"Na FORMULA"	"Al FORMULA"	"Nb FORMULA"	"Sn FORMULA"	"W FORMULA"	"Ta FORMULA"	"Ti FORMULA"	"Mn FORMULA"	"Fe FORMULA"	"Zr FORMULA"	"O FORMULA"	"Si CDL99"	"Na CDL99"	"Al CDL99"	"Nb CDL99"	"Sn CDL99"	" W CDL99"	"Ta CDL99"	"Ti CDL99"	"Mn CDL99"	"Fe CDL99"	"Zr CDL99"	"SiO2 CDL99"	"Na2O CDL99"	"Al2O3 CDL99"	"Nb2O5 CDL99"	"SnO2 CDL99"	"WO3 CDL99"	"Ta2O5 CDL99"	"TiO2 CDL99"	"MnO CDL99"	"FeO CDL99"	"ZrO2 CDL99"	"Si %ERR "	"Na %ERR "	"Al %ERR "	"Nb %ERR "	"Sn %ERR "	" W %ERR "	"Ta %ERR "	"Ti %ERR "	"Mn %ERR "	"Fe %ERR "	"Zr %ERR "	"   X-POS"	"   Y-POS"	"   Z-POS"	" RELDIST"	"Si STD_NUM"	"Na STD_NUM"	"Al STD_NUM"	"Nb STD_NUM"	"Sn STD_NUM"	"W STD_NUM"	"Ta STD_NUM"	"Ti STD_NUM"	"Mn STD_NUM"	"Fe STD_NUM"	"Zr STD_NUM"	"Si STD_NAM"	"Na STD_NAM"	"Al STD_NAM"	"Nb STD_NAM"	"Sn STD_NAM"	"W STD_NAM"	"Ta STD_NAM"	"Ti STD_NAM"	"Mn STD_NAM"	"Fe STD_NAM"	"Zr STD_NAM"
"T1_sector"	4	 40.0000	 20.0000	 40.0000	 .000000	652	 .005384	 .000000	 .000000	 .067260	 77.8310	 .060921	 .000000	 .572610	 .000000	 .046732	 .028423	 21.4409	 100.053	 .011519	 .000000	 .000000	 .096218	 98.8150	 .076826	 .000000	 .955146	 .000000	 .060120	 .038393	 .000004	 100.053	 .009537	 .000000	 .000000	 .036015	 32.6219	 .016484	 .000000	 .594694	 .000000	 .041628	 .015500	 66.6643	 .028625	 .000000	 .000000	 .054047	 97.9115	 .049477	 .000000	 1.78492	 .000000	 .124942	 .046523	 .000000	 100.000	 2.00000	O	 .000286	 .000000	 .000000	 .001080	 .978691	 .000495	 .000000	 .017841	 .000000	 .001249	 .000465	 2.00000	 .011906	 .014468	 .005645	 .013165	 .016609	 .039248	 .033126	 .008211	 .013524	 .012779	 .012098	 .025472	 .019503	 .010667	 .018832	 .021087	 .049495	 .040449	 .013697	 .017463	 .016440	 .016342	 154.344	 -79.624	 -16.439	 14.5422	 .118300	 45.8270	 -58.091	 1.30373	 -44.915	 20.1442	 30.7486	 -16.565	 -31.099	 13.1770	 786.572	214	334	319	303	301	332	333	140	335	126	524	"Wollastonite"	"Jadeite"	"Corundum"	"CaNb2O6"	"Cassiterite"	"Scheelite"	"Manganotantalite"	"Rutile"	"Mn"	"Magnetite"	"Zircon"
"T1_sector"	4	 40.0000	 20.0000	 40.0000	 .000000	653	 .000000	 .000220	 .000000	 .084578	 78.4684	 .015814	 .000000	 .482086	 .000000	 .056174	 .030926	 21.5455	 100.684	 .000000	 .000297	 .000000	 .120993	 99.6243	 .019943	 .000000	 .804147	 .000000	 .072268	 .041775	  .00000	 100.684	 .000000	 .000474	 .000000	 .045065	 32.7267	 .004258	 .000000	 .498207	 .000000	 .049792	 .016783	 66.6588	 .000000	 .000711	 .000000	 .067627	 98.2238	 .012780	 .000000	 1.49529	 .000000	 .149443	 .050370	 .000000	 100.000	 2.00000	O	 .000000	 .000014	 .000000	 .001352	 .981916	 .000128	 .000000	 .014948	 .000000	 .001494	 .000504	 2.00000	 .011919	 .014477	 .005648	 .013166	 .016615	 .039254	 .033132	 .008216	 .013528	 .012782	 .012100	 .025500	 .019514	 .010672	 .018834	 .021095	 .049502	 .040456	 .013704	 .017468	 .016444	 .016344	 -1570.3	 4649.36	 -20.789	 11.7071	 .117806	 175.224	 -40.425	 1.49896	 -48.786	 16.8978	 28.3179	 -16.562	 -31.090	 13.1770	 796.531	214	334	319	303	301	332	333	140	335	126	524	"Wollastonite"	"Jadeite"	"Corundum"	"CaNb2O6"	"Cassiterite"	"Scheelite"	"Manganotantalite"	"Rutile"	"Mn"	"Magnetite"	"Zircon"
"T1_sector"	4	 40.0000	 20.0000	 40.0000	 .000000	654	 .001258	 .000000	 .000000	 .069144	 77.6209	 .000000	 .000000	 .506718	 .000785	 .050410	 .022227	 21.3196	 99.5910	 .002691	 .000000	 .000000	 .098914	 98.5483	 .000000	 .000000	 .845235	 .001014	 .064853	 .030025	 .000002	 99.5910	 .002240	 .000000	 .000000	 .037231	 32.7157	 .000000	 .000000	 .529203	 .000715	 .045156	 .012190	 66.6576	 .006723	 .000000	 .000000	 .055862	 98.1751	 .000000	 .000000	 1.58806	 .002146	 .135505	 .036579	 .000000	 100.000	 2.00000	O	 .000067	 .000000	 .000000	 .001117	 .981604	 .000000	 .000000	 .015878	 .000021	 .001355	 .000366	 2.00000	 .011912	 .014473	 .005647	 .013161	 .016608	 .039244	 .033123	 .008213	 .013525	 .012779	 .012096	 .025483	 .019510	 .010669	 .018828	 .021086	 .049490	 .040445	 .013699	 .017464	 .016441	 .016339	 660.042	 -704.83	 -19.953	 14.1615	 .118432	 -1746.9	 -71.614	 1.43888	 1217.96	 18.7335	 39.1183	 -16.559	 -31.080	 13.1770	 806.563	214	334	319	303	301	332	333	140	335	126	524	"Wollastonite"	"Jadeite"	"Corundum"	"CaNb2O6"	"Cassiterite"	"Scheelite"	"Manganotantalite"	"Rutile"	"Mn"	"Magnetite"	"Zircon"
"T1_sector"	4	 40.0000	 20.0000	 40.0000	 .000000	655	 .009885	 .000000	 .000000	 .073820	 77.8613	 .038164	 .000000	 .629459	 .000000	 .067435	 .009784	 21.4885	 100.178	 .021147	 .000000	 .000000	 .105603	 98.8535	 .048128	 .000000	 1.04997	 .000000	 .086755	 .013216	 .000000	 100.178	 .017468	 .000000	 .000000	 .039436	 32.5586	 .010303	 .000000	 .652215	 .000000	 .059930	 .005323	 66.6567	 .052419	 .000000	 .000000	 .059171	 97.7045	 .030917	 .000000	 1.95722	 .000000	 .179842	 .015974	 .000000	 100.000	 2.00000	O	 .000524	 .000000	 .000000	 .001183	 .976905	 .000309	 .000000	 .019569	 .000000	 .001798	 .000160	 2.00000	 .011891	 .014460	 .005642	 .013157	 .016597	 .039235	 .033114	 .008206	 .013518	 .012774	 .012091	 .025439	 .019492	 .010661	 .018822	 .021072	 .049479	 .040434	 .013688	 .017455	 .016433	 .016332	 84.0954	 -26.246	 -21.706	 13.3048	 .118254	 72.8512	 -53.296	 1.20890	 -169.87	 14.2018	 87.9583	 -16.556	 -31.070	 13.1770	 816.526	214	334	319	303	301	332	333	140	335	126	524	"Wollastonite"	"Jadeite"	"Corundum"	"CaNb2O6"	"Cassiterite"	"Scheelite"	"Manganotantalite"	"Rutile"	"Mn"	"Magnetite"	"Zircon"
"T1_sector"	4	 40.0000	 20.0000	 40.0000	 .000000	656	 .002356	 .000000	 .000000	 .066717	 77.8094	 .000000	 .000000	 .684502	 .016012	 .076536	 .011028	 21.4973	 100.164	 .005040	 .000000	 .000000	 .095442	 98.7875	 .000000	 .000000	 1.14179	 .020676	 .098463	 .014897	 .000000	 100.164	 .004161	 .000000	 .000000	 .035620	 32.5178	 .000000	 .000000	 .708832	 .014457	 .067978	 .005997	 66.6451	 .012481	 .000000	 .000000	 .053424	 97.5426	 .000000	 .000000	 2.12626	 .043367	 .203911	 .017989	 .000000	 100.000	 2.00000	O	 .000125	 .000000	 .000000	 .001069	 .975850	 .000000	 .000000	 .021272	 .000434	 .002040	 .000180	 2.00000	 .011878	 .014456	 .005641	 .013150	 .016587	 .039225	 .033105	 .008201	 .013513	 .012770	 .012083	 .025411	 .019486	 .010658	 .018812	 .021058	 .049466	 .040423	 .013680	 .017449	 .016428	 .016322	 351.527	 -29.273	 -21.633	 14.6399	 .118281	 -111.56	 -43.657	 1.13185	 60.6749	 12.6046	 78.0617	 -16.554	 -31.061	 13.1770	 826.551	214	334	319	303	301	332	333	140	335	126	524	"Wollastonite"	"Jadeite"	"Corundum"	"CaNb2O6"	"Cassiterite"	"Scheelite"	"Manganotantalite"	"Rutile"	"Mn"	"Magnetite"	"Zircon"
"T1_sector"	4	 40.0000	 20.0000	 40.0000	 .000000	657	 .001123	 .000000	 .000000	 .097548	 77.5967	 .000571	 .000000	 .705373	 .001737	 .068641	 .012153	 21.4599	 99.9438	 .002403	 .000000	 .000000	 .139547	 98.5176	 .000719	 .000000	 1.17660	 .002242	 .088307	 .016416	 .000000	 99.9438	 .001988	 .000000	 .000000	 .052179	 32.4901	 .000154	 .000000	 .731821	 .001571	 .061081	 .006621	 66.6545	 .005966	 .000000	 .000000	 .078302	 97.5110	 .000463	 .000000	 2.19638	 .004715	 .183320	 .019871	 .000000	 100.000	 2.00000	O	 .000060	 .000000	 .000000	 .001566	 .974879	 .000005	 .000000	 .021959	 .000047	 .001833	 .000199	 2.00000	 .011873	 .014453	 .005640	 .013149	 .016586	 .039223	 .033103	 .008200	 .013513	 .012769	 .012082	 .025402	 .019482	 .010656	 .018810	 .021058	 .049464	 .040421	 .013679	 .017448	 .016427	 .016320	 736.628	 -36.761	 -17.193	 10.2299	 .118454	 4842.01	 -24.504	 1.10575	 550.851	 13.9619	 70.8941	 -16.551	 -31.051	 13.1765	 836.487	214	334	319	303	301	332	333	140	335	126	524	"Wollastonite"	"Jadeite"	"Corundum"	"CaNb2O6"	"Cassiterite"	"Scheelite"	"Manganotantalite"	"Rutile"	"Mn"	"Magnetite"	"Zircon"
"T1_sector"	4	 40.0000	 20.0000	 40.0000	 .000000	658	 .020512	 .000000	 .000000	 .077806	 77.5697	 .022110	 .000000	 .717212	 .006461	 .075911	 .013931	 21.4839	 99.9876	 .043882	 .000000	 .000000	 .111304	 98.4833	 .027882	 .000000	 1.19635	 .008342	 .097659	 .018818	 .000006	 99.9876	 .036252	 .000000	 .000000	 .041570	 32.4409	 .005969	 .000000	 .743236	 .005837	 .067471	 .007581	 66.6512	 .108773	 .000000	 .000000	 .062365	 97.3382	 .017911	 .000000	 2.23006	 .017515	 .202446	 .022745	 .000000	 100.000	 2.00000	O	 .001088	 .000000	 .000000	 .001247	 .973455	 .000179	 .000000	 .022302	 .000175	 .002025	 .000227	 2.00000	 .011868	 .014449	 .005638	 .013150	 .016584	 .039222	 .033101	 .008199	 .013511	 .012767	 .012082	 .025390	 .019477	 .010653	 .018811	 .021055	 .049462	 .040419	 .013676	 .017446	 .016425	 .016321	 40.6016	 -559.80	 -18.932	 12.6520	 .118479	 125.370	 -26.002	 1.09148	 148.818	 12.6999	 61.9381	 -16.559	 -31.042	 13.1765	 849.316	214	334	319	303	301	332	333	140	335	126	524	"Wollastonite"	"Jadeite"	"Corundum"	"CaNb2O6"	"Cassiterite"	"Scheelite"	"Manganotantalite"	"Rutile"	"Mn"	"Magnetite"	"Zircon"
"T1_sector"	4	 40.0000	 20.0000	 40.0000	 .000000	659	 .023121	 .000000	 .000000	 .066369	 77.1093	 .105371	 .000000	 1.00038	 .000642	 .097724	 .036381	 21.5811	 100.020	 .049464	 .000000	 .000000	 .094944	 97.8987	 .132881	 .000000	 1.66869	 .000828	 .125722	 .049143	  .00000	 100.020	 .040680	 .000000	 .000000	 .035301	 32.1039	 .028322	 .000000	 1.03203	 .000577	 .086470	 .019708	 66.6530	 .122056	 .000000	 .000000	 .052958	 96.3232	 .084976	 .000000	 3.09647	 .001732	 .259442	 .059131	 .000000	 100.000	 2.00000	O	 .001221	 .000000	 .000000	 .001059	 .963316	 .000850	 .000000	 .030967	 .000017	 .002595	 .000591	 2.00000	 .011822	 .014420	 .005628	 .013139	 .016560	 .039200	 .033080	 .008184	 .013496	 .012755	 .012071	 .025291	 .019437	 .010635	 .018796	 .021025	 .049435	 .040393	 .013651	 .017427	 .016409	 .016305	 35.9111	 -106.38	 -22.122	 14.7020	 .118858	 26.6604	 -30.003	 .849456	 1487.39	 10.0330	 24.1200	 -16.545	 -31.032	 13.1765	 866.631	214	334	319	303	301	332	333	140	335	126	524	"Wollastonite"	"Jadeite"	"Corundum"	"CaNb2O6"	"Cassiterite"	"Scheelite"	"Manganotantalite"	"Rutile"	"Mn"	"Magnetite"	"Zircon"
"T1_sector"	4	 40.0000	 20.0000	 40.0000	 .000000	660	 .010439	 .000000	 .000000	 .023968	 77.4877	 .083343	 .000000	 1.06094	 .000000	 .086319	 .015579	 21.6744	 100.443	 .022332	 .000000	 .000000	 .034288	 98.3791	 .105102	 .000000	 1.76972	 .000000	 .111050	 .021045	  .00000	 100.443	 .018287	 .000000	 .000000	 .012693	 32.1216	 .022304	 .000000	 1.08977	 .000000	 .076048	 .008403	 66.6509	 .054845	 .000000	 .000000	 .019034	 96.3376	 .066893	 .000000	 3.26839	 .000000	 .228079	 .025202	 .000000	 100.000	 2.00000	O	 .000549	 .000000	 .000000	 .000381	 .963877	 .000669	 .000000	 .032701	 .000000	 .002282	 .000252	 2.00000	 .011820	 .014421	 .005629	 .013136	 .016554	 .039198	 .033078	 .008183	 .013496	 .012754	 .012068	 .025288	 .019439	 .010635	 .018792	 .021017	 .049432	 .040390	 .013649	 .017426	 .016409	 .016302	 79.1692	 -57.054	 -24.448	 39.4468	 .118536	 33.5817	 -33.350	 .813964	 -61.980	 11.2543	 55.3926	 -16.542	 -31.023	 13.1765	 876.594	214	334	319	303	301	332	333	140	335	126	524	"Wollastonite"	"Jadeite"	"Corundum"	"CaNb2O6"	"Cassiterite"	"Scheelite"	"Manganotantalite"	"Rutile"	"Mn"	"Magnetite"	"Zircon"
"T1_sector"	4	 40.0000	 20.0000	 40.0000	 .000000	661	 .009419	 .000000	 .000000	 .027166	 76.9335	 .093607	 .000000	 1.11597	 .000000	 .121078	 .029254	 21.5794	 99.9093	 .020150	 .000000	 .000000	 .038862	 97.6755	 .118046	 .000000	 1.86150	 .000000	 .155766	 .039516	 .000002	 99.9093	 .016570	 .000000	 .000000	 .014448	 32.0279	 .025158	 .000000	 1.15118	 .000000	 .107125	 .015846	 66.6418	 .049685	 .000000	 .000000	 .021660	 96.0328	 .075433	 .000000	 3.45172	 .000000	 .321206	 .047512	 .000000	 100.000	 2.00000	O	 .000497	 .000000	 .000000	 .000434	 .961197	 .000755	 .000000	 .034548	 .000000	 .003215	 .000476	 2.00000	 .011805	 .014413	 .005626	 .013132	 .016546	 .039189	 .033070	 .008178	 .013491	 .012750	 .012064	 .025256	 .019428	 .010630	 .018787	 .021007	 .049421	 .040380	 .013641	 .017420	 .016403	 .016295	 87.6062	 -33.546	 -18.082	 34.8786	 .118975	 29.9448	 -32.882	 .784651	 -358.52	 8.24479	 29.8124	 -16.539	 -31.013	 13.1765	 886.619	214	334	319	303	301	332	333	140	335	126	524	"Wollastonite"	"Jadeite"	"Corundum"	"CaNb2O6"	"Cassiterite"	"Scheelite"	"Manganotantalite"	"Rutile"	"Mn"	"Magnetite"	"Zircon"
"T1_sector"	4	 40.0000	 20.0000	 40.0000	 .000000	662	 .008260	 .000000	 .000000	 .155866	 78.0778	 .000000	 .000000	 .353746	 .000000	 .046794	 .012256	 21.3811	 100.036	 .017671	 .000000	 .000000	 .222973	 99.1283	 .000000	 .000000	 .590068	 .000000	 .060200	 .016555	  .00000	 100.036	 .014672	 .000000	 .000000	 .083696	 32.8180	 .000000	 .000000	 .368430	 .000000	 .041801	 .006703	 66.6667	 .044071	 .000000	 .000000	 .125703	 98.5779	 .000000	 .000000	 1.10668	 .000000	 .125562	 .020133	 .000000	 100.000	 2.00000	O	 .000440	 .000000	 .000000	 .002511	 .984540	 .000000	 .000000	 .011053	 .000000	 .001254	 .000201	 2.00000	 .011930	 .014481	 .005649	 .013167	 .016623	 .039251	 .033130	 .008218	 .013529	 .012783	 .012102	 .025523	 .019519	 .010674	 .018836	 .021104	 .049499	 .040454	 .013709	 .017470	 .016446	 .016347	 100.924	 -29.341	 -19.811	 6.66040	 .118091	 -83.181	 -27.844	 1.94233	 -798.80	 20.1239	 70.4179	 -16.536	 -31.003	 13.1765	 896.591	214	334	319	303	301	332	333	140	335	126	524	"Wollastonite"	"Jadeite"	"Corundum"	"CaNb2O6"	"Cassiterite"	"Scheelite"	"Manganotantalite"	"Rutile"	"Mn"	"Magnetite"	"Zircon"
"T1_sector"	4	 40.0000	 20.0000	 40.0000	 .000000	663	 .000000	 .000000	 .000000	 .128374	 78.4840	 .000000	 .000000	 .419819	 .000000	 .078473	 .008254	 21.5212	 100.640	 .000000	 .000000	 .000000	 .183644	 99.6441	 .000000	 .000000	 .700283	 .000000	 .100955	 .011149	  .00000	 100.640	 .000000	 .000000	 .000000	 .068473	 32.7682	 .000000	 .000000	 .434322	 .000000	 .069631	 .004484	 66.6549	 .000000	 .000000	 .000000	 .102778	 98.3709	 .000000	 .000000	 1.30385	 .000000	 .209035	 .013461	 .000000	 100.000	 2.00000	O	 .000000	 .000000	 .000000	 .002055	 .983221	 .000000	 .000000	 .013032	 .000000	 .002089	 .000135	 2.00000	 .011922	 .014477	 .005648	 .013164	 .016615	 .039246	 .033126	 .008215	 .013526	 .012780	 .012098	 .025505	 .019515	 .010672	 .018831	 .021095	 .049493	 .040449	 .013704	 .017465	 .016442	 .016342	 -1424.0	 -32.604	 -16.257	 7.94322	 .117769	 -199.32	 -35.960	 1.68041	 -82.106	 12.3215	 104.192	 -16.533	 -30.994	 13.1765	 906.610	214	334	319	303	301	332	333	140	335	126	524	"Wollastonite"	"Jadeite"	"Corundum"	"CaNb2O6"	"Cassiterite"	"Scheelite"	"Manganotantalite"	"Rutile"	"Mn"	"Magnetite"	"Zircon"
"T1_sector"	4	 40.0000	 20.0000	 40.0000	 .000000	664	 .000000	 .000000	 .000000	 .046996	 77.8319	 .054618	 .000000	 .738281	 .010897	 .064805	 .010430	 21.5374	 100.295	 .000000	 .000000	 .000000	 .067230	 98.8162	 .068878	 .000000	 1.23150	 .014071	 .083372	 .014088	 .000002	 100.295	 .000000	 .000000	 .000000	 .025048	 32.4708	 .014710	 .000000	 .763195	 .009822	 .057459	 .005661	 66.6533	 .000000	 .000000	 .000000	 .037571	 97.4100	 .044130	 .000000	 2.28953	 .029464	 .172373	 .016984	 .000000	 100.000	 2.00000	O	 .000000	 .000000	 .000000	 .000752	 .974319	 .000441	 .000000	 .022900	 .000295	 .001724	 .000170	 2.00000	 .011876	 .014451	 .005639	 .013151	 .016585	 .039223	 .033103	 .008200	 .013512	 .012768	 .012085	 .025407	 .019480	 .010655	 .018814	 .021057	 .049463	 .040421	 .013678	 .017447	 .016426	 .016324	 -226.28	 -3174.4	 -17.133	 20.4899	 .118255	 51.0287	 -94.571	 1.06745	 88.6599	 14.7398	 82.5115	 -16.530	 -30.984	 13.1765	 916.556	214	334	319	303	301	332	333	140	335	126	524	"Wollastonite"	"Jadeite"	"Corundum"	"CaNb2O6"	"Cassiterite"	"Scheelite"	"Manganotantalite"	"Rutile"	"Mn"	"Magnetite"	"Zircon"
"T1_sector"	4	 40.0000	 20.0000	 40.0000	 .000000	665	 .006410	 .000000	 .000000	 .028790	 77.9527	 .004999	 .000000	 .610744	 .000000	 .066853	 .005263	 21.4668	 100.143	 .013714	 .000000	 .000000	 .041186	 98.9695	 .006304	 .000000	 1.01876	 .000000	 .086006	 .007109	 .000002	 100.143	 .011338	 .000000	 .000000	 .015394	 32.6263	 .001351	 .000000	 .633395	 .000000	 .059466	 .002866	 66.6499	 .034004	 .000000	 .000000	 .023085	 97.8523	 .004051	 .000000	 1.89967	 .000000	 .178350	 .008596	 .000000	 100.000	 2.00000	O	 .000340	 .000000	 .000000	 .000462	 .979037	 .000041	 .000000	 .019007	 .000000	 .001784	 .000086	 2.00000	 .011895	 .014464	 .005643	 .013155	 .016594	 .039231	 .033111	 .008206	 .013518	 .012773	 .012089	 .025447	 .019497	 .010663	 .018819	 .021068	 .049473	 .040430	 .013689	 .017455	 .016433	 .016330	 129.566	 -78.200	 -26.390	 33.0057	 .118147	 552.983	 -24.790	 1.23806	 -109.47	 14.3180	 162.885	 -16.527	 -30.975	 13.1765	 926.604	214	334	319	303	301	332	333	140	335	126	524	"Wollastonite"	"Jadeite"	"Corundum"	"CaNb2O6"	"Cassiterite"	"Scheelite"	"Manganotantalite"	"Rutile"	"Mn"	"Magnetite"	"Zircon"
"T1_sector"	4	 40.0000	 20.0000	 40.0000	 .000000	666	 .000000	 .000000	 .000000	 .032067	 77.8881	 .001405	 .000000	 .706453	 .000000	 .052418	 .000000	 21.5006	 100.181	 .000000	 .000000	 .000000	 .045874	 98.8875	 .001772	 .000000	 1.17840	 .000000	 .067435	 .000000	 .000000	 100.181	 .000000	 .000000	 .000000	 .017120	 32.5503	 .000379	 .000000	 .731552	 .000000	 .046556	 .000000	 66.6541	 .000000	 .000000	 .000000	 .025678	 97.6391	 .001137	 .000000	 2.19439	 .000000	 .139651	 .000000	 .000000	 100.000	 2.00000	O	 .000000	 .000000	 .000000	 .000514	 .976692	 .000011	 .000000	 .021951	 .000000	 .001397	 .000000	 2.00000	 .011881	 .014457	 .005641	 .013150	 .016585	 .039223	 .033103	 .008202	 .013514	 .012770	 .012083	 .025417	 .019487	 .010658	 .018812	 .021056	 .049463	 .040421	 .013681	 .017449	 .016428	 .016322	 -742.43	 -25.866	 -19.699	 29.6944	 .118192	 1965.52	 -35.103	 1.10451	 -107.54	 18.0347	 -44.200	 -16.524	 -30.965	 13.1765	 936.629	214	334	319	303	301	332	333	140	335	126	524	"Wollastonite"	"Jadeite"	"Corundum"	"CaNb2O6"	"Cassiterite"	"Scheelite"	"Manganotantalite"	"Rutile"	"Mn"	"Magnetite"	"Zircon"
"T1_sector"	4	 40.0000	 20.0000	 40.0000	 .000000	667	 .006876	 .000000	 .000000	 .023283	 77.5432	 .070481	 .000000	 .785019	 .000000	 .062316	 .007399	 21.4876	 99.9862	 .014710	 .000000	 .000000	 .033307	 98.4497	 .088882	 .000000	 1.30946	 .000000	 .080169	 .009994	 .000000	 99.9862	 .012151	 .000000	 .000000	 .012438	 32.4269	 .019028	 .000000	 .813431	 .000000	 .055383	 .004026	 66.6566	 .036449	 .000000	 .000000	 .018656	 97.2696	 .057076	 .000000	 2.44001	 .000000	 .166130	 .012076	 .000000	 100.000	 2.00000	O	 .000365	 .000000	 .000000	 .000373	 .972954	 .000571	 .000000	 .024407	 .000000	 .001662	 .000121	 2.00000	 .011869	 .014447	 .005638	 .013151	 .016582	 .039220	 .033100	 .008198	 .013510	 .012767	 .012084	 .025392	 .019475	 .010652	 .018813	 .021052	 .049459	 .040417	 .013675	 .017445	 .016424	 .016323	 120.549	 -50.942	 -17.768	 40.6297	 .118476	 39.6467	 -30.903	 1.01844	 -92.798	 15.2950	 116.020	 -16.521	 -30.956	 13.1765	 946.601	214	334	319	303	301	332	333	140	335	126	524	"Wollastonite"	"Jadeite"	"Corundum"	"CaNb2O6"	"Cassiterite"	"Scheelite"	"Manganotantalite"	"Rutile"	"Mn"	"Magnetite"	"Zircon"
"T1_sector"	4	 40.0000	 20.0000	 40.0000	 .000000	668	 .008416	 .000000	 .000000	 .024807	 77.5055	 .070210	 .000000	 .807263	 .000000	 .049344	 .005029	 21.4900	 99.9606	 .018005	 .000000	 .000000	 .035488	 98.4017	 .088540	 .000000	 1.34656	 .000000	 .063481	 .006793	 .000004	 99.9606	 .014872	 .000000	 .000000	 .013252	 32.4093	 .018953	 .000000	 .836434	 .000000	 .043852	 .002736	 66.6606	 .044616	 .000000	 .000000	 .019879	 97.2295	 .056861	 .000000	 2.50934	 .000000	 .131558	 .008209	 .000000	 100.000	 2.00000	O	 .000446	 .000000	 .000000	 .000398	 .972369	 .000569	 .000000	 .025095	 .000000	 .001316	 .000082	 2.00000	 .011866	 .014445	 .005637	 .013150	 .016580	 .039218	 .033098	 .008197	 .013509	 .012766	 .012083	 .025386	 .019472	 .010651	 .018811	 .021050	 .049457	 .040415	 .013673	 .017444	 .016423	 .016321	 98.5164	 -210.85	 -18.152	 38.1742	 .118504	 39.7961	 -38.646	 .997043	 -74.266	 19.1024	 170.338	 -16.518	 -30.946	 13.1765	 956.623	214	334	319	303	301	332	333	140	335	126	524	"Wollastonite"	"Jadeite"	"Corundum"	"CaNb2O6"	"Cassiterite"	"Scheelite"	"Manganotantalite"	"Rutile"	"Mn"	"Magnetite"	"Zircon"
"T1_sector"	4	 40.0000	 20.0000	 40.0000	 .000000	669	 .009617	 .000000	 .000000	 .019216	 77.4500	 .081879	 .000000	 .820723	 .012530	 .061145	 .022592	 21.4993	 99.9769	 .020574	 .000000	 .000000	 .027489	 98.3313	 .103257	 .000000	 1.36901	 .016179	 .078663	 .030517	 .000002	 99.9769	 .016985	 .000000	 .000000	 .010260	 32.3690	 .022092	 .000000	 .849929	 .011313	 .054310	 .012285	 66.6539	 .050944	 .000000	 .000000	 .015386	 97.0845	 .066260	 .000000	 2.54920	 .033932	 .162893	 .036847	 .000000	 100.000	 2.00000	O	 .000510	 .000000	 .000000	 .000308	 .971255	 .000663	 .000000	 .025503	 .000339	 .001630	 .000369	 2.00000	 .011860	 .014440	 .005635	 .013147	 .016576	 .039211	 .033092	 .008194	 .013506	 .012763	 .012080	 .025372	 .019465	 .010648	 .018808	 .021045	 .049448	 .040407	 .013669	 .017439	 .016419	 .016318	 86.2013	 -38.501	 -18.012	 49.0631	 .118539	 34.1844	 -40.030	 .984401	 77.2096	 15.5682	 38.4514	 -16.515	 -30.937	 13.1765	 966.592	214	334	319	303	301	332	333	140	335	126	524	"Wollastonite"	"Jadeite"	"Corundum"	"CaNb2O6"	"Cassiterite"	"Scheelite"	"Manganotantalite"	"Rutile"	"Mn"	"Magnetite"	"Zircon"
"T1_sector"	4	 40.0000	 20.0000	 40.0000	 .000000	670	 .000333	 .000000	 .000000	 .020942	 77.6883	 .056498	 .000000	 .832354	 .002789	 .061809	 .033711	 21.5561	 100.253	 .000712	 .000000	 .000000	 .029959	 98.6339	 .071248	 .000000	 1.38842	 .003601	 .079516	 .045536	 .000000	 100.253	 .000586	 .000000	 .000000	 .011152	 32.3833	 .015204	 .000000	 .859710	 .002511	 .054756	 .018283	 66.6545	 .001757	 .000000	 .000000	 .016725	 97.1307	 .045602	 .000000	 2.57862	 .007532	 .164234	 .054839	 .000000	 100.000	 2.00000	O	 .000018	 .000000	 .000000	 .000335	 .971676	 .000456	 .000000	 .025796	 .000075	 .001643	 .000549	 2.00000	 .011859	 .014441	 .005635	 .013145	 .016574	 .039209	 .033090	 .008194	 .013505	 .012762	 .012078	 .025370	 .019466	 .010648	 .018804	 .021042	 .049446	 .040405	 .013668	 .017439	 .016419	 .016315	 2483.71	 -88.900	 -18.977	 45.0692	 .118348	 49.3304	 -25.218	 .974024	 343.260	 15.4094	 25.9899	 -16.512	 -30.927	 13.1765	 976.614	214	334	319	303	301	332	333	140	335	126	524	"Wollastonite"	"Jadeite"	"Corundum"	"CaNb2O6"	"Cassiterite"	"Scheelite"	"Manganotantalite"	"Rutile"	"Mn"	"Magnetite"	"Zircon"
"T1_sector"	4	 40.0000	 20.0000	 40.0000	 .000000	671	 .004488	 .000000	 .000000	 .026381	 77.3877	 .101301	 .000000	 .884812	 .000000	 .063845	 .025792	 21.5258	 100.020	 .009601	 .000000	 .000000	 .037739	 98.2521	 .127749	 .000000	 1.47592	 .000000	 .082137	 .034840	 .000004	 100.020	 .007917	 .000000	 .000000	 .014069	 32.3056	 .027300	 .000000	 .915241	 .000000	 .056643	 .014009	 66.6592	 .023750	 .000000	 .000000	 .021103	 96.9156	 .081900	 .000000	 2.74569	 .000000	 .169928	 .042028	 .000000	 100.000	 2.00000	O	 .000238	 .000000	 .000000	 .000422	 .969276	 .000819	 .000000	 .027460	 .000000	 .001699	 .000420	 2.00000	 .011851	 .014435	 .005633	 .013145	 .016572	 .039207	 .033088	 .008192	 .013503	 .012761	 .012078	 .025353	 .019458	 .010644	 .018805	 .021040	 .049443	 .040402	 .013664	 .017436	 .016417	 .016315	 184.263	 -27.350	 -18.220	 35.9286	 .118593	 27.7171	 -16.523	 .930294	 -78.835	 14.9416	 33.7597	 -16.510	 -30.917	 13.1765	 986.639	214	334	319	303	301	332	333	140	335	126	524	"Wollastonite"	"Jadeite"	"Corundum"	"CaNb2O6"	"Cassiterite"	"Scheelite"	"Manganotantalite"	"Rutile"	"Mn"	"Magnetite"	"Zircon"
"T1_sector"	4	 40.0000	 20.0000	 40.0000	 .000000	672	 .010792	 .000000	 .000000	 .112402	 77.4101	 .007520	 .000000	 .788397	 .000000	 .119637	 .000000	 21.4942	 99.9430	 .023088	 .000000	 .000000	 .160796	 98.2806	 .009484	 .000000	 1.31509	 .000000	 .153912	 .000000	 .000002	 99.9430	 .019062	 .000000	 .000000	 .060017	 32.3542	 .002029	 .000000	 .816501	 .000000	 .106270	 .000000	 66.6419	 .057195	 .000000	 .000000	 .090040	 97.0779	 .006088	 .000000	 2.44989	 .000000	 .318861	 .000000	 .000000	 100.000	 2.00000	O	 .000572	 .000000	 .000000	 .001801	 .970986	 .000061	 .000000	 .024504	 .000000	 .003189	 .000000	 2.00000	 .011849	 .014438	 .005634	 .013140	 .016569	 .039203	 .033084	 .008191	 .013502	 .012760	 .012072	 .025350	 .019462	 .010646	 .018797	 .021037	 .049438	 .040397	 .013663	 .017434	 .016415	 .016307	 76.7825	 -53.967	 -15.996	 8.96212	 .118574	 367.497	 -56.257	 1.01460	 -187.22	 8.33919	 -258.54	 -16.507	 -30.908	 13.1765	 996.611	214	334	319	303	301	332	333	140	335	126	524	"Wollastonite"	"Jadeite"	"Corundum"	"CaNb2O6"	"Cassiterite"	"Scheelite"	"Manganotantalite"	"Rutile"	"Mn"	"Magnetite"	"Zircon"
"T1_sector"	4	 40.0000	 20.0000	 40.0000	 .000000	673	 .000000	 .000000	 .000000	 .479595	 77.0728	 .007769	 .037777	 .618042	 .000000	 .207076	 .010970	 21.4725	 99.9065	 .000000	 .000000	 .000000	 .686081	 97.8523	 .009798	 .046128	 1.03093	 .000000	 .266402	 .014818	  .00000	 99.9065	 .000000	 .000000	 .000000	 .256372	 32.2498	 .002099	 .010369	 .640800	 .000000	 .184149	 .005972	 66.6504	 .000000	 .000000	 .000000	 .385915	 97.0906	 .006318	 .015608	 1.92918	 .000000	 .554396	 .017981	 .000000	 100.000	 2.00000	O	 .000000	 .000000	 .000000	 .007693	 .967730	 .000063	 .000311	 .019229	 .000000	 .005526	 .000179	 2.00000	 .011850	 .014429	 .005632	 .013141	 .016590	 .039206	 .033087	 .008192	 .013501	 .012759	 .012073	 .025351	 .019451	 .010641	 .018799	 .021063	 .049442	 .040401	 .013664	 .017433	 .016414	 .016308	 -156.86	 -31.176	 -18.736	 2.56641	 .118955	 355.758	 62.0637	 1.22488	 -68.535	 5.13146	 78.4080	 -16.504	 -30.898	 13.1765	 1006.63	214	334	319	303	301	332	333	140	335	126	524	"Wollastonite"	"Jadeite"	"Corundum"	"CaNb2O6"	"Cassiterite"	"Scheelite"	"Manganotantalite"	"Rutile"	"Mn"	"Magnetite"	"Zircon"
"T1_sector"	4	 40.0000	 20.0000	 40.0000	 .000000	674	 .006061	 .000000	 .000000	 .116347	 77.6823	 .000000	 .000000	 .622827	 .000000	 .073408	 .020930	 21.4454	 99.9673	 .012967	 .000000	 .000000	 .166439	 98.6262	 .000000	 .000000	 1.03891	 .000000	 .094439	 .028272	 .000002	 99.9673	 .010732	 .000000	 .000000	 .062277	 32.5483	 .000000	 .000000	 .646625	 .000000	 .065368	 .011410	 66.6553	 .032216	 .000000	 .000000	 .093472	 97.7028	 .000000	 .000000	 1.94102	 .000000	 .196220	 .034251	 .000000	 100.000	 2.00000	O	 .000322	 .000000	 .000000	 .001869	 .976617	 .000000	 .000000	 .019402	 .000000	 .001961	 .000342	 2.00000	 .011880	 .014452	 .005639	 .013148	 .016588	 .039215	 .033097	 .008201	 .013511	 .012767	 .012081	 .025416	 .019482	 .010655	 .018809	 .021060	 .049453	 .040413	 .013680	 .017446	 .016425	 .016320	 136.844	 -130.56	 -21.772	 8.68563	 .118353	 -132.59	 -40.327	 1.21845	 -97.896	 13.1048	 41.4541	 -16.501	 -30.889	 13.1765	 1016.60	214	334	319	303	301	332	333	140	335	126	524	"Wollastonite"	"Jadeite"	"Corundum"	"CaNb2O6"	"Cassiterite"	"Scheelite"	"Manganotantalite"	"Rutile"	"Mn"	"Magnetite"	"Zircon"
"T1_sector"	4	 40.0000	 20.0000	 40.0000	 .000000	675	 .006555	 .008941	 .000000	 .325907	 77.1062	 .076889	 .000000	 .716549	 .000000	 .120025	 .013015	 21.4772	 99.8513	 .014024	 .012053	 .000000	 .466224	 97.8948	 .096964	 .000000	 1.19525	 .000000	 .154412	 .017580	 -.00001	 99.8513	 .011590	 .019313	 .000000	 .174197	 32.2601	 .020768	 .000000	 .742849	 .000000	 .106724	 .007085	 66.6574	 .034862	 .029046	 .000000	 .261983	 97.0349	 .062468	 .000000	 2.23441	 .000000	 .321015	 .021311	 .000000	 100.000	 2.00000	O	 .000348	 .000579	 .000000	 .005227	 .967937	 .000623	 .000000	 .022289	 .000000	 .003202	 .000213	 2.00000	 .011848	 .014428	 .005631	 .013142	 .016583	 .039202	 .033084	 .008191	 .013501	 .012758	 .012074	 .025346	 .019448	 .010641	 .018800	 .021054	 .049437	 .040397	 .013663	 .017433	 .016414	 .016310	 126.204	 115.081	 -18.624	 3.50633	 .118878	 36.3651	 -34.527	 1.09138	 -246.41	 8.31376	 66.2059	 -16.498	 -30.879	 13.1765	 1026.63	214	334	319	303	301	332	333	140	335	126	524	"Wollastonite"	"Jadeite"	"Corundum"	"CaNb2O6"	"Cassiterite"	"Scheelite"	"Manganotantalite"	"Rutile"	"Mn"	"Magnetite"	"Zircon"
"T1_sector"	4	 40.0000	 20.0000	 40.0000	 .000000	676	 .001962	 .000000	 .000000	 .386216	 77.6260	 .092074	 .000000	 .708299	 .000000	 .135445	 .019488	 21.6401	 100.610	 .004197	 .000000	 .000000	 .552499	 98.5547	 .116112	 .000000	 1.18148	 .000000	 .174250	 .026324	 .000002	 100.610	 .003443	 .000000	 .000000	 .204915	 32.2388	 .024686	 .000000	 .728898	 .000000	 .119550	 .010531	 66.6692	 .010362	 .000000	 .000000	 .308343	 97.0219	 .074293	 .000000	 2.19360	 .000000	 .359783	 .031692	 .000000	 100.000	 2.00000	O	 .000103	 .000000	 .000000	 .006147	 .967127	 .000741	 .000000	 .021866	 .000000	 .003586	 .000316	 2.00000	 .011849	 .014427	 .005631	 .013143	 .016587	 .039204	 .033086	 .008191	 .013501	 .012759	 .012075	 .025349	 .019447	 .010640	 .018801	 .021059	 .049440	 .040400	 .013664	 .017433	 .016414	 .016311	 421.001	 -281.00	 -17.313	 3.05050	 .118493	 30.4452	 -43.832	 1.10115	 -626.42	 7.45407	 44.4457	 -16.495	 -30.870	 13.1765	 1036.60	214	334	319	303	301	332	333	140	335	126	524	"Wollastonite"	"Jadeite"	"Corundum"	"CaNb2O6"	"Cassiterite"	"Scheelite"	"Manganotantalite"	"Rutile"	"Mn"	"Magnetite"	"Zircon"
"T1_sector"	4	 40.0000	 20.0000	 40.0000	 .000000	677	 .008839	 .000000	 .000000	 .144675	 77.5517	 .026214	 .000000	 .742106	 .000000	 .101030	 .017683	 21.5188	 100.111	 .018910	 .000000	 .000000	 .206964	 98.4604	 .033058	 .000000	 1.23788	 .000000	 .129975	 .023886	 .000008	 100.111	 .015597	 .000000	 .000000	 .077173	 32.3811	 .007066	 .000000	 .767794	 .000000	 .089653	 .009607	 66.6520	 .046824	 .000000	 .000000	 .115842	 97.2131	 .021214	 .000000	 2.30504	 .000000	 .269153	 .028840	 .000000	 100.000	 2.00000	O	 .000468	 .000000	 .000000	 .002316	 .971647	 .000212	 .000000	 .023039	 .000000	 .002690	 .000288	 2.00000	 .011856	 .014438	 .005634	 .013142	 .016576	 .039204	 .033086	 .008193	 .013503	 .012761	 .012075	 .025365	 .019462	 .010646	 .018800	 .021045	 .049439	 .040399	 .013667	 .017436	 .016416	 .016310	 93.7358	 -57.191	 -28.601	 7.11290	 .118467	 105.764	 -50.746	 1.06261	 -79.947	 9.73288	 48.9123	 -16.492	 -30.860	 13.1765	 1046.62	214	334	319	303	301	332	333	140	335	126	524	"Wollastonite"	"Jadeite"	"Corundum"	"CaNb2O6"	"Cassiterite"	"Scheelite"	"Manganotantalite"	"Rutile"	"Mn"	"Magnetite"	"Zircon"
"T1_sector"	4	 40.0000	 20.0000	 40.0000	 .000000	678	 .001649	 .000000	 .000000	 .107136	 77.7978	 .021285	 .000000	 .643998	 .000000	 .072926	 .005772	 21.4818	 100.132	 .003527	 .000000	 .000000	 .153263	 98.7729	 .026843	 .000000	 1.07423	 .000000	 .093819	 .007797	 .000000	 100.132	 .002914	 .000000	 .000000	 .057251	 32.5421	 .005748	 .000000	 .667485	 .000000	 .064830	 .003142	 66.6565	 .008748	 .000000	 .000000	 .085925	 97.6805	 .017253	 .000000	 2.00357	 .000000	 .194598	 .009430	 .000000	 100.000	 2.00000	O	 .000087	 .000000	 .000000	 .001718	 .976412	 .000172	 .000000	 .020028	 .000000	 .001945	 .000094	 2.00000	 .011882	 .014453	 .005640	 .013149	 .016588	 .039217	 .033098	 .008201	 .013511	 .012767	 .012083	 .025419	 .019482	 .010656	 .018811	 .021061	 .049455	 .040415	 .013680	 .017446	 .016425	 .016322	 502.347	 -59.577	 -24.510	 9.37522	 .118261	 130.187	 -26.600	 1.18684	 -199.89	 13.1864	 148.499	 -16.489	 -30.851	 13.1760	 1056.64	214	334	319	303	301	332	333	140	335	126	524	"Wollastonite"	"Jadeite"	"Corundum"	"CaNb2O6"	"Cassiterite"	"Scheelite"	"Manganotantalite"	"Rutile"	"Mn"	"Magnetite"	"Zircon"
"T1_sector"	4	 40.0000	 20.0000	 40.0000	 .000000	679	 .004403	 .000000	 .000000	 .087942	 77.6226	 .069313	 .000000	 .696400	 .000000	 .035036	 .019408	 21.4709	 100.006	 .009420	 .000000	 .000000	 .125805	 98.5504	 .087409	 .000000	 1.16164	 .000000	 .045074	 .026216	  .00000	 100.006	 .007789	 .000000	 .000000	 .047028	 32.4921	 .018731	 .000000	 .722314	 .000000	 .031169	 .010571	 66.6704	 .023386	 .000000	 .000000	 .070599	 97.5558	 .056238	 .000000	 2.16871	 .000000	 .093583	 .031737	 .000000	 100.000	 2.00000	O	 .000234	 .000000	 .000000	 .001411	 .974707	 .000562	 .000000	 .021668	 .000000	 .000935	 .000317	 2.00000	 .011878	 .014447	 .005638	 .013150	 .016587	 .039213	 .033095	 .008200	 .013510	 .012766	 .012083	 .025411	 .019474	 .010652	 .018811	 .021059	 .049450	 .040411	 .013678	 .017444	 .016423	 .016322	 188.213	 -29.322	 -18.527	 11.2728	 .118391	 40.2990	 -36.651	 1.11643	 -47.507	 26.5682	 44.6568	 -16.486	 -30.841	 13.1760	 1066.61	214	334	319	303	301	332	333	140	335	126	524	"Wollastonite"	"Jadeite"	"Corundum"	"CaNb2O6"	"Cassiterite"	"Scheelite"	"Manganotantalite"	"Rutile"	"Mn"	"Magnetite"	"Zircon"
"T1_sector"	4	 40.0000	 20.0000	 40.0000	 .000000	680	 .009874	 .000000	 .000000	 .070965	 77.5470	 .072519	 .021005	 .649294	 .000000	 .040106	 .005229	 21.4199	 99.8358	 .021123	 .000000	 .000000	 .101518	 98.4544	 .091452	 .025649	 1.08306	 .000000	 .051596	 .007063	 .000002	 99.8358	 .017507	 .000000	 .000000	 .038039	 32.5368	 .019643	 .005781	 .675040	 .000000	 .035763	 .002855	 66.6686	 .052559	 .000000	 .000000	 .057099	 97.6802	 .058971	 .008678	 2.02657	 .000000	 .107366	 .008570	 .000000	 100.000	 2.00000	O	 .000525	 .000000	 .000000	 .001141	 .976075	 .000589	 .000173	 .020251	 .000000	 .001073	 .000086	 2.00000	 .011890	 .014452	 .005639	 .013155	 .016593	 .039220	 .033101	 .008203	 .013513	 .012769	 .012089	 .025436	 .019481	 .010656	 .018819	 .021067	 .049459	 .040419	 .013683	 .017448	 .016427	 .016330	 84.1785	 -34.311	 -18.282	 13.8095	 .118449	 38.5445	 111.316	 1.17929	 -11708.	 23.3181	 163.944	 -16.483	 -30.831	 13.1760	 1076.64	214	334	319	303	301	332	333	140	335	126	524	"Wollastonite"	"Jadeite"	"Corundum"	"CaNb2O6"	"Cassiterite"	"Scheelite"	"Manganotantalite"	"Rutile"	"Mn"	"Magnetite"	"Zircon"
"T1_sector"	4	 40.0000	 20.0000	 40.0000	 .000000	681	 .004927	 .000000	 .000000	 .055198	 77.5784	 .000000	 .000000	 .652139	 .000000	 .074321	 .020117	 21.4093	 99.7944	 .010540	 .000000	 .000000	 .078962	 98.4944	 .000000	 .000000	 1.08781	 .000000	 .095614	 .027174	 -.00001	 99.7944	 .008738	 .000000	 .000000	 .029593	 32.5568	 .000000	 .000000	 .678140	 .000000	 .066287	 .010985	 66.6495	 .026211	 .000000	 .000000	 .044386	 97.6633	 .000000	 .000000	 2.03427	 .000000	 .198846	 .032951	 .000000	 100.000	 2.00000	O	 .000262	 .000000	 .000000	 .000888	 .976954	 .000000	 .000000	 .020349	 .000000	 .001989	 .000330	 2.00000	 .011879	 .014454	 .005640	 .013148	 .016584	 .039214	 .033096	 .008200	 .013511	 .012767	 .012081	 .025414	 .019483	 .010656	 .018808	 .021056	 .049452	 .040412	 .013679	 .017445	 .016425	 .016320	 168.279	 -84.863	 -15.556	 17.5453	 .118416	 -143.38	 -33.592	 1.17518	 -37.018	 12.9534	 43.1009	 -16.480	 -30.822	 13.1760	 1086.61	214	334	319	303	301	332	333	140	335	126	524	"Wollastonite"	"Jadeite"	"Corundum"	"CaNb2O6"	"Cassiterite"	"Scheelite"	"Manganotantalite"	"Rutile"	"Mn"	"Magnetite"	"Zircon"
"T1_sector"	4	 40.0000	 20.0000	 40.0000	 .000000	682	 .005019	 .000000	 .000000	 .046729	 78.2130	 .044551	 .000000	 .752538	 .000000	 .071002	 .010632	 21.6513	 100.795	 .010738	 .000000	 .000000	 .066847	 99.3000	 .056183	 .000000	 1.25528	 .000000	 .091344	 .014362	 .000002	 100.795	 .008803	 .000000	 .000000	 .024774	 32.4584	 .011936	 .000000	 .773847	 .000000	 .062623	 .005741	 66.6539	 .026409	 .000000	 .000000	 .037161	 97.3740	 .035808	 .000000	 2.32151	 .000000	 .187866	 .017223	 .000000	 100.000	 2.00000	O	 .000264	 .000000	 .000000	 .000743	 .973938	 .000358	 .000000	 .023220	 .000000	 .001879	 .000172	 2.00000	 .011870	 .014446	 .005637	 .013147	 .016579	 .039211	 .033093	 .008197	 .013507	 .012764	 .012080	 .025394	 .019473	 .010651	 .018807	 .021049	 .049448	 .040408	 .013673	 .017441	 .016421	 .016318	 165.017	 -31.178	 -16.967	 20.5959	 .117931	 62.4347	 -25.408	 1.05160	 -46.103	 13.5191	 80.9220	 -16.477	 -30.812	 13.1760	 1096.63	214	334	319	303	301	332	333	140	335	126	524	"Wollastonite"	"Jadeite"	"Corundum"	"CaNb2O6"	"Cassiterite"	"Scheelite"	"Manganotantalite"	"Rutile"	"Mn"	"Magnetite"	"Zircon"
"T1_sector"	4	 40.0000	 20.0000	 40.0000	 .000000	683	 .014259	 .000000	 .000000	 .138005	 77.5463	 .087752	 .000000	 .799028	 .000000	 .073888	 .007398	 21.5634	 100.230	 .030506	 .000000	 .000000	 .197422	 98.4536	 .110662	 .000000	 1.33283	 .000000	 .095057	 .009993	  .00000	 100.230	 .025114	 .000000	 .000000	 .073477	 32.3182	 .023610	 .000000	 .825139	 .000000	 .065445	 .004012	 66.6650	 .075420	 .000000	 .000000	 .110331	 97.0567	 .070904	 .000000	 2.47802	 .000000	 .196541	 .012047	 .000000	 100.000	 2.00000	O	 .000753	 .000000	 .000000	 .002204	 .969572	 .000708	 .000000	 .024755	 .000000	 .001963	 .000120	 2.00000	 .011854	 .014434	 .005633	 .013145	 .016577	 .039205	 .033087	 .008193	 .013503	 .012760	 .012078	 .025360	 .019456	 .010644	 .018804	 .021046	 .049441	 .040401	 .013666	 .017436	 .016416	 .016314	 58.2025	 -42.653	 -16.525	 7.42630	 .118482	 31.9230	 -65.595	 1.00433	 -89.920	 13.0187	 115.974	 -16.474	 -30.803	 13.1760	 1106.60	214	334	319	303	301	332	333	140	335	126	524	"Wollastonite"	"Jadeite"	"Corundum"	"CaNb2O6"	"Cassiterite"	"Scheelite"	"Manganotantalite"	"Rutile"	"Mn"	"Magnetite"	"Zircon"
"T1_sector"	4	 40.0000	 20.0000	 40.0000	 .000000	684	 .011160	 .000000	 .000000	 .110879	 77.3495	 .015847	 .000000	 .761543	 .000000	 .097056	 .000000	 21.4553	 99.8013	 .023874	 .000000	 .000000	 .158617	 98.2037	 .019985	 .000000	 1.27030	 .000000	 .124862	 .000000	 .000002	 99.8013	 .019749	 .000000	 .000000	 .059318	 32.3909	 .004284	 .000000	 .790203	 .000000	 .086378	 .000000	 66.6492	 .059268	 .000000	 .000000	 .089009	 97.2082	 .012857	 .000000	 2.37148	 .000000	 .259228	 .000000	 .000000	 100.000	 2.00000	O	 .000593	 .000000	 .000000	 .001780	 .971981	 .000129	 .000000	 .023712	 .000000	 .002592	 .000000	 2.00000	 .011853	 .014437	 .005634	 .013139	 .016570	 .039197	 .033080	 .008192	 .013501	 .012759	 .012072	 .025359	 .019461	 .010645	 .018796	 .021038	 .049431	 .040392	 .013664	 .017433	 .016414	 .016307	 74.2910	 -35.501	 -19.648	 9.07542	 .118594	 174.617	 -67.182	 1.04165	 -42.972	 10.0981	 -234.78	 -16.471	 -30.793	 13.1760	 1116.62	214	334	319	303	301	332	333	140	335	126	524	"Wollastonite"	"Jadeite"	"Corundum"	"CaNb2O6"	"Cassiterite"	"Scheelite"	"Manganotantalite"	"Rutile"	"Mn"	"Magnetite"	"Zircon"
"T1_sector"	4	 40.0000	 20.0000	 40.0000	 .000000	685	 .011033	 .006698	 .000000	 .127906	 77.7839	 .045220	 .000000	 .732903	 .000000	 .093109	 .024746	 21.5781	 100.404	 .023605	 .009029	 .000000	 .182975	 98.7553	 .057026	 .000000	 1.22253	 .000000	 .119784	 .033427	 .000000	 100.404	 .019414	 .014398	 .000000	 .068036	 32.3867	 .012155	 .000000	 .756139	 .000000	 .082391	 .013406	 66.6474	 .058280	 .021612	 .000000	 .102121	 97.2240	 .036489	 .000000	 2.26991	 .000000	 .247337	 .040245	 .000000	 100.000	 2.00000	O	 .000583	 .000432	 .000000	 .002042	 .971881	 .000365	 .000000	 .022691	 .000000	 .002472	 .000402	 2.00000	 .011859	 .014437	 .005634	 .013143	 .016577	 .039202	 .033084	 .008193	 .013503	 .012760	 .012076	 .025370	 .019461	 .010646	 .018801	 .021046	 .049436	 .040398	 .013667	 .017435	 .016416	 .016312	 75.1645	 153.368	 -20.883	 7.95860	 .118275	 61.5046	 -32.476	 1.07277	 -474.69	 10.4938	 35.1503	 -16.468	 -30.784	 13.1760	 1126.65	214	334	319	303	301	332	333	140	335	126	524	"Wollastonite"	"Jadeite"	"Corundum"	"CaNb2O6"	"Cassiterite"	"Scheelite"	"Manganotantalite"	"Rutile"	"Mn"	"Magnetite"	"Zircon"
"T1_sector"	4	 40.0000	 20.0000	 40.0000	 .000000	686	 .003309	 .000000	 .000000	 .121733	 77.3701	 .044650	 .000000	 .675581	 .000000	 .092537	 .005734	 21.4074	 99.7211	 .007079	 .000000	 .000000	 .174144	 98.2299	 .056307	 .000000	 1.12691	 .000000	 .119049	 .007746	  .00000	 99.7211	 .005869	 .000000	 .000000	 .065275	 32.4744	 .012099	 .000000	 .702625	 .000000	 .082546	 .003132	 66.6541	 .017617	 .000000	 .000000	 .097971	 97.4818	 .036318	 .000000	 2.10914	 .000000	 .247788	 .009400	 .000000	 100.000	 2.00000	O	 .000176	 .000000	 .000000	 .001959	 .974416	 .000363	 .000000	 .021083	 .000000	 .002477	 .000094	 2.00000	 .011872	 .014446	 .005637	 .013147	 .016584	 .039209	 .033091	 .008198	 .013507	 .012764	 .012080	 .025399	 .019473	 .010651	 .018807	 .021055	 .049445	 .040406	 .013674	 .017441	 .016420	 .016318	 250.271	 -53.218	 -20.907	 8.33053	 .118589	 62.2954	 -82.072	 1.14287	 -82.442	 10.5564	 149.455	 -16.465	 -30.774	 13.1760	 1136.62	214	334	319	303	301	332	333	140	335	126	524	"Wollastonite"	"Jadeite"	"Corundum"	"CaNb2O6"	"Cassiterite"	"Scheelite"	"Manganotantalite"	"Rutile"	"Mn"	"Magnetite"	"Zircon"
