Repository: orthospar/MinorElements-Cassiterite

# MinorElements-Cassiterite
EPMA data and R code for generation of figures in "Systematic trends in the substitution mechanisms of minor elements in cassiterite", submitted for publication in the Australian Journal of Earth Sciences.

# Data Availability
The final cleaned and organised dataset is available above (cassiterite_EPMA.csv) and as a supplementary file hosted by AJES.

File: Data/170609/170609_recalc.dat (part 19 of 41)
LOVOLT"	" CURRENT"	"BEAMSIZE"	"    LINE"	"  Si WT%"	"  Na WT%"	"  Al WT%"	"  Nb WT%"	"  Sn WT%"	"   W WT%"	"  Ta WT%"	"  Ti WT%"	"  Mn WT%"	"  Fe WT%"	"  Zr WT%"	"   O WT%"	"   TOTAL"	"    SiO2"	"    Na2O"	"   Al2O3"	"   Nb2O5"	"    SnO2"	"     WO3"	"   Ta2O5"	"    TiO2"	"     MnO"	"     FeO"	"    ZrO2"	"       O"	"   TOTAL"	"  Si AT%"	"  Na AT%"	"  Al AT%"	"  Nb AT%"	"  Sn AT%"	"   W AT%"	"  Ta AT%"	"  Ti AT%"	"  Mn AT%"	"  Fe AT%"	"  Zr AT%"	"   O AT%"	"Si OXMOL%"	"Na OXMOL%"	"Al OXMOL%"	"Nb OXMOL%"	"Sn OXMOL%"	"W OXMOL%"	"Ta OXMOL%"	"Ti OXMOL%"	"Mn OXMOL%"	"Fe OXMOL%"	"Zr OXMOL%"	"O OXMOL%"	"   TOTAL"	" FORMULA"	"   BASIS"	"Si FORMULA"	"Na FORMULA"	"Al FORMULA"	"Nb FORMULA"	"Sn FORMULA"	"W FORMULA"	"Ta FORMULA"	"Ti FORMULA"	"Mn FORMULA"	"Fe FORMULA"	"Zr FORMULA"	"O FORMULA"	"Si CDL99"	"Na CDL99"	"Al CDL99"	"Nb CDL99"	"Sn CDL99"	" W CDL99"	"Ta CDL99"	"Ti CDL99"	"Mn CDL99"	"Fe CDL99"	"Zr CDL99"	"SiO2 CDL99"	"Na2O CDL99"	"Al2O3 CDL99"	"Nb2O5 CDL99"	"SnO2 CDL99"	"WO3 CDL99"	"Ta2O5 CDL99"	"TiO2 CDL99"	"MnO CDL99"	"FeO CDL99"	"ZrO2 CDL99"	"Si %ERR "	"Na %ERR "	"Al %ERR "	"Nb %ERR "	"Sn %ERR "	" W %ERR "	"Ta %ERR "	"Ti %ERR "	"Mn %ERR "	"Fe %ERR "	"Zr %ERR "	"   X-POS"	"   Y-POS"	"   Z-POS"	" RELDIST"	"Si STD_NUM"	"Na STD_NUM"	"Al STD_NUM"	"Nb STD_NUM"	"Sn STD_NUM"	"W STD_NUM"	"Ta STD_NUM"	"Ti STD_NUM"	"Mn STD_NUM"	"Fe STD_NUM"	"Zr STD_NUM"	"Si STD_NAM"	"Na STD_NAM"	"Al STD_NAM"	"Nb STD_NAM"	"Sn STD_NAM"	"W STD_NAM"	"Ta STD_NAM"	"Ti STD_NAM"	"Mn STD_NAM"	"Fe STD_NAM"	"Zr STD_NAM"
"T1_sector"	4	 40.0000	 20.0000	 40.0000	 .000000	687	 .004876	 .000000	 .000000	 .125276	 77.6118	 .000000	 .000000	 .741842	 .000000	 .093306	 .035442	 21.5192	 100.132	 .010431	 .000000	 .000000	 .179212	 98.5367	 .000000	 .000000	 1.23744	 .000000	 .120037	 .047875	 .000000	 100.132	 .008603	 .000000	 .000000	 .066822	 32.4048	 .000000	 .000000	 .767489	 .000000	 .082795	 .019254	 66.6502	 .025822	 .000000	 .000000	 .100284	 97.2640	 .000000	 .000000	 2.30364	 .000000	 .248511	 .057792	 .000000	 100.000	 2.00000	O	 .000258	 .000000	 .000000	 .002005	 .972385	 .000000	 .000000	 .023030	 .000000	 .002484	 .000578	 2.00000	 .011855	 .014437	 .005634	 .013138	 .016572	 .039197	 .033080	 .008192	 .013501	 .012759	 .012071	 .025361	 .019461	 .010645	 .018795	 .021040	 .049431	 .040392	 .013665	 .017434	 .016414	 .016306	 169.676	 -390.13	 -18.717	 8.10912	 .118397	 -201.94	 -31.095	 1.06279	 -73.067	 10.4727	 24.7403	 -16.462	 -30.764	 13.1760	 1146.64	214	334	319	303	301	332	333	140	335	126	524	"Wollastonite"	"Jadeite"	"Corundum"	"CaNb2O6"	"Cassiterite"	"Scheelite"	"Manganotantalite"	"Rutile"	"Mn"	"Magnetite"	"Zircon"
"T1_sector"	4	 40.0000	 20.0000	 40.0000	 .000000	688	 .003079	 .018215	 .000000	 .155013	 77.3408	 .051247	 .000000	 .792082	 .016580	 .113673	 .013079	 21.5129	 100.017	 .006587	 .024553	 .000000	 .221753	 98.1926	 .064627	 .000000	 1.32124	 .021409	 .146239	 .017667	  .00000	 100.017	 .005432	 .039261	 .000000	 .082679	 32.2897	 .013813	 .000000	 .819414	 .014955	 .100861	 .007105	 66.6268	 .016307	 .058929	 .000000	 .124097	 96.9304	 .041464	 .000000	 2.45980	 .044894	 .302776	 .021328	 .000000	 100.000	 2.00000	O	 .000163	 .001179	 .000000	 .002482	 .969270	 .000415	 .000000	 .024597	 .000449	 .003028	 .000213	 2.00000	 .011846	 .014432	 .005633	 .013141	 .016572	 .039202	 .033084	 .008190	 .013501	 .012759	 .012073	 .025343	 .019454	 .010643	 .018799	 .021040	 .049438	 .040397	 .013662	 .017433	 .016414	 .016309	 268.324	 57.0362	 -18.595	 6.68245	 .118654	 54.3278	 -62.415	 1.01088	 58.5784	 8.73570	 65.8784	 -16.459	 -30.755	 13.1760	 1156.61	214	334	319	303	301	332	333	140	335	126	524	"Wollastonite"	"Jadeite"	"Corundum"	"CaNb2O6"	"Cassiterite"	"Scheelite"	"Manganotantalite"	"Rutile"	"Mn"	"Magnetite"	"Zircon"
"T1_sector"	4	 40.0000	 20.0000	 40.0000	 .000000	689	 .015840	 .000000	 .000000	 .148421	 77.4310	 .008501	 .000000	 .852508	 .000000	 .121271	 .016158	 21.5703	 100.164	 .033886	 .000000	 .000000	 .212323	 98.3072	 .010721	 .000000	 1.42203	 .000000	 .156014	 .021826	  .00000	 100.164	 .027879	 .000000	 .000000	 .078974	 32.2501	 .002286	 .000000	 .879819	 .000000	 .107346	 .008757	 66.6448	 .083683	 .000000	 .000000	 .118523	 96.8016	 .006861	 .000000	 2.64085	 .000000	 .322209	 .026283	 .000000	 100.000	 2.00000	O	 .000837	 .000000	 .000000	 .002370	 .967821	 .000069	 .000000	 .026403	 .000000	 .003221	 .000263	 2.00000	 .011830	 .014424	 .005629	 .013131	 .016558	 .039185	 .033068	 .008184	 .013493	 .012752	 .012064	 .025309	 .019443	 .010637	 .018785	 .021023	 .049415	 .040378	 .013652	 .017423	 .016405	 .016296	 52.3219	 -31.515	 -22.931	 6.94521	 .118543	 324.993	 -134.18	 .955939	 -99.534	 8.23292	 53.4134	 -16.456	 -30.745	 13.1760	 1166.64	214	334	319	303	301	332	333	140	335	126	524	"Wollastonite"	"Jadeite"	"Corundum"	"CaNb2O6"	"Cassiterite"	"Scheelite"	"Manganotantalite"	"Rutile"	"Mn"	"Magnetite"	"Zircon"
"T1_sector"	4	 40.0000	 20.0000	 40.0000	 .000000	690	 .006809	 .000000	 .000000	 .294664	 77.3916	 .023607	 .000000	 .660913	 .000000	 .124786	 .022681	 21.4916	 100.017	 .014566	 .000000	 .000000	 .421530	 98.2571	 .029771	 .000000	 1.10244	 .000000	 .160537	 .030637	  .00000	 100.017	 .012030	 .000000	 .000000	 .157394	 32.3582	 .006372	 .000000	 .684721	 .000000	 .110885	 .012339	 66.6581	 .036167	 .000000	 .000000	 .236589	 97.2792	 .019157	 .000000	 2.05849	 .000000	 .333355	 .037094	 .000000	 100.000	 2.00000	O	 .000361	 .000000	 .000000	 .004722	 .970871	 .000191	 .000000	 .020544	 .000000	 .003327	 .000370	 2.00000	 .011855	 .014434	 .005633	 .013140	 .016582	 .039200	 .033082	 .008193	 .013502	 .012759	 .012073	 .025362	 .019457	 .010644	 .018797	 .021053	 .049434	 .040395	 .013666	 .017434	 .016414	 .016308	 121.592	 -46.728	 -20.249	 3.81367	 .118621	 117.380	 -53.174	 1.16215	 -33.124	 8.02586	 38.2798	 -16.454	 -30.736	 13.1760	 1176.69	214	334	319	303	301	332	333	140	335	126	524	"Wollastonite"	"Jadeite"	"Corundum"	"CaNb2O6"	"Cassiterite"	"Scheelite"	"Manganotantalite"	"Rutile"	"Mn"	"Magnetite"	"Zircon"
"T1_sector"	4	 40.0000	 20.0000	 40.0000	 .000000	691	 .002668	 .000000	 .000000	 .514232	 77.2026	 .048289	 .000000	 .695246	 .013752	 .218964	 .002838	 21.5838	 100.282	 .005707	 .000000	 .000000	 .735630	 98.0171	 .060896	 .000000	 1.15971	 .017757	 .281696	 .003833	  .00000	 100.282	 .004693	 .000000	 .000000	 .273460	 32.1363	 .012977	 .000000	 .717102	 .012367	 .193709	 .001537	 66.6479	 .014128	 .000000	 .000000	 .411646	 96.7511	 .039068	 .000000	 2.15895	 .037232	 .583191	 .004627	 .000000	 100.000	 2.00000	O	 .000141	 .000000	 .000000	 .008206	 .964360	 .000389	 .000000	 .021519	 .000371	 .005813	 .000046	 2.00000	 .011827	 .014416	 .005627	 .013132	 .016576	 .039186	 .033069	 .008184	 .013492	 .012751	 .012064	 .025302	 .019432	 .010632	 .018786	 .021045	 .049417	 .040380	 .013651	 .017421	 .016404	 .016296	 309.132	 -66.011	 -20.218	 2.42927	 .118832	 57.6039	 -41.297	 1.11641	 70.3687	 4.88933	 300.886	 -16.451	 -30.726	 13.1760	 1186.63	214	334	319	303	301	332	333	140	335	126	524	"Wollastonite"	"Jadeite"	"Corundum"	"CaNb2O6"	"Cassiterite"	"Scheelite"	"Manganotantalite"	"Rutile"	"Mn"	"Magnetite"	"Zircon"
"T1_sector"	4	 40.0000	 20.0000	 40.0000	 .000000	692	 .008885	 .000000	 .000000	 .134010	 77.1858	 .073037	 .000000	 .774909	 .000000	 .106974	 .032703	 21.4568	 99.7731	 .019008	 .000000	 .000000	 .191707	 97.9959	 .092106	 .000000	 1.29259	 .000000	 .137621	 .044175	 -.00001	 99.7731	 .015723	 .000000	 .000000	 .071692	 32.3223	 .019745	 .000000	 .804071	 .000000	 .095204	 .017819	 66.6535	 .047202	 .000000	 .000000	 .107611	 97.0328	 .059275	 .000000	 2.41385	 .000000	 .285806	 .053493	 .000000	 100.000	 2.00000	O	 .000472	 .000000	 .000000	 .002151	 .969861	 .000592	 .000000	 .024127	 .000000	 .002857	 .000535	 2.00000	 .011852	 .014434	 .005633	 .013143	 .016576	 .039203	 .033085	 .008192	 .013502	 .012760	 .012076	 .025356	 .019457	 .010644	 .018802	 .021046	 .049438	 .040399	 .013664	 .017435	 .016415	 .016313	 93.2265	 -30.560	 -19.983	 7.62716	 .118764	 38.2598	 -41.635	 1.02793	 -85.357	 9.23476	 26.7664	 -16.448	 -30.717	 13.1760	 1196.65	214	334	319	303	301	332	333	140	335	126	524	"Wollastonite"	"Jadeite"	"Corundum"	"CaNb2O6"	"Cassiterite"	"Scheelite"	"Manganotantalite"	"Rutile"	"Mn"	"Magnetite"	"Zircon"
"T1_sector"	4	 40.0000	 20.0000	 40.0000	 .000000	693	 .003521	 .000000	 .000000	 .438718	 77.3290	 .033688	 .080257	 .610997	 .000000	 .195696	 .011879	 21.5365	 100.240	 .007532	 .000000	 .000000	 .627605	 98.1776	 .042484	 .097998	 1.01918	 .000000	 .251762	 .016047	 .000000	 100.240	 .006207	 .000000	 .000000	 .233839	 32.2628	 .009074	 .021964	 .631651	 .000000	 .173523	 .006449	 66.6545	 .018686	 .000000	 .000000	 .351980	 97.1256	 .027316	 .033060	 1.90156	 .000000	 .522381	 .019414	 .000000	 100.000	 2.00000	O	 .000186	 .000000	 .000000	 .007016	 .968061	 .000272	 .000659	 .018953	 .000000	 .005207	 .000193	 2.00000	 .011859	 .014427	 .005631	 .013144	 .016591	 .039200	 .033083	 .008192	 .013500	 .012757	 .012077	 .025370	 .019448	 .010640	 .018803	 .021065	 .049435	 .040396	 .013664	 .017431	 .016412	 .016313	 234.935	 -122.34	 -21.596	 2.75378	 .118715	 82.3933	 29.4404	 1.23581	 -34.976	 5.38661	 72.4792	 -16.445	 -30.707	 13.1760	 1206.62	214	334	319	303	301	332	333	140	335	126	524	"Wollastonite"	"Jadeite"	"Corundum"	"CaNb2O6"	"Cassiterite"	"Scheelite"	"Manganotantalite"	"Rutile"	"Mn"	"Magnetite"	"Zircon"
"T1_sector"	4	 40.0000	 20.0000	 40.0000	 .000000	694	 .010012	 .000000	 .000000	 .094671	 77.7405	 .025968	 .000000	 .689433	 .000000	 .049494	 .006846	 21.4957	 100.113	 .021419	 .000000	 .000000	 .135431	 98.7001	 .032748	 .000000	 1.15002	 .000000	 .063673	 .009247	 .000000	 100.113	 .017688	 .000000	 .000000	 .050562	 32.5001	 .007009	 .000000	 .714181	 .000000	 .043974	 .003724	 66.6628	 .053099	 .000000	 .000000	 .075892	 97.5629	 .021039	 .000000	 2.14392	 .000000	 .132008	 .011178	 .000000	 100.000	 2.00000	O	 .000531	 .000000	 .000000	 .001517	 .975060	 .000210	 .000000	 .021427	 .000000	 .001319	 .000112	 2.00000	 .011872	 .014445	 .005637	 .013144	 .016580	 .039204	 .033087	 .008197	 .013506	 .012763	 .012078	 .025399	 .019471	 .010650	 .018804	 .021050	 .049439	 .040401	 .013674	 .017440	 .016419	 .016315	 82.8980	 -47.267	 -18.703	 10.5162	 .118275	 106.759	 -104.37	 1.12494	 -63.225	 19.0420	 125.278	 -16.442	 -30.698	 13.1760	 1216.65	214	334	319	303	301	332	333	140	335	126	524	"Wollastonite"	"Jadeite"	"Corundum"	"CaNb2O6"	"Cassiterite"	"Scheelite"	"Manganotantalite"	"Rutile"	"Mn"	"Magnetite"	"Zircon"
"T1_sector"	4	 40.0000	 20.0000	 40.0000	 .000000	695	 .000000	 .000000	 .000000	 .118422	 77.7192	 .037147	 .000000	 .529824	 .000000	 .033797	 .026076	 21.3874	 99.8519	 .000000	 .000000	 .000000	 .169408	 98.6731	 .046846	 .000000	 .883778	 .000000	 .043480	 .035223	 .000004	 99.8519	 .000000	 .000000	 .000000	 .063575	 32.6597	 .010078	 .000000	 .551688	 .000000	 .030184	 .014258	 66.6706	 .000000	 .000000	 .000000	 .095465	 98.0840	 .030266	 .000000	 1.65684	 .000000	 .090649	 .042818	 .000000	 100.000	 2.00000	O	 .000000	 .000000	 .000000	 .001907	 .979732	 .000302	 .000000	 .016550	 .000000	 .000905	 .000428	 2.00000	 .011901	 .014460	 .005642	 .013154	 .016601	 .039220	 .033103	 .008207	 .013516	 .012771	 .012089	 .025462	 .019491	 .010660	 .018818	 .021076	 .049460	 .040421	 .013690	 .017452	 .016430	 .016330	 -389.72	 -66.259	 -19.191	 8.54862	 .118305	 74.8037	 -67.932	 1.38683	 -85.976	 27.5224	 33.4281	 -16.439	 -30.688	 13.1760	 1226.60	214	334	319	303	301	332	333	140	335	126	524	"Wollastonite"	"Jadeite"	"Corundum"	"CaNb2O6"	"Cassiterite"	"Scheelite"	"Manganotantalite"	"Rutile"	"Mn"	"Magnetite"	"Zircon"
"T1_sector"	4	 40.0000	 20.0000	 40.0000	 .000000	696	 .004175	 .000000	 .000000	 .125025	 77.6085	 .009640	 .000000	 .512624	 .000000	 .070325	 .000000	 21.3477	 99.6780	 .008931	 .000000	 .000000	 .178854	 98.5325	 .012157	 .000000	 .855086	 .000000	 .090473	 .000000	 .000004	 99.6780	 .007426	 .000000	 .000000	 .067232	 32.6674	 .002620	 .000000	 .534666	 .000000	 .062911	 .000000	 66.6578	 .022295	 .000000	 .000000	 .100922	 98.0749	 .007864	 .000000	 1.60519	 .000000	 .188874	 .000000	 .000000	 100.000	 2.00000	O	 .000223	 .000000	 .000000	 .002017	 .980152	 .000079	 .000000	 .016042	 .000000	 .001888	 .000000	 2.00000	 .011900	 .014462	 .005643	 .013154	 .016599	 .039222	 .033104	 .008207	 .013516	 .012771	 .012088	 .025458	 .019495	 .010662	 .018817	 .021074	 .049462	 .040422	 .013689	 .017452	 .016430	 .016329	 198.885	 -72.857	 -19.386	 8.13256	 .118397	 286.943	 -22.528	 1.42447	 -90.188	 13.6481	 -114.57	 -16.436	 -30.678	 13.1760	 1236.64	214	334	319	303	301	332	333	140	335	126	524	"Wollastonite"	"Jadeite"	"Corundum"	"CaNb2O6"	"Cassiterite"	"Scheelite"	"Manganotantalite"	"Rutile"	"Mn"	"Magnetite"	"Zircon"
"T1_sector"	4	 40.0000	 20.0000	 40.0000	 .000000	697	 .005326	 .000000	 .000000	 .179729	 77.8134	 .011178	 .025086	 .501198	 .000000	 .082673	 .007486	 21.4323	 100.058	 .011394	 .000000	 .000000	 .257110	 98.7926	 .014097	 .030631	 .836027	 .000000	 .106359	 .010112	 .000004	 100.058	 .009437	 .000000	 .000000	 .096270	 32.6256	 .003026	 .006899	 .520706	 .000000	 .073669	 .004084	 66.6603	 .028350	 .000000	 .000000	 .144602	 98.0098	 .009090	 .010363	 1.56424	 .000000	 .221307	 .012269	 .000000	 100.000	 2.00000	O	 .000283	 .000000	 .000000	 .002888	 .978861	 .000091	 .000207	 .015623	 .000000	 .002210	 .000123	 2.00000	 .011901	 .014459	 .005642	 .013155	 .016603	 .039224	 .033106	 .008207	 .013516	 .012771	 .012089	 .025460	 .019491	 .010660	 .018819	 .021079	 .049464	 .040424	 .013689	 .017452	 .016430	 .016330	 155.951	 -39.101	 -15.934	 5.85801	 .118262	 247.515	 93.2911	 1.45073	 -87.921	 11.7276	 114.721	 -16.433	 -30.669	 13.1760	 1246.70	214	334	319	303	301	332	333	140	335	126	524	"Wollastonite"	"Jadeite"	"Corundum"	"CaNb2O6"	"Cassiterite"	"Scheelite"	"Manganotantalite"	"Rutile"	"Mn"	"Magnetite"	"Zircon"
"T1_sector"	4	 40.0000	 20.0000	 40.0000	 .000000	698	 .008008	 .000000	 .000000	 .171792	 77.7958	 .000609	 .000000	 .485025	 .000737	 .066878	 .012924	 21.4057	 99.9475	 .017132	 .000000	 .000000	 .245756	 98.7704	 .000768	 .000000	 .809050	 .000952	 .086038	 .017457	  .00000	 99.9475	 .014207	 .000000	 .000000	 .092136	 32.6596	 .000165	 .000000	 .504542	 .000668	 .059669	 .007059	 66.6620	 .042674	 .000000	 .000000	 .138375	 98.1005	 .000496	 .000000	 1.51551	 .002008	 .179231	 .021205	 .000000	 100.000	 2.00000	O	 .000426	 .000000	 .000000	 .002764	 .979857	 .000005	 .000000	 .015137	 .000020	 .001790	 .000212	 2.00000	 .011902	 .014464	 .005644	 .013157	 .016605	 .039232	 .033112	 .008209	 .013519	 .012774	 .012091	 .025463	 .019498	 .010664	 .018821	 .021082	 .049475	 .040432	 .013693	 .017457	 .016434	 .016332	 103.844	 -79.093	 -24.192	 6.09940	 .118296	 4535.82	 -36.575	 1.49058	 1297.28	 14.3138	 66.7539	 -16.430	 -30.659	 13.1760	 1256.61	214	334	319	303	301	332	333	140	335	126	524	"Wollastonite"	"Jadeite"	"Corundum"	"CaNb2O6"	"Cassiterite"	"Scheelite"	"Manganotantalite"	"Rutile"	"Mn"	"Magnetite"	"Zircon"
"T1_sector"	4	 40.0000	 20.0000	 40.0000	 .000000	699	 .004189	 .009214	 .000000	 .204113	 77.5763	 .029768	 .000000	 .590872	 .000000	 .084044	 .007669	 21.4405	 99.9467	 .008962	 .012421	 .000000	 .291993	 98.4917	 .037540	 .000000	 .985608	 .000000	 .108122	 .010359	 .000002	 99.9467	 .007419	 .019936	 .000000	 .109277	 32.5101	 .008054	 .000000	 .613565	 .000000	 .074853	 .004182	 66.6527	 .022290	 .029949	 .000000	 .164165	 97.6784	 .024198	 .000000	 1.84349	 .000000	 .224900	 .012564	 .000000	 100.000	 2.00000	O	 .000223	 .000598	 .000000	 .003279	 .975507	 .000242	 .000000	 .018411	 .000000	 .002246	 .000125	 2.00000	 .011878	 .014446	 .005637	 .013147	 .016589	 .039207	 .033090	 .008199	 .013508	 .012764	 .012080	 .025410	 .019473	 .010652	 .018807	 .021062	 .049444	 .040405	 .013677	 .017442	 .016421	 .016318	 197.824	 111.841	 -20.557	 5.23200	 .118435	 93.2014	 -51.678	 1.26998	 -70.554	 11.5438	 111.924	 -16.427	 -30.650	 13.1755	 1266.68	214	334	319	303	301	332	333	140	335	126	524	"Wollastonite"	"Jadeite"	"Corundum"	"CaNb2O6"	"Cassiterite"	"Scheelite"	"Manganotantalite"	"Rutile"	"Mn"	"Magnetite"	"Zircon"
"T1_sector"	4	 40.0000	 20.0000	 40.0000	 .000000	700	 .002995	 .000000	 .000000	 .324546	 76.7490	 .077706	 .000000	 .637175	 .000136	 .134118	 .000000	 21.3199	 99.2456	 .006406	 .000000	 .000000	 .464277	 97.4413	 .097994	 .000000	 1.06285	 .000176	 .172542	 .000000	 .000000	 99.2456	 .005334	 .000000	 .000000	 .174764	 32.3502	 .021145	 .000000	 .665491	 .000124	 .120145	 .000000	 66.6628	 .016042	 .000000	 .000000	 .262804	 97.2944	 .063595	 .000000	 2.00149	 .000374	 .361339	 .000000	 .000000	 100.000	 2.00000	O	 .000160	 .000000	 .000000	 .005243	 .970564	 .000634	 .000000	 .019966	 .000004	 .003605	 .000000	 2.00000	 .011859	 .014434	 .005633	 .013144	 .016587	 .039200	 .033083	 .008193	 .013502	 .012759	 .012077	 .025371	 .019456	 .010643	 .018803	 .021059	 .049434	 .040396	 .013667	 .017434	 .016415	 .016313	 276.225	 -33.131	 -18.762	 3.51866	 .119127	 35.9860	 -22.066	 1.19590	 6992.30	 7.52030	 -321.74	 -16.424	 -30.640	 13.1755	 1276.61	214	334	319	303	301	332	333	140	335	126	524	"Wollastonite"	"Jadeite"	"Corundum"	"CaNb2O6"	"Cassiterite"	"Scheelite"	"Manganotantalite"	"Rutile"	"Mn"	"Magnetite"	"Zircon"
"T1_sector"	4	 40.0000	 20.0000	 40.0000	 .000000	701	 .005099	 .000000	 .000000	 .399189	 77.5287	 .004808	 .000000	 .443001	 .000000	 .137882	 .000000	 21.4169	 99.9355	 .010909	 .000000	 .000000	 .571057	 98.4312	 .006063	 .000000	 .738952	 .000000	 .177385	 .000000	 .000002	 99.9355	 .009042	 .000000	 .000000	 .213981	 32.5304	 .001302	 .000000	 .460585	 .000000	 .122956	 .000000	 66.6618	 .027209	 .000000	 .000000	 .321958	 97.8909	 .003919	 .000000	 1.38600	 .000000	 .370000	 .000000	 .000000	 100.000	 2.00000	O	 .000271	 .000000	 .000000	 .006420	 .975982	 .000039	 .000000	 .013819	 .000000	 .003689	 .000000	 2.00000	 .011883	 .014448	 .005638	 .013147	 .016602	 .039211	 .033094	 .008202	 .013509	 .012765	 .012081	 .025422	 .019476	 .010653	 .018807	 .021077	 .049448	 .040409	 .013681	 .017443	 .016423	 .016319	 162.648	 -109.12	 -19.924	 2.97035	 .118522	 574.654	 -31.098	 1.60480	 -57.978	 7.33832	 -110.33	 -16.421	 -30.631	 13.1755	 1286.65	214	334	319	303	301	332	333	140	335	126	524	"Wollastonite"	"Jadeite"	"Corundum"	"CaNb2O6"	"Cassiterite"	"Scheelite"	"Manganotantalite"	"Rutile"	"Mn"	"Magnetite"	"Zircon"
"T1_sector"	4	 40.0000	 20.0000	 40.0000	 .000000	702	 .012400	 .000000	 .000000	 .223465	 77.8703	 .000000	 .000000	 .439867	 .000000	 .096882	 .034112	 21.4385	 100.116	 .026529	 .000000	 .000000	 .319676	 98.8649	 .000000	 .000000	 .733723	 .000000	 .124638	 .046078	 .000004	 100.116	 .021964	 .000000	 .000000	 .119658	 32.6388	 .000000	 .000000	 .456838	 .000000	 .086302	 .018603	 66.6578	 .065994	 .000000	 .000000	 .179762	 98.0664	 .000000	 .000000	 1.37261	 .000000	 .259302	 .055896	 .000000	 100.000	 2.00000	O	 .000659	 .000000	 .000000	 .003590	 .979293	 .000000	 .000000	 .013707	 .000000	 .002589	 .000558	 2.00000	 .011896	 .014457	 .005641	 .013151	 .016602	 .039217	 .033100	 .008206	 .013514	 .012769	 .012086	 .025451	 .019488	 .010659	 .018814	 .021078	 .049456	 .040417	 .013687	 .017449	 .016427	 .016325	 67.1320	 -29.306	 -14.501	 4.83515	 .118217	 -180.29	 -26.954	 1.61488	 -32.760	 10.1214	 25.7079	 -16.418	 -30.621	 13.1755	 1296.60	214	334	319	303	301	332	333	140	335	126	524	"Wollastonite"	"Jadeite"	"Corundum"	"CaNb2O6"	"Cassiterite"	"Scheelite"	"Manganotantalite"	"Rutile"	"Mn"	"Magnetite"	"Zircon"
"T1_sector"	4	 40.0000	 20.0000	 40.0000	 .000000	703	 .002045	 .000000	 .000000	 .165734	 77.7044	 .016181	 .000000	 .471110	 .011837	 .075396	 .027954	 21.3774	 99.8520	 .004375	 .000000	 .000000	 .237089	 98.6543	 .020405	 .000000	 .785839	 .015285	 .096996	 .037760	 .000002	 99.8520	 .003632	 .000000	 .000000	 .088998	 32.6620	 .004391	 .000000	 .490679	 .010750	 .067353	 .015288	 66.6569	 .010909	 .000000	 .000000	 .133636	 98.0882	 .013186	 .000000	 1.47357	 .032283	 .202271	 .045913	 .000000	 100.000	 2.00000	O	 .000109	 .000000	 .000000	 .002670	 .980003	 .000132	 .000000	 .014723	 .000323	 .002021	 .000459	 2.00000	 .011900	 .014460	 .005642	 .013153	 .016602	 .039219	 .033102	 .008206	 .013515	 .012770	 .012088	 .025459	 .019492	 .010660	 .018816	 .021078	 .049458	 .040419	 .013689	 .017451	 .016429	 .016328	 405.740	 -72.260	 -18.303	 6.29685	 .118328	 171.121	 -28.765	 1.52605	 81.7154	 12.7823	 31.2257	 -16.415	 -30.612	 13.1755	 1306.62	214	334	319	303	301	332	333	140	335	126	524	"Wollastonite"	"Jadeite"	"Corundum"	"CaNb2O6"	"Cassiterite"	"Scheelite"	"Manganotantalite"	"Rutile"	"Mn"	"Magnetite"	"Zircon"
"T1_sector"	4	 40.0000	 20.0000	 40.0000	 .000000	704	 .000000	 .000000	 .000000	 .172391	 77.8542	 .001976	 .000000	 .490060	 .000000	 .064278	 .010295	 21.4144	 100.008	 .000000	 .000000	 .000000	 .246613	 98.8445	 .002492	 .000000	 .817449	 .000000	 .082693	 .013907	 .000006	 100.008	 .000000	 .000000	 .000000	 .092421	 32.6714	 .000535	 .000000	 .509581	 .000000	 .057327	 .005621	 66.6631	 .000000	 .000000	 .000000	 .138809	 98.1398	 .001608	 .000000	 1.53070	 .000000	 .172202	 .016886	 .000000	 100.000	 2.00000	O	 .000000	 .000000	 .000000	 .002773	 .980193	 .000016	 .000000	 .015288	 .000000	 .001720	 .000169	 2.00000	 .011900	 .014460	 .005642	 .013152	 .016600	 .039218	 .033101	 .008207	 .013515	 .012770	 .012086	 .025459	 .019492	 .010660	 .018814	 .021075	 .049458	 .040419	 .013689	 .017451	 .016429	 .016326	 -279.23	 -39.316	 -19.466	 6.07827	 .118205	 1397.82	 -64.766	 1.47755	 -104.44	 14.8554	 83.5909	 -16.412	 -30.602	 13.1755	 1316.69	214	334	319	303	301	332	333	140	335	126	524	"Wollastonite"	"Jadeite"	"Corundum"	"CaNb2O6"	"Cassiterite"	"Scheelite"	"Manganotantalite"	"Rutile"	"Mn"	"Magnetite"	"Zircon"
"T1_sector"	4	 40.0000	 20.0000	 40.0000	 .000000	705	 .002580	 .000000	 .000000	 .148271	 77.6823	 .045111	 .000000	 .511082	 .003470	 .047691	 .003974	 21.3800	 99.8245	 .005521	 .000000	 .000000	 .212108	 98.6262	 .056889	 .000000	 .852515	 .004480	 .061355	 .005368	  .00000	 99.8245	 .004584	 .000000	 .000000	 .079625	 32.6545	 .012242	 .000000	 .532342	 .003151	 .042606	 .002174	 66.6688	 .013769	 .000000	 .000000	 .119588	 98.0869	 .036772	 .000000	 1.59904	 .009465	 .127980	 .006529	 .000000	 100.000	 2.00000	O	 .000138	 .000000	 .000000	 .002389	 .979604	 .000367	 .000000	 .015970	 .000095	 .001278	 .000065	 2.00000	 .011903	 .014460	 .005642	 .013155	 .016602	 .039221	 .033104	 .008207	 .013516	 .012771	 .012090	 .025464	 .019492	 .010660	 .018819	 .021078	 .049461	 .040422	 .013690	 .017452	 .016430	 .016331	 321.629	 -41.564	 -20.147	 6.96230	 .118340	 61.6823	 -204.17	 1.42790	 276.296	 19.7424	 215.500	 -16.409	 -30.593	 13.1755	 1326.62	214	334	319	303	301	332	333	140	335	126	524	"Wollastonite"	"Jadeite"	"Corundum"	"CaNb2O6"	"Cassiterite"	"Scheelite"	"Manganotantalite"	"Rutile"	"Mn"	"Magnetite"	"Zircon"
"T1_sector"	4	 40.0000	 20.0000	 40.0000	 .000000	706	 .008145	 .000000	 .000000	 .327884	 77.0906	 .008845	 .000000	 .493827	 .000000	 .131676	 .022763	 21.3128	 99.3965	 .017425	 .000000	 .000000	 .469052	 97.8750	 .011154	 .000000	 .823732	 .000000	 .169401	 .030749	  .00000	 99.3965	 .014512	 .000000	 .000000	 .176606	 32.5025	 .002407	 .000000	 .515904	 .000000	 .117988	 .012488	 66.6576	 .043641	 .000000	 .000000	 .265541	 97.7398	 .007239	 .000000	 1.55140	 .000000	 .354807	 .037552	 .000000	 100.000	 2.00000	O	 .000435	 .000000	 .000000	 .005299	 .975209	 .000072	 .000000	 .015479	 .000000	 .003540	 .000375	 2.00000	 .011877	 .014445	 .005637	 .013146	 .016596	 .039207	 .033090	 .008199	 .013507	 .012764	 .012079	 .025409	 .019472	 .010651	 .018805	 .021070	 .049443	 .040405	 .013677	 .017441	 .016421	 .016316	 101.884	 -22.872	 -21.798	 3.48902	 .118851	 312.567	 -86.883	 1.46745	 -213.32	 7.64775	 38.1626	 -16.406	 -30.583	 13.1755	 1336.66	214	334	319	303	301	332	333	140	335	126	524	"Wollastonite"	"Jadeite"	"Corundum"	"CaNb2O6"	"Cassiterite"	"Scheelite"	"Manganotantalite"	"Rutile"	"Mn"	"Magnetite"	"Zircon"
"T1_sector"	4	 40.0000	 20.0000	 40.0000	 .000000	707	 .009564	 .000000	 .000000	 .581979	 76.5477	 .000000	 .060975	 .596835	 .000000	 .225035	 .025785	 21.3852	 99.4331	 .020460	 .000000	 .000000	 .832546	 97.1858	 .000000	 .074454	 .995555	 .000000	 .289507	 .034830	 .000006	 99.4331	 .016981	 .000000	 .000000	 .312392	 32.1629	 .000000	 .016805	 .621376	 .000000	 .200950	 .014097	 66.6546	 .051178	 .000000	 .000000	 .470741	 96.9320	 .000000	 .025323	 1.87270	 .000000	 .605619	 .042484	 .000000	 100.000	 2.00000	O	 .000510	 .000000	 .000000	 .009373	 .965061	 .000000	 .000504	 .018645	 .000000	 .006030	 .000423	 2.00000	 .011835	 .014414	 .005626	 .013133	 .016583	 .039182	 .033066	 .008185	 .013491	 .012750	 .012065	 .025320	 .019430	 .010631	 .018787	 .021054	 .049412	 .040376	 .013653	 .017421	 .016403	 .016297	 86.5082	 -72.975	 -18.073	 2.20882	 .119349	 -1799.0	 38.5950	 1.25829	 -69.219	 4.77606	 33.7328	 -16.403	 -30.573	 13.1755	 1346.61	214	334	319	303	301	332	333	140	335	126	524	"Wollastonite"	"Jadeite"	"Corundum"	"CaNb2O6"	"Cassiterite"	"Scheelite"	"Manganotantalite"	"Rutile"	"Mn"	"Magnetite"	"Zircon"
"T1_sector"	4	 40.0000	 20.0000	 40.0000	 .000000	708	 .014663	 .000000	 .000000	 .546064	 76.2544	 .063176	 .015604	 .863392	 .001988	 .281391	 .037421	 21.5018	 99.5799	 .031369	 .000000	 .000000	 .781169	 96.8133	 .079670	 .019053	 1.44019	 .002568	 .362009	 .050548	 .000000	 99.5799	 .025887	 .000000	 .000000	 .291451	 31.8578	 .017039	 .004276	 .893794	 .001795	 .249848	 .020342	 66.6378	 .077940	 .000000	 .000000	 .438742	 95.9157	 .051301	 .006437	 2.69099	 .005404	 .752229	 .061243	 .000000	 100.000	 2.00000	O	 .000777	 .000000	 .000000	 .008747	 .956149	 .000511	 .000128	 .026825	 .000054	 .007499	 .000611	 2.00000	 .011784	 .014389	 .005618	 .013119	 .016554	 .039160	 .033044	 .008169	 .013476	 .012738	 .012050	 .025210	 .019396	 .010615	 .018768	 .021017	 .049384	 .040349	 .013626	 .017401	 .016387	 .016277	 56.2801	 -53.377	 -23.711	 2.31777	 .119593	 44.1118	 149.443	 .945700	 479.933	 3.95738	 23.4291	 -16.401	 -30.564	 13.1755	 1356.63	214	334	319	303	301	332	333	140	335	126	524	"Wollastonite"	"Jadeite"	"Corundum"	"CaNb2O6"	"Cassiterite"	"Scheelite"	"Manganotantalite"	"Rutile"	"Mn"	"Magnetite"	"Zircon"
"T1_sector"	4	 40.0000	 20.0000	 40.0000	 .000000	709	 .007833	 .000000	 .000000	 .436616	 76.9291	 .090667	 .000000	 .915733	 .003083	 .216482	 .037256	 21.6492	 100.286	 .016757	 .000000	 .000000	 .624597	 97.6700	 .114338	 .000000	 1.52750	 .003981	 .278503	 .050326	  .00000	 100.286	 .013737	 .000000	 .000000	 .231487	 31.9262	 .024292	 .000000	 .941681	 .002764	 .190938	 .020118	 66.6488	 .041333	 .000000	 .000000	 .348252	 96.0606	 .073089	 .000000	 2.83336	 .008317	 .574500	 .060531	 .000000	 100.000	 2.00000	O	 .000412	 .000000	 .000000	 .006946	 .958043	 .000729	 .000000	 .028258	 .000083	 .005730	 .000604	 2.00000	 .011791	 .014393	 .005619	 .013121	 .016552	 .039160	 .033045	 .008171	 .013478	 .012739	 .012052	 .025226	 .019402	 .010617	 .018770	 .021015	 .049384	 .040350	 .013630	 .017404	 .016389	 .016280	 105.163	 -32.614	 -21.578	 2.76092	 .119011	 30.8776	 -17.856	 .905304	 309.968	 4.93380	 23.5333	 -16.398	 -30.554	 13.1755	 1366.60	214	334	319	303	301	332	333	140	335	126	524	"Wollastonite"	"Jadeite"	"Corundum"	"CaNb2O6"	"Cassiterite"	"Scheelite"	"Manganotantalite"	"Rutile"	"Mn"	"Magnetite"	"Zircon"
"T1_sector"	4	 40.0000	 20.0000	 40.0000	 .000000	710	 .001708	 .000000	 .000000	 .062557	 77.2812	 .128107	 .000000	 .860944	 .000000	 .092071	 .025807	 21.5087	 99.9610	 .003654	 .000000	 .000000	 .089491	 98.1169	 .161553	 .000000	 1.43611	 .000000	 .118449	 .034860	  .00000	 99.9610	 .003016	 .000000	 .000000	 .033387	 32.2856	 .034551	 .000000	 .891226	 .000000	 .081747	 .014028	 66.6565	 .009049	 .000000	 .000000	 .050091	 96.8756	 .103672	 .000000	 2.67420	 .000000	 .245289	 .042092	 .000000	 100.000	 2.00000	O	 .000090	 .000000	 .000000	 .001002	 .968714	 .001037	 .000000	 .026741	 .000000	 .002453	 .000421	 2.00000	 .011848	 .014427	 .005631	 .013141	 .016568	 .039190	 .033074	 .008188	 .013497	 .012755	 .012074	 .025346	 .019448	 .010639	 .018799	 .021035	 .049422	 .040385	 .013658	 .017428	 .016409	 .016310	 483.443	 -34.874	 -18.949	 15.5563	 .118634	 22.0043	 -153.43	 .948984	 -153.15	 10.5992	 33.7305	 -16.395	 -30.545	 13.1755	 1376.63	214	334	319	303	301	332	333	140	335	126	524	"Wollastonite"	"Jadeite"	"Corundum"	"CaNb2O6"	"Cassiterite"	"Scheelite"	"Manganotantalite"	"Rutile"	"Mn"	"Magnetite"	"Zircon"
"T1_sector"	4	 40.0000	 20.0000	 40.0000	 .000000	711	 .008214	 .000000	 .000000	 .234204	 77.0407	 .125909	 .000000	 .954906	 .001510	 .163475	 .018752	 21.6058	 100.153	 .017573	 .000000	 .000000	 .335039	 97.8116	 .158781	 .000000	 1.59284	 .001949	 .210310	 .025331	  .00000	 100.153	 .014435	 .000000	 .000000	 .124423	 32.0374	 .033802	 .000000	 .983956	 .001356	 .144478	 .010146	 66.6501	 .043364	 .000000	 .000000	 .186890	 96.2437	 .101545	 .000000	 2.95591	 .004074	 .434028	 .030481	 .000000	 100.000	 2.00000	O	 .000433	 .000000	 .000000	 .003734	 .961360	 .001014	 .000000	 .029526	 .000041	 .004335	 .000304	 2.00000	 .011810	 .014405	 .005623	 .013129	 .016554	 .039170	 .033055	 .008176	 .013485	 .012744	 .012061	 .025265	 .019417	 .010624	 .018781	 .021017	 .049397	 .040362	 .013638	 .017412	 .016395	 .016292	 100.446	 -72.268	 -22.719	 4.63630	 .118869	 22.3699	 -43.970	 .878080	 632.247	 6.29889	 46.1102	 -16.392	 -30.535	 13.1755	 1386.68	214	334	319	303	301	332	333	140	335	126	524	"Wollastonite"	"Jadeite"	"Corundum"	"CaNb2O6"	"Cassiterite"	"Scheelite"	"Manganotantalite"	"Rutile"	"Mn"	"Magnetite"	"Zircon"
"T1_sector"	4	 40.0000	 20.0000	 40.0000	 .000000	712	 .007789	 .003693	 .000000	 .177176	 76.7690	 .103299	 .000000	 1.04299	 .000000	 .147622	 .024360	 21.5587	 99.8347	 .016663	 .004978	 .000000	 .253458	 97.4667	 .130269	 .000000	 1.73976	 .000000	 .189916	 .032906	 .000000	 99.8347	 .013716	 .007946	 .000000	 .094324	 31.9912	 .027790	 .000000	 1.07697	 .000000	 .130741	 .013209	 66.6441	 .041183	 .011929	 .000000	 .141607	 96.0560	 .083442	 .000000	 3.23367	 .000000	 .392558	 .039660	 .000000	 100.000	 2.00000	O	 .000412	 .000238	 .000000	 .002831	 .960061	 .000834	 .000000	 .032320	 .000000	 .003924	 .000396	 2.00000	 .011796	 .014399	 .005621	 .013123	 .016542	 .039161	 .033046	 .008172	 .013480	 .012741	 .012055	 .025236	 .019410	 .010621	 .018773	 .021002	 .049386	 .040351	 .013631	 .017407	 .016391	 .016284	 105.799	 276.576	 -26.886	 5.92122	 .119061	 27.1594	 -31.623	 .823157	 -50.309	 6.89370	 35.6365	 -16.389	 -30.526	 13.1755	 1396.62	214	334	319	303	301	332	333	140	335	126	524	"Wollastonite"	"Jadeite"	"Corundum"	"CaNb2O6"	"Cassiterite"	"Scheelite"	"Manganotantalite"	"Rutile"	"Mn"	"Magnetite"	"Zircon"
"T1_sector"	4	 40.0000	 20.0000	 40.0000	 .000000	713	 .005833	 .000000	 .000000	 .178789	 76.9144	 .112275	 .000000	 .920218	 .000000	 .112162	 .019586	 21.5036	 99.7669	 .012478	 .000000	 .000000	 .255766	 97.6513	 .141588	 .000000	 1.53498	 .000000	 .144297	 .026457	  .00000	 99.7669	 .010300	 .000000	 .000000	 .095448	 32.1414	 .030289	 .000000	 .952853	 .000000	 .099613	 .010650	 66.6595	 .030938	 .000000	 .000000	 .143347	 96.5415	 .090979	 .000000	 2.86204	 .000000	 .299204	 .031988	 .000000	 100.000	 2.00000	O	 .000309	 .000000	 .000000	 .002864	 .964346	 .000909	 .000000	 .028589	 .000000	 .002989	 .000320	 2.00000	 .011823	 .014413	 .005626	 .013132	 .016559	 .039177	 .033061	 .008181	 .013490	 .012748	 .012065	 .025295	 .019428	 .010630	 .018786	 .021023	 .049406	 .040370	 .013646	 .017418	 .016401	 .016297	 141.506	 -26.202	 -20.917	 5.87704	 .118949	 25.0343	 -237.20	 .902686	 -48.603	 8.83638	 44.1897	 -16.386	 -30.516	 13.1755	 1406.64	214	334	319	303	301	332	333	140	335	126	524	"Wollastonite"	"Jadeite"	"Corundum"	"CaNb2O6"	"Cassiterite"	"Scheelite"	"Manganotantalite"	"Rutile"	"Mn"	"Magnetite"	"Zircon"
"T1_sector"	4	 40.0000	 20.0000	 40.0000	 .000000	714	 .006020	 .000000	 .000000	 .054891	 77.5385	 .072604	 .000000	 .702607	 .000000	 .022582	 .012521	 21.4348	 99.8446	 .012879	 .000000	 .000000	 .078524	 98.4437	 .091560	 .000000	 1.17199	 .000000	 .029052	 .016914	 .000006	 99.8446	 .010667	 .000000	 .000000	 .029403	 32.5119	 .019653	 .000000	 .729989	 .000000	 .020124	 .006831	 66.6714	 .032019	 .000000	 .000000	 .044131	 97.5927	 .058994	 .000000	 2.19125	 .000000	 .060406	 .020505	 .000000	 100.000	 2.00000	O	 .000320	 .000000	 .000000	 .000882	 .975288	 .000590	 .000000	 .021898	 .000000	 .000604	 .000205	 2.00000	 .011877	 .014445	 .005637	 .013148	 .016583	 .039204	 .033088	 .008198	 .013507	 .012763	 .012082	 .025410	 .019472	 .010651	 .018808	 .021054	 .049440	 .040402	 .013675	 .017441	 .016420	 .016320	 137.746	 -43.336	 -21.777	 17.6390	 .118416	 38.4853	 -39.200	 1.10859	 -103.04	 40.7569	 68.8280	 -16.383	 -30.507	 13.1755	 1416.61	214	334	319	303	301	332	333	140	335	126	524	"Wollastonite"	"Jadeite"	"Corundum"	"CaNb2O6"	"Cassiterite"	"Scheelite"	"Manganotantalite"	"Rutile"	"Mn"	"Magnetite"	"Zircon"
"T1_sector"	4	 40.0000	 20.0000	 40.0000	 .000000	715	 .003026	 .000000	 .000000	 .108339	 77.6136	 .022256	 .000000	 .509730	 .018159	 .042415	 .000000	 21.3393	 99.6568	 .006474	 .000000	 .000000	 .154983	 98.5390	 .028066	 .000000	 .850259	 .023448	 .054567	 .000000	 -.00001	 99.6568	 .005385	 .000000	 .000000	 .058284	 32.6837	 .006050	 .000000	 .531877	 .016521	 .037960	 .000000	 66.6602	 .016167	 .000000	 .000000	 .087485	 98.1179	 .018164	 .000000	 1.59672	 .049596	 .113957	 .000000	 .000000	 100.000	 2.00000	O	 .000162	 .000000	 .000000	 .001749	 .980605	 .000182	 .000000	 .015958	 .000496	 .001139	 .000000	 2.00000	 .011900	 .014460	 .005642	 .013153	 .016597	 .039214	 .033098	 .008206	 .013514	 .012769	 .012087	 .025459	 .019492	 .010660	 .018815	 .021071	 .049452	 .040414	 .013688	 .017450	 .016428	 .016327	 274.296	 -47.159	 -15.062	 9.28030	 .118361	 124.526	 -17.149	 1.43081	 53.6250	 22.0942	 -171.12	 -16.380	 -30.497	 13.1755	 1426.64	214	334	319	303	301	332	333	140	335	126	524	"Wollastonite"	"Jadeite"	"Corundum"	"CaNb2O6"	"Cassiterite"	"Scheelite"	"Manganotantalite"	"Rutile"	"Mn"	"Magnetite"	"Zircon"
"T1_sector"	4	 40.0000	 20.0000	 40.0000	 .000000	716	 .000125	 .000000	 .000000	 .161783	 77.6219	 .000000	 .000000	 .609761	 .001511	 .088413	 .029878	 21.4410	 99.9544	 .000268	 .000000	 .000000	 .231437	 98.5495	 .000000	 .000000	 1.01712	 .001952	 .113743	 .040360	  .00000	 99.9544	 .000222	 .000000	 .000000	 .086615	 32.5292	 .000000	 .000000	 .633180	 .001368	 .078744	 .016292	 66.6544	 .000667	 .000000	 .000000	 .130043	 97.6785	 .000000	 .000000	 1.90131	 .004109	 .236452	 .048921	 .000000	 100.000	 2.00000	O	 .000007	 .000000	 .000000	 .002599	 .976055	 .000000	 .000000	 .018999	 .000041	 .002363	 .000489	 2.00000	 .011874	 .014445	 .005637	 .013142	 .016583	 .039200	 .033084	 .008197	 .013505	 .012762	 .012076	 .025403	 .019472	 .010651	 .018800	 .021054	 .049434	 .040397	 .013674	 .017438	 .016418	 .016312	 6602.60	 -34.181	 -24.234	 6.42995	 .118370	 -472.70	 -70.416	 1.23848	 632.414	 11.0104	 29.2307	 -16.377	 -30.487	 13.1755	 1436.60	214	334	319	303	301	332	333	140	335	126	524	"Wollastonite"	"Jadeite"	"Corundum"	"CaNb2O6"	"Cassiterite"	"Scheelite"	"Manganotantalite"	"Rutile"	"Mn"	"Magnetite"	"Zircon"
"T1_sector"	4	 40.0000	 20.0000	 40.0000	 .000000	717	 .006612	 .000000	 .000000	 .394972	 76.8653	 .029136	 .000000	 .760245	 .000000	 .186554	 .000166	 21.4702	 99.7132	 .014145	 .000000	 .000000	 .565024	 97.5890	 .036743	 .000000	 1.26813	 .000000	 .240001	 .000224	 .000002	 99.7132	 .011693	 .000000	 .000000	 .211155	 32.1658	 .007871	 .000000	 .788308	 .000000	 .165914	 .000090	 66.6492	 .035171	 .000000	 .000000	 .317571	 96.7531	 .023677	 .000000	 2.37119	 .000000	 .499060	 .000272	 .000000	 100.000	 2.00000	O	 .000351	 .000000	 .000000	 .006336	 .965227	 .000236	 .000000	 .023655	 .000000	 .004979	 .000003	 2.00000	 .011821	 .014412	 .005625	 .013126	 .016562	 .039169	 .033054	 .008180	 .013487	 .012746	 .012058	 .025288	 .019427	 .010629	 .018777	 .021028	 .049395	 .040361	 .013645	 .017414	 .016397	 .016288	 124.842	 -29.015	 -17.719	 2.99245	 .119013	 95.1216	 -49.322	 1.04189	 -79.776	 5.61115	 5131.92	 -16.374	 -30.478	 13.1755	 1446.63	214	334	319	303	301	332	333	140	335	126	524	"Wollastonite"	"Jadeite"	"Corundum"	"CaNb2O6"	"Cassiterite"	"Scheelite"	"Manganotantalite"	"Rutile"	"Mn"	"Magnetite"	"Zircon"
"T1_sector"	4	 40.0000	 20.0000	 40.0000	 .000000	718	 .000000	 .005623	 .000000	 .410141	 76.7444	 .068422	 .000000	 .868691	 .007659	 .199990	 .030355	 21.5380	 99.8732	 .000000	 .007580	 .000000	 .586724	 97.4354	 .086286	 .000000	 1.44903	 .009890	 .257287	 .041003	 .000000	 99.8732	 .000000	 .012109	 .000000	 .218550	 32.0107	 .018424	 .000000	 .897825	 .006902	 .177284	 .016474	 66.6418	 .000000	 .018212	 .000000	 .328717	 96.2932	 .055424	 .000000	 2.70080	 .020763	 .533300	 .049556	 .000000	 100.000	 2.00000	O	 .000000	 .000363	 .000000	 .006559	 .960678	 .000553	 .000000	 .026945	 .000207	 .005321	 .000494	 2.00000	 .011801	 .014398	 .005621	 .013121	 .016554	 .039160	 .033045	 .008173	 .013480	 .012740	 .012053	 .025246	 .019409	 .010621	 .018770	 .021017	 .049384	 .040350	 .013634	 .017406	 .016390	 .016281	 -4971.0	 182.008	 -19.496	 2.90234	 .119127	 40.7643	 -143.61	 .941611	 125.403	 5.28138	 28.7298	 -16.371	 -30.468	 13.1755	 1456.69	214	334	319	303	301	332	333	140	335	126	524	"Wollastonite"	"Jadeite"	"Corundum"	"CaNb2O6"	"Cassiterite"	"Scheelite"	"Manganotantalite"	"Rutile"	"Mn"	"Magnetite"	"Zircon"
"T1_sector"	4	 40.0000	 20.0000	 40.0000	 .000000	719	 .005514	 .000000	 .000000	 .171961	 76.8592	 .046148	 .000000	 .813536	 .000000	 .106080	 .033693	 21.4001	 99.4362	 .011796	 .000000	 .000000	 .245997	 97.5812	 .058196	 .000000	 1.35703	 .000000	 .136472	 .045512	 .000000	 99.4362	 .009783	 .000000	 .000000	 .092240	 32.2713	 .012509	 .000000	 .846402	 .000000	 .094661	 .018407	 66.6547	 .029380	 .000000	 .000000	 .138502	 96.9132	 .037566	 .000000	 2.54181	 .000000	 .284273	 .055277	 .000000	 100.000	 2.00000	O	 .000294	 .000000	 .000000	 .002768	 .968315	 .000375	 .000000	 .025397	 .000000	 .002840	 .000552	 2.00000	 .011834	 .014421	 .005628	 .013131	 .016562	 .039176	 .033061	 .008184	 .013492	 .012750	 .012064	 .025318	 .019439	 .010635	 .018785	 .021027	 .049404	 .040369	 .013652	 .017421	 .016403	 .016296	 149.830	 -86.785	 -19.111	 6.08379	 .118964	 60.2397	 -53.011	 .989994	 -177.02	 9.29954	 25.9745	 -16.368	 -30.459	 13.1755	 1466.62	214	334	319	303	301	332	333	140	335	126	524	"Wollastonite"	"Jadeite"	"Corundum"	"CaNb2O6"	"Cassiterite"	"Scheelite"	"Manganotantalite"	"Rutile"	"Mn"	"Magnetite"	"Zircon"
"T1_sector"	4	 40.0000	 20.0000	 40.0000	 .000000	720	 .000174	 .000000	 .000000	 .000000	 76.5571	 .212478	 .000000	 1.18375	 .000000	 .088113	 .025065	 21.5211	 99.5878	 .000373	 .000000	 .000000	 .000000	 97.1977	 .267952	 .000000	 1.97457	 .000000	 .113357	 .033858	  .00000	 99.5878	 .000308	 .000000	 .000000	 .000000	 31.9662	 .057275	 .000000	 1.22474	 .000000	 .078191	 .013618	 66.6597	 .000923	 .000000	 .000000	 .000000	 95.8785	 .171790	 .000000	 3.67345	 .000000	 .234524	 .040845	 .000000	 100.000	 2.00000	O	 .000009	 .000000	 .000000	 .000000	 .959086	 .001718	 .000000	 .036746	 .000000	 .002346	 .000409	 2.00000	 .011800	 .014398	 .005621	 .013129	 .016539	 .039163	 .033048	 .008172	 .013481	 .012741	 .012061	 .025244	 .019408	 .010620	 .018782	 .020998	 .049387	 .040353	 .013631	 .017408	 .016391	 .016293	 4714.71	 -37.128	 -27.746	 -699.90	 .119185	 13.4402	 -49.381	 .751724	 -192.38	 11.0300	 34.6719	 -16.365	 -30.449	 13.1750	 1476.68	214	334	319	303	301	332	333	140	335	126	524	"Wollastonite"	"Jadeite"	"Corundum"	"CaNb2O6"	"Cassiterite"	"Scheelite"	"Manganotantalite"	"Rutile"	"Mn"	"Magnetite"	"Zircon"
"T1_sector"	4	 40.0000	 20.0000	 40.0000	 .000000	721	 .008515	 .000000	 .000000	 .087302	 77.8019	 .064172	 .000000	 .460944	 .000000	 .034006	 .004474	 21.3595	 99.8207	 .018217	 .000000	 .000000	 .124890	 98.7780	 .080927	 .000000	 .768882	 .000000	 .043749	 .006043	 .000000	 99.8207	 .015142	 .000000	 .000000	 .046929	 32.7369	 .017432	 .000000	 .480590	 .000000	 .030410	 .002449	 66.6702	 .045462	 .000000	 .000000	 .070451	 98.2902	 .052338	 .000000	 1.44294	 .000000	 .091304	 .007354	 .000000	 100.000	 2.00000	O	 .000454	 .000000	 .000000	 .001408	 .982055	 .000523	 .000000	 .014417	 .000000	 .000912	 .000073	 2.00000	 .011914	 .014464	 .005643	 .013159	 .016605	 .039220	 .033104	 .008210	 .013517	 .012772	 .012094	 .025488	 .019498	 .010663	 .018824	 .021082	 .049460	 .040422	 .013694	 .017454	 .016431	 .016336	 97.7698	 -24.550	 -16.088	 11.3569	 .118208	 43.4978	 -21.251	 1.55400	 -49.503	 27.3600	 191.578	 -16.362	 -30.440	 13.1750	 1486.62	214	334	319	303	301	332	333	140	335	126	524	"Wollastonite"	"Jadeite"	"Corundum"	"CaNb2O6"	"Cassiterite"	"Scheelite"	"Manganotantalite"	"Rutile"	"Mn"	"Magnetite"	"Zircon"
