Repository: orthospar/MinorElements-Cassiterite

# MinorElements-Cassiterite
EPMA data and R code for generation of figures in "Systematic trends in the substitution mechanisms of minor elements in cassiterite", submitted for publication in the Australian Journal of Earth Sciences.

# Data Availability
The final cleaned and organised dataset is available above (cassiterite_EPMA.csv) and as a supplementary file hosted by AJES.

File: Data/170609/170609_recalc.dat (part 20 of 41)
LOVOLT"	" CURRENT"	"BEAMSIZE"	"    LINE"	"  Si WT%"	"  Na WT%"	"  Al WT%"	"  Nb WT%"	"  Sn WT%"	"   W WT%"	"  Ta WT%"	"  Ti WT%"	"  Mn WT%"	"  Fe WT%"	"  Zr WT%"	"   O WT%"	"   TOTAL"	"    SiO2"	"    Na2O"	"   Al2O3"	"   Nb2O5"	"    SnO2"	"     WO3"	"   Ta2O5"	"    TiO2"	"     MnO"	"     FeO"	"    ZrO2"	"       O"	"   TOTAL"	"  Si AT%"	"  Na AT%"	"  Al AT%"	"  Nb AT%"	"  Sn AT%"	"   W AT%"	"  Ta AT%"	"  Ti AT%"	"  Mn AT%"	"  Fe AT%"	"  Zr AT%"	"   O AT%"	"Si OXMOL%"	"Na OXMOL%"	"Al OXMOL%"	"Nb OXMOL%"	"Sn OXMOL%"	"W OXMOL%"	"Ta OXMOL%"	"Ti OXMOL%"	"Mn OXMOL%"	"Fe OXMOL%"	"Zr OXMOL%"	"O OXMOL%"	"   TOTAL"	" FORMULA"	"   BASIS"	"Si FORMULA"	"Na FORMULA"	"Al FORMULA"	"Nb FORMULA"	"Sn FORMULA"	"W FORMULA"	"Ta FORMULA"	"Ti FORMULA"	"Mn FORMULA"	"Fe FORMULA"	"Zr FORMULA"	"O FORMULA"	"Si CDL99"	"Na CDL99"	"Al CDL99"	"Nb CDL99"	"Sn CDL99"	" W CDL99"	"Ta CDL99"	"Ti CDL99"	"Mn CDL99"	"Fe CDL99"	"Zr CDL99"	"SiO2 CDL99"	"Na2O CDL99"	"Al2O3 CDL99"	"Nb2O5 CDL99"	"SnO2 CDL99"	"WO3 CDL99"	"Ta2O5 CDL99"	"TiO2 CDL99"	"MnO CDL99"	"FeO CDL99"	"ZrO2 CDL99"	"Si %ERR "	"Na %ERR "	"Al %ERR "	"Nb %ERR "	"Sn %ERR "	" W %ERR "	"Ta %ERR "	"Ti %ERR "	"Mn %ERR "	"Fe %ERR "	"Zr %ERR "	"   X-POS"	"   Y-POS"	"   Z-POS"	" RELDIST"	"Si STD_NUM"	"Na STD_NUM"	"Al STD_NUM"	"Nb STD_NUM"	"Sn STD_NUM"	"W STD_NUM"	"Ta STD_NUM"	"Ti STD_NUM"	"Mn STD_NUM"	"Fe STD_NUM"	"Zr STD_NUM"	"Si STD_NAM"	"Na STD_NAM"	"Al STD_NAM"	"Nb STD_NAM"	"Sn STD_NAM"	"W STD_NAM"	"Ta STD_NAM"	"Ti STD_NAM"	"Mn STD_NAM"	"Fe STD_NAM"	"Zr STD_NAM"
"T1_sector"	4	 40.0000	 20.0000	 40.0000	 .000000	722	 .015198	 .009268	 .000000	 .055829	 77.7638	 .085816	 .000000	 .579184	 .000000	 .024065	 .006472	 21.4290	 99.9685	 .032514	 .012494	 .000000	 .079866	 98.7296	 .108221	 .000000	 .966112	 .000000	 .030959	 .008742	  .00000	 99.9685	 .026934	 .020066	 .000000	 .029910	 32.6108	 .023233	 .000000	 .601838	 .000000	 .021448	 .003531	 66.6622	 .080851	 .030118	 .000000	 .044892	 97.8928	 .069741	 .000000	 1.80663	 .000000	 .064383	 .010601	 .000000	 100.000	 2.00000	O	 .000808	 .000602	 .000000	 .000897	 .978390	 .000697	 .000000	 .018056	 .000000	 .000643	 .000106	 2.00000	 .011895	 .014453	 .005640	 .013154	 .016594	 .039211	 .033095	 .008204	 .013512	 .012767	 .012089	 .025448	 .019482	 .010656	 .018817	 .021067	 .049448	 .040411	 .013684	 .017447	 .016425	 .016330	 54.8188	 111.245	 -17.443	 17.3622	 .118234	 32.6368	 -31.552	 1.29068	 -206.91	 38.3073	 132.587	 -16.369	 -30.430	 13.1750	 1498.09	214	334	319	303	301	332	333	140	335	126	524	"Wollastonite"	"Jadeite"	"Corundum"	"CaNb2O6"	"Cassiterite"	"Scheelite"	"Manganotantalite"	"Rutile"	"Mn"	"Magnetite"	"Zircon"
"T1_sector"	4	 40.0000	 20.0000	 40.0000	 .000000	723	 .016230	 .000000	 .000000	 .062696	 77.8162	 .033430	 .000000	 .454456	 .014821	 .021270	 .009541	 21.3516	 99.7803	 .034722	 .000000	 .000000	 .089689	 98.7962	 .042159	 .000000	 .758060	 .019137	 .027364	 .012888	 .000000	 99.7803	 .028868	 .000000	 .000000	 .033712	 32.7522	 .009084	 .000000	 .473959	 .013477	 .019026	 .005225	 66.6645	 .086641	 .000000	 .000000	 .050590	 98.2998	 .027263	 .000000	 1.42250	 .040448	 .057104	 .015682	 .000000	 100.000	 2.00000	O	 .000866	 .000000	 .000000	 .001011	 .982597	 .000273	 .000000	 .014219	 .000404	 .000571	 .000157	 2.00000	 .011912	 .014465	 .005643	 .013156	 .016602	 .039217	 .033101	 .008209	 .013517	 .012771	 .012092	 .025483	 .019498	 .010663	 .018821	 .021078	 .049456	 .040419	 .013693	 .017453	 .016430	 .016333	 51.4257	 -42.887	 -18.200	 15.5398	 .118185	 83.0637	 -23.359	 1.57223	 65.4820	 43.2451	 90.1841	 -16.356	 -30.420	 13.1750	 1513.57	214	334	319	303	301	332	333	140	335	126	524	"Wollastonite"	"Jadeite"	"Corundum"	"CaNb2O6"	"Cassiterite"	"Scheelite"	"Manganotantalite"	"Rutile"	"Mn"	"Magnetite"	"Zircon"
"T1_sector"	4	 40.0000	 20.0000	 40.0000	 .000000	724	 .008325	 .000000	 .000000	 .070763	 77.7081	 .005518	 .000000	 .439957	 .000000	 .012422	 .001752	 21.2903	 99.5371	 .017809	 .000000	 .000000	 .101230	 98.6589	 .006959	 .000000	 .733873	 .000000	 .015981	 .002367	 -.00001	 99.5371	 .014851	 .000000	 .000000	 .038162	 32.8034	 .001504	 .000000	 .460194	 .000000	 .011144	 .000962	 66.6698	 .044582	 .000000	 .000000	 .057281	 98.4758	 .004515	 .000000	 1.38150	 .000000	 .033455	 .002889	 .000000	 100.000	 2.00000	O	 .000445	 .000000	 .000000	 .001145	 .984055	 .000045	 .000000	 .013805	 .000000	 .000334	 .000029	 2.00000	 .011916	 .014468	 .005645	 .013156	 .016603	 .039219	 .033103	 .008211	 .013518	 .012773	 .012091	 .025493	 .019503	 .010665	 .018820	 .021079	 .049458	 .040420	 .013696	 .017455	 .016432	 .016333	 100.025	 -30.219	 -20.203	 13.8468	 .118260	 500.850	 -53.146	 1.61526	 -82.899	 73.4628	 487.954	 -16.354	 -30.411	 13.1750	 1523.58	214	334	319	303	301	332	333	140	335	126	524	"Wollastonite"	"Jadeite"	"Corundum"	"CaNb2O6"	"Cassiterite"	"Scheelite"	"Manganotantalite"	"Rutile"	"Mn"	"Magnetite"	"Zircon"
"T1_sector"	4	 40.0000	 20.0000	 40.0000	 .000000	725	 .015248	 .000000	 .000000	 .087675	 78.3103	 .037008	 .000000	 .317206	 .000000	 .021407	 .031195	 21.4070	 100.227	 .032620	 .000000	 .000000	 .125423	 99.4236	 .046671	 .000000	 .529118	 .000000	 .027540	 .042139	 .000004	 100.227	 .027053	 .000000	 .000000	 .047026	 32.8783	 .010031	 .000000	 .329997	 .000000	 .019101	 .017041	 66.6715	 .081229	 .000000	 .000000	 .070599	 98.7187	 .030118	 .000000	 .990833	 .000000	 .057351	 .051168	 .000000	 100.000	 2.00000	O	 .000812	 .000000	 .000000	 .001411	 .986277	 .000301	 .000000	 .009899	 .000000	 .000573	 .000511	 2.00000	 .011936	 .014476	 .005647	 .013164	 .016618	 .039231	 .033115	 .008217	 .013524	 .012778	 .012100	 .025535	 .019513	 .010671	 .018832	 .021099	 .049474	 .040435	 .013706	 .017463	 .016439	 .016345	 54.8267	 -45.587	 -16.248	 11.3157	 .117821	 75.1027	 -25.888	 2.13221	 -101.23	 42.9957	 28.0793	 -16.351	 -30.401	 13.1750	 1533.64	214	334	319	303	301	332	333	140	335	126	524	"Wollastonite"	"Jadeite"	"Corundum"	"CaNb2O6"	"Cassiterite"	"Scheelite"	"Manganotantalite"	"Rutile"	"Mn"	"Magnetite"	"Zircon"
"T1_sector"	4	 40.0000	 20.0000	 40.0000	 .000000	726	 .000000	 .000000	 .000000	 .064899	 77.9717	 .030778	 .000000	 .354035	 .000000	 .008728	 .013885	 21.3018	 99.7458	 .000000	 .000000	 .000000	 .092841	 98.9936	 .038814	 .000000	 .590552	 .000000	 .011229	 .018756	  .00000	 99.7458	 .000000	 .000000	 .000000	 .034982	 32.8984	 .008384	 .000000	 .370137	 .000000	 .007827	 .007623	 66.6727	 .000000	 .000000	 .000000	 .052510	 98.7647	 .025169	 .000000	 1.11120	 .000000	 .023496	 .022884	 .000000	 100.000	 2.00000	O	 .000000	 .000000	 .000000	 .001049	 .986862	 .000251	 .000000	 .011103	 .000000	 .000235	 .000229	 2.00000	 .011936	 .014478	 .005648	 .013163	 .016616	 .039230	 .033114	 .008217	 .013524	 .012778	 .012099	 .025536	 .019516	 .010672	 .018831	 .021096	 .049473	 .040434	 .013706	 .017463	 .016439	 .016344	 -306.83	 -36.541	 -19.289	 15.0431	 .118064	 90.2094	 -37.789	 1.94031	 -261.72	 104.241	 62.2246	 -16.348	 -30.392	 13.1750	 1543.58	214	334	319	303	301	332	333	140	335	126	524	"Wollastonite"	"Jadeite"	"Corundum"	"CaNb2O6"	"Cassiterite"	"Scheelite"	"Manganotantalite"	"Rutile"	"Mn"	"Magnetite"	"Zircon"
"T1_sector"	4	 40.0000	 20.0000	 40.0000	 .000000	727	 .009337	 .000000	 .000000	 .058087	 77.9523	 .001701	 .000000	 .369160	 .000000	 .015096	 .003169	 21.3049	 99.7137	 .019974	 .000000	 .000000	 .083096	 98.9690	 .002145	 .000000	 .615781	 .000000	 .019421	 .004281	  .00000	 99.7137	 .016644	 .000000	 .000000	 .031303	 32.8829	 .000463	 .000000	 .385865	 .000000	 .013534	 .001740	 66.6675	 .049956	 .000000	 .000000	 .046978	 98.6977	 .001391	 .000000	 1.15817	 .000000	 .040622	 .005221	 .000000	 100.000	 2.00000	O	 .000499	 .000000	 .000000	 .000939	 .986475	 .000014	 .000000	 .011576	 .000000	 .000406	 .000052	 2.00000	 .011928	 .014474	 .005646	 .013158	 .016608	 .039221	 .033105	 .008214	 .013520	 .012775	 .012094	 .025518	 .019510	 .010669	 .018823	 .021085	 .049460	 .040423	 .013701	 .017458	 .016434	 .016337	 89.3024	 -44.682	 -17.200	 16.7192	 .118055	 1623.52	 -32.903	 1.87190	 -34.326	 60.6053	 270.142	 -16.345	 -30.382	 13.1750	 1553.61	214	334	319	303	301	332	333	140	335	126	524	"Wollastonite"	"Jadeite"	"Corundum"	"CaNb2O6"	"Cassiterite"	"Scheelite"	"Manganotantalite"	"Rutile"	"Mn"	"Magnetite"	"Zircon"
"T1_sector"	4	 40.0000	 20.0000	 40.0000	 .000000	728	 .001760	 .000000	 .000000	 .068575	 78.0566	 .016637	 .000000	 .397693	 .002018	 .006710	 .015728	 21.3544	 99.9201	 .003765	 .000000	 .000000	 .098100	 99.1014	 .020981	 .000000	 .663375	 .002606	 .008633	 .021245	 -.00001	 99.9201	 .003130	 .000000	 .000000	 .036872	 32.8526	 .004521	 .000000	 .414750	 .001835	 .006002	 .008613	 66.6717	 .009398	 .000000	 .000000	 .055347	 98.6272	 .013571	 .000000	 1.24513	 .005510	 .018019	 .025857	 .000000	 100.000	 2.00000	O	 .000094	 .000000	 .000000	 .001106	 .985503	 .000136	 .000000	 .012442	 .000055	 .000180	 .000258	 2.00000	 .011925	 .014471	 .005646	 .013158	 .016608	 .039220	 .033105	 .008213	 .013520	 .012774	 .012093	 .025513	 .019507	 .010667	 .018823	 .021085	 .049460	 .040423	 .013700	 .017457	 .016434	 .016336	 472.359	 -23.620	 -20.850	 14.2682	 .117982	 166.438	 -48.839	 1.75765	 474.353	 135.290	 54.9883	 -16.342	 -30.373	 13.1750	 1563.58	214	334	319	303	301	332	333	140	335	126	524	"Wollastonite"	"Jadeite"	"Corundum"	"CaNb2O6"	"Cassiterite"	"Scheelite"	"Manganotantalite"	"Rutile"	"Mn"	"Magnetite"	"Zircon"
"T1_sector"	4	 40.0000	 20.0000	 40.0000	 .000000	729	 .000000	 .000000	 .000000	 .082386	 78.2403	 .013373	 .000000	 .332489	 .025727	 .020801	 .010278	 21.3725	 100.098	 .000000	 .000000	 .000000	 .117857	 99.3347	 .016865	 .000000	 .554611	 .033220	 .026761	 .013883	 .000002	 100.098	 .000000	 .000000	 .000000	 .044254	 32.8969	 .003630	 .000000	 .346402	 .023370	 .018588	 .005623	 66.6613	 .000000	 .000000	 .000000	 .066414	 98.7402	 .010895	 .000000	 1.03973	 .070146	 .055791	 .016877	 .000000	 100.000	 2.00000	O	 .000000	 .000000	 .000000	 .001328	 .986986	 .000109	 .000000	 .010393	 .000701	 .000558	 .000169	 2.00000	 .011933	 .014476	 .005647	 .013160	 .016612	 .039224	 .033109	 .008215	 .013522	 .012776	 .012096	 .025530	 .019513	 .010670	 .018826	 .021091	 .049465	 .040427	 .013703	 .017460	 .016436	 .016339	 -158.56	 -49.438	 -19.086	 11.9943	 .117844	 206.972	 -59.763	 2.04705	 38.1710	 44.2149	 83.7977	 -16.339	 -30.363	 13.1750	 1573.59	214	334	319	303	301	332	333	140	335	126	524	"Wollastonite"	"Jadeite"	"Corundum"	"CaNb2O6"	"Cassiterite"	"Scheelite"	"Manganotantalite"	"Rutile"	"Mn"	"Magnetite"	"Zircon"
"T1_sector"	4	 40.0000	 20.0000	 40.0000	 .000000	730	 .017441	 .000000	 .000000	 .086931	 77.3563	 .057655	 .000000	 .648908	 .007180	 .038291	 .031763	 21.3861	 99.6306	 .037312	 .000000	 .000000	 .124359	 98.2124	 .072708	 .000000	 1.08242	 .009271	 .049261	 .042905	 .000006	 99.6306	 .030972	 .000000	 .000000	 .046669	 32.5069	 .015641	 .000000	 .675680	 .006518	 .034197	 .017367	 66.6661	 .092979	 .000000	 .000000	 .070051	 97.5872	 .046955	 .000000	 2.02843	 .019568	 .102662	 .052136	 .000000	 100.000	 2.00000	O	 .000929	 .000000	 .000000	 .001400	 .975215	 .000469	 .000000	 .020271	 .000196	 .001026	 .000521	 2.00000	 .011874	 .014442	 .005636	 .013145	 .016582	 .039198	 .033082	 .008197	 .013505	 .012761	 .012079	 .025402	 .019468	 .010648	 .018805	 .021053	 .049432	 .040395	 .013673	 .017438	 .016417	 .016317	 47.7254	 -23.633	 -18.126	 11.3921	 .118557	 48.3365	 -19.749	 1.17920	 133.954	 24.3713	 27.5452	 -16.336	 -30.354	 13.1750	 1583.65	214	334	319	303	301	332	333	140	335	126	524	"Wollastonite"	"Jadeite"	"Corundum"	"CaNb2O6"	"Cassiterite"	"Scheelite"	"Manganotantalite"	"Rutile"	"Mn"	"Magnetite"	"Zircon"
"T1_sector"	4	 40.0000	 20.0000	 40.0000	 .000000	731	 .000000	 .000000	 .000000	 .090323	 78.3069	 .000000	 .000000	 .294952	 .000000	 .021918	 .006945	 21.3570	 100.078	 .000000	 .000000	 .000000	 .129210	 99.4192	 .000000	 .000000	 .491997	 .000000	 .028197	 .009381	 .000004	 100.078	 .000000	 .000000	 .000000	 .048557	 32.9523	 .000000	 .000000	 .307549	 .000000	 .019602	 .003802	 66.6682	 .000000	 .000000	 .000000	 .072892	 98.9335	 .000000	 .000000	 .923364	 .000000	 .058850	 .011416	 .000000	 100.000	 2.00000	O	 .000000	 .000000	 .000000	 .001457	 .988545	 .000000	 .000000	 .009226	 .000000	 .000588	 .000114	 2.00000	 .011941	 .014480	 .005649	 .013162	 .016617	 .039228	 .033112	 .008218	 .013524	 .012778	 .012098	 .025546	 .019519	 .010673	 .018828	 .021097	 .049470	 .040432	 .013708	 .017463	 .016439	 .016342	 -676.24	 -169.46	 -19.421	 11.0020	 .117791	 -3921.7	 -58.191	 2.27130	 -164.01	 42.0125	 123.704	 -16.333	 -30.344	 13.1750	 1593.60	214	334	319	303	301	332	333	140	335	126	524	"Wollastonite"	"Jadeite"	"Corundum"	"CaNb2O6"	"Cassiterite"	"Scheelite"	"Manganotantalite"	"Rutile"	"Mn"	"Magnetite"	"Zircon"
"T1_sector"	4	 40.0000	 20.0000	 40.0000	 .000000	732	 .000000	 .000000	 .000000	 .065832	 77.8456	 .075908	 .000000	 .584646	 .021539	 .036659	 .014120	 21.4484	 100.093	 .000000	 .000000	 .000000	 .094175	 98.8335	 .095727	 .000000	 .975223	 .027812	 .047161	 .019073	 .000004	 100.093	 .000000	 .000000	 .000000	 .035237	 32.6154	 .020532	 .000000	 .606960	 .019497	 .032642	 .007698	 66.6620	 .000000	 .000000	 .000000	 .052876	 97.8843	 .061620	 .000000	 1.82159	 .058513	 .097965	 .023102	 .000000	 100.000	 2.00000	O	 .000000	 .000000	 .000000	 .001057	 .978531	 .000616	 .000000	 .018210	 .000585	 .000979	 .000231	 2.00000	 .011893	 .014452	 .005639	 .013151	 .016591	 .039205	 .033089	 .008202	 .013509	 .012765	 .012086	 .025444	 .019481	 .010655	 .018812	 .021063	 .049440	 .040404	 .013681	 .017444	 .016422	 .016325	 -689.32	 -59.779	 -16.660	 14.8267	 .118155	 36.8301	 -25.237	 1.28082	 45.3549	 25.4261	 61.1311	 -16.330	 -30.334	 13.1750	 1603.64	214	334	319	303	301	332	333	140	335	126	524	"Wollastonite"	"Jadeite"	"Corundum"	"CaNb2O6"	"Cassiterite"	"Scheelite"	"Manganotantalite"	"Rutile"	"Mn"	"Magnetite"	"Zircon"
"T1_sector"	4	 40.0000	 20.0000	 40.0000	 .000000	733	 .001042	 .000000	 .000000	 .065023	 77.8750	 .034574	 .000000	 .470516	 .000000	 .024896	 .000000	 21.3556	 99.8266	 .002229	 .000000	 .000000	 .093018	 98.8709	 .043601	 .000000	 .784847	 .000000	 .032029	 .000000	 .000000	 99.8266	 .001853	 .000000	 .000000	 .034958	 32.7727	 .009393	 .000000	 .490644	 .000000	 .022267	 .000000	 66.6682	 .005562	 .000000	 .000000	 .052468	 98.3742	 .028196	 .000000	 1.47277	 .000000	 .066839	 .000000	 .000000	 100.000	 2.00000	O	 .000056	 .000000	 .000000	 .001049	 .983158	 .000282	 .000000	 .014719	 .000000	 .000668	 .000000	 2.00000	 .011914	 .014465	 .005643	 .013155	 .016601	 .039214	 .033099	 .008209	 .013516	 .012771	 .012091	 .025488	 .019498	 .010663	 .018819	 .021076	 .049452	 .040415	 .013693	 .017452	 .016429	 .016332	 796.914	 -44.797	 -17.654	 15.0070	 .118120	 80.3242	 -25.495	 1.52781	 -149.45	 37.0654	 -35.817	 -16.327	 -30.325	 13.1750	 1613.59	214	334	319	303	301	332	333	140	335	126	524	"Wollastonite"	"Jadeite"	"Corundum"	"CaNb2O6"	"Cassiterite"	"Scheelite"	"Manganotantalite"	"Rutile"	"Mn"	"Magnetite"	"Zircon"
"T1_sector"	4	 40.0000	 20.0000	 40.0000	 .000000	734	 .013536	 .000000	 .000000	 .083548	 78.2596	 .042721	 .000000	 .472919	 .000000	 .014767	 .013870	 21.4872	 100.388	 .028959	 .000000	 .000000	 .119519	 99.3592	 .053875	 .000000	 .788857	 .000000	 .018998	 .018735	 -.00001	 100.388	 .023928	 .000000	 .000000	 .044647	 32.7355	 .011537	 .000000	 .490170	 .000000	 .013128	 .007549	 66.6736	 .071846	 .000000	 .000000	 .067029	 98.2926	 .034640	 .000000	 1.47180	 .000000	 .039418	 .022666	 .000000	 100.000	 2.00000	O	 .000718	 .000000	 .000000	 .001339	 .981962	 .000346	 .000000	 .014704	 .000000	 .000394	 .000226	 2.00000	 .011910	 .014461	 .005642	 .013155	 .016601	 .039214	 .033098	 .008208	 .013515	 .012770	 .012090	 .025481	 .019493	 .010661	 .018818	 .021076	 .049452	 .040415	 .013692	 .017451	 .016428	 .016331	 61.5895	 -306.63	 -15.698	 11.8329	 .117838	 65.0929	 -41.449	 1.52130	 -5754.3	 61.9141	 62.2457	 -16.324	 -30.315	 13.1750	 1623.61	214	334	319	303	301	332	333	140	335	126	524	"Wollastonite"	"Jadeite"	"Corundum"	"CaNb2O6"	"Cassiterite"	"Scheelite"	"Manganotantalite"	"Rutile"	"Mn"	"Magnetite"	"Zircon"
"T1_sector"	4	 40.0000	 20.0000	 40.0000	 .000000	735	 .143457	 8.81603	 .000000	 .086146	 70.2928	 .170436	 .000000	 .509798	 .000000	 .034627	 .039451	 22.6288	 102.722	 .306905	 11.8838	 .000000	 .123236	 89.2444	 .214934	 .000000	 .850373	 .000000	 .044547	 .053290	 .000004	 102.722	 .212058	 15.9205	 .000000	 .038496	 24.5878	 .038488	 .000000	 .441861	 .000000	 .025742	 .017955	 58.7171	 .636744	 23.9022	 .000000	 .057796	 73.8297	 .115567	 .000000	 1.32677	 .000000	 .077294	 .053913	 .000000	 100.000	 2.00000	O	 .007223	 .542279	 .000000	 .001311	 .837501	 .001311	 .000000	 .015051	 .000000	 .000877	 .000612	 2.00000	 .010566	 .013249	 .005468	 .012807	 .015809	 .038315	 .032231	 .007767	 .012981	 .012313	 .011707	 .022605	 .017859	 .010331	 .018321	 .020072	 .048318	 .039356	 .012956	 .016762	 .015841	 .015814	 5.44095	 .484205	 -25.293	 11.2372	 .125209	 16.3123	 -49.165	 1.37907	 -151.94	 25.9850	 21.6722	 -16.321	 -30.306	 13.1750	 1633.66	214	334	319	303	301	332	333	140	335	126	524	"Wollastonite"	"Jadeite"	"Corundum"	"CaNb2O6"	"Cassiterite"	"Scheelite"	"Manganotantalite"	"Rutile"	"Mn"	"Magnetite"	"Zircon"
"T1_sector"	4	 40.0000	 20.0000	 40.0000	 .000000	736	 .003785	 .000000	 .000000	 .061143	 77.8919	 .038044	 .000000	 .532050	 .019012	 .014370	 .029279	 21.4164	 100.006	 .008098	 .000000	 .000000	 .087467	 98.8923	 .047977	 .000000	 .887491	 .024549	 .018487	 .039550	 .000006	 100.006	 .006712	 .000000	 .000000	 .032778	 32.6854	 .010306	 .000000	 .553214	 .017236	 .012815	 .015986	 66.6656	 .020147	 .000000	 .000000	 .049189	 98.1012	 .030933	 .000000	 1.66040	 .051730	 .038464	 .047980	 .000000	 100.000	 2.00000	O	 .000201	 .000000	 .000000	 .000983	 .980579	 .000309	 .000000	 .016597	 .000517	 .000384	 .000480	 2.00000	 .011900	 .014456	 .005640	 .013151	 .016593	 .039207	 .033092	 .008204	 .013511	 .012767	 .012086	 .025458	 .019487	 .010658	 .018812	 .021067	 .049443	 .040407	 .013686	 .017447	 .016424	 .016325	 219.311	 -79.680	 -17.944	 15.9100	 .118113	 73.0255	 -27.275	 1.38171	 51.2564	 63.5883	 29.8381	 -16.318	 -30.296	 13.1750	 1643.61	214	334	319	303	301	332	333	140	335	126	524	"Wollastonite"	"Jadeite"	"Corundum"	"CaNb2O6"	"Cassiterite"	"Scheelite"	"Manganotantalite"	"Rutile"	"Mn"	"Magnetite"	"Zircon"
"T1_sector"	4	 40.0000	 20.0000	 40.0000	 .000000	737	 .020197	 .000000	 .000000	 .054793	 77.8136	 .042339	 .000000	 .566060	 .000000	 .024158	 .012415	 21.4264	 99.9600	 .043208	 .000000	 .000000	 .078383	 98.7930	 .053393	 .000000	 .944222	 .000000	 .031079	 .016770	 .000004	 99.9600	 .035800	 .000000	 .000000	 .029361	 32.6385	 .011465	 .000000	 .588324	 .000000	 .021535	 .006776	 66.6682	 .107452	 .000000	 .000000	 .044063	 97.9633	 .034411	 .000000	 1.76583	 .000000	 .064637	 .020337	 .000000	 100.000	 2.00000	O	 .001074	 .000000	 .000000	 .000881	 .979134	 .000344	 .000000	 .017649	 .000000	 .000646	 .000203	 2.00000	 .011891	 .014451	 .005638	 .013148	 .016587	 .039199	 .033084	 .008201	 .013508	 .012763	 .012083	 .025439	 .019479	 .010654	 .018808	 .021059	 .049433	 .040398	 .013680	 .017442	 .016420	 .016321	 41.3084	 -241.58	 -22.946	 17.6690	 .118157	 65.6536	 -30.900	 1.31421	 -9337.2	 38.1524	 69.4151	 -16.315	 -30.287	 13.1750	 1653.65	214	334	319	303	301	332	333	140	335	126	524	"Wollastonite"	"Jadeite"	"Corundum"	"CaNb2O6"	"Cassiterite"	"Scheelite"	"Manganotantalite"	"Rutile"	"Mn"	"Magnetite"	"Zircon"
"T1_sector"	4	 40.0000	 20.0000	 40.0000	 .000000	738	 .018926	 .000000	 .000000	 .069334	 77.8095	 .026534	 .000000	 .565028	 .000000	 .033998	 .021662	 21.4314	 99.9764	 .040489	 .000000	 .000000	 .099185	 98.7877	 .033461	 .000000	 .942500	 .000000	 .043739	 .029261	 .000000	 99.9764	 .033537	 .000000	 .000000	 .037143	 32.6278	 .007183	 .000000	 .587089	 .000000	 .030299	 .011819	 66.6652	 .100663	 .000000	 .000000	 .055742	 97.9335	 .021560	 .000000	 1.76217	 .000000	 .090943	 .035475	 .000000	 100.000	 2.00000	O	 .001006	 .000000	 .000000	 .001114	 .978856	 .000215	 .000000	 .017613	 .000000	 .000909	 .000355	 2.00000	 .011888	 .014449	 .005638	 .013146	 .016585	 .039196	 .033082	 .008200	 .013506	 .012762	 .012081	 .025432	 .019477	 .010653	 .018805	 .021057	 .049430	 .040395	 .013679	 .017440	 .016419	 .016318	 44.0510	 -35.035	 -19.686	 14.1078	 .118163	 104.475	 -57.575	 1.31603	 -32.266	 27.3465	 40.0712	 -16.312	 -30.277	 13.1750	 1663.60	214	334	319	303	301	332	333	140	335	126	524	"Wollastonite"	"Jadeite"	"Corundum"	"CaNb2O6"	"Cassiterite"	"Scheelite"	"Manganotantalite"	"Rutile"	"Mn"	"Magnetite"	"Zircon"
"T1_sector"	4	 40.0000	 20.0000	 40.0000	 .000000	739	 .019879	 .000000	 .000000	 .056516	 77.6298	 .029410	 .000000	 .572986	 .000000	 .027228	 .003839	 21.3764	 99.7160	 .042529	 .000000	 .000000	 .080849	 98.5595	 .037088	 .000000	 .955773	 .000000	 .035028	 .005186	 .000002	 99.7160	 .035319	 .000000	 .000000	 .030355	 32.6367	 .007982	 .000000	 .596899	 .000000	 .024328	 .002100	 66.6663	 .106004	 .000000	 .000000	 .045552	 97.9537	 .023957	 .000000	 1.79149	 .000000	 .073016	 .006304	 .000000	 100.000	 2.00000	O	 .001060	 .000000	 .000000	 .000911	 .979108	 .000239	 .000000	 .017907	 .000000	 .000730	 .000063	 2.00000	 .011888	 .014450	 .005638	 .013146	 .016584	 .039197	 .033082	 .008201	 .013507	 .012763	 .012081	 .025433	 .019478	 .010653	 .018806	 .021056	 .049430	 .040395	 .013679	 .017441	 .016419	 .016319	 41.9557	 -30.182	 -15.242	 17.1497	 .118295	 94.3062	 -42.463	 1.30143	 -47.293	 33.9427	 222.876	 -16.309	 -30.267	 13.1750	 1673.66	214	334	319	303	301	332	333	140	335	126	524	"Wollastonite"	"Jadeite"	"Corundum"	"CaNb2O6"	"Cassiterite"	"Scheelite"	"Manganotantalite"	"Rutile"	"Mn"	"Magnetite"	"Zircon"
"T1_sector"	4	 40.0000	 20.0000	 40.0000	 .000000	740	 .000536	 .000000	 .000000	 .037154	 77.6205	 .061042	 .000000	 .599131	 .009980	 .018739	 .029880	 21.3788	 99.7558	 .001148	 .000000	 .000000	 .053150	 98.5478	 .076979	 .000000	 .999386	 .012887	 .024108	 .040362	  .00000	 99.7558	 .000953	 .000000	 .000000	 .019953	 32.6294	 .016566	 .000000	 .624070	 .009064	 .016742	 .016343	 66.6669	 .002860	 .000000	 .000000	 .029938	 97.9182	 .049712	 .000000	 1.87278	 .027200	 .050241	 .049045	 .000000	 100.000	 2.00000	O	 .000029	 .000000	 .000000	 .000599	 .978878	 .000497	 .000000	 .018722	 .000272	 .000502	 .000490	 2.00000	 .011891	 .014450	 .005638	 .013148	 .016587	 .039198	 .033084	 .008201	 .013508	 .012763	 .012083	 .025438	 .019479	 .010653	 .018808	 .021059	 .049432	 .040397	 .013679	 .017442	 .016420	 .016321	 1544.73	 -53.561	 -19.570	 25.7218	 .118306	 45.6800	 -17.656	 1.25603	 96.6767	 48.9432	 29.2448	 -16.306	 -30.258	 13.1750	 1683.59	214	334	319	303	301	332	333	140	335	126	524	"Wollastonite"	"Jadeite"	"Corundum"	"CaNb2O6"	"Cassiterite"	"Scheelite"	"Manganotantalite"	"Rutile"	"Mn"	"Magnetite"	"Zircon"
"T1_sector"	4	 40.0000	 20.0000	 40.0000	 .000000	741	 .001506	 .000000	 .000000	 .148314	 77.5773	 .047520	 .000000	 .508124	 .000000	 .041177	 .022697	 21.3528	 99.6994	 .003221	 .000000	 .000000	 .212170	 98.4929	 .059926	 .000000	 .847580	 .000000	 .052973	 .030659	 .000000	 99.6994	 .002678	 .000000	 .000000	 .079753	 32.6535	 .012913	 .000000	 .529959	 .000000	 .036835	 .012430	 66.6720	 .008046	 .000000	 .000000	 .119792	 98.0934	 .038791	 .000000	 1.59204	 .000000	 .110654	 .037342	 .000000	 100.000	 2.00000	O	 .000080	 .000000	 .000000	 .002392	 .979525	 .000387	 .000000	 .015898	 .000000	 .001105	 .000373	 2.00000	 .011898	 .014454	 .005640	 .013151	 .016597	 .039207	 .033092	 .008204	 .013511	 .012767	 .012086	 .025454	 .019484	 .010656	 .018812	 .021072	 .049443	 .040407	 .013685	 .017446	 .016424	 .016325	 550.783	 -53.475	 -17.402	 6.95790	 .118382	 58.5581	 -39.464	 1.43415	 -106.31	 22.7290	 38.2917	 -16.303	 -30.248	 13.1745	 1693.64	214	334	319	303	301	332	333	140	335	126	524	"Wollastonite"	"Jadeite"	"Corundum"	"CaNb2O6"	"Cassiterite"	"Scheelite"	"Manganotantalite"	"Rutile"	"Mn"	"Magnetite"	"Zircon"
"T1_sector"	4	 40.0000	 20.0000	 40.0000	 .000000	742	 .010051	 .000000	 .000000	 .170189	 77.6829	 .004332	 .000000	 .530781	 .004639	 .078698	 .019964	 21.4154	 99.9170	 .021504	 .000000	 .000000	 .243463	 98.6270	 .005463	 .000000	 .885373	 .005990	 .101245	 .026967	 .000000	 99.9170	 .017823	 .000000	 .000000	 .091228	 32.5952	 .001173	 .000000	 .551851	 .004205	 .070179	 .010899	 66.6575	 .053527	 .000000	 .000000	 .136992	 97.8925	 .003524	 .000000	 1.65736	 .012628	 .210766	 .032733	 .000000	 100.000	 2.00000	O	 .000535	 .000000	 .000000	 .002737	 .977990	 .000035	 .000000	 .016558	 .000126	 .002106	 .000327	 2.00000	 .011883	 .014448	 .005638	 .013144	 .016587	 .039197	 .033083	 .008200	 .013506	 .012762	 .012078	 .025423	 .019476	 .010652	 .018803	 .021059	 .049431	 .040396	 .013677	 .017439	 .016418	 .016315	 82.6575	 -32.029	 -17.575	 6.14499	 .118298	 637.591	 -104.51	 1.38381	 206.779	 12.2719	 43.4143	 -16.301	 -30.239	 13.1745	 1703.66	214	334	319	303	301	332	333	140	335	126	524	"Wollastonite"	"Jadeite"	"Corundum"	"CaNb2O6"	"Cassiterite"	"Scheelite"	"Manganotantalite"	"Rutile"	"Mn"	"Magnetite"	"Zircon"
"T1_sector"	4	 40.0000	 20.0000	 40.0000	 .000000	743	 .000000	 .000000	 .000000	 .184172	 77.8097	 .001998	 .008506	 .571698	 .000000	 .093117	 .018995	 21.4752	 100.163	 .000000	 .000000	 .000000	 .263466	 98.7879	 .002519	 .010386	 .953625	 .000000	 .119795	 .025658	 -.00001	 100.163	 .000000	 .000000	 .000000	 .098447	 32.5568	 .000540	 .002334	 .592724	 .000000	 .082804	 .010341	 66.6560	 .000000	 .000000	 .000000	 .147847	 97.7870	 .001621	 .003506	 1.78030	 .000000	 .248709	 .031061	 .000000	 100.000	 2.00000	O	 .000000	 .000000	 .000000	 .002954	 .976859	 .000016	 .000070	 .017785	 .000000	 .002485	 .000310	 2.00000	 .011877	 .014443	 .005636	 .013140	 .016582	 .039190	 .033076	 .008197	 .013502	 .012759	 .012075	 .025410	 .019469	 .010649	 .018797	 .021053	 .049422	 .040388	 .013673	 .017435	 .016414	 .016310	 -744.26	 -43.040	 -16.638	 5.72615	 .118187	 1381.73	 274.041	 1.30331	 -56.128	 10.4911	 45.5790	 -16.298	 -30.229	 13.1745	 1713.61	214	334	319	303	301	332	333	140	335	126	524	"Wollastonite"	"Jadeite"	"Corundum"	"CaNb2O6"	"Cassiterite"	"Scheelite"	"Manganotantalite"	"Rutile"	"Mn"	"Magnetite"	"Zircon"
"T1_sector"	4	 40.0000	 20.0000	 40.0000	 .000000	744	 .003305	 .000000	 .000000	 .154206	 78.4520	 .000000	 .052722	 .311080	 .000000	 .052003	 .020362	 21.4631	 100.509	 .007070	 .000000	 .000000	 .220599	 99.6035	 .000000	 .064376	 .518900	 .000000	 .066901	 .027505	 -.00001	 100.509	 .005848	 .000000	 .000000	 .082489	 32.8497	 .000000	 .014480	 .322758	 .000000	 .046277	 .011094	 66.6674	 .017570	 .000000	 .000000	 .123917	 98.6947	 .000000	 .021752	 .969707	 .000000	 .139036	 .033330	 .000000	 100.000	 2.00000	O	 .000175	 .000000	 .000000	 .002475	 .985479	 .000000	 .000434	 .009683	 .000000	 .001388	 .000333	 2.00000	 .011935	 .014471	 .005646	 .013161	 .016617	 .039222	 .033107	 .008214	 .013520	 .012774	 .012097	 .025533	 .019506	 .010667	 .018827	 .021097	 .049462	 .040426	 .013702	 .017458	 .016434	 .016340	 251.876	 -57.994	 -17.172	 6.72147	 .117700	 -146.11	 44.6194	 2.16776	 -252.52	 18.1757	 42.6416	 -16.295	 -30.220	 13.1745	 1723.67	214	334	319	303	301	332	333	140	335	126	524	"Wollastonite"	"Jadeite"	"Corundum"	"CaNb2O6"	"Cassiterite"	"Scheelite"	"Manganotantalite"	"Rutile"	"Mn"	"Magnetite"	"Zircon"
"T1_sector"	4	 40.0000	 20.0000	 40.0000	 .000000	745	 .002727	 .000000	 .000000	 .032985	 78.0815	 .033214	 .000000	 .386533	 .002512	 .014044	 .000000	 21.3405	 99.8940	 .005835	 .000000	 .000000	 .047187	 99.1330	 .041886	 .000000	 .644760	 .003244	 .018067	 .000000	 .000000	 99.8940	 .004854	 .000000	 .000000	 .017746	 32.8825	 .009030	 .000000	 .403350	 .002286	 .012569	 .000000	 66.6677	 .014566	 .000000	 .000000	 .026627	 98.6767	 .027098	 .000000	 1.21041	 .006859	 .037719	 .000000	 .000000	 100.000	 2.00000	O	 .000146	 .000000	 .000000	 .000532	 .986460	 .000271	 .000000	 .012100	 .000069	 .000377	 .000000	 2.00000	 .011929	 .014471	 .005645	 .013158	 .016605	 .039214	 .033100	 .008212	 .013518	 .012772	 .012094	 .025520	 .019507	 .010667	 .018823	 .021082	 .049452	 .040417	 .013699	 .017455	 .016432	 .016337	 305.013	 -24.358	 -18.149	 28.9028	 .117924	 83.5919	 -29.618	 1.80009	 381.246	 65.0730	 -391.76	 -16.292	 -30.210	 13.1745	 1733.60	214	334	319	303	301	332	333	140	335	126	524	"Wollastonite"	"Jadeite"	"Corundum"	"CaNb2O6"	"Cassiterite"	"Scheelite"	"Manganotantalite"	"Rutile"	"Mn"	"Magnetite"	"Zircon"
"T1_sector"	4	 40.0000	 20.0000	 40.0000	 .000000	746	 .000680	 .000000	 .000000	 .058646	 78.2683	 .012033	 .000000	 .425210	 .000000	 .024554	 .022386	 21.4300	 100.242	 .001454	 .000000	 .000000	 .083895	 99.3703	 .015174	 .000000	 .709275	 .000000	 .031588	 .030239	 .000004	 100.242	 .001205	 .000000	 .000000	 .031419	 32.8225	 .003258	 .000000	 .441842	 .000000	 .021884	 .012215	 66.6657	 .003616	 .000000	 .000000	 .047149	 98.5110	 .009777	 .000000	 1.32611	 .000000	 .065680	 .036660	 .000000	 100.000	 2.00000	O	 .000036	 .000000	 .000000	 .000943	 .984689	 .000098	 .000000	 .013255	 .000000	 .000657	 .000366	 2.00000	 .011917	 .014465	 .005643	 .013152	 .016599	 .039207	 .033093	 .008209	 .013514	 .012769	 .012088	 .025495	 .019499	 .010663	 .018815	 .021075	 .049443	 .040409	 .013693	 .017450	 .016427	 .016329	 1221.68	 -32.467	 -17.583	 16.5591	 .117788	 229.875	 -33.112	 1.66122	 -49.074	 37.5654	 38.8222	 -16.289	 -30.201	 13.1745	 1743.65	214	334	319	303	301	332	333	140	335	126	524	"Wollastonite"	"Jadeite"	"Corundum"	"CaNb2O6"	"Cassiterite"	"Scheelite"	"Manganotantalite"	"Rutile"	"Mn"	"Magnetite"	"Zircon"
"T1_sector"	6	 40.0000	 20.0000	 40.0000	 .000000	747	 .000000	 .000000	 .000000	 .075195	 76.5161	 .000000	 .000000	 .423054	 .027583	 .033367	 .000000	 20.9621	 98.0374	 .000000	 .000000	 .000000	 .107570	 97.1456	 .000000	 .000000	 .705678	 .035616	 .042927	 .000000	  .00000	 98.0374	 .000000	 .000000	 .000000	 .041178	 32.7987	 .000000	 .000000	 .449342	 .025544	 .030398	 .000000	 66.6549	 .000000	 .000000	 .000000	 .061783	 98.4220	 .000000	 .000000	 1.34838	 .076651	 .091217	 .000000	 .000000	 100.000	 2.00000	O	 .000000	 .000000	 .000000	 .001236	 .984134	 .000000	 .000000	 .013483	 .000766	 .000912	 .000000	 2.00000	 .011978	 .014548	 .005675	 .013227	 .016692	 .039431	 .033281	 .008254	 .013591	 .012842	 .012156	 .025625	 .019611	 .010724	 .018922	 .021193	 .049725	 .040638	 .013768	 .017550	 .016521	 .016421	 -57.131	 -26.753	 -15.460	 13.1426	 .119849	 -91.207	 -29.772	 1.67778	 35.8580	 28.0211	 -242.20	 -16.324	 -30.315	 13.1745	 1863.69	214	334	319	303	301	332	333	140	335	126	524	"Wollastonite"	"Jadeite"	"Corundum"	"CaNb2O6"	"Cassiterite"	"Scheelite"	"Manganotantalite"	"Rutile"	"Mn"	"Magnetite"	"Zircon"
"T1_sector"	6	 40.0000	 20.0000	 40.0000	 .000000	748	 .000000	 .000000	 .000000	 .080152	 76.7108	 .061364	 .000000	 .449627	 .000000	 .029015	 .000000	 21.0412	 98.3722	 .000000	 .000000	 .000000	 .114661	 97.3928	 .077385	 .000000	 .750004	 .000000	 .037327	 .000000	 .000006	 98.3722	 .000000	 .000000	 .000000	 .043738	 32.7663	 .016921	 .000000	 .475885	 .000000	 .026339	 .000000	 66.6708	 .000000	 .000000	 .000000	 .065658	 98.3757	 .050804	 .000000	 1.42877	 .000000	 .079080	 .000000	 .000000	 100.000	 2.00000	O	 .000000	 .000000	 .000000	 .001312	 .982928	 .000508	 .000000	 .014276	 .000000	 .000790	 .000000	 2.00000	 .011990	 .014556	 .005679	 .013240	 .016709	 .039461	 .033308	 .008261	 .013602	 .012852	 .012169	 .025651	 .019621	 .010730	 .018941	 .021213	 .049764	 .040671	 .013779	 .017563	 .016534	 .016438	 -49.385	 -34.418	 -15.091	 12.3849	 .119786	 45.7486	 -46.427	 1.59614	 -161.19	 32.1240	 -261.78	 -16.321	 -30.306	 13.1745	 1873.74	214	334	319	303	301	332	333	140	335	126	524	"Wollastonite"	"Jadeite"	"Corundum"	"CaNb2O6"	"Cassiterite"	"Scheelite"	"Manganotantalite"	"Rutile"	"Mn"	"Magnetite"	"Zircon"
"T1_sector"	6	 40.0000	 20.0000	 40.0000	 .000000	749	 .000000	 .000000	 .000000	 .065110	 76.2277	 .036504	 .000000	 .541617	 .020995	 .020834	 .004319	 20.9647	 97.8818	 .000000	 .000000	 .000000	 .093142	 96.7795	 .046034	 .000000	 .903449	 .027110	 .026803	 .005835	  .00000	 97.8818	 .000000	 .000000	 .000000	 .035655	 32.6750	 .010102	 .000000	 .575272	 .019443	 .018980	 .002409	 66.6632	 .000000	 .000000	 .000000	 .053505	 98.0671	 .030318	 .000000	 1.72656	 .058355	 .056964	 .007230	 .000000	 100.000	 2.00000	O	 .000000	 .000000	 .000000	 .001070	 .980301	 .000303	 .000000	 .017259	 .000583	 .000569	 .000072	 2.00000	 .011969	 .014547	 .005675	 .013232	 .016695	 .039448	 .033295	 .008254	 .013595	 .012846	 .012160	 .025606	 .019608	 .010724	 .018929	 .021196	 .049747	 .040655	 .013768	 .017555	 .016526	 .016426	 -42.730	 -29.468	 -20.147	 15.0763	 .120160	 76.5628	 -33.451	 1.37043	 46.7995	 44.3915	 199.488	 -16.318	 -30.296	 13.1745	 1883.69	214	334	319	303	301	332	333	140	335	126	524	"Wollastonite"	"Jadeite"	"Corundum"	"CaNb2O6"	"Cassiterite"	"Scheelite"	"Manganotantalite"	"Rutile"	"Mn"	"Magnetite"	"Zircon"
"T1_sector"	6	 40.0000	 20.0000	 40.0000	 .000000	750	 .000000	 .000000	 .000000	 .061165	 76.6326	 .069745	 .000000	 .529449	 .000000	 .025538	 .014595	 21.0716	 98.4046	 .000000	 .000000	 .000000	 .087500	 97.2935	 .087955	 .000000	 .883152	 .000000	 .032855	 .019715	 .000002	 98.4046	 .000000	 .000000	 .000000	 .033329	 32.6858	 .019205	 .000000	 .559561	 .000000	 .023150	 .008100	 66.6709	 .000000	 .000000	 .000000	 .050025	 98.1188	 .057651	 .000000	 1.67974	 .000000	 .069493	 .024315	 .000000	 100.000	 2.00000	O	 .000000	 .000000	 .000000	 .001000	 .980510	 .000576	 .000000	 .016786	 .000000	 .000694	 .000243	 2.00000	 .011979	 .014550	 .005677	 .013238	 .016703	 .039460	 .033306	 .008258	 .013599	 .012850	 .012166	 .025627	 .019613	 .010727	 .018937	 .021206	 .049762	 .040668	 .013774	 .017560	 .016531	 .016434	 -41.319	 -388.23	 -17.245	 16.0101	 .119862	 40.3059	 -2627.8	 1.39619	 -65.392	 36.3794	 59.5593	 -16.315	 -30.287	 13.1745	 1893.70	214	334	319	303	301	332	333	140	335	126	524	"Wollastonite"	"Jadeite"	"Corundum"	"CaNb2O6"	"Cassiterite"	"Scheelite"	"Manganotantalite"	"Rutile"	"Mn"	"Magnetite"	"Zircon"
"T1_sector"	6	 40.0000	 20.0000	 40.0000	 .000000	751	 .000000	 .000000	 .000000	 .067872	 76.6203	 .053282	 .000000	 .526103	 .000000	 .015807	 .029507	 21.0671	 98.3800	 .000000	 .000000	 .000000	 .097094	 97.2779	 .067192	 .000000	 .877570	 .000000	 .020335	 .039858	 .000004	 98.3800	 .000000	 .000000	 .000000	 .036992	 32.6885	 .014675	 .000000	 .556161	 .000000	 .014332	 .016380	 66.6729	 .000000	 .000000	 .000000	 .055530	 98.1385	 .044058	 .000000	 1.66972	 .000000	 .043028	 .049175	 .000000	 100.000	 2.00000	O	 .000000	 .000000	 .000000	 .001110	 .980563	 .000440	 .000000	 .016683	 .000000	 .000430	 .000491	 2.00000	 .011977	 .014549	 .005677	 .013236	 .016702	 .039458	 .033303	 .008257	 .013599	 .012849	 .012165	 .025622	 .019612	 .010726	 .018935	 .021205	 .049759	 .040665	 .013774	 .017560	 .016531	 .016432	 -63.116	 -125.61	 -17.641	 14.4957	 .119873	 52.6135	 -25.576	 1.40336	 -7713.8	 58.2591	 29.8064	 -16.312	 -30.277	 13.1745	 1903.68	214	334	319	303	301	332	333	140	335	126	524	"Wollastonite"	"Jadeite"	"Corundum"	"CaNb2O6"	"Cassiterite"	"Scheelite"	"Manganotantalite"	"Rutile"	"Mn"	"Magnetite"	"Zircon"
"T1_sector"	6	 40.0000	 20.0000	 40.0000	 .000000	752	 .000000	 .000000	 .000000	 .063812	 76.8944	 .075969	 .000000	 .572637	 .000000	 .023549	 .018128	 21.1745	 98.8230	 .000000	 .000000	 .000000	 .091285	 97.6259	 .095803	 .000000	 .955192	 .000000	 .030296	 .024487	  .00000	 98.8230	 .000000	 .000000	 .000000	 .034603	 32.6388	 .020817	 .000000	 .602277	 .000000	 .021244	 .010012	 66.6723	 .000000	 .000000	 .000000	 .051940	 97.9837	 .062495	 .000000	 1.80808	 .000000	 .063776	 .030056	 .000000	 100.000	 2.00000	O	 .000000	 .000000	 .000000	 .001038	 .979080	 .000624	 .000000	 .018067	 .000000	 .000637	 .000300	 2.00000	 .011973	 .014548	 .005676	 .013238	 .016701	 .039461	 .033306	 .008256	 .013599	 .012849	 .012166	 .025615	 .019610	 .010725	 .018937	 .021204	 .049764	 .040669	 .013772	 .017560	 .016531	 .016433	 -134.78	 -67.051	 -16.629	 15.3750	 .119672	 37.0435	 -22.314	 1.31087	 -88.637	 39.3804	 48.0864	 -16.309	 -30.267	 13.1745	 1913.70	214	334	319	303	301	332	333	140	335	126	524	"Wollastonite"	"Jadeite"	"Corundum"	"CaNb2O6"	"Cassiterite"	"Scheelite"	"Manganotantalite"	"Rutile"	"Mn"	"Magnetite"	"Zircon"
"T1_sector"	6	 40.0000	 20.0000	 40.0000	 .000000	753	 .000000	 .000000	 .000000	 .047461	 76.7832	 .054501	 .000000	 .609683	 .010927	 .017507	 .004330	 21.1532	 98.6808	 .000000	 .000000	 .000000	 .067895	 97.4847	 .068730	 .000000	 1.01699	 .014110	 .022523	 .005849	  .00000	 98.6808	 .000000	 .000000	 .000000	 .025760	 32.6219	 .014948	 .000000	 .641838	 .010030	 .015808	 .002394	 66.6673	 .000000	 .000000	 .000000	 .038656	 97.9055	 .044864	 .000000	 1.92630	 .030102	 .047443	 .007184	 .000000	 100.000	 2.00000	O	 .000000	 .000000	 .000000	 .000773	 .978647	 .000448	 .000000	 .019255	 .000301	 .000474	 .000072	 2.00000	 .011967	 .014546	 .005675	 .013234	 .016695	 .039456	 .033302	 .008254	 .013597	 .012848	 .012162	 .025601	 .019607	 .010724	 .018932	 .021196	 .049758	 .040663	 .013769	 .017557	 .016528	 .016428	 -118.32	 -36.146	 -18.112	 20.4229	 .119745	 51.4446	 -78.345	 1.24695	 88.9705	 52.6747	 199.017	 -16.306	 -30.258	 13.1745	 1923.75	214	334	319	303	301	332	333	140	335	126	524	"Wollastonite"	"Jadeite"	"Corundum"	"CaNb2O6"	"Cassiterite"	"Scheelite"	"Manganotantalite"	"Rutile"	"Mn"	"Magnetite"	"Zircon"
"T1_sector"	6	 40.0000	 20.0000	 40.0000	 .000000	754	 .000000	 .000000	 .000000	 .053320	 76.8019	 .063829	 .000000	 .556951	 .000000	 .012549	 .025535	 21.1308	 98.6449	 .000000	 .000000	 .000000	 .076276	 97.5085	 .080494	 .000000	 .929026	 .000000	 .016144	 .034493	 -.00001	 98.6449	 .000000	 .000000	 .000000	 .028973	 32.6675	 .017527	 .000000	 .587001	 .000000	 .011344	 .014132	 66.6736	 .000000	 .000000	 .000000	 .043488	 98.0653	 .052615	 .000000	 1.76213	 .000000	 .034054	 .042424	 .000000	 100.000	 2.00000	O	 .000000	 .000000	 .000000	 .000869	 .979923	 .000526	 .000000	 .017608	 .000000	 .000340	 .000424	 2.00000	 .011977	 .014552	 .005678	 .013239	 .016704	 .039467	 .033311	 .008259	 .013602	 .012852	 .012167	 .025624	 .019615	 .010728	 .018940	 .021208	 .049771	 .040675	 .013776	 .017563	 .016534	 .016436	 -90.272	 -56.295	 -19.099	 18.2641	 .119756	 44.0068	 -34.389	 1.34064	 -65.540	 73.1801	 34.3432	 -16.303	 -30.248	 13.1745	 1933.70	214	334	319	303	301	332	333	140	335	126	524	"Wollastonite"	"Jadeite"	"Corundum"	"CaNb2O6"	"Cassiterite"	"Scheelite"	"Manganotantalite"	"Rutile"	"Mn"	"Magnetite"	"Zircon"
"T1_sector"	6	 40.0000	 20.0000	 40.0000	 .000000	755	 .000000	 .000000	 .000000	 .223112	 77.0503	 .029815	 .000000	 .469965	 .001975	 .099514	 .001942	 21.2211	 99.0978	 .000000	 .000000	 .000000	 .319170	 97.8239	 .037599	 .000000	 .783929	 .002551	 .128025	 .002623	 -.00001	 99.0978	 .000000	 .000000	 .000000	 .120695	 32.6266	 .008150	 .000000	 .493107	 .001807	 .089557	 .001070	 66.6590	 .000000	 .000000	 .000000	 .181329	 98.0348	 .024490	 .000000	 1.48166	 .005430	 .269095	 .003215	 .000000	 100.000	 2.00000	O	 .000000	 .000000	 .000000	 .003621	 .978909	 .000245	 .000000	 .014795	 .000054	 .002687	 .000032	 2.00000	 .011970	 .014547	 .005676	 .013234	 .016704	 .039459	 .033304	 .008256	 .013597	 .012848	 .012162	 .025608	 .019609	 .010724	 .018932	 .021208	 .049761	 .040666	 .013771	 .017557	 .016529	 .016428	 -87.962	 -25.353	 -15.823	 4.87216	 .119582	 93.6560	 -57.514	 1.53837	 487.392	 9.93510	 442.943	 -16.301	 -30.239	 13.1745	 1943.71	214	334	319	303	301	332	333	140	335	126	524	"Wollastonite"	"Jadeite"	"Corundum"	"CaNb2O6"	"Cassiterite"	"Scheelite"	"Manganotantalite"	"Rutile"	"Mn"	"Magnetite"	"Zircon"
"T1_sector"	6	 40.0000	 20.0000	 40.0000	 .000000	756	 .000000	 .000000	 .000000	 .180982	 76.3001	 .000000	 .000000	 .512325	 .007776	 .097561	 .001756	 21.0223	 98.1228	 .000000	 .000000	 .000000	 .258902	 96.8713	 .000000	 .000000	 .854588	 .010041	 .125512	 .002372	  .00000	 98.1228	 .000000	 .000000	 .000000	 .098819	 32.6106	 .000000	 .000000	 .542574	 .007180	 .088619	 .000977	 66.6512	 .000000	 .000000	 .000000	 .148379	 97.9316	 .000000	 .000000	 1.62938	 .021563	 .266127	 .002933	 .000000	 100.000	 2.00000	O	 .000000	 .000000	 .000000	 .002965	 .978546	 .000000	 .000000	 .016281	 .000215	 .002659	 .000029	 2.00000	 .011962	 .014546	 .005675	 .013231	 .016698	 .039456	 .033301	 .008253	 .013596	 .012847	 .012158	 .025591	 .019608	 .010724	 .018927	 .021199	 .049757	 .040662	 .013767	 .017555	 .016528	 .016424	 -42.383	 -39.474	 -17.218	 5.85588	 .120173	 -332.59	 -46.935	 1.43353	 124.594	 10.1181	 489.582	 -16.298	 -30.229	 13.1745	 1953.69	214	334	319	303	301	332	333	140	335	126	524	"Wollastonite"	"Jadeite"	"Corundum"	"CaNb2O6"	"Cassiterite"	"Scheelite"	"Manganotantalite"	"Rutile"	"Mn"	"Magnetite"	"Zircon"
