Repository: orthospar/MinorElements-Cassiterite

# MinorElements-Cassiterite
EPMA data and R code for generation of figures in "Systematic trends in the substitution mechanisms of minor elements in cassiterite", submitted for publication in the Australian Journal of Earth Sciences.

# Data Availability
The final cleaned and organised dataset is available above (cassiterite_EPMA.csv) and as a supplementary file hosted by AJES.

File: Data/170609/170609_recalc.dat (part 21 of 41)
LOVOLT"	" CURRENT"	"BEAMSIZE"	"    LINE"	"  Si WT%"	"  Na WT%"	"  Al WT%"	"  Nb WT%"	"  Sn WT%"	"   W WT%"	"  Ta WT%"	"  Ti WT%"	"  Mn WT%"	"  Fe WT%"	"  Zr WT%"	"   O WT%"	"   TOTAL"	"    SiO2"	"    Na2O"	"   Al2O3"	"   Nb2O5"	"    SnO2"	"     WO3"	"   Ta2O5"	"    TiO2"	"     MnO"	"     FeO"	"    ZrO2"	"       O"	"   TOTAL"	"  Si AT%"	"  Na AT%"	"  Al AT%"	"  Nb AT%"	"  Sn AT%"	"   W AT%"	"  Ta AT%"	"  Ti AT%"	"  Mn AT%"	"  Fe AT%"	"  Zr AT%"	"   O AT%"	"Si OXMOL%"	"Na OXMOL%"	"Al OXMOL%"	"Nb OXMOL%"	"Sn OXMOL%"	"W OXMOL%"	"Ta OXMOL%"	"Ti OXMOL%"	"Mn OXMOL%"	"Fe OXMOL%"	"Zr OXMOL%"	"O OXMOL%"	"   TOTAL"	" FORMULA"	"   BASIS"	"Si FORMULA"	"Na FORMULA"	"Al FORMULA"	"Nb FORMULA"	"Sn FORMULA"	"W FORMULA"	"Ta FORMULA"	"Ti FORMULA"	"Mn FORMULA"	"Fe FORMULA"	"Zr FORMULA"	"O FORMULA"	"Si CDL99"	"Na CDL99"	"Al CDL99"	"Nb CDL99"	"Sn CDL99"	" W CDL99"	"Ta CDL99"	"Ti CDL99"	"Mn CDL99"	"Fe CDL99"	"Zr CDL99"	"SiO2 CDL99"	"Na2O CDL99"	"Al2O3 CDL99"	"Nb2O5 CDL99"	"SnO2 CDL99"	"WO3 CDL99"	"Ta2O5 CDL99"	"TiO2 CDL99"	"MnO CDL99"	"FeO CDL99"	"ZrO2 CDL99"	"Si %ERR "	"Na %ERR "	"Al %ERR "	"Nb %ERR "	"Sn %ERR "	" W %ERR "	"Ta %ERR "	"Ti %ERR "	"Mn %ERR "	"Fe %ERR "	"Zr %ERR "	"   X-POS"	"   Y-POS"	"   Z-POS"	" RELDIST"	"Si STD_NUM"	"Na STD_NUM"	"Al STD_NUM"	"Nb STD_NUM"	"Sn STD_NUM"	"W STD_NUM"	"Ta STD_NUM"	"Ti STD_NUM"	"Mn STD_NUM"	"Fe STD_NUM"	"Zr STD_NUM"	"Si STD_NAM"	"Na STD_NAM"	"Al STD_NAM"	"Nb STD_NAM"	"Sn STD_NAM"	"W STD_NAM"	"Ta STD_NAM"	"Ti STD_NAM"	"Mn STD_NAM"	"Fe STD_NAM"	"Zr STD_NAM"
"T1_sector"	6	 40.0000	 20.0000	 40.0000	 .000000	757	 .000000	 .000000	 .000000	 .215980	 76.2214	 .004824	 .000000	 .592582	 .000000	 .104340	 .004698	 21.0717	 98.2156	 .000000	 .000000	 .000000	 .308968	 96.7715	 .006083	 .000000	 .988461	 .000000	 .134233	 .006346	  .00000	 98.2156	 .000000	 .000000	 .000000	 .117659	 32.5025	 .001328	 .000000	 .626133	 .000000	 .094559	 .002607	 66.6552	 .000000	 .000000	 .000000	 .176739	 97.6463	 .003989	 .000000	 1.88107	 .000000	 .284081	 .007831	 .000000	 100.000	 2.00000	O	 .000000	 .000000	 .000000	 .003530	 .975243	 .000040	 .000000	 .018787	 .000000	 .002837	 .000078	 2.00000	 .011944	 .014534	 .005671	 .013224	 .016687	 .039443	 .033288	 .008247	 .013589	 .012841	 .012151	 .025552	 .019592	 .010716	 .018917	 .021187	 .049740	 .040647	 .013757	 .017546	 .016520	 .016414	 -45.166	 -75.385	 -17.090	 5.00898	 .120232	 576.186	 -244.98	 1.27471	 -75.688	 9.50775	 183.327	 -16.295	 -30.220	 13.1745	 1963.71	214	334	319	303	301	332	333	140	335	126	524	"Wollastonite"	"Jadeite"	"Corundum"	"CaNb2O6"	"Cassiterite"	"Scheelite"	"Manganotantalite"	"Rutile"	"Mn"	"Magnetite"	"Zircon"
"T1_sector"	6	 40.0000	 20.0000	 40.0000	 .000000	758	 .000000	 .000000	 .000000	 .066735	 76.8780	 .053553	 .000000	 .357241	 .000000	 .004469	 .009393	 21.0130	 98.3824	 .000000	 .000000	 .000000	 .095467	 97.6051	 .067535	 .000000	 .595899	 .000000	 .005749	 .012688	 .000004	 98.3824	 .000000	 .000000	 .000000	 .036468	 32.8845	 .014789	 .000000	 .378642	 .000000	 .004063	 .005228	 66.6763	 .000000	 .000000	 .000000	 .054748	 98.7361	 .044403	 .000000	 1.13688	 .000000	 .012198	 .015697	 .000000	 100.000	 2.00000	O	 .000000	 .000000	 .000000	 .001094	 .986392	 .000444	 .000000	 .011358	 .000000	 .000122	 .000157	 2.00000	 .012015	 .014573	 .005685	 .013252	 .016728	 .039491	 .033334	 .008271	 .013615	 .012863	 .012181	 .025704	 .019645	 .010742	 .018958	 .021238	 .049802	 .040703	 .013797	 .017580	 .016549	 .016455	 -40.854	 -57.818	 -19.430	 14.7479	 .119711	 52.3919	 -58.633	 1.93828	 -220.57	 204.140	 92.2711	 -16.292	 -30.210	 13.1745	 1973.67	214	334	319	303	301	332	333	140	335	126	524	"Wollastonite"	"Jadeite"	"Corundum"	"CaNb2O6"	"Cassiterite"	"Scheelite"	"Manganotantalite"	"Rutile"	"Mn"	"Magnetite"	"Zircon"
"T1_sector"	6	 40.0000	 20.0000	 40.0000	 .000000	759	 .131609	 .033276	 .000000	 .057284	 75.3482	 .046977	 .000000	 .380763	 .000000	 .063073	 .617522	 21.0021	 97.6808	 .281559	 .044855	 .000000	 .081947	 95.6628	 .059242	 .000000	 .635136	 .000000	 .081143	 .834149	  .00000	 97.6808	 .237826	 .073460	 .000000	 .031293	 32.2197	 .012968	 .000000	 .403444	 .000000	 .057320	 .343578	 66.6204	 .713609	 .110211	 .000000	 .046948	 96.6769	 .038912	 .000000	 1.21055	 .000000	 .171992	 1.03092	 .000000	 100.000	 2.00000	O	 .007140	 .002205	 .000000	 .000939	 .967264	 .000389	 .000000	 .012112	 .000000	 .001721	 .010315	 2.00000	 .011912	 .014501	 .005662	 .013226	 .016703	 .039441	 .033285	 .008244	 .013583	 .012837	 .012151	 .025485	 .019546	 .010698	 .018920	 .021207	 .049739	 .040643	 .013751	 .017539	 .016515	 .016414	 6.59666	 31.8359	 -75.587	 17.0330	 .121127	 59.5902	 -37.508	 1.83163	 -47.216	 15.2050	 1.97307	 -16.289	 -30.201	 13.1745	 1983.71	214	334	319	303	301	332	333	140	335	126	524	"Wollastonite"	"Jadeite"	"Corundum"	"CaNb2O6"	"Cassiterite"	"Scheelite"	"Manganotantalite"	"Rutile"	"Mn"	"Magnetite"	"Zircon"
"T1_sector"	6	 40.0000	 20.0000	 40.0000	 .000000	760	 .000000	 .000000	 .000000	 .072502	 77.0455	 .012669	 .000000	 .418327	 .000000	 .025557	 .013716	 21.0984	 98.6866	 .000000	 .000000	 .000000	 .103718	 97.8177	 .015976	 .000000	 .697794	 .000000	 .032880	 .018528	 .000004	 98.6866	 .000000	 .000000	 .000000	 .039454	 32.8181	 .003484	 .000000	 .441531	 .000000	 .023136	 .007602	 66.6667	 .000000	 .000000	 .000000	 .059216	 98.5127	 .010458	 .000000	 1.32538	 .000000	 .069451	 .022820	 .000000	 100.000	 2.00000	O	 .000000	 .000000	 .000000	 .001184	 .984543	 .000105	 .000000	 .013246	 .000000	 .000694	 .000228	 2.00000	 .011998	 .014566	 .005683	 .013244	 .016716	 .039480	 .033324	 .008266	 .013609	 .012858	 .012173	 .025668	 .019635	 .010737	 .018947	 .021223	 .049788	 .040690	 .013788	 .017573	 .016542	 .016443	 -96.205	 -29.511	 -16.446	 13.6225	 .119571	 219.893	 -29.167	 1.69581	 -40.805	 36.3766	 63.3644	 -16.274	 -30.191	 13.1745	 2001.04	214	334	319	303	301	332	333	140	335	126	524	"Wollastonite"	"Jadeite"	"Corundum"	"CaNb2O6"	"Cassiterite"	"Scheelite"	"Manganotantalite"	"Rutile"	"Mn"	"Magnetite"	"Zircon"
"T1_sector"	6	 40.0000	 20.0000	 40.0000	 .000000	761	 .000000	 .000000	 .000000	 .087366	 77.0387	 .080163	 .000000	 .427590	 .012865	 .021107	 .004336	 21.1259	 98.7980	 .000000	 .000000	 .000000	 .124981	 97.8091	 .101092	 .000000	 .713245	 .016612	 .027154	 .005858	 .000000	 98.7980	 .000000	 .000000	 .000000	 .047484	 32.7748	 .022017	 .000000	 .450752	 .011825	 .019084	 .002400	 66.6716	 .000000	 .000000	 .000000	 .071287	 98.4092	 .066107	 .000000	 1.35342	 .035505	 .057301	 .007208	 .000000	 100.000	 2.00000	O	 .000000	 .000000	 .000000	 .001424	 .983172	 .000660	 .000000	 .013522	 .000355	 .000572	 .000072	 2.00000	 .012001	 .014565	 .005682	 .013249	 .016721	 .039485	 .033328	 .008266	 .013610	 .012859	 .012178	 .025674	 .019633	 .010736	 .018954	 .021230	 .049794	 .040695	 .013789	 .017574	 .016543	 .016450	 -77.841	 -72.432	 -21.760	 11.4273	 .119595	 35.1504	 -24.529	 1.66512	 75.7991	 43.8733	 198.993	 -16.283	 -30.181	 13.1745	 2013.93	214	334	319	303	301	332	333	140	335	126	524	"Wollastonite"	"Jadeite"	"Corundum"	"CaNb2O6"	"Cassiterite"	"Scheelite"	"Manganotantalite"	"Rutile"	"Mn"	"Magnetite"	"Zircon"
"T1_sector"	6	 40.0000	 20.0000	 40.0000	 .000000	762	 .000000	 .000000	 .000000	 .074034	 76.8376	 .060314	 .000000	 .482867	 .005309	 .016808	 .020135	 21.0998	 98.5969	 .000000	 .000000	 .000000	 .105909	 97.5538	 .076061	 .000000	 .805450	 .006855	 .021623	 .027198	 .000000	 98.5969	 .000000	 .000000	 .000000	 .040288	 32.7300	 .016586	 .000000	 .509657	 .004886	 .015216	 .011159	 66.6722	 .000000	 .000000	 .000000	 .060479	 98.2657	 .049796	 .000000	 1.53015	 .014669	 .045683	 .033504	 .000000	 100.000	 2.00000	O	 .000000	 .000000	 .000000	 .001209	 .981818	 .000498	 .000000	 .015288	 .000147	 .000456	 .000335	 2.00000	 .011990	 .014559	 .005680	 .013245	 .016714	 .039478	 .033321	 .008263	 .013607	 .012856	 .012173	 .025650	 .019626	 .010733	 .018947	 .021220	 .049785	 .040687	 .013783	 .017570	 .016540	 .016443	 -43.273	 -55.813	 -15.538	 13.3554	 .119748	 46.5564	 -26.854	 1.50567	 182.145	 54.8685	 43.3873	 -16.280	 -30.172	 13.1745	 2023.99	214	334	319	303	301	332	333	140	335	126	524	"Wollastonite"	"Jadeite"	"Corundum"	"CaNb2O6"	"Cassiterite"	"Scheelite"	"Manganotantalite"	"Rutile"	"Mn"	"Magnetite"	"Zircon"
"T1_sector"	6	 40.0000	 20.0000	 40.0000	 .000000	763	 .000000	 .000000	 .000000	 .159328	 76.8807	 .068008	 .000000	 .268188	 .000000	 .041530	 .011353	 21.0092	 98.4383	 .000000	 .000000	 .000000	 .227926	 97.6085	 .085764	 .000000	 .447353	 .000000	 .053428	 .015336	 .000000	 98.4383	 .000000	 .000000	 .000000	 .087081	 32.8909	 .018783	 .000000	 .284300	 .000000	 .037760	 .006320	 66.6749	 .000000	 .000000	 .000000	 .130824	 98.8261	 .056437	 .000000	 .854225	 .000000	 .113456	 .018989	 .000000	 100.000	 2.00000	O	 .000000	 .000000	 .000000	 .002612	 .986606	 .000563	 .000000	 .008528	 .000000	 .001133	 .000190	 2.00000	 .012022	 .014575	 .005686	 .013256	 .016738	 .039496	 .033339	 .008273	 .013616	 .012865	 .012185	 .025718	 .019647	 .010744	 .018963	 .021250	 .049808	 .040709	 .013800	 .017582	 .016551	 .016459	 -33.685	 -43.415	 -17.091	 6.57331	 .119742	 41.3608	 -96.934	 2.48536	 -339.80	 22.7146	 76.4814	 -16.277	 -30.162	 13.1745	 2033.92	214	334	319	303	301	332	333	140	335	126	524	"Wollastonite"	"Jadeite"	"Corundum"	"CaNb2O6"	"Cassiterite"	"Scheelite"	"Manganotantalite"	"Rutile"	"Mn"	"Magnetite"	"Zircon"
"T1_sector"	6	 40.0000	 20.0000	 40.0000	 .000000	764	 .000000	 .000000	 .000000	 .123149	 77.1089	 .025169	 .000000	 .331576	 .000000	 .024864	 .023818	 21.0859	 98.7233	 .000000	 .000000	 .000000	 .176170	 97.8982	 .031740	 .000000	 .553089	 .000000	 .031988	 .032173	  .00000	 98.7233	 .000000	 .000000	 .000000	 .067060	 32.8674	 .006926	 .000000	 .350206	 .000000	 .022524	 .013210	 66.6726	 .000000	 .000000	 .000000	 .100709	 98.7193	 .020802	 .000000	 1.05187	 .000000	 .067654	 .039676	 .000000	 100.000	 2.00000	O	 .000000	 .000000	 .000000	 .002012	 .985935	 .000208	 .000000	 .010505	 .000000	 .000676	 .000396	 2.00000	 .012010	 .014571	 .005684	 .013249	 .016727	 .039488	 .033331	 .008270	 .013613	 .012862	 .012178	 .025694	 .019641	 .010741	 .018953	 .021237	 .049798	 .040699	 .013795	 .017578	 .016547	 .016450	 -57.316	 -35.269	 -15.043	 8.30490	 .119542	 110.939	 -45.854	 2.06577	 -25.351	 37.3763	 36.7999	 -16.274	 -30.153	 13.1745	 2043.95	214	334	319	303	301	332	333	140	335	126	524	"Wollastonite"	"Jadeite"	"Corundum"	"CaNb2O6"	"Cassiterite"	"Scheelite"	"Manganotantalite"	"Rutile"	"Mn"	"Magnetite"	"Zircon"
"T1_sector"	6	 40.0000	 20.0000	 40.0000	 .000000	765	 .000000	 .000000	 .000000	 .081350	 77.1373	 .051208	 .000000	 .396779	 .000000	 .022015	 .020952	 21.1241	 98.8337	 .000000	 .000000	 .000000	 .116374	 97.9343	 .064577	 .000000	 .661851	 .000000	 .028322	 .028302	  .00000	 98.8337	 .000000	 .000000	 .000000	 .044218	 32.8198	 .014066	 .000000	 .418311	 .000000	 .019907	 .011599	 66.6721	 .000000	 .000000	 .000000	 .066382	 98.5408	 .042232	 .000000	 1.25597	 .000000	 .059769	 .034826	 .000000	 100.000	 2.00000	O	 .000000	 .000000	 .000000	 .001326	 .984514	 .000422	 .000000	 .012548	 .000000	 .000597	 .000348	 2.00000	 .012005	 .014568	 .005683	 .013249	 .016723	 .039486	 .033329	 .008268	 .013611	 .012860	 .012177	 .025683	 .019637	 .010738	 .018953	 .021231	 .049795	 .040697	 .013791	 .017575	 .016545	 .016449	 -109.28	 -27.422	 -16.658	 12.2205	 .119513	 54.7626	 -47.426	 1.77292	 -267.57	 42.1018	 41.7373	 -16.271	 -30.143	 13.1745	 2054.01	214	334	319	303	301	332	333	140	335	126	524	"Wollastonite"	"Jadeite"	"Corundum"	"CaNb2O6"	"Cassiterite"	"Scheelite"	"Manganotantalite"	"Rutile"	"Mn"	"Magnetite"	"Zircon"
"T1_sector"	6	 40.0000	 20.0000	 40.0000	 .000000	766	 .000000	 .000000	 .000000	 .120648	 77.1555	 .020886	 .000000	 .450487	 .019340	 .047205	 .024086	 21.1878	 99.0260	 .000000	 .000000	 .000000	 .172592	 97.9574	 .026339	 .000000	 .751438	 .024972	 .060729	 .032535	 -.00001	 99.0260	 .000000	 .000000	 .000000	 .065369	 32.7226	 .005719	 .000000	 .473414	 .017720	 .042548	 .013291	 66.6594	 .000000	 .000000	 .000000	 .098128	 98.2425	 .017169	 .000000	 1.42132	 .053201	 .127742	 .039904	 .000000	 100.000	 2.00000	O	 .000000	 .000000	 .000000	 .001961	 .981784	 .000172	 .000000	 .014204	 .000532	 .001277	 .000399	 2.00000	 .011983	 .014556	 .005679	 .013239	 .016709	 .039469	 .033313	 .008260	 .013603	 .012853	 .012167	 .025637	 .019621	 .010731	 .018939	 .021214	 .049773	 .040677	 .013779	 .017564	 .016535	 .016435	 -54.731	 -422.85	 -18.849	 8.45725	 .119487	 133.526	 -26.482	 1.59374	 50.7448	 20.0652	 36.3669	 -16.268	 -30.134	 13.1745	 2063.94	214	334	319	303	301	332	333	140	335	126	524	"Wollastonite"	"Jadeite"	"Corundum"	"CaNb2O6"	"Cassiterite"	"Scheelite"	"Manganotantalite"	"Rutile"	"Mn"	"Magnetite"	"Zircon"
"T1_sector"	6	 40.0000	 20.0000	 40.0000	 .000000	767	 .000000	 .000000	 .000000	 .029637	 76.7193	 .080306	 .000000	 .676247	 .000000	 .020509	 .019923	 21.1826	 98.7285	 .000000	 .000000	 .000000	 .042397	 97.4035	 .101273	 .000000	 1.12802	 .000000	 .026384	 .026912	 .000002	 98.7285	 .000000	 .000000	 .000000	 .016064	 32.5510	 .021997	 .000000	 .710958	 .000000	 .018493	 .010999	 66.6705	 .000000	 .000000	 .000000	 .024105	 97.6877	 .066014	 .000000	 2.13363	 .000000	 .055499	 .033007	 .000000	 100.000	 2.00000	O	 .000000	 .000000	 .000000	 .000482	 .976473	 .000660	 .000000	 .021327	 .000000	 .000555	 .000330	 2.00000	 .011959	 .014542	 .005674	 .013234	 .016692	 .039458	 .033302	 .008253	 .013596	 .012847	 .012162	 .025586	 .019602	 .010721	 .018932	 .021193	 .049760	 .040664	 .013766	 .017556	 .016528	 .016428	 -820.19	 -27.651	 -19.179	 32.2759	 .119816	 35.0651	 -422.23	 1.14945	 -57.582	 45.0867	 43.8033	 -16.265	 -30.124	 13.1740	 2074.00	214	334	319	303	301	332	333	140	335	126	524	"Wollastonite"	"Jadeite"	"Corundum"	"CaNb2O6"	"Cassiterite"	"Scheelite"	"Manganotantalite"	"Rutile"	"Mn"	"Magnetite"	"Zircon"
"T1_sector"	6	 40.0000	 20.0000	 40.0000	 .000000	768	 .000000	 .000000	 .000000	 .036093	 76.9102	 .094409	 .000000	 .774558	 .000000	 .041594	 .013744	 21.3101	 99.1807	 .000000	 .000000	 .000000	 .051632	 97.6460	 .119058	 .000000	 1.29201	 .000000	 .053511	 .018566	 -.00001	 99.1807	 .000000	 .000000	 .000000	 .019445	 32.4346	 .025703	 .000000	 .809389	 .000000	 .037279	 .007542	 66.6661	 .000000	 .000000	 .000000	 .029176	 97.3304	 .077131	 .000000	 2.42883	 .000000	 .111869	 .022631	 .000000	 100.000	 2.00000	O	 .000000	 .000000	 .000000	 .000583	 .973047	 .000771	 .000000	 .024282	 .000000	 .001118	 .000226	 2.00000	 .011943	 .014533	 .005671	 .013231	 .016684	 .039454	 .033298	 .008248	 .013592	 .012844	 .012158	 .025551	 .019591	 .010716	 .018927	 .021183	 .049755	 .040658	 .013758	 .017550	 .016523	 .016423	 -326.56	 -80.374	 -15.013	 26.6254	 .119682	 29.8938	 -31.874	 1.03506	 -289.90	 22.6464	 63.1612	 -16.262	 -30.115	 13.1740	 2083.93	214	334	319	303	301	332	333	140	335	126	524	"Wollastonite"	"Jadeite"	"Corundum"	"CaNb2O6"	"Cassiterite"	"Scheelite"	"Manganotantalite"	"Rutile"	"Mn"	"Magnetite"	"Zircon"
"T1_sector"	6	 40.0000	 20.0000	 40.0000	 .000000	769	 .000000	 .000000	 .000000	 .029099	 76.6380	 .137263	 .000000	 .787692	 .000000	 .021529	 .028466	 21.2531	 98.8952	 .000000	 .000000	 .000000	 .041628	 97.3004	 .173100	 .000000	 1.31392	 .000000	 .027697	 .038451	 -.00001	 98.8952	 .000000	 .000000	 .000000	 .015722	 32.4110	 .037476	 .000000	 .825437	 .000000	 .019350	 .015664	 66.6753	 .000000	 .000000	 .000000	 .023594	 97.2813	 .112483	 .000000	 2.47754	 .000000	 .058080	 .047014	 .000000	 100.000	 2.00000	O	 .000000	 .000000	 .000000	 .000472	 .972204	 .001124	 .000000	 .024760	 .000000	 .000580	 .000470	 2.00000	 .011945	 .014532	 .005671	 .013234	 .016688	 .039457	 .033300	 .008248	 .013593	 .012844	 .012161	 .025554	 .019589	 .010715	 .018932	 .021187	 .049758	 .040661	 .013759	 .017552	 .016524	 .016427	 -35.119	 -36.143	 -14.691	 32.8587	 .119910	 20.7075	 -36.787	 1.02194	 -37.061	 42.9815	 30.8636	 -16.259	 -30.105	 13.1740	 2093.98	214	334	319	303	301	332	333	140	335	126	524	"Wollastonite"	"Jadeite"	"Corundum"	"CaNb2O6"	"Cassiterite"	"Scheelite"	"Manganotantalite"	"Rutile"	"Mn"	"Magnetite"	"Zircon"
"T1_sector"	6	 40.0000	 20.0000	 40.0000	 .000000	770	 .000000	 .000000	 .000000	 .079241	 77.1062	 .001047	 .000000	 .475590	 .000000	 .034680	 .022882	 21.1587	 98.8783	 .000000	 .000000	 .000000	 .113357	 97.8947	 .001320	 .000000	 .793311	 .000000	 .044616	 .030910	 .000000	 98.8783	 .000000	 .000000	 .000000	 .042996	 32.7488	 .000287	 .000000	 .500515	 .000000	 .031304	 .012645	 66.6635	 .000000	 .000000	 .000000	 .064529	 98.3003	 .000862	 .000000	 1.50237	 .000000	 .093965	 .037957	 .000000	 100.000	 2.00000	O	 .000000	 .000000	 .000000	 .001290	 .982510	 .000009	 .000000	 .015016	 .000000	 .000939	 .000379	 2.00000	 .011983	 .014558	 .005680	 .013238	 .016706	 .039468	 .033312	 .008261	 .013603	 .012853	 .012166	 .025637	 .019623	 .010731	 .018937	 .021210	 .049772	 .040676	 .013779	 .017565	 .016536	 .016434	 -54.916	 -60.848	 -19.224	 12.5173	 .119508	 2654.30	 -24.419	 1.52420	 -201.88	 27.0152	 38.2394	 -16.256	 -30.096	 13.1740	 2103.91	214	334	319	303	301	332	333	140	335	126	524	"Wollastonite"	"Jadeite"	"Corundum"	"CaNb2O6"	"Cassiterite"	"Scheelite"	"Manganotantalite"	"Rutile"	"Mn"	"Magnetite"	"Zircon"
"T1_sector"	6	 40.0000	 20.0000	 40.0000	 .000000	771	 .000000	 .000000	 .000000	 .117797	 77.3497	 .103058	 .000000	 .563030	 .000000	 .036184	 .025108	 21.3272	 99.5220	 .000000	 .000000	 .000000	 .168513	 98.2039	 .129964	 .000000	 .939167	 .000000	 .046551	 .033916	  .00000	 99.5220	 .000000	 .000000	 .000000	 .063423	 32.5986	 .028040	 .000000	 .587965	 .000000	 .032409	 .013768	 66.6758	 .000000	 .000000	 .000000	 .095250	 97.9158	 .084222	 .000000	 1.76606	 .000000	 .097348	 .041355	 .000000	 100.000	 2.00000	O	 .000000	 .000000	 .000000	 .001902	 .977825	 .000841	 .000000	 .017637	 .000000	 .000972	 .000413	 2.00000	 .011974	 .014547	 .005676	 .013241	 .016707	 .039468	 .033312	 .008258	 .013600	 .012851	 .012168	 .025617	 .019609	 .010725	 .018941	 .021212	 .049772	 .040676	 .013774	 .017561	 .016533	 .016437	 -82.495	 -24.663	 -14.270	 8.64673	 .119352	 27.4331	 -28.320	 1.32882	 -30.691	 25.9224	 34.9183	 -16.253	 -30.086	 13.1740	 2113.95	214	334	319	303	301	332	333	140	335	126	524	"Wollastonite"	"Jadeite"	"Corundum"	"CaNb2O6"	"Cassiterite"	"Scheelite"	"Manganotantalite"	"Rutile"	"Mn"	"Magnetite"	"Zircon"
"T1_sector"	6	 40.0000	 20.0000	 40.0000	 .000000	772	 .000000	 .000000	 .000000	 .108618	 76.9189	 .048428	 .000000	 .590798	 .000000	 .054799	 .017286	 21.2140	 98.9528	 .000000	 .000000	 .000000	 .155383	 97.6570	 .061072	 .000000	 .985486	 .000000	 .070499	 .023350	 .000006	 98.9528	 .000000	 .000000	 .000000	 .058783	 32.5845	 .013244	 .000000	 .620149	 .000000	 .049336	 .009528	 66.6644	 .000000	 .000000	 .000000	 .088246	 97.8333	 .039765	 .000000	 1.86196	 .000000	 .148130	 .028608	 .000000	 100.000	 2.00000	O	 .000000	 .000000	 .000000	 .001764	 .977569	 .000397	 .000000	 .018605	 .000000	 .001480	 .000286	 2.00000	 .011963	 .014544	 .005675	 .013234	 .016697	 .039459	 .033304	 .008254	 .013597	 .012848	 .012161	 .025594	 .019605	 .010723	 .018932	 .021199	 .049761	 .040666	 .013768	 .017556	 .016528	 .016428	 -65.210	 -28.908	 -15.376	 9.31571	 .119674	 57.8406	 -54.666	 1.27845	 -486.31	 17.3911	 50.3759	 -16.250	 -30.076	 13.1740	 2124.01	214	334	319	303	301	332	333	140	335	126	524	"Wollastonite"	"Jadeite"	"Corundum"	"CaNb2O6"	"Cassiterite"	"Scheelite"	"Manganotantalite"	"Rutile"	"Mn"	"Magnetite"	"Zircon"
"T1_sector"	6	 40.0000	 20.0000	 40.0000	 .000000	773	 .000000	 .000000	 .000000	 .079129	 77.1069	 .050216	 .000000	 .628830	 .000000	 .029899	 .026482	 21.2739	 99.1953	 .000000	 .000000	 .000000	 .113197	 97.8956	 .063326	 .000000	 1.04893	 .000000	 .038465	 .035771	 .000000	 99.1953	 .000000	 .000000	 .000000	 .042706	 32.5745	 .013695	 .000000	 .658259	 .000000	 .026844	 .014556	 66.6694	 .000000	 .000000	 .000000	 .064105	 97.7943	 .041116	 .000000	 1.97621	 .000000	 .080591	 .043701	 .000000	 100.000	 2.00000	O	 .000000	 .000000	 .000000	 .001281	 .977196	 .000411	 .000000	 .019747	 .000000	 .000805	 .000437	 2.00000	 .011961	 .014543	 .005674	 .013233	 .016695	 .039458	 .033302	 .008253	 .013596	 .012847	 .012160	 .025588	 .019603	 .010722	 .018930	 .021196	 .049759	 .040664	 .013767	 .017556	 .016528	 .016426	 -37.869	 -42.583	 -17.860	 12.5301	 .119518	 55.7964	 -24.597	 1.21685	 -1463.1	 31.1894	 33.1221	 -16.248	 -30.067	 13.1740	 2133.94	214	334	319	303	301	332	333	140	335	126	524	"Wollastonite"	"Jadeite"	"Corundum"	"CaNb2O6"	"Cassiterite"	"Scheelite"	"Manganotantalite"	"Rutile"	"Mn"	"Magnetite"	"Zircon"
"T1_sector"	6	 40.0000	 20.0000	 40.0000	 .000000	774	 .000000	 .000000	 .000000	 .111150	 76.9751	 .091888	 .000000	 .612536	 .012602	 .026220	 .017787	 21.2517	 99.0990	 .000000	 .000000	 .000000	 .159005	 97.7283	 .115879	 .000000	 1.02175	 .016272	 .033731	 .024026	 .000002	 99.0990	 .000000	 .000000	 .000000	 .060054	 32.5547	 .025088	 .000000	 .641911	 .011515	 .023567	 .009788	 66.6734	 .000000	 .000000	 .000000	 .090181	 97.7719	 .075348	 .000000	 1.92786	 .034582	 .070779	 .029395	 .000000	 100.000	 2.00000	O	 .000000	 .000000	 .000000	 .001801	 .976544	 .000753	 .000000	 .019255	 .000345	 .000707	 .000294	 2.00000	 .011964	 .014542	 .005675	 .013237	 .016700	 .039462	 .033306	 .008254	 .013597	 .012848	 .012164	 .025596	 .019603	 .010722	 .018936	 .021203	 .049765	 .040669	 .013769	 .017557	 .016529	 .016431	 -54.721	 -47.839	 -16.325	 9.12082	 .119640	 30.7068	 -60.750	 1.24235	 77.2895	 35.4516	 48.9899	 -16.245	 -30.057	 13.1740	 2143.99	214	334	319	303	301	332	333	140	335	126	524	"Wollastonite"	"Jadeite"	"Corundum"	"CaNb2O6"	"Cassiterite"	"Scheelite"	"Manganotantalite"	"Rutile"	"Mn"	"Magnetite"	"Zircon"
"T1_sector"	6	 40.0000	 20.0000	 40.0000	 .000000	775	 .000000	 .000000	 .000000	 .131556	 76.5770	 .039462	 .000000	 .613411	 .000000	 .035538	 .001991	 21.1335	 98.5324	 .000000	 .000000	 .000000	 .188197	 97.2229	 .049765	 .000000	 1.02321	 .000000	 .045720	 .002689	 .000004	 98.5324	 .000000	 .000000	 .000000	 .071475	 32.5666	 .010834	 .000000	 .646404	 .000000	 .032121	 .001102	 66.6715	 .000000	 .000000	 .000000	 .107343	 97.8188	 .032543	 .000000	 1.94158	 .000000	 .096480	 .003309	 .000000	 100.000	 2.00000	O	 .000000	 .000000	 .000000	 .002144	 .976927	 .000325	 .000000	 .019391	 .000000	 .000964	 .000033	 2.00000	 .011958	 .014542	 .005674	 .013232	 .016695	 .039456	 .033300	 .008253	 .013596	 .012847	 .012159	 .025583	 .019602	 .010721	 .018928	 .021196	 .049757	 .040662	 .013766	 .017555	 .016527	 .016424	 -52.207	 -37.155	 -15.474	 7.80822	 .119945	 70.8703	 -31.939	 1.24087	 -1045.2	 26.3705	 431.977	 -16.242	 -30.048	 13.1740	 2153.92	214	334	319	303	301	332	333	140	335	126	524	"Wollastonite"	"Jadeite"	"Corundum"	"CaNb2O6"	"Cassiterite"	"Scheelite"	"Manganotantalite"	"Rutile"	"Mn"	"Magnetite"	"Zircon"
"T1_sector"	6	 40.0000	 20.0000	 40.0000	 .000000	776	 .000000	 .000000	 .000000	 .101235	 76.7508	 .082361	 .000000	 .681936	 .000000	 .055918	 .011599	 21.2335	 98.9173	 .000000	 .000000	 .000000	 .144820	 97.4435	 .103864	 .000000	 1.13751	 .000000	 .071938	 .015668	 .000000	 98.9173	 .000000	 .000000	 .000000	 .054738	 32.4844	 .022504	 .000000	 .715178	 .000000	 .050298	 .006388	 66.6665	 .000000	 .000000	 .000000	 .082175	 97.5328	 .067568	 .000000	 2.14729	 .000000	 .151019	 .019179	 .000000	 100.000	 2.00000	O	 .000000	 .000000	 .000000	 .001642	 .974533	 .000675	 .000000	 .021455	 .000000	 .001509	 .000192	 2.00000	 .011950	 .014536	 .005672	 .013232	 .016690	 .039453	 .033298	 .008250	 .013593	 .012844	 .012159	 .025566	 .019594	 .010718	 .018928	 .021190	 .049754	 .040659	 .013761	 .017551	 .016524	 .016424	 -62.859	 -39.539	 -16.307	 9.94399	 .119810	 34.1984	 -36.110	 1.14172	 -43.224	 17.0555	 74.7167	 -16.239	 -30.038	 13.1740	 2163.96	214	334	319	303	301	332	333	140	335	126	524	"Wollastonite"	"Jadeite"	"Corundum"	"CaNb2O6"	"Cassiterite"	"Scheelite"	"Manganotantalite"	"Rutile"	"Mn"	"Magnetite"	"Zircon"
"T1_sector"	6	 40.0000	 20.0000	 40.0000	 .000000	777	 .000000	 .000000	 .000000	 .087354	 76.6768	 .065437	 .000000	 .772178	 .000000	 .049183	 .016614	 21.2633	 98.9309	 .000000	 .000000	 .000000	 .124964	 97.3496	 .082521	 .000000	 1.28804	 .000000	 .063274	 .022442	  .00000	 98.9309	 .000000	 .000000	 .000000	 .047166	 32.4072	 .017855	 .000000	 .808675	 .000000	 .044178	 .009136	 66.6658	 .000000	 .000000	 .000000	 .070797	 97.2879	 .053600	 .000000	 2.42768	 .000000	 .132624	 .027428	 .000000	 100.000	 2.00000	O	 .000000	 .000000	 .000000	 .001415	 .972230	 .000536	 .000000	 .024261	 .000000	 .001325	 .000274	 2.00000	 .011933	 .014526	 .005669	 .013223	 .016677	 .039439	 .033284	 .008244	 .013586	 .012838	 .012150	 .025528	 .019581	 .010711	 .018917	 .021173	 .049736	 .040642	 .013751	 .017543	 .016516	 .016413	 -161.90	 -40.355	 -16.270	 11.4081	 .119845	 42.9068	 -63.328	 1.03709	 -137.77	 19.2711	 52.3403	 -16.236	 -30.029	 13.1740	 2173.91	214	334	319	303	301	332	333	140	335	126	524	"Wollastonite"	"Jadeite"	"Corundum"	"CaNb2O6"	"Cassiterite"	"Scheelite"	"Manganotantalite"	"Rutile"	"Mn"	"Magnetite"	"Zircon"
"T1_sector"	6	 40.0000	 20.0000	 40.0000	 .000000	778	 .000000	 .000000	 .000000	 .092791	 77.1359	 .104905	 .000000	 .812333	 .006105	 .048227	 .002763	 21.4232	 99.6262	 .000000	 .000000	 .000000	 .132741	 97.9325	 .132293	 .000000	 1.35502	 .007883	 .062043	 .003732	  .00000	 99.6262	 .000000	 .000000	 .000000	 .049730	 32.3592	 .028411	 .000000	 .844410	 .005533	 .042997	 .001508	 66.6682	 .000000	 .000000	 .000000	 .074654	 97.1546	 .085300	 .000000	 2.53524	 .016613	 .129094	 .004528	 .000000	 100.000	 2.00000	O	 .000000	 .000000	 .000000	 .001492	 .970752	 .000852	 .000000	 .025332	 .000166	 .001290	 .000045	 2.00000	 .011931	 .014523	 .005668	 .013225	 .016677	 .039440	 .033285	 .008243	 .013585	 .012838	 .012152	 .025525	 .019577	 .010709	 .018919	 .021173	 .049737	 .040643	 .013749	 .017542	 .016516	 .016415	 -158.28	 -25.103	 -15.462	 10.7813	 .119489	 26.9398	 -104.59	 .997860	 158.286	 19.6360	 311.223	 -16.233	 -30.019	 13.1740	 2183.95	214	334	319	303	301	332	333	140	335	126	524	"Wollastonite"	"Jadeite"	"Corundum"	"CaNb2O6"	"Cassiterite"	"Scheelite"	"Manganotantalite"	"Rutile"	"Mn"	"Magnetite"	"Zircon"
"T1_sector"	6	 40.0000	 20.0000	 40.0000	 .000000	779	 .000000	 .000000	 .000000	 .097886	 76.6674	 .127215	 .000000	 .888551	 .018082	 .046724	 .029182	 21.3682	 99.2432	 .000000	 .000000	 .000000	 .140030	 97.3377	 .160429	 .000000	 1.48216	 .023349	 .060110	 .039419	 .000006	 99.2432	 .000000	 .000000	 .000000	 .052595	 32.2452	 .034542	 .000000	 .926007	 .016431	 .041765	 .015970	 66.6676	 .000000	 .000000	 .000000	 .078957	 96.8144	 .103710	 .000000	 2.78029	 .049332	 .125396	 .047948	 .000000	 100.000	 2.00000	O	 .000000	 .000000	 .000000	 .001578	 .967342	 .001036	 .000000	 .027780	 .000493	 .001253	 .000479	 2.00000	 .011914	 .014513	 .005664	 .013221	 .016670	 .039431	 .033277	 .008237	 .013580	 .012833	 .012147	 .025488	 .019563	 .010702	 .018913	 .021164	 .049726	 .040633	 .013740	 .017535	 .016510	 .016408	 -52.602	 -20.956	 -19.572	 10.2532	 .119872	 22.2925	 -22.689	 .932615	 54.1143	 20.2348	 30.0894	 -16.230	 -30.010	 13.1740	 2193.90	214	334	319	303	301	332	333	140	335	126	524	"Wollastonite"	"Jadeite"	"Corundum"	"CaNb2O6"	"Cassiterite"	"Scheelite"	"Manganotantalite"	"Rutile"	"Mn"	"Magnetite"	"Zircon"
"T1_sector"	6	 40.0000	 20.0000	 40.0000	 .000000	780	 .000000	 .000000	 .000000	 .085812	 75.8287	 .077787	 .000000	 .824622	 .000000	 .054638	 .007345	 21.0706	 97.9495	 .000000	 .000000	 .000000	 .122758	 96.2729	 .098096	 .000000	 1.37552	 .000000	 .070292	 .009922	 .000000	 97.9495	 .000000	 .000000	 .000000	 .046757	 32.3416	 .021418	 .000000	 .871490	 .000000	 .049527	 .004076	 66.6651	 .000000	 .000000	 .000000	 .070182	 97.0884	 .064297	 .000000	 2.61618	 .000000	 .148677	 .012237	 .000000	 100.000	 2.00000	O	 .000000	 .000000	 .000000	 .001403	 .970272	 .000643	 .000000	 .026145	 .000000	 .001486	 .000122	 2.00000	 .011920	 .014519	 .005666	 .013219	 .016669	 .039428	 .033274	 .008239	 .013581	 .012834	 .012146	 .025501	 .019571	 .010706	 .018911	 .021163	 .049721	 .040630	 .013743	 .017536	 .016511	 .016407	 -67.521	 -49.884	 -16.095	 11.5974	 .120509	 36.1598	 -49.680	 .986368	 -34.769	 17.4230	 117.463	 -16.232	 -30.000	 13.1740	 2203.63	214	334	319	303	301	332	333	140	335	126	524	"Wollastonite"	"Jadeite"	"Corundum"	"CaNb2O6"	"Cassiterite"	"Scheelite"	"Manganotantalite"	"Rutile"	"Mn"	"Magnetite"	"Zircon"
"T1_sector"	6	 40.0000	 20.0000	 40.0000	 .000000	781	 .000000	 .000000	 .000000	 .076975	 76.7977	 .123543	 .000000	 .868530	 .008674	 .042158	 .031819	 21.3768	 99.3262	 .000000	 .000000	 .000000	 .110117	 97.5031	 .155798	 .000000	 1.44876	 .011201	 .054236	 .042981	 .000002	 99.3262	 .000000	 .000000	 .000000	 .041344	 32.2878	 .033532	 .000000	 .904804	 .007879	 .037669	 .017406	 66.6696	 .000000	 .000000	 .000000	 .062060	 96.9320	 .100667	 .000000	 2.71633	 .023653	 .113087	 .052255	 .000000	 100.000	 2.00000	O	 .000000	 .000000	 .000000	 .001240	 .968593	 .001006	 .000000	 .027143	 .000236	 .001130	 .000522	 2.00000	 .011917	 .014513	 .005664	 .013219	 .016668	 .039425	 .033272	 .008237	 .013579	 .012832	 .012146	 .025495	 .019563	 .010702	 .018911	 .021162	 .049718	 .040627	 .013740	 .017533	 .016508	 .016407	 -39.474	 -49.488	 -16.187	 12.8490	 .119732	 22.9374	 -22.041	 .948502	 111.664	 22.3349	 27.6506	 -16.228	 -29.989	 13.1740	 2214.99	214	334	319	303	301	332	333	140	335	126	524	"Wollastonite"	"Jadeite"	"Corundum"	"CaNb2O6"	"Cassiterite"	"Scheelite"	"Manganotantalite"	"Rutile"	"Mn"	"Magnetite"	"Zircon"
"T1_sector"	6	 40.0000	 20.0000	 40.0000	 .000000	782	 .000000	 .000000	 .000000	 .149620	 77.2981	 .156039	 .000000	 .842115	 .000000	 .040342	 .015235	 21.5250	 100.026	 .000000	 .000000	 .000000	 .214037	 98.1384	 .196778	 .000000	 1.40470	 .000000	 .051899	 .020579	 .000000	 100.026	 .000000	 .000000	 .000000	 .079824	 32.2806	 .042068	 .000000	 .871410	 .000000	 .035805	 .008278	 66.6821	 .000000	 .000000	 .000000	 .119934	 97.0026	 .126415	 .000000	 2.61857	 .000000	 .107593	 .024875	 .000000	 100.000	 2.00000	O	 .000000	 .000000	 .000000	 .002394	 .968193	 .001262	 .000000	 .026136	 .000000	 .001074	 .000248	 2.00000	 .011924	 .014513	 .005664	 .013223	 .016676	 .039431	 .033278	 .008240	 .013581	 .012834	 .012150	 .025509	 .019563	 .010703	 .018916	 .021172	 .049725	 .040634	 .013744	 .017536	 .016510	 .016412	 -65.486	 -479.55	 -24.607	 6.94211	 .119362	 18.2590	 -53.687	 .970800	 -113.98	 23.3061	 57.0129	 -16.221	 -29.981	 13.1740	 2225.67	214	334	319	303	301	332	333	140	335	126	524	"Wollastonite"	"Jadeite"	"Corundum"	"CaNb2O6"	"Cassiterite"	"Scheelite"	"Manganotantalite"	"Rutile"	"Mn"	"Magnetite"	"Zircon"
"T1_sector"	6	 40.0000	 20.0000	 40.0000	 .000000	783	 .000000	 .000000	 .000000	 .075974	 76.6106	 .090475	 .000000	 .805482	 .000000	 .042776	 .012612	 21.2661	 98.9040	 .000000	 .000000	 .000000	 .108685	 97.2656	 .114097	 .000000	 1.34359	 .000000	 .055032	 .017036	 .000004	 98.9040	 .000000	 .000000	 .000000	 .041018	 32.3765	 .024684	 .000000	 .843482	 .000000	 .038420	 .006935	 66.6689	 .000000	 .000000	 .000000	 .061570	 97.1960	 .074104	 .000000	 2.53218	 .000000	 .115339	 .020819	 .000000	 100.000	 2.00000	O	 .000000	 .000000	 .000000	 .001231	 .971263	 .000741	 .000000	 .025304	 .000000	 .001153	 .000208	 2.00000	 .011927	 .014520	 .005667	 .013221	 .016672	 .039428	 .033275	 .008240	 .013582	 .012835	 .012148	 .025516	 .019573	 .010707	 .018913	 .021167	 .049722	 .040631	 .013746	 .017538	 .016512	 .016409	 -71.186	 -24.217	 -15.300	 13.0104	 .119869	 31.1539	 -18.178	 1.00406	 -225.97	 22.0282	 68.7137	 -16.204	 -29.971	 13.1740	 2245.02	214	334	319	303	301	332	333	140	335	126	524	"Wollastonite"	"Jadeite"	"Corundum"	"CaNb2O6"	"Cassiterite"	"Scheelite"	"Manganotantalite"	"Rutile"	"Mn"	"Magnetite"	"Zircon"
"T1_sector"	6	 40.0000	 20.0000	 40.0000	 .000000	784	 .000000	 .000000	 .000000	 .045170	 76.2940	 .194841	 .000000	 .986033	 .000000	 .040503	 .009133	 21.3135	 98.8831	 .000000	 .000000	 .000000	 .064617	 96.8636	 .245710	 .000000	 1.64476	 .000000	 .052107	 .012337	 .000000	 98.8831	 .000000	 .000000	 .000000	 .024336	 32.1746	 .053046	 .000000	 1.03037	 .000000	 .036301	 .005011	 66.6763	 .000000	 .000000	 .000000	 .036527	 96.5871	 .159242	 .000000	 3.09314	 .000000	 .108975	 .015044	 .000000	 100.000	 2.00000	O	 .000000	 .000000	 .000000	 .000730	 .965099	 .001591	 .000000	 .030907	 .000000	 .001089	 .000150	 2.00000	 .011903	 .014501	 .005660	 .013217	 .016658	 .039411	 .033260	 .008231	 .013572	 .012826	 .012144	 .025464	 .019547	 .010694	 .018907	 .021150	 .049701	 .040612	 .013730	 .017525	 .016500	 .016404	 -63.328	 -29.459	 -13.947	 21.3965	 .120105	 14.7081	 -23.850	 .863120	 -61.111	 23.2036	 94.5873	 -16.215	 -29.962	 13.1740	 2259.49	214	334	319	303	301	332	333	140	335	126	524	"Wollastonite"	"Jadeite"	"Corundum"	"CaNb2O6"	"Cassiterite"	"Scheelite"	"Manganotantalite"	"Rutile"	"Mn"	"Magnetite"	"Zircon"
"T1_sector"	6	 40.0000	 20.0000	 40.0000	 .000000	785	 .000000	 .000000	 .000000	 .059312	 76.4202	 .215893	 .000000	 .988715	 .000000	 .050140	 .030488	 21.3711	 99.1359	 .000000	 .000000	 .000000	 .084848	 97.0239	 .272258	 .000000	 1.64923	 .000000	 .064505	 .041183	 .000000	 99.1359	 .000000	 .000000	 .000000	 .031868	 32.1410	 .058619	 .000000	 1.03039	 .000000	 .044818	 .016684	 66.6766	 .000000	 .000000	 .000000	 .047840	 96.4980	 .175994	 .000000	 3.09357	 .000000	 .134559	 .050091	 .000000	 100.000	 2.00000	O	 .000000	 .000000	 .000000	 .000956	 .964088	 .001758	 .000000	 .030907	 .000000	 .001344	 .000500	 2.00000	 .011903	 .014500	 .005660	 .013219	 .016662	 .039417	 .033265	 .008232	 .013573	 .012827	 .012146	 .025466	 .019546	 .010694	 .018911	 .021155	 .049708	 .040618	 .013731	 .017527	 .016502	 .016407	 -774.21	 -27.986	 -18.364	 16.4667	 .120034	 13.3202	 -397.42	 .861459	 -163.39	 18.9028	 28.8269	 -16.212	 -29.952	 13.1740	 2269.52	214	334	319	303	301	332	333	140	335	126	524	"Wollastonite"	"Jadeite"	"Corundum"	"CaNb2O6"	"Cassiterite"	"Scheelite"	"Manganotantalite"	"Rutile"	"Mn"	"Magnetite"	"Zircon"
"T1_sector"	6	 40.0000	 20.0000	 40.0000	 .000000	786	 .000000	 .000000	 .000000	 .112255	 76.4282	 .216208	 .000000	 .967837	 .000000	 .045660	 .027120	 21.3798	 99.1771	 .000000	 .000000	 .000000	 .160585	 97.0340	 .272656	 .000000	 1.61441	 .000000	 .058742	 .036633	 .000000	 99.1771	 .000000	 .000000	 .000000	 .060296	 32.1344	 .058687	 .000000	 1.00832	 .000000	 .040801	 .014836	 66.6827	 .000000	 .000000	 .000000	 .090570	 96.5368	 .176304	 .000000	 3.02915	 .000000	 .122572	 .044571	 .000000	 100.000	 2.00000	O	 .000000	 .000000	 .000000	 .001808	 .963800	 .001760	 .000000	 .030242	 .000000	 .001224	 .000445	 2.00000	 .011904	 .014499	 .005660	 .013219	 .016665	 .039418	 .033265	 .008232	 .013574	 .012827	 .012146	 .025466	 .019545	 .010694	 .018911	 .021158	 .049709	 .040619	 .013732	 .017527	 .016502	 .016406	 -101.04	 -57.655	 -16.978	 9.02715	 .120042	 13.3016	 -80.653	 .875044	 -191.96	 20.6776	 32.3210	 -16.209	 -29.942	 13.1740	 2279.59	214	334	319	303	301	332	333	140	335	126	524	"Wollastonite"	"Jadeite"	"Corundum"	"CaNb2O6"	"Cassiterite"	"Scheelite"	"Manganotantalite"	"Rutile"	"Mn"	"Magnetite"	"Zircon"
"T1_sector"	6	 40.0000	 20.0000	 40.0000	 .000000	787	 .000000	 .000000	 .000000	 .079970	 77.0371	 .157423	 .000000	 .981479	 .010238	 .057758	 .028596	 21.5307	 99.8833	 .000000	 .000000	 .000000	 .114401	 97.8070	 .198523	 .000000	 1.63716	 .013219	 .074305	 .038627	 .000006	 99.8833	 .000000	 .000000	 .000000	 .042644	 32.1560	 .042421	 .000000	 1.01513	 .009232	 .051237	 .015531	 66.6678	 .000000	 .000000	 .000000	 .064010	 96.5331	 .127348	 .000000	 3.04744	 .027716	 .153816	 .046623	 .000000	 100.000	 2.00000	O	 .000000	 .000000	 .000000	 .001279	 .964665	 .001273	 .000000	 .030453	 .000277	 .001537	 .000466	 2.00000	 .011899	 .014500	 .005660	 .013214	 .016657	 .039412	 .033260	 .008231	 .013571	 .012825	 .012140	 .025455	 .019546	 .010694	 .018903	 .021148	 .049702	 .040612	 .013729	 .017524	 .016500	 .016399	 -59.272	 -23.604	 -16.928	 12.3890	 .119535	 18.0946	 -32.022	 .866044	 94.7190	 16.5153	 30.6747	 -16.215	 -29.933	 13.1740	 2290.92	214	334	319	303	301	332	333	140	335	126	524	"Wollastonite"	"Jadeite"	"Corundum"	"CaNb2O6"	"Cassiterite"	"Scheelite"	"Manganotantalite"	"Rutile"	"Mn"	"Magnetite"	"Zircon"
"T1_sector"	6	 40.0000	 20.0000	 40.0000	 .000000	788	 .000000	 .000000	 .000000	 .016889	 78.1692	 .030215	 .000000	 .328815	 .019913	 .009472	 .000000	 21.3185	 99.8931	 .000000	 .000000	 .000000	 .024160	 99.2444	 .038104	 .000000	 .548482	 .025712	 .012186	 .000000	  .00000	 99.8931	 .000000	 .000000	 .000000	 .009095	 32.9506	 .008223	 .000000	 .343445	 .018134	 .008486	 .000000	 66.6621	 .000000	 .000000	 .000000	 .013642	 98.8515	 .024668	 .000000	 1.03033	 .054403	 .025457	 .000000	 .000000	 100.000	 2.00000	O	 .000000	 .000000	 .000000	 .000273	 .988585	 .000247	 .000000	 .010304	 .000544	 .000255	 .000000	 2.00000	 .012019	 .014574	 .005685	 .013248	 .016721	 .039480	 .033325	 .008270	 .013611	 .012860	 .012178	 .025712	 .019646	 .010742	 .018952	 .021229	 .049787	 .040692	 .013795	 .017575	 .016544	 .016450	 -234.42	 -74.573	 -71.253	 56.1496	 .118636	 92.4654	 -22.302	 2.08046	 49.3426	 96.7335	 -559.82	 -16.203	 -29.923	 13.1735	 2306.37	214	334	319	303	301	332	333	140	335	126	524	"Wollastonite"	"Jadeite"	"Corundum"	"CaNb2O6"	"Cassiterite"	"Scheelite"	"Manganotantalite"	"Rutile"	"Mn"	"Magnetite"	"Zircon"
"T1_sector"	6	 40.0000	 20.0000	 40.0000	 .000000	789	 .000000	 .000000	 .000000	 .032010	 77.5754	 .089068	 .000000	 .416909	 .000000	 .032853	 .011920	 21.2443	 99.4024	 .000000	 .000000	 .000000	 .045791	 98.4905	 .112322	 .000000	 .695428	 .000000	 .042266	 .016101	 .000002	 99.4024	 .000000	 .000000	 .000000	 .017299	 32.8174	 .024325	 .000000	 .437019	 .000000	 .029537	 .006561	 66.6678	 .000000	 .000000	 .000000	 .025957	 98.4813	 .072996	 .000000	 1.31144	 .000000	 .088638	 .019689	 .000000	 100.000	 2.00000	O	 .000000	 .000000	 .000000	 .000519	 .984506	 .000730	 .000000	 .013110	 .000000	 .000886	 .000197	 2.00000	 .012003	 .014562	 .005681	 .013246	 .016715	 .039470	 .033316	 .008264	 .013605	 .012855	 .012175	 .025678	 .019629	 .010734	 .018949	 .021222	 .049775	 .040680	 .013786	 .017568	 .016538	 .016446	 -51.707	 -73.027	 -18.638	 29.9614	 .119102	 31.6697	 -25.815	 1.70007	 -35.781	 28.4738	 72.8219	 -16.201	 -29.914	 13.1735	 2316.30	214	334	319	303	301	332	333	140	335	126	524	"Wollastonite"	"Jadeite"	"Corundum"	"CaNb2O6"	"Cassiterite"	"Scheelite"	"Manganotantalite"	"Rutile"	"Mn"	"Magnetite"	"Zircon"
"T1_sector"	6	 40.0000	 20.0000	 40.0000	 .000000	790	 .000000	 .000000	 .000000	 .050744	 77.6952	 .047986	 .000000	 .395467	 .000000	 .020620	 .035801	 21.2644	 99.5103	 .000000	 .000000	 .000000	 .072591	 98.6427	 .060514	 .000000	 .659661	 .000000	 .026527	 .048360	  .00000	 99.5103	 .000000	 .000000	 .000000	 .027399	 32.8377	 .013093	 .000000	 .414159	 .000000	 .018522	 .019688	 66.6694	 .000000	 .000000	 .000000	 .041119	 98.5618	 .039299	 .000000	 1.24309	 .000000	 .055592	 .059092	 .000000	 100.000	 2.00000	O	 .000000	 .000000	 .000000	 .000822	 .985091	 .000393	 .000000	 .012424	 .000000	 .000556	 .000591	 2.00000	 .012001	 .014562	 .005681	 .013243	 .016714	 .039468	 .033314	 .008265	 .013605	 .012854	 .012172	 .025675	 .019629	 .010734	 .018944	 .021221	 .049772	 .040678	 .013786	 .017567	 .016537	 .016442	 -45.978	 -25.595	 -14.893	 19.1590	 .119010	 58.3795	 -28.435	 1.77706	 -57.692	 44.8724	 24.7009	 -16.198	 -29.904	 13.1735	 2326.36	214	334	319	303	301	332	333	140	335	126	524	"Wollastonite"	"Jadeite"	"Corundum"	"CaNb2O6"	"Cassiterite"	"Scheelite"	"Manganotantalite"	"Rutile"	"Mn"	"Magnetite"	"Zircon"
"T1_sector"	6	 40.0000	 20.0000	 40.0000	 .000000	791	 .000000	 .000000	 .000000	 .076674	 77.7099	 .024404	 .000000	 .325779	 .000000	 .030240	 .013093	 21.2216	 99.4018	 .000000	 .000000	 .000000	 .109685	 98.6613	 .030775	 .000000	 .543418	 .000000	 .038904	 .017686	 .000000	 99.4018	 .000000	 .000000	 .000000	 .041481	 32.9088	 .006672	 .000000	 .341852	 .000000	 .027216	 .007214	 66.6667	 .000000	 .000000	 .000000	 .062261	 98.7882	 .020028	 .000000	 1.02620	 .000000	 .081700	 .021657	 .000000	 100.000	 2.00000	O	 .000000	 .000000	 .000000	 .001244	 .987264	 .000200	 .000000	 .010256	 .000000	 .000816	 .000216	 2.00000	 .012011	 .014568	 .005683	 .013244	 .016719	 .039472	 .033318	 .008268	 .013608	 .012857	 .012174	 .025695	 .019637	 .010738	 .018947	 .021227	 .049777	 .040683	 .013791	 .017571	 .016540	 .016444	 -57.837	 -81.444	 -14.910	 12.9188	 .118996	 114.352	 -37.824	 2.09660	 -842.85	 30.8676	 66.3531	 -16.195	 -29.895	 13.1735	 2336.29	214	334	319	303	301	332	333	140	335	126	524	"Wollastonite"	"Jadeite"	"Corundum"	"CaNb2O6"	"Cassiterite"	"Scheelite"	"Manganotantalite"	"Rutile"	"Mn"	"Magnetite"	"Zircon"
