Repository: orthospar/MinorElements-Cassiterite

# MinorElements-Cassiterite
EPMA data and R code for generation of figures in "Systematic trends in the substitution mechanisms of minor elements in cassiterite", submitted for publication in the Australian Journal of Earth Sciences.

# Data Availability
The final cleaned and organised dataset is available above (cassiterite_EPMA.csv) and as a supplementary file hosted by AJES.

File: Data/170609/170609_recalc.dat (part 22 of 41)
LOVOLT"	" CURRENT"	"BEAMSIZE"	"    LINE"	"  Si WT%"	"  Na WT%"	"  Al WT%"	"  Nb WT%"	"  Sn WT%"	"   W WT%"	"  Ta WT%"	"  Ti WT%"	"  Mn WT%"	"  Fe WT%"	"  Zr WT%"	"   O WT%"	"   TOTAL"	"    SiO2"	"    Na2O"	"   Al2O3"	"   Nb2O5"	"    SnO2"	"     WO3"	"   Ta2O5"	"    TiO2"	"     MnO"	"     FeO"	"    ZrO2"	"       O"	"   TOTAL"	"  Si AT%"	"  Na AT%"	"  Al AT%"	"  Nb AT%"	"  Sn AT%"	"   W AT%"	"  Ta AT%"	"  Ti AT%"	"  Mn AT%"	"  Fe AT%"	"  Zr AT%"	"   O AT%"	"Si OXMOL%"	"Na OXMOL%"	"Al OXMOL%"	"Nb OXMOL%"	"Sn OXMOL%"	"W OXMOL%"	"Ta OXMOL%"	"Ti OXMOL%"	"Mn OXMOL%"	"Fe OXMOL%"	"Zr OXMOL%"	"O OXMOL%"	"   TOTAL"	" FORMULA"	"   BASIS"	"Si FORMULA"	"Na FORMULA"	"Al FORMULA"	"Nb FORMULA"	"Sn FORMULA"	"W FORMULA"	"Ta FORMULA"	"Ti FORMULA"	"Mn FORMULA"	"Fe FORMULA"	"Zr FORMULA"	"O FORMULA"	"Si CDL99"	"Na CDL99"	"Al CDL99"	"Nb CDL99"	"Sn CDL99"	" W CDL99"	"Ta CDL99"	"Ti CDL99"	"Mn CDL99"	"Fe CDL99"	"Zr CDL99"	"SiO2 CDL99"	"Na2O CDL99"	"Al2O3 CDL99"	"Nb2O5 CDL99"	"SnO2 CDL99"	"WO3 CDL99"	"Ta2O5 CDL99"	"TiO2 CDL99"	"MnO CDL99"	"FeO CDL99"	"ZrO2 CDL99"	"Si %ERR "	"Na %ERR "	"Al %ERR "	"Nb %ERR "	"Sn %ERR "	" W %ERR "	"Ta %ERR "	"Ti %ERR "	"Mn %ERR "	"Fe %ERR "	"Zr %ERR "	"   X-POS"	"   Y-POS"	"   Z-POS"	" RELDIST"	"Si STD_NUM"	"Na STD_NUM"	"Al STD_NUM"	"Nb STD_NUM"	"Sn STD_NUM"	"W STD_NUM"	"Ta STD_NUM"	"Ti STD_NUM"	"Mn STD_NUM"	"Fe STD_NUM"	"Zr STD_NUM"	"Si STD_NAM"	"Na STD_NAM"	"Al STD_NAM"	"Nb STD_NAM"	"Sn STD_NAM"	"W STD_NAM"	"Ta STD_NAM"	"Ti STD_NAM"	"Mn STD_NAM"	"Fe STD_NAM"	"Zr STD_NAM"
"T1_sector"	6	 40.0000	 20.0000	 40.0000	 .000000	792	 .000000	 .000000	 .000000	 .048025	 77.7833	 .067436	 .000000	 .409124	 .000000	 .043158	 .016439	 21.3009	 99.6684	 .000000	 .000000	 .000000	 .068702	 98.7545	 .085042	 .000000	 .682443	 .000000	 .055523	 .022206	 .000004	 99.6684	 .000000	 .000000	 .000000	 .025885	 32.8161	 .018367	 .000000	 .427695	 .000000	 .038697	 .009024	 66.6642	 .000000	 .000000	 .000000	 .038839	 98.4794	 .055119	 .000000	 1.28349	 .000000	 .116128	 .027080	 .000000	 100.000	 2.00000	O	 .000000	 .000000	 .000000	 .000777	 .984520	 .000551	 .000000	 .012831	 .000000	 .001161	 .000271	 2.00000	 .012002	 .014563	 .005681	 .013245	 .016716	 .039473	 .033318	 .008265	 .013606	 .012856	 .012174	 .025677	 .019631	 .010735	 .018948	 .021222	 .049778	 .040683	 .013786	 .017569	 .016539	 .016445	 -103.51	 -41.755	 -16.773	 20.2075	 .118956	 41.6821	 -24.912	 1.72720	 -59.198	 21.8732	 52.9918	 -16.192	 -29.885	 13.1735	 2346.32	214	334	319	303	301	332	333	140	335	126	524	"Wollastonite"	"Jadeite"	"Corundum"	"CaNb2O6"	"Cassiterite"	"Scheelite"	"Manganotantalite"	"Rutile"	"Mn"	"Magnetite"	"Zircon"
"T1_sector"	6	 40.0000	 20.0000	 40.0000	 .000000	793	 .000000	 .000000	 .000000	 .074513	 77.8066	 .069861	 .000000	 .412746	 .000000	 .041623	 .000000	 21.3154	 99.7208	 .000000	 .000000	 .000000	 .106595	 98.7840	 .088101	 .000000	 .688485	 .000000	 .053547	 .000000	 .000006	 99.7208	 .000000	 .000000	 .000000	 .040136	 32.8051	 .019016	 .000000	 .431208	 .000000	 .037297	 .000000	 66.6673	 .000000	 .000000	 .000000	 .060241	 98.4763	 .057082	 .000000	 1.29443	 .000000	 .111959	 .000000	 .000000	 100.000	 2.00000	O	 .000000	 .000000	 .000000	 .001204	 .984144	 .000570	 .000000	 .012936	 .000000	 .001119	 .000000	 2.00000	 .012001	 .014562	 .005681	 .013245	 .016716	 .039472	 .033317	 .008264	 .013606	 .012855	 .012174	 .025674	 .019629	 .010734	 .018948	 .021222	 .049778	 .040682	 .013786	 .017568	 .016538	 .016445	 -47.187	 -34.830	 -17.164	 13.2741	 .118942	 40.2508	 -17.337	 1.71446	 -56.655	 22.6495	 -52.478	 -16.189	 -29.876	 13.1735	 2356.38	214	334	319	303	301	332	333	140	335	126	524	"Wollastonite"	"Jadeite"	"Corundum"	"CaNb2O6"	"Cassiterite"	"Scheelite"	"Manganotantalite"	"Rutile"	"Mn"	"Magnetite"	"Zircon"
"T1_sector"	6	 40.0000	 20.0000	 40.0000	 .000000	794	 .000000	 .000000	 .000000	 .074523	 77.4744	 .029185	 .000000	 .409403	 .009548	 .042446	 .015867	 21.2216	 99.2770	 .000000	 .000000	 .000000	 .106608	 98.3623	 .036805	 .000000	 .682908	 .012328	 .054607	 .021433	  .00000	 99.2770	 .000000	 .000000	 .000000	 .040314	 32.8061	 .007978	 .000000	 .429562	 .008734	 .038199	 .008742	 66.6604	 .000000	 .000000	 .000000	 .060496	 98.4593	 .023945	 .000000	 1.28922	 .026214	 .114644	 .026237	 .000000	 100.000	 2.00000	O	 .000000	 .000000	 .000000	 .001210	 .984275	 .000239	 .000000	 .012888	 .000262	 .001146	 .000262	 2.00000	 .011994	 .014559	 .005680	 .013239	 .016709	 .039463	 .033309	 .008262	 .013602	 .012852	 .012168	 .025659	 .019625	 .010732	 .018939	 .021214	 .049766	 .040672	 .013781	 .017564	 .016534	 .016437	 -596.26	 -47.983	 -21.491	 13.2667	 .119180	 95.6727	 -78.631	 1.72575	 101.717	 22.2206	 54.8489	 -16.186	 -29.866	 13.1735	 2366.31	214	334	319	303	301	332	333	140	335	126	524	"Wollastonite"	"Jadeite"	"Corundum"	"CaNb2O6"	"Cassiterite"	"Scheelite"	"Manganotantalite"	"Rutile"	"Mn"	"Magnetite"	"Zircon"
"T1_sector"	6	 40.0000	 20.0000	 40.0000	 .000000	795	 .000000	 .000000	 .000000	 .049265	 77.4878	 .107542	 .000000	 .474684	 .000000	 .025582	 .000000	 21.2652	 99.4101	 .000000	 .000000	 .000000	 .070476	 98.3793	 .135619	 .000000	 .791800	 .000000	 .032911	 .000000	 .000000	 99.4101	 .000000	 .000000	 .000000	 .026601	 32.7507	 .029344	 .000000	 .497130	 .000000	 .022979	 .000000	 66.6732	 .000000	 .000000	 .000000	 .039925	 98.3107	 .088084	 .000000	 1.49228	 .000000	 .068979	 .000000	 .000000	 100.000	 2.00000	O	 .000000	 .000000	 .000000	 .000798	 .982425	 .000880	 .000000	 .014912	 .000000	 .000689	 .000000	 2.00000	 .011995	 .014558	 .005680	 .013246	 .016713	 .039471	 .033316	 .008263	 .013605	 .012854	 .012175	 .025663	 .019624	 .010732	 .018948	 .021219	 .049776	 .040681	 .013783	 .017567	 .016537	 .016445	 -48.908	 -21.610	 -17.830	 19.7174	 .119191	 26.3102	 -19.257	 1.52662	 -31.880	 36.3297	 -259.52	 -16.183	 -29.857	 13.1735	 2376.37	214	334	319	303	301	332	333	140	335	126	524	"Wollastonite"	"Jadeite"	"Corundum"	"CaNb2O6"	"Cassiterite"	"Scheelite"	"Manganotantalite"	"Rutile"	"Mn"	"Magnetite"	"Zircon"
"T1_sector"	6	 40.0000	 20.0000	 40.0000	 .000000	796	 .000000	 .000000	 .000000	 .047826	 77.3647	 .068357	 .000000	 .528894	 .000000	 .022796	 .000000	 21.2566	 99.2892	 .000000	 .000000	 .000000	 .068417	 98.2230	 .086204	 .000000	 .882226	 .000000	 .029327	 .000000	  .00000	 99.2892	 .000000	 .000000	 .000000	 .025833	 32.7106	 .018659	 .000000	 .554105	 .000000	 .020484	 .000000	 66.6704	 .000000	 .000000	 .000000	 .038769	 98.1806	 .056004	 .000000	 1.66314	 .000000	 .061484	 .000000	 .000000	 100.000	 2.00000	O	 .000000	 .000000	 .000000	 .000775	 .981262	 .000560	 .000000	 .016622	 .000000	 .000614	 .000000	 2.00000	 .011982	 .014551	 .005677	 .013237	 .016701	 .039457	 .033304	 .008258	 .013599	 .012849	 .012166	 .025633	 .019614	 .010727	 .018937	 .021204	 .049759	 .040666	 .013775	 .017559	 .016530	 .016434	 -98.163	 -31.535	 -20.466	 20.2772	 .119261	 41.1113	 -45.184	 1.39732	 -64.057	 40.6520	 -187.86	 -16.180	 -29.847	 13.1735	 2386.30	214	334	319	303	301	332	333	140	335	126	524	"Wollastonite"	"Jadeite"	"Corundum"	"CaNb2O6"	"Cassiterite"	"Scheelite"	"Manganotantalite"	"Rutile"	"Mn"	"Magnetite"	"Zircon"
"T1_sector"	6	 40.0000	 20.0000	 40.0000	 .000000	797	 .000000	 .000000	 .000000	 .094833	 75.3771	 .080932	 .000000	 .784162	 .029272	 .047806	 .045550	 20.9465	 97.4061	 .000000	 .000000	 .000000	 .135663	 95.6996	 .102061	 .000000	 1.30803	 .037798	 .061502	 .061529	 -.00001	 97.4061	 .000000	 .000000	 .000000	 .051974	 32.3367	 .022414	 .000000	 .833566	 .027130	 .043586	 .025426	 66.6592	 .000000	 .000000	 .000000	 .078004	 97.0640	 .067280	 .000000	 2.50209	 .081436	 .130832	 .076319	 .000000	 100.000	 2.00000	O	 .000000	 .000000	 .000000	 .001559	 .970209	 .000673	 .000000	 .025010	 .000814	 .001308	 .000763	 2.00000	 .011918	 .014516	 .005665	 .013218	 .016670	 .039422	 .033270	 .008238	 .013579	 .012832	 .012145	 .025498	 .019567	 .010704	 .018909	 .021164	 .049715	 .040624	 .013741	 .017534	 .016509	 .016405	 -19.953	 -15.103	 -11.707	 10.5587	 .120874	 34.7690	 -119.08	 1.02450	 33.8205	 19.7938	 19.5195	 -16.175	 -29.840	 13.1735	 2395.32	214	334	319	303	301	332	333	140	335	126	524	"Wollastonite"	"Jadeite"	"Corundum"	"CaNb2O6"	"Cassiterite"	"Scheelite"	"Manganotantalite"	"Rutile"	"Mn"	"Magnetite"	"Zircon"
"T1_sector"	6	 40.0000	 20.0000	 40.0000	 .000000	798	 .000000	 .000000	 .000000	 .086017	 77.3318	 .093444	 .000000	 .500610	 .000000	 .031843	 .000000	 21.2544	 99.2981	 .000000	 .000000	 .000000	 .123052	 98.1812	 .117841	 .000000	 .835047	 .000000	 .040966	 .000000	  .00000	 99.2981	 .000000	 .000000	 .000000	 .046469	 32.7015	 .025510	 .000000	 .524551	 .000000	 .028618	 .000000	 66.6734	 .000000	 .000000	 .000000	 .069767	 98.1926	 .076599	 .000000	 1.57507	 .000000	 .085930	 .000000	 .000000	 100.000	 2.00000	O	 .000000	 .000000	 .000000	 .001394	 .980946	 .000765	 .000000	 .015735	 .000000	 .000858	 .000000	 2.00000	 .011984	 .014551	 .005677	 .013240	 .016707	 .039460	 .033306	 .008259	 .013600	 .012850	 .012169	 .025639	 .019614	 .010727	 .018940	 .021211	 .049763	 .040669	 .013776	 .017561	 .016531	 .016438	 -46.648	 -39.913	 -16.481	 11.5876	 .119305	 30.2015	 -21.364	 1.46113	 -98.982	 29.3410	 -129.55	 -16.174	 -29.828	 13.1735	 2407.14	214	334	319	303	301	332	333	140	335	126	524	"Wollastonite"	"Jadeite"	"Corundum"	"CaNb2O6"	"Cassiterite"	"Scheelite"	"Manganotantalite"	"Rutile"	"Mn"	"Magnetite"	"Zircon"
"T1_sector"	6	 40.0000	 20.0000	 40.0000	 .000000	799	 .000000	 .000000	 .000000	 .023929	 77.2330	 .104093	 .000000	 .640810	 .000000	 .025351	 .000000	 21.2956	 99.3228	 .000000	 .000000	 .000000	 .034231	 98.0558	 .131270	 .000000	 1.06891	 .000000	 .032614	 .000000	 -.00001	 99.3228	 .000000	 .000000	 .000000	 .012901	 32.5952	 .028361	 .000000	 .670129	 .000000	 .022738	 .000000	 66.6707	 .000000	 .000000	 .000000	 .019358	 97.8163	 .085110	 .000000	 2.01102	 .000000	 .068237	 .000000	 .000000	 100.000	 2.00000	O	 .000000	 .000000	 .000000	 .000387	 .977796	 .000851	 .000000	 .020103	 .000000	 .000682	 .000000	 2.00000	 .011966	 .014541	 .005674	 .013234	 .016692	 .039450	 .033296	 .008253	 .013594	 .012845	 .012163	 .025599	 .019602	 .010721	 .018932	 .021193	 .049750	 .040657	 .013766	 .017553	 .016525	 .016429	 -2212.2	 -47.019	 -18.764	 39.8030	 .119365	 27.1528	 -19.656	 1.19866	 -152.90	 36.6281	 -148.59	 -16.171	 -29.818	 13.1735	 2417.16	214	334	319	303	301	332	333	140	335	126	524	"Wollastonite"	"Jadeite"	"Corundum"	"CaNb2O6"	"Cassiterite"	"Scheelite"	"Manganotantalite"	"Rutile"	"Mn"	"Magnetite"	"Zircon"
"T1_sector"	6	 40.0000	 20.0000	 40.0000	 .000000	800	 .000000	 .000000	 .000000	 .146821	 77.1887	 .090412	 .000000	 .662917	 .000000	 .067174	 .012421	 21.3641	 99.5326	 .000000	 .000000	 .000000	 .210034	 97.9996	 .114017	 .000000	 1.10578	 .000000	 .086419	 .016778	 -.00001	 99.5326	 .000000	 .000000	 .000000	 .078903	 32.4707	 .024554	 .000000	 .690996	 .000000	 .060056	 .006798	 66.6680	 .000000	 .000000	 .000000	 .118500	 97.5314	 .073751	 .000000	 2.07553	 .000000	 .180388	 .020420	 .000000	 100.000	 2.00000	O	 .000000	 .000000	 .000000	 .002367	 .974102	 .000737	 .000000	 .020729	 .000000	 .001802	 .000204	 2.00000	 .011945	 .014528	 .005669	 .013226	 .016685	 .039435	 .033283	 .008246	 .013586	 .012838	 .012153	 .025555	 .019583	 .010712	 .018920	 .021184	 .049731	 .040640	 .013755	 .017543	 .016516	 .016417	 -59.473	 -47.206	 -16.939	 7.06266	 .119420	 31.1795	 -39.005	 1.16656	 -82.562	 14.3258	 69.7904	 -16.168	 -29.809	 13.1735	 2427.22	214	334	319	303	301	332	333	140	335	126	524	"Wollastonite"	"Jadeite"	"Corundum"	"CaNb2O6"	"Cassiterite"	"Scheelite"	"Manganotantalite"	"Rutile"	"Mn"	"Magnetite"	"Zircon"
"T1_sector"	6	 40.0000	 20.0000	 40.0000	 .000000	801	 .000000	 .000000	 .000000	 .259898	 77.5990	 .000000	 .067860	 .316892	 .000000	 .122853	 .006515	 21.2976	 99.6706	 .000000	 .000000	 .000000	 .371795	 98.5205	 .000000	 .082861	 .528595	 .000000	 .158049	 .008801	 .000004	 99.6706	 .000000	 .000000	 .000000	 .140085	 32.7397	 .000000	 .018780	 .331290	 .000000	 .110158	 .003577	 66.6564	 .000000	 .000000	 .000000	 .210564	 98.4234	 .000000	 .028228	 .995937	 .000000	 .331162	 .010752	 .000000	 100.000	 2.00000	O	 .000000	 .000000	 .000000	 .004203	 .982342	 .000000	 .000563	 .009940	 .000000	 .003305	 .000107	 2.00000	 .011996	 .014553	 .005678	 .013240	 .016718	 .039461	 .033307	 .008261	 .013600	 .012850	 .012169	 .025664	 .019617	 .010729	 .018940	 .021225	 .049763	 .040670	 .013780	 .017561	 .016531	 .016438	 -57.970	 -26.659	 -15.629	 4.27253	 .119129	 -110.19	 34.9744	 2.14572	 -69.058	 8.19542	 132.584	 -16.165	 -29.799	 13.1735	 2437.15	214	334	319	303	301	332	333	140	335	126	524	"Wollastonite"	"Jadeite"	"Corundum"	"CaNb2O6"	"Cassiterite"	"Scheelite"	"Manganotantalite"	"Rutile"	"Mn"	"Magnetite"	"Zircon"
"T1_sector"	6	 40.0000	 20.0000	 40.0000	 .000000	802	 .000000	 .000000	 .000000	 .094771	 77.8620	 .073133	 .000000	 .401435	 .000000	 .030403	 .000000	 21.3292	 99.7909	 .000000	 .000000	 .000000	 .135574	 98.8543	 .092227	 .000000	 .669617	 .000000	 .039113	 .000000	 -.00001	 99.7909	 .000000	 .000000	 .000000	 .051018	 32.8100	 .019895	 .000000	 .419155	 .000000	 .027228	 .000000	 66.6727	 .000000	 .000000	 .000000	 .076600	 98.5232	 .059742	 .000000	 1.25866	 .000000	 .081761	 .000000	 .000000	 100.000	 2.00000	O	 .000000	 .000000	 .000000	 .001530	 .984210	 .000597	 .000000	 .012574	 .000000	 .000817	 .000000	 2.00000	 .012000	 .014559	 .005680	 .013242	 .016714	 .039464	 .033311	 .008263	 .013603	 .012853	 .012172	 .025672	 .019625	 .010732	 .018944	 .021220	 .049767	 .040674	 .013784	 .017565	 .016535	 .016442	 -61.511	 -75.666	 -20.181	 10.5825	 .118875	 38.4625	 -24.565	 1.75453	 -122.91	 30.6969	 -334.20	 -16.162	 -29.790	 13.1735	 2447.21	214	334	319	303	301	332	333	140	335	126	524	"Wollastonite"	"Jadeite"	"Corundum"	"CaNb2O6"	"Cassiterite"	"Scheelite"	"Manganotantalite"	"Rutile"	"Mn"	"Magnetite"	"Zircon"
"T1_sector"	6	 40.0000	 20.0000	 40.0000	 .000000	803	 .000000	 .000000	 .000000	 .052972	 77.5251	 .066123	 .000000	 .651815	 .000000	 .026778	 .028089	 21.3946	 99.7455	 .000000	 .000000	 .000000	 .075779	 98.4266	 .083386	 .000000	 1.08727	 .000000	 .034450	 .037942	 .000002	 99.7455	 .000000	 .000000	 .000000	 .028428	 32.5665	 .017932	 .000000	 .678472	 .000000	 .023907	 .015353	 66.6694	 .000000	 .000000	 .000000	 .042664	 97.7492	 .053824	 .000000	 2.03645	 .000000	 .071756	 .046081	 .000000	 100.000	 2.00000	O	 .000000	 .000000	 .000000	 .000853	 .976955	 .000538	 .000000	 .020353	 .000000	 .000717	 .000461	 2.00000	 .011956	 .014535	 .005672	 .013227	 .016686	 .039439	 .033287	 .008249	 .013589	 .012841	 .012155	 .025578	 .019593	 .010716	 .018922	 .021185	 .049736	 .040645	 .013760	 .017547	 .016520	 .016419	 -144.45	 -38.210	 -17.480	 18.3629	 .119126	 42.4651	 -26.166	 1.18241	 -198.82	 34.7103	 31.2534	 -16.159	 -29.780	 13.1735	 2457.15	214	334	319	303	301	332	333	140	335	126	524	"Wollastonite"	"Jadeite"	"Corundum"	"CaNb2O6"	"Cassiterite"	"Scheelite"	"Manganotantalite"	"Rutile"	"Mn"	"Magnetite"	"Zircon"
"T1_sector"	6	 40.0000	 20.0000	 40.0000	 .000000	804	 .000000	 .000000	 .000000	 .254981	 78.0330	 .014282	 .038715	 .325004	 .000000	 .082983	 .000000	 21.4014	 100.150	 .000000	 .000000	 .000000	 .364761	 99.0715	 .018011	 .047273	 .542126	 .000000	 .106757	 .000000	  .00000	 100.150	 .000000	 .000000	 .000000	 .136791	 32.7686	 .003872	 .010664	 .338180	 .000000	 .074060	 .000000	 66.6679	 .000000	 .000000	 .000000	 .205649	 98.5272	 .011642	 .016032	 1.01682	 .000000	 .222680	 .000000	 .000000	 100.000	 2.00000	O	 .000000	 .000000	 .000000	 .004104	 .983040	 .000116	 .000320	 .010145	 .000000	 .002222	 .000000	 2.00000	 .011996	 .014553	 .005678	 .013238	 .016716	 .039457	 .033305	 .008261	 .013599	 .012849	 .012167	 .025664	 .019617	 .010728	 .018938	 .021223	 .049759	 .040667	 .013780	 .017560	 .016531	 .016435	 -39.263	 -29.062	 -16.636	 4.34224	 .118769	 194.981	 60.9670	 2.09941	 -328.84	 11.7573	 -2114.6	 -16.156	 -29.771	 13.1735	 2467.20	214	334	319	303	301	332	333	140	335	126	524	"Wollastonite"	"Jadeite"	"Corundum"	"CaNb2O6"	"Cassiterite"	"Scheelite"	"Manganotantalite"	"Rutile"	"Mn"	"Magnetite"	"Zircon"
"T1_sector"	6	 40.0000	 20.0000	 40.0000	 .000000	805	 .000000	 .000000	 .000000	 .209806	 77.3942	 .000000	 .000000	 .292746	 .002470	 .060632	 .012187	 21.1745	 99.1465	 .000000	 .000000	 .000000	 .300137	 98.2604	 .000000	 .000000	 .488318	 .003189	 .078003	 .016462	 .000004	 99.1465	 .000000	 .000000	 .000000	 .113760	 32.8480	 .000000	 .000000	 .307873	 .002265	 .054691	 .006730	 66.6666	 .000000	 .000000	 .000000	 .170932	 98.7125	 .000000	 .000000	 .925196	 .006806	 .164355	 .020225	 .000000	 100.000	 2.00000	O	 .000000	 .000000	 .000000	 .003413	 .985442	 .000000	 .000000	 .009236	 .000068	 .001641	 .000202	 2.00000	 .011997	 .014558	 .005679	 .013236	 .016715	 .039456	 .033304	 .008263	 .013601	 .012851	 .012166	 .025667	 .019624	 .010731	 .018935	 .021221	 .049757	 .040666	 .013783	 .017562	 .016532	 .016433	 -58.062	 -30.956	 -19.088	 5.14087	 .119245	 -38764.	 -29.919	 2.29902	 390.160	 15.7981	 71.1875	 -16.153	 -29.761	 13.1735	 2477.23	214	334	319	303	301	332	333	140	335	126	524	"Wollastonite"	"Jadeite"	"Corundum"	"CaNb2O6"	"Cassiterite"	"Scheelite"	"Manganotantalite"	"Rutile"	"Mn"	"Magnetite"	"Zircon"
"T1_sector"	6	 40.0000	 20.0000	 40.0000	 .000000	806	 .000000	 .000000	 .000000	 .214346	 77.8962	 .036661	 .000000	 .392040	 .000000	 .045770	 .008455	 21.3814	 99.9749	 .000000	 .000000	 .000000	 .306631	 98.8978	 .046233	 .000000	 .653946	 .000000	 .058883	 .011421	 .000002	 99.9749	 .000000	 .000000	 .000000	 .115112	 32.7455	 .009949	 .000000	 .408362	 .000000	 .040892	 .004625	 66.6755	 .000000	 .000000	 .000000	 .173013	 98.4327	 .029908	 .000000	 1.22753	 .000000	 .122920	 .013902	 .000000	 100.000	 2.00000	O	 .000000	 .000000	 .000000	 .003453	 .982235	 .000298	 .000000	 .012249	 .000000	 .001227	 .000139	 2.00000	 .011984	 .014547	 .005676	 .013233	 .016707	 .039447	 .033295	 .008258	 .013596	 .012846	 .012162	 .025639	 .019610	 .010724	 .018930	 .021211	 .049745	 .040655	 .013775	 .017555	 .016526	 .016428	 -51.113	 -29.545	 -16.869	 5.04433	 .118846	 76.2262	 -27.101	 1.78886	 -80.881	 20.6568	 102.265	 -16.150	 -29.751	 13.1735	 2487.17	214	334	319	303	301	332	333	140	335	126	524	"Wollastonite"	"Jadeite"	"Corundum"	"CaNb2O6"	"Cassiterite"	"Scheelite"	"Manganotantalite"	"Rutile"	"Mn"	"Magnetite"	"Zircon"
"T1_sector"	6	 40.0000	 20.0000	 40.0000	 .000000	807	 .000000	 .000000	 .000000	 .125703	 77.3658	 .094018	 .000000	 .603241	 .000000	 .042098	 .017510	 21.3585	 99.6068	 .000000	 .000000	 .000000	 .179824	 98.2244	 .118564	 .000000	 1.00624	 .000000	 .054159	 .023653	 .000000	 99.6068	 .000000	 .000000	 .000000	 .067578	 32.5567	 .025542	 .000000	 .629015	 .000000	 .037650	 .009588	 66.6739	 .000000	 .000000	 .000000	 .101493	 97.7905	 .076720	 .000000	 1.88937	 .000000	 .113089	 .028798	 .000000	 100.000	 2.00000	O	 .000000	 .000000	 .000000	 .002027	 .976596	 .000766	 .000000	 .018868	 .000000	 .001129	 .000288	 2.00000	 .011955	 .014530	 .005670	 .013226	 .016687	 .039428	 .033278	 .008248	 .013586	 .012837	 .012154	 .025577	 .019586	 .010713	 .018920	 .021186	 .049722	 .040634	 .013757	 .017542	 .016515	 .016418	 -49.850	 -46.539	 -15.089	 8.13638	 .119232	 29.9961	 -25.349	 1.25641	 -57.116	 22.3731	 49.7097	 -16.147	 -29.742	 13.1735	 2497.22	214	334	319	303	301	332	333	140	335	126	524	"Wollastonite"	"Jadeite"	"Corundum"	"CaNb2O6"	"Cassiterite"	"Scheelite"	"Manganotantalite"	"Rutile"	"Mn"	"Magnetite"	"Zircon"
"T1_sector"	6	 40.0000	 20.0000	 40.0000	 .000000	808	 .000000	 .000000	 .000000	 .103971	 78.0193	 .055698	 .000000	 .419040	 .000000	 .028993	 .009837	 21.3858	 100.023	 .000000	 .000000	 .000000	 .148734	 99.0541	 .070239	 .000000	 .698984	 .000000	 .037299	 .013288	 .000000	 100.023	 .000000	 .000000	 .000000	 .055822	 32.7890	 .015112	 .000000	 .436376	 .000000	 .025896	 .005379	 66.6724	 .000000	 .000000	 .000000	 .083818	 98.4664	 .045381	 .000000	 1.31045	 .000000	 .077766	 .016154	 .000000	 100.000	 2.00000	O	 .000000	 .000000	 .000000	 .001675	 .983587	 .000453	 .000000	 .013090	 .000000	 .000777	 .000161	 2.00000	 .011990	 .014550	 .005677	 .013234	 .016704	 .039446	 .033295	 .008259	 .013596	 .012846	 .012164	 .025651	 .019614	 .010726	 .018933	 .021208	 .049744	 .040655	 .013776	 .017556	 .016527	 .016431	 -54.370	 -54.475	 -16.173	 9.70103	 .118709	 50.3325	 -37.039	 1.69173	 -692.43	 32.1338	 88.0105	 -16.145	 -29.732	 13.1730	 2507.16	214	334	319	303	301	332	333	140	335	126	524	"Wollastonite"	"Jadeite"	"Corundum"	"CaNb2O6"	"Cassiterite"	"Scheelite"	"Manganotantalite"	"Rutile"	"Mn"	"Magnetite"	"Zircon"
"T1_sector"	6	 40.0000	 20.0000	 40.0000	 .000000	809	 .000000	 .001106	 .000000	 .104082	 77.9410	 .022829	 .000000	 .465144	 .000000	 .021048	 .000000	 21.3816	 99.9368	 .000000	 .001491	 .000000	 .148894	 98.9546	 .028790	 .000000	 .775888	 .000000	 .027078	 .000000	 -.00001	 99.9368	 .000000	 .002401	 .000000	 .055891	 32.7617	 .006195	 .000000	 .484469	 .000000	 .018803	 .000000	 66.6706	 .000000	 .003605	 .000000	 .083920	 98.3826	 .018604	 .000000	 1.45485	 .000000	 .056465	 .000000	 .000000	 100.000	 2.00000	O	 .000000	 .000072	 .000000	 .001677	 .982792	 .000186	 .000000	 .014533	 .000000	 .000564	 .000000	 2.00000	 .011983	 .014550	 .005677	 .013233	 .016700	 .039449	 .033297	 .008258	 .013597	 .012847	 .012162	 .025636	 .019613	 .010726	 .018930	 .021203	 .049748	 .040657	 .013775	 .017556	 .016528	 .016428	 -55.331	 930.463	 -15.810	 9.69030	 .118788	 122.133	 -27.709	 1.55152	 -80.700	 43.9514	 -58.181	 -16.142	 -29.723	 13.1730	 2517.21	214	334	319	303	301	332	333	140	335	126	524	"Wollastonite"	"Jadeite"	"Corundum"	"CaNb2O6"	"Cassiterite"	"Scheelite"	"Manganotantalite"	"Rutile"	"Mn"	"Magnetite"	"Zircon"
"T1_sector"	6	 40.0000	 20.0000	 40.0000	 .000000	810	 .000000	 .007256	 .000000	 .064299	 77.7364	 .110215	 .000000	 .569308	 .000000	 .016667	 .007188	 21.4051	 99.9164	 .000000	 .009782	 .000000	 .091983	 98.6948	 .138991	 .000000	 .949638	 .000000	 .021442	 .009710	  .00000	 99.9164	 .000000	 .015730	 .000000	 .034490	 32.6393	 .029875	 .000000	 .592300	 .000000	 .014873	 .003927	 66.6696	 .000000	 .023614	 .000000	 .051778	 98.0001	 .089701	 .000000	 1.77839	 .000000	 .044656	 .011791	 .000000	 100.000	 2.00000	O	 .000000	 .000472	 .000000	 .001035	 .979135	 .000896	 .000000	 .017768	 .000000	 .000446	 .000118	 2.00000	 .011974	 .014541	 .005674	 .013235	 .016697	 .039447	 .033295	 .008254	 .013594	 .012845	 .012164	 .025616	 .019601	 .010721	 .018933	 .021199	 .049746	 .040655	 .013769	 .017553	 .016525	 .016430	 -81.914	 142.670	 -16.949	 15.2602	 .118957	 25.6675	 -34.944	 1.31646	 -324.94	 55.2738	 120.187	 -16.139	 -29.713	 13.1730	 2527.15	214	334	319	303	301	332	333	140	335	126	524	"Wollastonite"	"Jadeite"	"Corundum"	"CaNb2O6"	"Cassiterite"	"Scheelite"	"Manganotantalite"	"Rutile"	"Mn"	"Magnetite"	"Zircon"
"T1_sector"	6	 40.0000	 20.0000	 40.0000	 .000000	811	 .000000	 .000000	 .000000	 .071184	 77.4537	 .043216	 .000000	 .575756	 .000000	 .023126	 .004040	 21.3169	 99.4879	 .000000	 .000000	 .000000	 .101832	 98.3360	 .054499	 .000000	 .960395	 .000000	 .029752	 .005457	 -.00001	 99.4879	 .000000	 .000000	 .000000	 .038341	 32.6554	 .011763	 .000000	 .601492	 .000000	 .020722	 .002216	 66.6701	 .000000	 .000000	 .000000	 .057551	 98.0326	 .035312	 .000000	 1.80570	 .000000	 .062208	 .006653	 .000000	 100.000	 2.00000	O	 .000000	 .000000	 .000000	 .001150	 .979612	 .000353	 .000000	 .018044	 .000000	 .000622	 .000066	 2.00000	 .011966	 .014541	 .005674	 .013228	 .016690	 .039440	 .033288	 .008252	 .013592	 .012843	 .012157	 .025600	 .019601	 .010720	 .018924	 .021190	 .049737	 .040647	 .013765	 .017550	 .016522	 .016422	 -70.971	 -32.524	 -20.187	 13.8456	 .119162	 64.7260	 -60.003	 1.30452	 -55.397	 40.0641	 213.172	 -16.136	 -29.704	 13.1730	 2537.21	214	334	319	303	301	332	333	140	335	126	524	"Wollastonite"	"Jadeite"	"Corundum"	"CaNb2O6"	"Cassiterite"	"Scheelite"	"Manganotantalite"	"Rutile"	"Mn"	"Magnetite"	"Zircon"
"T1_sector"	6	 40.0000	 20.0000	 40.0000	 .000000	812	 .000000	 .000000	 .000000	 .078307	 77.4669	 .046000	 .000000	 .573115	 .002367	 .033153	 .004770	 21.3263	 99.5309	 .000000	 .000000	 .000000	 .112021	 98.3527	 .058010	 .000000	 .955990	 .003056	 .042652	 .006443	 .000004	 99.5309	 .000000	 .000000	 .000000	 .042157	 32.6452	 .012514	 .000000	 .598444	 .002155	 .029692	 .002615	 66.6673	 .000000	 .000000	 .000000	 .063277	 97.9992	 .037568	 .000000	 1.79650	 .006469	 .089135	 .007851	 .000000	 100.000	 2.00000	O	 .000000	 .000000	 .000000	 .001265	 .979347	 .000375	 .000000	 .017953	 .000065	 .000891	 .000078	 2.00000	 .011964	 .014539	 .005673	 .013227	 .016688	 .039434	 .033283	 .008251	 .013589	 .012841	 .012155	 .025595	 .019598	 .010718	 .018921	 .021187	 .049730	 .040641	 .013763	 .017547	 .016519	 .016419	 -37.363	 -30.766	 -18.395	 12.6479	 .119140	 60.8293	 -34.869	 1.30910	 406.733	 28.1939	 180.646	 -16.133	 -29.694	 13.1730	 2547.23	214	334	319	303	301	332	333	140	335	126	524	"Wollastonite"	"Jadeite"	"Corundum"	"CaNb2O6"	"Cassiterite"	"Scheelite"	"Manganotantalite"	"Rutile"	"Mn"	"Magnetite"	"Zircon"
"T1_sector"	6	 40.0000	 20.0000	 40.0000	 .000000	813	 .000000	 .000000	 .000000	 .290803	 77.2432	 .007277	 .096806	 .444463	 .001770	 .104249	 .013879	 21.3062	 99.5086	 .000000	 .000000	 .000000	 .416006	 98.0687	 .009177	 .118206	 .741390	 .002286	 .134116	 .018747	 -.00001	 99.5086	 .000000	 .000000	 .000000	 .156702	 32.5811	 .001982	 .026784	 .464536	 .001613	 .093453	 .007617	 66.6662	 .000000	 .000000	 .000000	 .235699	 98.0117	 .005961	 .040286	 1.39744	 .004853	 .281128	 .022913	 .000000	 100.000	 2.00000	O	 .000000	 .000000	 .000000	 .004701	 .977439	 .000059	 .000804	 .013936	 .000048	 .002804	 .000229	 2.00000	 .011973	 .014535	 .005672	 .013231	 .016704	 .039441	 .033289	 .008252	 .013590	 .012841	 .012160	 .025614	 .019593	 .010717	 .018928	 .021208	 .049738	 .040648	 .013765	 .017548	 .016520	 .016425	 -68.248	 -26.782	 -21.655	 3.88178	 .119394	 382.083	 24.6339	 1.60993	 543.470	 9.51410	 62.5643	 -16.130	 -29.684	 13.1730	 2557.17	214	334	319	303	301	332	333	140	335	126	524	"Wollastonite"	"Jadeite"	"Corundum"	"CaNb2O6"	"Cassiterite"	"Scheelite"	"Manganotantalite"	"Rutile"	"Mn"	"Magnetite"	"Zircon"
"T1_sector"	6	 40.0000	 20.0000	 40.0000	 .000000	814	 .000000	 .000000	 .000000	 .098769	 77.4255	 .072222	 .000000	 .616825	 .011081	 .023320	 .000000	 21.3581	 99.6058	 .000000	 .000000	 .000000	 .141294	 98.3002	 .091078	 .000000	 1.02890	 .014308	 .030001	 .000000	  .00000	 99.6058	 .000000	 .000000	 .000000	 .053098	 32.5814	 .019620	 .000000	 .643172	 .010074	 .020856	 .000000	 66.6718	 .000000	 .000000	 .000000	 .079723	 97.8371	 .058917	 .000000	 1.93135	 .030250	 .062627	 .000000	 .000000	 100.000	 2.00000	O	 .000000	 .000000	 .000000	 .001593	 .977369	 .000589	 .000000	 .019294	 .000302	 .000626	 .000000	 2.00000	 .011957	 .014533	 .005671	 .013226	 .016686	 .039432	 .033281	 .008249	 .013587	 .012839	 .012154	 .025581	 .019591	 .010715	 .018920	 .021184	 .049727	 .040638	 .013759	 .017544	 .016517	 .016418	 -119.62	 -69.056	 -17.293	 10.1701	 .119182	 38.9111	 -85.051	 1.23464	 87.6936	 39.7265	 -93.619	 -16.127	 -29.675	 13.1730	 2567.22	214	334	319	303	301	332	333	140	335	126	524	"Wollastonite"	"Jadeite"	"Corundum"	"CaNb2O6"	"Cassiterite"	"Scheelite"	"Manganotantalite"	"Rutile"	"Mn"	"Magnetite"	"Zircon"
"T1_sector"	6	 40.0000	 20.0000	 40.0000	 .000000	815	 .000000	 .000000	 .000000	 .084216	 77.6969	 .092042	 .000000	 .648965	 .000000	 .032325	 .031603	 21.4620	 100.048	 .000000	 .000000	 .000000	 .120474	 98.6448	 .116073	 .000000	 1.08251	 .000000	 .041586	 .042690	 .000000	 100.048	 .000000	 .000000	 .000000	 .045055	 32.5378	 .024884	 .000000	 .673417	 .000000	 .028770	 .017220	 66.6729	 .000000	 .000000	 .000000	 .067641	 97.6976	 .074717	 .000000	 2.02199	 .000000	 .086384	 .051706	 .000000	 100.000	 2.00000	O	 .000000	 .000000	 .000000	 .001352	 .976042	 .000746	 .000000	 .020201	 .000000	 .000863	 .000517	 2.00000	 .011953	 .014530	 .005670	 .013225	 .016685	 .039431	 .033280	 .008247	 .013586	 .012838	 .012154	 .025572	 .019586	 .010713	 .018920	 .021183	 .049726	 .040637	 .013757	 .017543	 .016516	 .016417	 -62.475	 -24.459	 -17.737	 11.8084	 .118979	 30.6316	 -36.889	 1.18615	 -111.10	 28.8889	 27.8503	 -16.124	 -29.665	 13.1730	 2577.16	214	334	319	303	301	332	333	140	335	126	524	"Wollastonite"	"Jadeite"	"Corundum"	"CaNb2O6"	"Cassiterite"	"Scheelite"	"Manganotantalite"	"Rutile"	"Mn"	"Magnetite"	"Zircon"
"T1_sector"	6	 40.0000	 20.0000	 40.0000	 .000000	816	 .000000	 .000000	 .000000	 .072087	 77.1356	 .093148	 .000000	 .724666	 .000000	 .030986	 .023255	 21.3530	 99.4328	 .000000	 .000000	 .000000	 .103124	 97.9322	 .117467	 .000000	 1.20879	 .000000	 .039864	 .031413	 .000004	 99.4328	 .000000	 .000000	 .000000	 .038763	 32.4673	 .025311	 .000000	 .755802	 .000000	 .027719	 .012736	 66.6723	 .000000	 .000000	 .000000	 .058188	 97.4753	 .075991	 .000000	 2.26911	 .000000	 .083219	 .038237	 .000000	 100.000	 2.00000	O	 .000000	 .000000	 .000000	 .001163	 .973938	 .000759	 .000000	 .022672	 .000000	 .000831	 .000382	 2.00000	 .011939	 .014523	 .005667	 .013221	 .016676	 .039423	 .033272	 .008243	 .013582	 .012834	 .012149	 .025543	 .019577	 .010708	 .018914	 .021172	 .049716	 .040627	 .013750	 .017538	 .016511	 .016411	 -95.228	 -105.25	 -18.316	 13.6743	 .119412	 30.2684	 -25.584	 1.08842	 -59.281	 30.0940	 37.5875	 -16.121	 -29.656	 13.1730	 2587.22	214	334	319	303	301	332	333	140	335	126	524	"Wollastonite"	"Jadeite"	"Corundum"	"CaNb2O6"	"Cassiterite"	"Scheelite"	"Manganotantalite"	"Rutile"	"Mn"	"Magnetite"	"Zircon"
"T1_sector"	6	 40.0000	 20.0000	 40.0000	 .000000	817	 .000000	 .000000	 .000000	 .060349	 76.8843	 .095925	 .000000	 .802204	 .000000	 .040907	 .000000	 21.3274	 99.2111	 .000000	 .000000	 .000000	 .086332	 97.6130	 .120969	 .000000	 1.33812	 .000000	 .052627	 .000000	  .00000	 99.2111	 .000000	 .000000	 .000000	 .032488	 32.3986	 .026096	 .000000	 .837630	 .000000	 .036635	 .000000	 66.6686	 .000000	 .000000	 .000000	 .048759	 97.2487	 .078330	 .000000	 2.51426	 .000000	 .109966	 .000000	 .000000	 100.000	 2.00000	O	 .000000	 .000000	 .000000	 .000975	 .971930	 .000783	 .000000	 .025128	 .000000	 .001099	 .000000	 2.00000	 .011925	 .014515	 .005665	 .013216	 .016665	 .039411	 .033261	 .008238	 .013576	 .012829	 .012144	 .025512	 .019567	 .010703	 .018906	 .021158	 .049700	 .040614	 .013741	 .017530	 .016505	 .016404	 -54.818	 -56.056	 -20.305	 16.1913	 .119585	 29.3972	 -21.573	 1.00673	 -80.956	 22.9875	 -99.702	 -16.118	 -29.646	 13.1730	 2597.24	214	334	319	303	301	332	333	140	335	126	524	"Wollastonite"	"Jadeite"	"Corundum"	"CaNb2O6"	"Cassiterite"	"Scheelite"	"Manganotantalite"	"Rutile"	"Mn"	"Magnetite"	"Zircon"
"T1_sector"	6	 40.0000	 20.0000	 40.0000	 .000000	818	 .000000	 .000000	 .000000	 .133795	 77.6746	 .042535	 .000000	 .723916	 .004519	 .075235	 .019275	 21.5238	 100.198	 .000000	 .000000	 .000000	 .191400	 98.6164	 .053640	 .000000	 1.20753	 .005835	 .096789	 .026037	 .000006	 100.198	 .000000	 .000000	 .000000	 .071360	 32.4282	 .011464	 .000000	 .748878	 .004076	 .066754	 .010471	 66.6588	 .000000	 .000000	 .000000	 .107130	 97.3658	 .034421	 .000000	 2.24851	 .012237	 .200429	 .031438	 .000000	 100.000	 2.00000	O	 .000000	 .000000	 .000000	 .002141	 .972962	 .000344	 .000000	 .022469	 .000122	 .002003	 .000314	 2.00000	 .011927	 .014517	 .005665	 .013213	 .016667	 .039411	 .033261	 .008239	 .013576	 .012829	 .012141	 .025517	 .019569	 .010704	 .018902	 .021161	 .049701	 .040614	 .013742	 .017530	 .016504	 .016400	 -201.74	 -26.437	 -18.997	 7.67837	 .118980	 65.7070	 -76.549	 1.08886	 213.338	 12.8684	 45.1724	 -16.115	 -29.637	 13.1730	 2607.21	214	334	319	303	301	332	333	140	335	126	524	"Wollastonite"	"Jadeite"	"Corundum"	"CaNb2O6"	"Cassiterite"	"Scheelite"	"Manganotantalite"	"Rutile"	"Mn"	"Magnetite"	"Zircon"
"T1_sector"	6	 40.0000	 20.0000	 40.0000	 .000000	819	 .000000	 .015430	 .000000	 .039790	 77.6459	 .118965	 .000000	 .838178	 .000000	 .033708	 .039530	 21.5711	 100.303	 .000000	 .020799	 .000000	 .056922	 98.5800	 .150025	 .000000	 1.39813	 .000000	 .043365	 .053397	 .000002	 100.303	 .000000	 .033182	 .000000	 .021174	 32.3430	 .031991	 .000000	 .865119	 .000000	 .029841	 .021424	 66.6543	 .000000	 .049795	 .000000	 .031776	 97.0720	 .096017	 .000000	 2.59651	 .000000	 .089561	 .064302	 .000000	 100.000	 2.00000	O	 .000000	 .000996	 .000000	 .000635	 .970468	 .000960	 .000000	 .025958	 .000000	 .000895	 .000643	 2.00000	 .011921	 .014510	 .005663	 .013215	 .016663	 .039411	 .033261	 .008236	 .013575	 .012828	 .012143	 .025504	 .019559	 .010701	 .018905	 .021156	 .049700	 .040613	 .013739	 .017528	 .016503	 .016403	 -43.851	 67.5045	 -15.504	 24.1892	 .118997	 23.7923	 -76.281	 .973826	 -41.101	 27.7173	 22.3844	 -16.112	 -29.627	 13.1730	 2617.24	214	334	319	303	301	332	333	140	335	126	524	"Wollastonite"	"Jadeite"	"Corundum"	"CaNb2O6"	"Cassiterite"	"Scheelite"	"Manganotantalite"	"Rutile"	"Mn"	"Magnetite"	"Zircon"
"T1_sector"	6	 40.0000	 20.0000	 40.0000	 .000000	820	 .000000	 .000000	 .000000	 .099284	 77.4107	 .119734	 .000000	 .781324	 .000000	 .036033	 .033239	 21.4886	 99.9689	 .000000	 .000000	 .000000	 .142030	 98.2814	 .150994	 .000000	 1.30329	 .000000	 .046356	 .044899	 .000004	 99.9689	 .000000	 .000000	 .000000	 .053053	 32.3791	 .032332	 .000000	 .809792	 .000000	 .032031	 .018090	 66.6756	 .000000	 .000000	 .000000	 .079665	 97.2408	 .097099	 .000000	 2.43196	 .000000	 .096197	 .054327	 .000000	 100.000	 2.00000	O	 .000000	 .000000	 .000000	 .001591	 .971242	 .000970	 .000000	 .024290	 .000000	 .000961	 .000543	 2.00000	 .011928	 .014514	 .005664	 .013218	 .016671	 .039415	 .033265	 .008239	 .013577	 .012830	 .012146	 .025519	 .019564	 .010702	 .018909	 .021165	 .049705	 .040618	 .013743	 .017531	 .016506	 .016406	 -74.602	 -40.854	 -14.595	 10.1155	 .119196	 23.6453	 -32.289	 1.02711	 -74.323	 25.9866	 26.4967	 -16.109	 -29.618	 13.1730	 2627.20	214	334	319	303	301	332	333	140	335	126	524	"Wollastonite"	"Jadeite"	"Corundum"	"CaNb2O6"	"Cassiterite"	"Scheelite"	"Manganotantalite"	"Rutile"	"Mn"	"Magnetite"	"Zircon"
"T1_sector"	6	 40.0000	 20.0000	 40.0000	 .000000	821	 .000000	 .000000	 .000000	 .099597	 77.1863	 .086191	 .000000	 .777663	 .000000	 .070078	 .000000	 21.4152	 99.6349	 .000000	 .000000	 .000000	 .142478	 97.9964	 .108694	 .000000	 1.29719	 .000000	 .090155	 .000000	  .00000	 99.6349	 .000000	 .000000	 .000000	 .053393	 32.3896	 .023350	 .000000	 .808605	 .000000	 .062497	 .000000	 66.6625	 .000000	 .000000	 .000000	 .080144	 97.2347	 .070096	 .000000	 2.42746	 .000000	 .187618	 .000000	 .000000	 100.000	 2.00000	O	 .000000	 .000000	 .000000	 .001602	 .971750	 .000701	 .000000	 .024260	 .000000	 .001875	 .000000	 2.00000	 .011923	 .014513	 .005664	 .013213	 .016663	 .039406	 .033257	 .008236	 .013574	 .012827	 .012141	 .025508	 .019563	 .010701	 .018902	 .021156	 .049694	 .040609	 .013739	 .017527	 .016502	 .016400	 -96.064	 -40.367	 -20.838	 10.0826	 .119342	 32.6594	 -71.646	 1.03057	 -712.45	 13.7545	 -200.95	 -16.106	 -29.608	 13.1730	 2637.23	214	334	319	303	301	332	333	140	335	126	524	"Wollastonite"	"Jadeite"	"Corundum"	"CaNb2O6"	"Cassiterite"	"Scheelite"	"Manganotantalite"	"Rutile"	"Mn"	"Magnetite"	"Zircon"
"T1_sector"	6	 40.0000	 20.0000	 40.0000	 .000000	822	 .000000	 .000000	 .000000	 .102288	 76.9549	 .133680	 .000000	 .843492	 .000000	 .039946	 .021495	 21.4092	 99.5050	 .000000	 .000000	 .000000	 .146327	 97.7026	 .168581	 .000000	 1.40699	 .000000	 .051391	 .029035	 .000006	 99.5050	 .000000	 .000000	 .000000	 .054862	 32.3080	 .036232	 .000000	 .877474	 .000000	 .035642	 .011742	 66.6760	 .000000	 .000000	 .000000	 .082384	 97.0312	 .108815	 .000000	 2.63533	 .000000	 .107045	 .035264	 .000000	 100.000	 2.00000	O	 .000000	 .000000	 .000000	 .001646	 .969106	 .001087	 .000000	 .026321	 .000000	 .001069	 .000352	 2.00000	 .011916	 .014506	 .005661	 .013213	 .016663	 .039404	 .033255	 .008234	 .013572	 .012825	 .012141	 .025492	 .019553	 .010697	 .018902	 .021155	 .049692	 .040606	 .013735	 .017525	 .016500	 .016400	 -185.13	 -140.08	 -16.414	 9.83563	 .119540	 21.2217	 -31.540	 .969021	 -101.30	 23.5138	 40.5818	 -16.103	 -29.598	 13.1730	 2647.17	214	334	319	303	301	332	333	140	335	126	524	"Wollastonite"	"Jadeite"	"Corundum"	"CaNb2O6"	"Cassiterite"	"Scheelite"	"Manganotantalite"	"Rutile"	"Mn"	"Magnetite"	"Zircon"
"T1_sector"	6	 40.0000	 20.0000	 40.0000	 .000000	823	 .000000	 .000000	 .000000	 .019710	 77.1503	 .242253	 .000000	 1.02844	 .000000	 .041409	 .006239	 21.5733	 100.062	 .000000	 .000000	 .000000	 .028196	 97.9508	 .305501	 .000000	 1.71550	 .000000	 .053272	 .008428	 .000000	 100.062	 .000000	 .000000	 .000000	 .010491	 32.1446	 .065161	 .000000	 1.06177	 .000000	 .036667	 .003382	 66.6779	 .000000	 .000000	 .000000	 .015745	 96.4816	 .195581	 .000000	 3.18688	 .000000	 .110056	 .010152	 .000000	 100.000	 2.00000	O	 .000000	 .000000	 .000000	 .000315	 .964176	 .001955	 .000000	 .031848	 .000000	 .001100	 .000101	 2.00000	 .011901	 .014494	 .005658	 .013215	 .016653	 .039400	 .033251	 .008229	 .013568	 .012821	 .012142	 .025460	 .019538	 .010690	 .018904	 .021143	 .049687	 .040601	 .013726	 .017519	 .016495	 .016402	 -85.428	 -74.896	 -16.869	 48.0968	 .119383	 11.9150	 -39.262	 .836692	 -1472.6	 22.7056	 138.112	 -16.100	 -29.589	 13.1730	 2657.22	214	334	319	303	301	332	333	140	335	126	524	"Wollastonite"	"Jadeite"	"Corundum"	"CaNb2O6"	"Cassiterite"	"Scheelite"	"Manganotantalite"	"Rutile"	"Mn"	"Magnetite"	"Zircon"
"T1_sector"	6	 40.0000	 20.0000	 40.0000	 .000000	824	 .000000	 .000000	 .000000	 .018012	 77.7246	 .083689	 .000000	 .570417	 .000000	 .009898	 .030807	 21.3796	 99.8170	 .000000	 .000000	 .000000	 .025767	 98.6799	 .105539	 .000000	 .951489	 .000000	 .012733	 .041614	 .000002	 99.8170	 .000000	 .000000	 .000000	 .009674	 32.6748	 .022713	 .000000	 .594191	 .000000	 .008843	 .016851	 66.6729	 .000000	 .000000	 .000000	 .014515	 98.0571	 .068162	 .000000	 1.78317	 .000000	 .026538	 .050570	 .000000	 100.000	 2.00000	O	 .000000	 .000000	 .000000	 .000290	 .980153	 .000681	 .000000	 .017824	 .000000	 .000265	 .000505	 2.00000	 .011969	 .014537	 .005672	 .013227	 .016687	 .039426	 .033277	 .008251	 .013587	 .012838	 .012156	 .025605	 .019595	 .010717	 .018921	 .021186	 .049720	 .040634	 .013762	 .017545	 .016517	 .016420	 -1117.8	 -105.05	 -15.857	 52.6074	 .118892	 33.6382	 -37.468	 1.31382	 -34.949	 92.4584	 28.5576	 -16.097	 -29.579	 13.1730	 2667.25	214	334	319	303	301	332	333	140	335	126	524	"Wollastonite"	"Jadeite"	"Corundum"	"CaNb2O6"	"Cassiterite"	"Scheelite"	"Manganotantalite"	"Rutile"	"Mn"	"Magnetite"	"Zircon"
"T1_sector"	6	 40.0000	 20.0000	 40.0000	 .000000	825	 .000000	 .000000	 .000000	 .000000	 77.6819	 .075640	 .000000	 .483581	 .000000	 .002364	 .003857	 21.2886	 99.5360	 .000000	 .000000	 .000000	 .000000	 98.6257	 .095388	 .000000	 .806641	 .000000	 .003041	 .005211	  .00000	 99.5360	 .000000	 .000000	 .000000	 .000000	 32.7964	 .020616	 .000000	 .505888	 .000000	 .002121	 .002119	 66.6728	 .000000	 .000000	 .000000	 .000000	 98.4075	 .061860	 .000000	 1.51794	 .000000	 .006364	 .006358	 .000000	 100.000	 2.00000	O	 .000000	 .000000	 .000000	 .000000	 .983802	 .000618	 .000000	 .015175	 .000000	 .000064	 .000064	 2.00000	 .011987	 .014548	 .005676	 .013233	 .016696	 .039436	 .033286	 .008256	 .013593	 .012843	 .012162	 .025645	 .019610	 .010724	 .018930	 .021197	 .049732	 .040645	 .013772	 .017552	 .016523	 .016429	 -81.047	 -200.09	 -15.741	 -216.23	 .118913	 37.1770	 -32.258	 1.50236	 -58.443	 384.607	 223.336	 -16.094	 -29.570	 13.1730	 2677.21	214	334	319	303	301	332	333	140	335	126	524	"Wollastonite"	"Jadeite"	"Corundum"	"CaNb2O6"	"Cassiterite"	"Scheelite"	"Manganotantalite"	"Rutile"	"Mn"	"Magnetite"	"Zircon"
"T1_sector"	6	 40.0000	 20.0000	 40.0000	 .000000	826	 .000000	 .000000	 .000000	 .061010	 77.9202	 .058930	 .000000	 .363677	 .000000	 .009398	 .031781	 21.3065	 99.7515	 .000000	 .000000	 .000000	 .087277	 98.9283	 .074315	 .000000	 .606635	 .000000	 .012091	 .042930	 .000000	 99.7515	 .000000	 .000000	 .000000	 .032880	 32.8704	 .016049	 .000000	 .380145	 .000000	 .008426	 .017444	 66.6747	 .000000	 .000000	 .000000	 .049356	 98.6835	 .048181	 .000000	 1.14127	 .000000	 .025296	 .052370	 .000000	 100.000	 2.00000	O	 .000000	 .000000	 .000000	 .000986	 .985993	 .000481	 .000000	 .011403	 .000000	 .000253	 .000523	 2.00000	 .012000	 .014554	 .005678	 .013236	 .016707	 .039443	 .033294	 .008261	 .013597	 .012847	 .012166	 .025673	 .019618	 .010728	 .018934	 .021212	 .049741	 .040653	 .013780	 .017557	 .016528	 .016434	 -63.835	 -49.401	 -13.428	 16.0453	 .118750	 47.5944	 -95.424	 1.90656	 -51.184	 97.3885	 27.7247	 -16.092	 -29.560	 13.1730	 2687.24	214	334	319	303	301	332	333	140	335	126	524	"Wollastonite"	"Jadeite"	"Corundum"	"CaNb2O6"	"Cassiterite"	"Scheelite"	"Manganotantalite"	"Rutile"	"Mn"	"Magnetite"	"Zircon"
