Repository: orthospar/MinorElements-Cassiterite

# MinorElements-Cassiterite
EPMA data and R code for generation of figures in "Systematic trends in the substitution mechanisms of minor elements in cassiterite", submitted for publication in the Australian Journal of Earth Sciences.

# Data Availability
The final cleaned and organised dataset is available above (cassiterite_EPMA.csv) and as a supplementary file hosted by AJES.

File: Data/170609/170609_recalc.dat (part 23 of 41)
LOVOLT"	" CURRENT"	"BEAMSIZE"	"    LINE"	"  Si WT%"	"  Na WT%"	"  Al WT%"	"  Nb WT%"	"  Sn WT%"	"   W WT%"	"  Ta WT%"	"  Ti WT%"	"  Mn WT%"	"  Fe WT%"	"  Zr WT%"	"   O WT%"	"   TOTAL"	"    SiO2"	"    Na2O"	"   Al2O3"	"   Nb2O5"	"    SnO2"	"     WO3"	"   Ta2O5"	"    TiO2"	"     MnO"	"     FeO"	"    ZrO2"	"       O"	"   TOTAL"	"  Si AT%"	"  Na AT%"	"  Al AT%"	"  Nb AT%"	"  Sn AT%"	"   W AT%"	"  Ta AT%"	"  Ti AT%"	"  Mn AT%"	"  Fe AT%"	"  Zr AT%"	"   O AT%"	"Si OXMOL%"	"Na OXMOL%"	"Al OXMOL%"	"Nb OXMOL%"	"Sn OXMOL%"	"W OXMOL%"	"Ta OXMOL%"	"Ti OXMOL%"	"Mn OXMOL%"	"Fe OXMOL%"	"Zr OXMOL%"	"O OXMOL%"	"   TOTAL"	" FORMULA"	"   BASIS"	"Si FORMULA"	"Na FORMULA"	"Al FORMULA"	"Nb FORMULA"	"Sn FORMULA"	"W FORMULA"	"Ta FORMULA"	"Ti FORMULA"	"Mn FORMULA"	"Fe FORMULA"	"Zr FORMULA"	"O FORMULA"	"Si CDL99"	"Na CDL99"	"Al CDL99"	"Nb CDL99"	"Sn CDL99"	" W CDL99"	"Ta CDL99"	"Ti CDL99"	"Mn CDL99"	"Fe CDL99"	"Zr CDL99"	"SiO2 CDL99"	"Na2O CDL99"	"Al2O3 CDL99"	"Nb2O5 CDL99"	"SnO2 CDL99"	"WO3 CDL99"	"Ta2O5 CDL99"	"TiO2 CDL99"	"MnO CDL99"	"FeO CDL99"	"ZrO2 CDL99"	"Si %ERR "	"Na %ERR "	"Al %ERR "	"Nb %ERR "	"Sn %ERR "	" W %ERR "	"Ta %ERR "	"Ti %ERR "	"Mn %ERR "	"Fe %ERR "	"Zr %ERR "	"   X-POS"	"   Y-POS"	"   Z-POS"	" RELDIST"	"Si STD_NUM"	"Na STD_NUM"	"Al STD_NUM"	"Nb STD_NUM"	"Sn STD_NUM"	"W STD_NUM"	"Ta STD_NUM"	"Ti STD_NUM"	"Mn STD_NUM"	"Fe STD_NUM"	"Zr STD_NUM"	"Si STD_NAM"	"Na STD_NAM"	"Al STD_NAM"	"Nb STD_NAM"	"Sn STD_NAM"	"W STD_NAM"	"Ta STD_NAM"	"Ti STD_NAM"	"Mn STD_NAM"	"Fe STD_NAM"	"Zr STD_NAM"
"T1_sector"	6	 40.0000	 20.0000	 40.0000	 .000000	827	 .000000	 .000000	 .000000	 .046642	 77.8526	 .041710	 .000000	 .369922	 .000000	 .014827	 .040933	 21.2865	 99.6532	 .000000	 .000000	 .000000	 .066724	 98.8424	 .052600	 .000000	 .617052	 .000000	 .019075	 .055292	  .00000	 99.6532	 .000000	 .000000	 .000000	 .025158	 32.8705	 .011369	 .000000	 .387010	 .000000	 .013305	 .022487	 66.6702	 .000000	 .000000	 .000000	 .037756	 98.6591	 .034124	 .000000	 1.16159	 .000000	 .039934	 .067493	 .000000	 100.000	 2.00000	O	 .000000	 .000000	 .000000	 .000755	 .986061	 .000341	 .000000	 .011610	 .000000	 .000399	 .000675	 2.00000	 .011995	 .014552	 .005677	 .013232	 .016702	 .039435	 .033286	 .008259	 .013595	 .012844	 .012162	 .025662	 .019615	 .010726	 .018929	 .021205	 .049731	 .040645	 .013776	 .017554	 .016524	 .016429	 -91.775	 -26.149	 -17.247	 20.7647	 .118782	 67.0373	 -18.412	 1.87882	 -43.784	 62.0264	 21.6727	 -16.089	 -29.551	 13.1730	 2697.20	214	334	319	303	301	332	333	140	335	126	524	"Wollastonite"	"Jadeite"	"Corundum"	"CaNb2O6"	"Cassiterite"	"Scheelite"	"Manganotantalite"	"Rutile"	"Mn"	"Magnetite"	"Zircon"
"T1_sector"	6	 40.0000	 20.0000	 40.0000	 .000000	828	 .000000	 .000000	 .000000	 .035100	 78.1201	 .049199	 .000000	 .418420	 .006606	 .007260	 .033076	 21.3850	 100.055	 .000000	 .000000	 .000000	 .050212	 99.1820	 .062044	 .000000	 .697948	 .008530	 .009340	 .044679	  .00000	 100.055	 .000000	 .000000	 .000000	 .018845	 32.8314	 .013348	 .000000	 .435730	 .005998	 .006485	 .018087	 66.6701	 .000000	 .000000	 .000000	 .028279	 98.5322	 .040061	 .000000	 1.30769	 .018002	 .019462	 .054281	 .000000	 100.000	 2.00000	O	 .000000	 .000000	 .000000	 .000565	 .984892	 .000400	 .000000	 .013071	 .000180	 .000195	 .000543	 2.00000	 .011993	 .014552	 .005677	 .013234	 .016702	 .039443	 .033293	 .008259	 .013596	 .012846	 .012164	 .025658	 .019616	 .010727	 .018932	 .021205	 .049740	 .040652	 .013777	 .017556	 .016526	 .016431	 -129.53	 -31.392	 -17.955	 27.3622	 .118600	 56.9149	 -40.105	 1.69384	 146.471	 125.808	 26.6615	 -16.086	 -29.541	 13.1730	 2707.23	214	334	319	303	301	332	333	140	335	126	524	"Wollastonite"	"Jadeite"	"Corundum"	"CaNb2O6"	"Cassiterite"	"Scheelite"	"Manganotantalite"	"Rutile"	"Mn"	"Magnetite"	"Zircon"
"T1_sector"	6	 40.0000	 20.0000	 40.0000	 .000000	829	 .000000	 .000000	 .000000	 .060143	 77.8103	 .058382	 .000000	 .416821	 .000000	 .014642	 .008874	 21.3053	 99.6746	 .000000	 .000000	 .000000	 .086037	 98.7888	 .073624	 .000000	 .695282	 .000000	 .018837	 .011988	 .000000	 99.6746	 .000000	 .000000	 .000000	 .032413	 32.8250	 .015900	 .000000	 .435708	 .000000	 .013127	 .004871	 66.6730	 .000000	 .000000	 .000000	 .048653	 98.5416	 .047732	 .000000	 1.30801	 .000000	 .039408	 .014623	 .000000	 100.000	 2.00000	O	 .000000	 .000000	 .000000	 .000972	 .984656	 .000477	 .000000	 .013070	 .000000	 .000394	 .000146	 2.00000	 .011992	 .014550	 .005676	 .013233	 .016701	 .039438	 .033289	 .008258	 .013595	 .012845	 .012163	 .025655	 .019613	 .010726	 .018930	 .021204	 .049735	 .040648	 .013775	 .017554	 .016525	 .016430	 -581.83	 -44.082	 -15.477	 16.2633	 .118829	 48.0313	 -44.832	 1.69906	 -367.02	 62.8025	 97.4759	 -16.083	 -29.532	 13.1725	 2717.16	214	334	319	303	301	332	333	140	335	126	524	"Wollastonite"	"Jadeite"	"Corundum"	"CaNb2O6"	"Cassiterite"	"Scheelite"	"Manganotantalite"	"Rutile"	"Mn"	"Magnetite"	"Zircon"
"T1_sector"	6	 40.0000	 20.0000	 40.0000	 .000000	830	 .000000	 .000000	 .000000	 .061937	 77.9865	 .068924	 .000000	 .423286	 .007658	 .009688	 .015182	 21.3637	 99.9368	 .000000	 .000000	 .000000	 .088604	 99.0124	 .086919	 .000000	 .706065	 .009889	 .012464	 .020508	 .000006	 99.9368	 .000000	 .000000	 .000000	 .033289	 32.8096	 .018720	 .000000	 .441259	 .006961	 .008662	 .008311	 66.6732	 .000000	 .000000	 .000000	 .049969	 98.4973	 .056199	 .000000	 1.32470	 .020897	 .026005	 .024950	 .000000	 100.000	 2.00000	O	 .000000	 .000000	 .000000	 .000999	 .984189	 .000562	 .000000	 .013236	 .000209	 .000260	 .000249	 2.00000	 .011991	 .014549	 .005676	 .013233	 .016701	 .039438	 .033289	 .008258	 .013594	 .012844	 .012163	 .025653	 .019611	 .010725	 .018931	 .021204	 .049735	 .040648	 .013775	 .017553	 .016524	 .016430	 -64.147	 -55.341	 -14.412	 15.8129	 .118697	 40.7555	 -36.957	 1.67731	 126.476	 94.4816	 57.2680	 -16.080	 -29.522	 13.1725	 2727.22	214	334	319	303	301	332	333	140	335	126	524	"Wollastonite"	"Jadeite"	"Corundum"	"CaNb2O6"	"Cassiterite"	"Scheelite"	"Manganotantalite"	"Rutile"	"Mn"	"Magnetite"	"Zircon"
"T1_sector"	6	 40.0000	 20.0000	 40.0000	 .000000	831	 .000000	 .000000	 .000000	 .027644	 78.3667	 .044530	 .000000	 .476217	 .000000	 .020106	 .016728	 21.4817	 100.434	 .000000	 .000000	 .000000	 .039545	 99.4951	 .056156	 .000000	 .794357	 .000000	 .025866	 .022597	  .00000	 100.434	 .000000	 .000000	 .000000	 .014775	 32.7854	 .012027	 .000000	 .493665	 .000000	 .017877	 .009106	 66.6672	 .000000	 .000000	 .000000	 .022167	 98.3794	 .036089	 .000000	 1.48134	 .000000	 .053643	 .027324	 .000000	 100.000	 2.00000	O	 .000000	 .000000	 .000000	 .000443	 .983554	 .000361	 .000000	 .014810	 .000000	 .000536	 .000273	 2.00000	 .011983	 .014546	 .005675	 .013229	 .016693	 .039433	 .033284	 .008255	 .013591	 .012842	 .012159	 .025637	 .019608	 .010723	 .018925	 .021194	 .049728	 .040642	 .013770	 .017550	 .016521	 .016424	 -51.993	 -45.215	 -17.094	 34.5362	 .118388	 62.8164	 -56.711	 1.52120	 -58.615	 45.9528	 52.0205	 -16.077	 -29.512	 13.1725	 2737.25	214	334	319	303	301	332	333	140	335	126	524	"Wollastonite"	"Jadeite"	"Corundum"	"CaNb2O6"	"Cassiterite"	"Scheelite"	"Manganotantalite"	"Rutile"	"Mn"	"Magnetite"	"Zircon"
"T1_sector"	6	 40.0000	 20.0000	 40.0000	 .000000	832	 .000000	 .000000	 .000000	 .040422	 77.8498	 .079010	 .000000	 .546642	 .000000	 .019905	 .011413	 21.4020	 99.9492	 .000000	 .000000	 .000000	 .057825	 98.8389	 .099638	 .000000	 .911831	 .000000	 .025608	 .015417	 -.00001	 99.9492	 .000000	 .000000	 .000000	 .021686	 32.6926	 .021420	 .000000	 .568818	 .000000	 .017765	 .006236	 66.6715	 .000000	 .000000	 .000000	 .032544	 98.1239	 .064291	 .000000	 1.70726	 .000000	 .053320	 .018717	 .000000	 100.000	 2.00000	O	 .000000	 .000000	 .000000	 .000651	 .980706	 .000643	 .000000	 .017063	 .000000	 .000533	 .000187	 2.00000	 .011972	 .014538	 .005672	 .013227	 .016689	 .039428	 .033279	 .008252	 .013588	 .012839	 .012157	 .025612	 .019598	 .010718	 .018922	 .021188	 .049722	 .040636	 .013764	 .017546	 .016517	 .016422	 -93.100	 -26.326	 -16.934	 23.8428	 .118796	 35.6037	 -51.486	 1.35953	 -328.56	 46.3992	 75.9125	 -16.074	 -29.503	 13.1725	 2747.21	214	334	319	303	301	332	333	140	335	126	524	"Wollastonite"	"Jadeite"	"Corundum"	"CaNb2O6"	"Cassiterite"	"Scheelite"	"Manganotantalite"	"Rutile"	"Mn"	"Magnetite"	"Zircon"
"T1_sector"	6	 40.0000	 20.0000	 40.0000	 .000000	833	 .000000	 .000000	 .000000	 .054460	 77.7650	 .092971	 .000000	 .566181	 .006304	 .019745	 .000000	 21.3997	 99.9043	 .000000	 .000000	 .000000	 .077907	 98.7312	 .117245	 .000000	 .944422	 .008140	 .025402	 .000000	  .00000	 99.9043	 .000000	 .000000	 .000000	 .029221	 32.6609	 .025208	 .000000	 .589219	 .005720	 .017625	 .000000	 66.6722	 .000000	 .000000	 .000000	 .043857	 98.0417	 .075670	 .000000	 1.76873	 .017172	 .052906	 .000000	 .000000	 100.000	 2.00000	O	 .000000	 .000000	 .000000	 .000877	 .979745	 .000756	 .000000	 .017675	 .000172	 .000529	 .000000	 2.00000	 .011967	 .014534	 .005671	 .013226	 .016685	 .039422	 .033274	 .008249	 .013585	 .012837	 .012155	 .025602	 .019592	 .010715	 .018920	 .021184	 .049714	 .040629	 .013760	 .017542	 .016514	 .016419	 -1974.1	 -69.874	 -18.170	 17.8776	 .118851	 30.3225	 -56.882	 1.32146	 153.316	 46.7585	 -349.82	 -16.071	 -29.493	 13.1725	 2757.24	214	334	319	303	301	332	333	140	335	126	524	"Wollastonite"	"Jadeite"	"Corundum"	"CaNb2O6"	"Cassiterite"	"Scheelite"	"Manganotantalite"	"Rutile"	"Mn"	"Magnetite"	"Zircon"
"T1_sector"	6	 40.0000	 20.0000	 40.0000	 .000000	834	 .000000	 .000000	 .000000	 .020726	 77.8919	 .087654	 .000000	 .540482	 .000000	 .013514	 .021397	 21.4047	 99.9804	 .000000	 .000000	 .000000	 .029649	 98.8923	 .110539	 .000000	 .901556	 .000000	 .017386	 .028904	 .000004	 99.9804	 .000000	 .000000	 .000000	 .011118	 32.7066	 .023761	 .000000	 .562346	 .000000	 .012060	 .011690	 66.6724	 .000000	 .000000	 .000000	 .016683	 98.1531	 .071308	 .000000	 1.68761	 .000000	 .036192	 .035083	 .000000	 100.000	 2.00000	O	 .000000	 .000000	 .000000	 .000334	 .981114	 .000713	 .000000	 .016869	 .000000	 .000362	 .000351	 2.00000	 .011975	 .014540	 .005673	 .013229	 .016691	 .039430	 .033281	 .008252	 .013589	 .012840	 .012159	 .025619	 .019599	 .010719	 .018925	 .021190	 .049725	 .040638	 .013766	 .017547	 .016519	 .016424	 -121.83	 -265.84	 -16.009	 45.8221	 .118762	 32.1402	 -36.356	 1.37209	 -377.22	 67.9486	 40.8200	 -16.068	 -29.484	 13.1725	 2767.17	214	334	319	303	301	332	333	140	335	126	524	"Wollastonite"	"Jadeite"	"Corundum"	"CaNb2O6"	"Cassiterite"	"Scheelite"	"Manganotantalite"	"Rutile"	"Mn"	"Magnetite"	"Zircon"
"T1_sector"	6	 40.0000	 20.0000	 40.0000	 .000000	835	 .000000	 .000000	 .000000	 .003217	 77.8276	 .164270	 .000000	 .650614	 .000000	 .009155	 .000000	 21.4646	 100.120	 .000000	 .000000	 .000000	 .004603	 98.8107	 .207158	 .000000	 1.08526	 .000000	 .011778	 .000000	 .000000	 100.120	 .000000	 .000000	 .000000	 .001721	 32.5916	 .044410	 .000000	 .675109	 .000000	 .008148	 .000000	 66.6791	 .000000	 .000000	 .000000	 .002583	 97.8136	 .133283	 .000000	 2.02613	 .000000	 .024453	 .000000	 .000000	 100.000	 2.00000	O	 .000000	 .000000	 .000000	 .000052	 .977566	 .001332	 .000000	 .020250	 .000000	 .000244	 .000000	 2.00000	 .011965	 .014532	 .005670	 .013230	 .016686	 .039428	 .033278	 .008249	 .013586	 .012838	 .012160	 .025597	 .019588	 .010714	 .018927	 .021185	 .049722	 .040635	 .013760	 .017543	 .016515	 .016425	 -94.367	 -56.376	 -16.058	 291.242	 .118819	 17.3649	 -18.909	 1.18373	 -384.37	 99.8820	 -129.80	 -16.065	 -29.474	 13.1725	 2777.23	214	334	319	303	301	332	333	140	335	126	524	"Wollastonite"	"Jadeite"	"Corundum"	"CaNb2O6"	"Cassiterite"	"Scheelite"	"Manganotantalite"	"Rutile"	"Mn"	"Magnetite"	"Zircon"
"T1_sector"	6	 40.0000	 20.0000	 40.0000	 .000000	836	 .000000	 .000000	 .000000	 .042605	 78.1483	 .047525	 .000000	 .472960	 .000000	 .022548	 .018476	 21.4292	 100.182	 .000000	 .000000	 .000000	 .060949	 99.2179	 .059934	 .000000	 .788926	 .000000	 .029008	 .024958	 .000002	 100.182	 .000000	 .000000	 .000000	 .022827	 32.7746	 .012868	 .000000	 .491497	 .000000	 .020097	 .010082	 66.6681	 .000000	 .000000	 .000000	 .034254	 98.3615	 .038617	 .000000	 1.47506	 .000000	 .060316	 .030258	 .000000	 100.000	 2.00000	O	 .000000	 .000000	 .000000	 .000685	 .983216	 .000386	 .000000	 .014745	 .000000	 .000603	 .000302	 2.00000	 .011982	 .014545	 .005675	 .013229	 .016694	 .039432	 .033283	 .008255	 .013591	 .012842	 .012159	 .025634	 .019607	 .010722	 .018924	 .021194	 .049727	 .040641	 .013770	 .017549	 .016521	 .016424	 -1247.9	 -40.147	 -15.799	 22.6596	 .118561	 58.8865	 -33.718	 1.52976	 -119.16	 41.0658	 47.1642	 -16.062	 -29.465	 13.1725	 2787.26	214	334	319	303	301	332	333	140	335	126	524	"Wollastonite"	"Jadeite"	"Corundum"	"CaNb2O6"	"Cassiterite"	"Scheelite"	"Manganotantalite"	"Rutile"	"Mn"	"Magnetite"	"Zircon"
"T1_sector"	6	 40.0000	 20.0000	 40.0000	 .000000	837	 .000000	 .000000	 .000000	 .018263	 77.8479	 .097673	 .000000	 .509407	 .000000	 .012711	 .012564	 21.3703	 99.8688	 .000000	 .000000	 .000000	 .026125	 98.8365	 .123174	 .000000	 .849721	 .000000	 .016353	 .016972	 .000008	 99.8688	 .000000	 .000000	 .000000	 .009812	 32.7412	 .026520	 .000000	 .530874	 .000000	 .011362	 .006876	 66.6734	 .000000	 .000000	 .000000	 .014724	 98.2578	 .079587	 .000000	 1.59318	 .000000	 .034097	 .020634	 .000000	 100.000	 2.00000	O	 .000000	 .000000	 .000000	 .000294	 .982138	 .000796	 .000000	 .015925	 .000000	 .000341	 .000206	 2.00000	 .011980	 .014542	 .005674	 .013230	 .016693	 .039429	 .033281	 .008254	 .013590	 .012840	 .012160	 .025630	 .019602	 .010720	 .018927	 .021193	 .049723	 .040638	 .013767	 .017548	 .016519	 .016426	 -297.14	 -25.752	 -15.181	 51.9105	 .118782	 28.8906	 -26.265	 1.43951	 -66.303	 72.1903	 69.0391	 -16.059	 -29.455	 13.1725	 2797.22	214	334	319	303	301	332	333	140	335	126	524	"Wollastonite"	"Jadeite"	"Corundum"	"CaNb2O6"	"Cassiterite"	"Scheelite"	"Manganotantalite"	"Rutile"	"Mn"	"Magnetite"	"Zircon"
"T1_sector"	6	 40.0000	 20.0000	 40.0000	 .000000	838	 .000000	 .000000	 .000000	 .031132	 78.0351	 .116622	 .000000	 .537532	 .000000	 .015855	 .013594	 21.4513	 100.201	 .000000	 .000000	 .000000	 .044536	 99.0741	 .147071	 .000000	 .896636	 .000000	 .020397	 .018363	 .000002	 100.201	 .000000	 .000000	 .000000	 .016665	 32.6969	 .031546	 .000000	 .558085	 .000000	 .014119	 .007411	 66.6753	 .000000	 .000000	 .000000	 .025010	 98.1406	 .094687	 .000000	 1.67511	 .000000	 .042378	 .022245	 .000000	 100.000	 2.00000	O	 .000000	 .000000	 .000000	 .000500	 .980781	 .000946	 .000000	 .016740	 .000000	 .000424	 .000222	 2.00000	 .011977	 .014538	 .005672	 .013230	 .016692	 .039428	 .033280	 .008252	 .013589	 .012839	 .012160	 .025622	 .019597	 .010718	 .018926	 .021192	 .049723	 .040637	 .013765	 .017546	 .016518	 .016426	 -55.009	 -58.163	 -16.315	 30.7489	 .118645	 24.2707	 -73.793	 1.37804	 -48.590	 58.0366	 63.8579	 -16.056	 -29.445	 13.1725	 2807.25	214	334	319	303	301	332	333	140	335	126	524	"Wollastonite"	"Jadeite"	"Corundum"	"CaNb2O6"	"Cassiterite"	"Scheelite"	"Manganotantalite"	"Rutile"	"Mn"	"Magnetite"	"Zircon"
"T1_sector"	6	 40.0000	 20.0000	 40.0000	 .000000	839	 .000000	 .000000	 .000000	 .029652	 77.7405	 .122552	 .000000	 .637098	 .000000	 .016743	 .010528	 21.4385	 99.9955	 .000000	 .000000	 .000000	 .042419	 98.7001	 .154548	 .000000	 1.06272	 .000000	 .021540	 .014221	  .00000	 99.9955	 .000000	 .000000	 .000000	 .015882	 32.5930	 .033170	 .000000	 .661854	 .000000	 .014919	 .005743	 66.6754	 .000000	 .000000	 .000000	 .023835	 97.8280	 .099560	 .000000	 1.98656	 .000000	 .044779	 .017238	 .000000	 100.000	 2.00000	O	 .000000	 .000000	 .000000	 .000476	 .977663	 .000995	 .000000	 .019853	 .000000	 .000448	 .000172	 2.00000	 .011959	 .014529	 .005669	 .013225	 .016681	 .039419	 .033270	 .008247	 .013583	 .012835	 .012154	 .025585	 .019584	 .010712	 .018918	 .021179	 .049710	 .040625	 .013756	 .017539	 .016512	 .016418	 -159.43	 -44.984	 -14.367	 32.2354	 .118872	 23.1139	 -40.514	 1.20315	 -134.26	 54.9832	 82.2149	 -16.053	 -29.436	 13.1725	 2817.20	214	334	319	303	301	332	333	140	335	126	524	"Wollastonite"	"Jadeite"	"Corundum"	"CaNb2O6"	"Cassiterite"	"Scheelite"	"Manganotantalite"	"Rutile"	"Mn"	"Magnetite"	"Zircon"
"T1_sector"	6	 40.0000	 20.0000	 40.0000	 .000000	840	 .000000	 .000000	 .000000	 .024788	 77.5402	 .154132	 .000000	 .650780	 .004118	 .008616	 .032672	 21.4064	 99.8217	 .000000	 .000000	 .000000	 .035460	 98.4458	 .194374	 .000000	 1.08554	 .005317	 .011085	 .044133	 .000006	 99.8217	 .000000	 .000000	 .000000	 .013297	 32.5595	 .041783	 .000000	 .677117	 .003736	 .007689	 .017850	 66.6790	 .000000	 .000000	 .000000	 .019957	 97.7343	 .125419	 .000000	 2.03251	 .011213	 .023081	 .053582	 .000000	 100.000	 2.00000	O	 .000000	 .000000	 .000000	 .000399	 .976605	 .001253	 .000000	 .020310	 .000112	 .000231	 .000535	 2.00000	 .011956	 .014524	 .005668	 .013224	 .016681	 .039414	 .033266	 .008245	 .013581	 .012833	 .012154	 .025578	 .019578	 .010709	 .018918	 .021178	 .049704	 .040620	 .013753	 .017537	 .016509	 .016417	 -47.791	 -29.567	 -15.458	 38.4194	 .119024	 18.4707	 -20.845	 1.18305	 234.096	 106.037	 26.9616	 -16.050	 -29.426	 13.1725	 2827.24	214	334	319	303	301	332	333	140	335	126	524	"Wollastonite"	"Jadeite"	"Corundum"	"CaNb2O6"	"Cassiterite"	"Scheelite"	"Manganotantalite"	"Rutile"	"Mn"	"Magnetite"	"Zircon"
"T1_sector"	6	 40.0000	 20.0000	 40.0000	 .000000	841	 .103799	 .000000	 .000000	 .049673	 75.8199	 .094773	 .000000	 .591548	 .015798	 .093793	 .566019	 21.2314	 98.5667	 .222063	 .000000	 .000000	 .071059	 96.2617	 .119516	 .000000	 .986736	 .020399	 .120665	 .764579	  .00000	 98.5667	 .185619	 .000000	 .000000	 .026853	 32.0841	 .025891	 .000000	 .620262	 .014443	 .084351	 .311646	 66.6468	 .556751	 .000000	 .000000	 .040272	 96.2338	 .077657	 .000000	 1.86043	 .043320	 .253005	 .934759	 .000000	 100.000	 2.00000	O	 .005570	 .000000	 .000000	 .000806	 .962809	 .000777	 .000000	 .018613	 .000433	 .002531	 .009352	 2.00000	 .011878	 .014473	 .005650	 .013202	 .016666	 .039378	 .033231	 .008225	 .013558	 .012814	 .012128	 .025411	 .019509	 .010676	 .018886	 .021159	 .049659	 .040577	 .013719	 .017507	 .016485	 .016383	 8.26354	 -20.048	 -40.958	 19.4997	 .120559	 29.7254	 -29.740	 1.27358	 61.6909	 10.4679	 2.10341	 -16.047	 -29.417	 13.1725	 2837.20	214	334	319	303	301	332	333	140	335	126	524	"Wollastonite"	"Jadeite"	"Corundum"	"CaNb2O6"	"Cassiterite"	"Scheelite"	"Manganotantalite"	"Rutile"	"Mn"	"Magnetite"	"Zircon"
"T1_sector"	6	 40.0000	 20.0000	 40.0000	 .000000	842	 .006793	 .000000	 .000000	 .041531	 78.2796	 .108408	 .000000	 .644054	 .024607	 .022469	 .013896	 21.6076	 100.749	 .014533	 .000000	 .000000	 .059412	 99.3846	 .136711	 .000000	 1.07432	 .031774	 .028906	 .018771	 .000004	 100.749	 .011940	 .000000	 .000000	 .022067	 32.5576	 .029108	 .000000	 .663750	 .022111	 .019861	 .007520	 66.6661	 .035831	 .000000	 .000000	 .033111	 97.7033	 .087352	 .000000	 1.99187	 .066354	 .059601	 .022567	 .000000	 100.000	 2.00000	O	 .000358	 .000000	 .000000	 .000662	 .976737	 .000873	 .000000	 .019913	 .000663	 .000596	 .000226	 2.00000	 .011951	 .014523	 .005667	 .013220	 .016675	 .039410	 .033263	 .008244	 .013579	 .012831	 .012149	 .025568	 .019577	 .010708	 .018912	 .021171	 .049700	 .040616	 .013751	 .017533	 .016507	 .016411	 122.836	 -69.285	 -34.058	 23.2122	 .118442	 26.0627	 -127.71	 1.19256	 40.0326	 41.1736	 62.4330	 -16.045	 -29.407	 13.1725	 2847.22	214	334	319	303	301	332	333	140	335	126	524	"Wollastonite"	"Jadeite"	"Corundum"	"CaNb2O6"	"Cassiterite"	"Scheelite"	"Manganotantalite"	"Rutile"	"Mn"	"Magnetite"	"Zircon"
"T1_sector"	6	 40.0000	 20.0000	 40.0000	 .000000	843	 .000000	 .226598	 .000000	 .066202	 76.0625	 .034393	 .000000	 .488726	 .001378	 .022283	 .012710	 20.9613	 97.8761	 .000000	 .305449	 .000000	 .094705	 96.5698	 .043373	 .000000	 .815224	 .001780	 .028667	 .017169	  .00000	 97.8761	 .000000	 .499701	 .000000	 .036126	 32.4900	 .009484	 .000000	 .517277	 .001272	 .020228	 .007064	 66.4188	 .000000	 .750004	 .000000	 .054222	 97.5288	 .028470	 .000000	 1.55277	 .003818	 .060721	 .021205	 .000000	 100.000	 2.00000	O	 .000000	 .015047	 .000000	 .001088	 .978338	 .000286	 .000000	 .015576	 .000038	 .000609	 .000213	 2.00000	 .011930	 .014504	 .005666	 .013211	 .016661	 .039387	 .033241	 .008237	 .013569	 .012823	 .012140	 .025524	 .019551	 .010707	 .018899	 .021153	 .049670	 .040589	 .013739	 .017521	 .016496	 .016398	 -59.271	 5.47879	 -12.218	 14.8165	 .120177	 81.1071	 -21.567	 1.48691	 696.631	 41.4865	 68.1440	 -16.048	 -29.398	 13.1725	 2857.49	214	334	319	303	301	332	333	140	335	126	524	"Wollastonite"	"Jadeite"	"Corundum"	"CaNb2O6"	"Cassiterite"	"Scheelite"	"Manganotantalite"	"Rutile"	"Mn"	"Magnetite"	"Zircon"
"T1_sector"	6	 40.0000	 20.0000	 40.0000	 .000000	844	 .000000	 .266754	 .000000	 .029265	 75.8090	 .051829	 .000000	 .363949	 .000000	 .015777	 .001034	 20.8058	 97.3435	 .000000	 .359579	 .000000	 .041865	 96.2479	 .065360	 .000000	 .607089	 .000000	 .020297	 .001397	 .000002	 97.3435	 .000000	 .592243	 .000000	 .016078	 32.6013	 .014389	 .000000	 .387822	 .000000	 .014420	 .000579	 66.3732	 .000000	 .888650	 .000000	 .024125	 97.8352	 .043181	 .000000	 1.16384	 .000000	 .043273	 .001736	 .000000	 100.000	 2.00000	O	 .000000	 .017846	 .000000	 .000484	 .982362	 .000434	 .000000	 .011686	 .000000	 .000435	 .000017	 2.00000	 .011952	 .014513	 .005671	 .013220	 .016673	 .039399	 .033252	 .008243	 .013576	 .012828	 .012149	 .025569	 .019564	 .010715	 .018912	 .021168	 .049685	 .040603	 .013750	 .017530	 .016503	 .016411	 -1439.0	 4.78575	 -56.691	 32.6424	 .120377	 53.9964	 -25.131	 1.90231	 -26.947	 58.2712	 830.368	 -16.039	 -29.388	 13.1725	 2871.21	214	334	319	303	301	332	333	140	335	126	524	"Wollastonite"	"Jadeite"	"Corundum"	"CaNb2O6"	"Cassiterite"	"Scheelite"	"Manganotantalite"	"Rutile"	"Mn"	"Magnetite"	"Zircon"
"T1_sector"	6	 40.0000	 20.0000	 40.0000	 .000000	845	 .000000	 .000000	 .000000	 .052495	 78.2717	 .098513	 .000000	 .594047	 .000000	 .024618	 .000231	 21.5552	 100.597	 .000000	 .000000	 .000000	 .075097	 99.3746	 .124233	 .000000	 .990905	 .000000	 .031671	 .000312	  .00000	 100.597	 .000000	 .000000	 .000000	 .027964	 32.6369	 .026519	 .000000	 .613767	 .000000	 .021816	 .000125	 66.6729	 .000000	 .000000	 .000000	 .041971	 97.9702	 .079604	 .000000	 1.84242	 .000000	 .065487	 .000376	 .000000	 100.000	 2.00000	O	 .000000	 .000000	 .000000	 .000839	 .979016	 .000795	 .000000	 .018411	 .000000	 .000654	 .000004	 2.00000	 .011961	 .014529	 .005669	 .013221	 .016679	 .039411	 .033264	 .008246	 .013581	 .012833	 .012151	 .025589	 .019584	 .010711	 .018914	 .021176	 .049700	 .040617	 .013755	 .017536	 .016509	 .016414	 -160.08	 -27.406	 -17.137	 18.5144	 .118430	 28.6346	 -18.146	 1.27137	 -49.077	 37.6567	 3714.56	 -16.036	 -29.379	 13.1725	 2881.25	214	334	319	303	301	332	333	140	335	126	524	"Wollastonite"	"Jadeite"	"Corundum"	"CaNb2O6"	"Cassiterite"	"Scheelite"	"Manganotantalite"	"Rutile"	"Mn"	"Magnetite"	"Zircon"
"T1_sector"	6	 40.0000	 20.0000	 40.0000	 .000000	846	 .000000	 .000000	 .000000	 .161147	 78.1096	 .002828	 .000000	 .265599	 .000000	 .037577	 .002864	 21.3185	 99.8981	 .000000	 .000000	 .000000	 .230528	 99.1688	 .003566	 .000000	 .443035	 .000000	 .048342	 .003868	 .000004	 99.8981	 .000000	 .000000	 .000000	 .086791	 32.9296	 .000770	 .000000	 .277451	 .000000	 .033668	 .001571	 66.6702	 .000000	 .000000	 .000000	 .130370	 98.9279	 .002312	 .000000	 .833527	 .000000	 .101146	 .004719	 .000000	 100.000	 2.00000	O	 .000000	 .000000	 .000000	 .002604	 .987836	 .000023	 .000000	 .008323	 .000000	 .001010	 .000047	 2.00000	 .011997	 .014547	 .005675	 .013224	 .016699	 .039414	 .033270	 .008257	 .013588	 .012838	 .012155	 .025665	 .019609	 .010723	 .018918	 .021201	 .049705	 .040624	 .013773	 .017545	 .016516	 .016419	 -91.320	 -31.334	 -17.014	 6.49119	 .118524	 981.837	 -236.84	 2.50156	 -52.195	 24.9657	 300.421	 -16.033	 -29.369	 13.1725	 2891.20	214	334	319	303	301	332	333	140	335	126	524	"Wollastonite"	"Jadeite"	"Corundum"	"CaNb2O6"	"Cassiterite"	"Scheelite"	"Manganotantalite"	"Rutile"	"Mn"	"Magnetite"	"Zircon"
"T1_sector"	6	 40.0000	 20.0000	 40.0000	 .000000	847	 .001170	 .000000	 .000000	 .024834	 78.2252	 .082880	 .000000	 .464969	 .000000	 .000000	 .010042	 21.4381	 100.247	 .002503	 .000000	 .000000	 .035526	 99.3154	 .104518	 .000000	 .775596	 .000000	 .000000	 .013565	 .000006	 100.247	 .002073	 .000000	 .000000	 .013302	 32.7973	 .022433	 .000000	 .483053	 .000000	 .000000	 .005478	 66.6764	 .006223	 .000000	 .000000	 .019962	 98.4402	 .067333	 .000000	 1.44987	 .000000	 .000000	 .016442	 .000000	 100.000	 2.00000	O	 .000062	 .000000	 .000000	 .000399	 .983776	 .000673	 .000000	 .014489	 .000000	 .000000	 .000164	 2.00000	 .011986	 .014543	 .005674	 .013229	 .016693	 .039424	 .033276	 .008254	 .013589	 .012839	 .012159	 .025642	 .019603	 .010720	 .018924	 .021193	 .049716	 .040633	 .013769	 .017547	 .016518	 .016425	 713.885	 -131.53	 -17.167	 38.3610	 .118459	 33.9586	 -37.745	 1.55107	 -80.393	 -2679.5	 86.1957	 -16.030	 -29.360	 13.1725	 2901.23	214	334	319	303	301	332	333	140	335	126	524	"Wollastonite"	"Jadeite"	"Corundum"	"CaNb2O6"	"Cassiterite"	"Scheelite"	"Manganotantalite"	"Rutile"	"Mn"	"Magnetite"	"Zircon"
"T1_sector"	6	 40.0000	 20.0000	 40.0000	 .000000	848	 .000000	 .000000	 .000000	 .012476	 78.0152	 .087967	 .000000	 .450839	 .000000	 .007272	 .000000	 21.3653	 99.9390	 .000000	 .000000	 .000000	 .017848	 99.0488	 .110933	 .000000	 .752026	 .000000	 .009355	 .000000	 .000000	 99.9390	 .000000	 .000000	 .000000	 .006705	 32.8194	 .023890	 .000000	 .469950	 .000000	 .006502	 .000000	 66.6736	 .000000	 .000000	 .000000	 .010061	 98.4885	 .071693	 .000000	 1.41029	 .000000	 .019511	 .000000	 .000000	 100.000	 2.00000	O	 .000000	 .000000	 .000000	 .000201	 .984479	 .000717	 .000000	 .014097	 .000000	 .000195	 .000000	 2.00000	 .011984	 .014538	 .005672	 .013224	 .016686	 .039406	 .033262	 .008251	 .013583	 .012834	 .012155	 .025637	 .019597	 .010717	 .018917	 .021185	 .049694	 .040615	 .013763	 .017539	 .016511	 .016419	 -80.546	 -21.472	 -17.269	 75.6103	 .118557	 32.0075	 -66.397	 1.59041	 -30.280	 125.489	 -548.83	 -16.027	 -29.350	 13.1725	 2911.19	214	334	319	303	301	332	333	140	335	126	524	"Wollastonite"	"Jadeite"	"Corundum"	"CaNb2O6"	"Cassiterite"	"Scheelite"	"Manganotantalite"	"Rutile"	"Mn"	"Magnetite"	"Zircon"
"T1_sector"	6	 40.0000	 20.0000	 40.0000	 .000000	849	 .007813	 .002381	 .000000	 .031566	 78.0552	 .064759	 .000000	 .401970	 .000000	 .004592	 .001492	 21.3551	 99.9248	 .016716	 .003210	 .000000	 .045156	 99.0996	 .081667	 .000000	 .670509	 .000000	 .005908	 .002016	 .000002	 99.9248	 .013897	 .005174	 .000000	 .016972	 32.8508	 .017595	 .000000	 .419195	 .000000	 .004108	 .000817	 66.6714	 .041709	 .007765	 .000000	 .025470	 98.5993	 .052811	 .000000	 1.25818	 .000000	 .012329	 .002453	 .000000	 100.000	 2.00000	O	 .000417	 .000155	 .000000	 .000509	 .985455	 .000528	 .000000	 .012575	 .000000	 .000123	 .000025	 2.00000	 .011981	 .014534	 .005670	 .013219	 .016682	 .039391	 .033250	 .008249	 .013579	 .012830	 .012150	 .025632	 .019592	 .010714	 .018910	 .021179	 .049676	 .040600	 .013760	 .017534	 .016505	 .016413	 107.129	 432.357	 -22.526	 30.3105	 .118484	 43.2956	 -21.281	 1.74952	 -91.716	 198.155	 575.626	 -16.024	 -29.340	 13.1725	 2921.22	214	334	319	303	301	332	333	140	335	126	524	"Wollastonite"	"Jadeite"	"Corundum"	"CaNb2O6"	"Cassiterite"	"Scheelite"	"Manganotantalite"	"Rutile"	"Mn"	"Magnetite"	"Zircon"
"T1_sector"	6	 40.0000	 20.0000	 40.0000	 .000000	850	 .000000	 .000000	 .000000	 .036852	 77.8948	 .036349	 .000000	 .352675	 .005817	 .007699	 .022401	 21.2739	 99.6305	 .000000	 .000000	 .000000	 .052718	 98.8960	 .045839	 .000000	 .588282	 .007511	 .009905	 .030260	 -.00001	 99.6305	 .000000	 .000000	 .000000	 .019889	 32.9073	 .009914	 .000000	 .369179	 .005309	 .006912	 .012314	 66.6692	 .000000	 .000000	 .000000	 .029845	 98.7588	 .029752	 .000000	 1.10795	 .015933	 .020745	 .036954	 .000000	 100.000	 2.00000	O	 .000000	 .000000	 .000000	 .000597	 .987181	 .000297	 .000000	 .011075	 .000159	 .000207	 .000369	 2.00000	 .011986	 .014537	 .005671	 .013217	 .016683	 .039388	 .033247	 .008250	 .013579	 .012830	 .012149	 .025642	 .019595	 .010715	 .018907	 .021180	 .049672	 .040597	 .013762	 .017534	 .016505	 .016410	 -86.584	 -71.920	 -17.174	 26.0615	 .118592	 76.7634	 -33.789	 1.95454	 165.995	 118.537	 38.9892	 -16.021	 -29.331	 13.1720	 2931.16	214	334	319	303	301	332	333	140	335	126	524	"Wollastonite"	"Jadeite"	"Corundum"	"CaNb2O6"	"Cassiterite"	"Scheelite"	"Manganotantalite"	"Rutile"	"Mn"	"Magnetite"	"Zircon"
"T1_sector"	6	 40.0000	 20.0000	 40.0000	 .000000	851	 .000000	 .000000	 .000000	 .014907	 78.3976	 .059801	 .000000	 .490330	 .000000	 .000076	 .025511	 21.4954	 100.484	 .000000	 .000000	 .000000	 .021326	 99.5344	 .075414	 .000000	 .817899	 .000000	 .000098	 .034460	 .000002	 100.484	 .000000	 .000000	 .000000	 .007963	 32.7806	 .016143	 .000000	 .508020	 .000000	 .000068	 .013879	 66.6734	 .000000	 .000000	 .000000	 .011949	 98.3732	 .048443	 .000000	 1.52455	 .000000	 .000203	 .041650	 .000000	 100.000	 2.00000	O	 .000000	 .000000	 .000000	 .000239	 .983319	 .000484	 .000000	 .015239	 .000000	 .000002	 .000416	 2.00000	 .011966	 .014524	 .005666	 .013210	 .016669	 .039375	 .033235	 .008243	 .013572	 .012823	 .012142	 .025600	 .019578	 .010707	 .018898	 .021163	 .049655	 .040582	 .013750	 .017524	 .016497	 .016401	 -79.044	 -44.320	 -18.664	 63.3333	 .118187	 46.8257	 -28.076	 1.48307	 -35.666	 11875.4	 34.3016	 -16.018	 -29.321	 13.1720	 2941.21	214	334	319	303	301	332	333	140	335	126	524	"Wollastonite"	"Jadeite"	"Corundum"	"CaNb2O6"	"Cassiterite"	"Scheelite"	"Manganotantalite"	"Rutile"	"Mn"	"Magnetite"	"Zircon"
"T1_sector"	6	 40.0000	 20.0000	 40.0000	 .000000	852	 .000000	 .000000	 .000000	 .001083	 77.8832	 .069485	 .000000	 .604850	 .000000	 .008223	 .043384	 21.4383	 100.049	 .000000	 .000000	 .000000	 .001550	 98.8813	 .087626	 .000000	 1.00893	 .000000	 .010579	 .058603	  .00000	 100.049	 .000000	 .000000	 .000000	 .000580	 32.6507	 .018806	 .000000	 .628312	 .000000	 .007326	 .023665	 66.6706	 .000000	 .000000	 .000000	 .000870	 97.9646	 .056424	 .000000	 1.88518	 .000000	 .021982	 .071003	 .000000	 100.000	 2.00000	O	 .000000	 .000000	 .000000	 .000017	 .979464	 .000564	 .000000	 .018848	 .000000	 .000220	 .000710	 2.00000	 .011945	 .014512	 .005662	 .013204	 .016657	 .039363	 .033224	 .008236	 .013565	 .012817	 .012135	 .025554	 .019562	 .010699	 .018889	 .021148	 .049640	 .040568	 .013739	 .017516	 .016489	 .016391	 -241.28	 -33.802	 -18.080	 861.847	 .118585	 40.3541	 -48.451	 1.25189	 -56.867	 110.932	 20.4410	 -16.015	 -29.312	 13.1720	 2951.24	214	334	319	303	301	332	333	140	335	126	524	"Wollastonite"	"Jadeite"	"Corundum"	"CaNb2O6"	"Cassiterite"	"Scheelite"	"Manganotantalite"	"Rutile"	"Mn"	"Magnetite"	"Zircon"
"T1_sector"	6	 40.0000	 20.0000	 40.0000	 .000000	853	 .000000	 .011740	 .000000	 .000000	 77.8055	 .053545	 .000000	 .635170	 .006596	 .016587	 .027869	 21.4360	 99.9930	 .000000	 .015826	 .000000	 .000000	 98.7826	 .067524	 .000000	 1.05950	 .008517	 .021340	 .037646	 .000000	 99.9930	 .000000	 .025406	 .000000	 .000000	 32.6126	 .014489	 .000000	 .659696	 .005973	 .014776	 .015199	 66.6519	 .000000	 .038106	 .000000	 .000000	 97.8316	 .043465	 .000000	 1.97896	 .017917	 .044326	 .045595	 .000000	 100.000	 2.00000	O	 .000000	 .000762	 .000000	 .000000	 .978595	 .000435	 .000000	 .019795	 .000179	 .000443	 .000456	 2.00000	 .011934	 .014506	 .005660	 .013198	 .016648	 .039352	 .033214	 .008232	 .013560	 .012813	 .012129	 .025532	 .019554	 .010695	 .018881	 .021136	 .049627	 .040556	 .013732	 .017509	 .016484	 .016384	 -176.75	 88.3659	 -21.287	 -145.67	 .118623	 52.2144	 -36.173	 1.20407	 146.317	 55.3995	 31.4258	 -16.012	 -29.302	 13.1720	 2961.20	214	334	319	303	301	332	333	140	335	126	524	"Wollastonite"	"Jadeite"	"Corundum"	"CaNb2O6"	"Cassiterite"	"Scheelite"	"Manganotantalite"	"Rutile"	"Mn"	"Magnetite"	"Zircon"
"T1_sector"	6	 40.0000	 20.0000	 40.0000	 .000000	854	 .000000	 .000000	 .000000	 .003533	 77.7223	 .126266	 .000000	 .642540	 .000000	 .020242	 .000000	 21.4243	 99.9391	 .000000	 .000000	 .000000	 .005054	 98.6770	 .159231	 .000000	 1.07179	 .000000	 .026041	 .000000	 .000000	 99.9391	 .000000	 .000000	 .000000	 .001894	 32.6056	 .034196	 .000000	 .667921	 .000000	 .018047	 .000000	 66.6724	 .000000	 .000000	 .000000	 .002841	 97.8362	 .102610	 .000000	 2.00416	 .000000	 .054152	 .000000	 .000000	 100.000	 2.00000	O	 .000000	 .000000	 .000000	 .000057	 .978084	 .001026	 .000000	 .020036	 .000000	 .000541	 .000000	 2.00000	 .011940	 .014505	 .005660	 .013202	 .016651	 .039350	 .033213	 .008232	 .013560	 .012812	 .012134	 .025543	 .019552	 .010694	 .018886	 .021141	 .049624	 .040555	 .013732	 .017509	 .016483	 .016390	 -125.09	 -140.64	 -15.455	 264.718	 .118669	 22.4087	 -26.963	 1.19308	 -58.335	 45.5466	 -1841.0	 -16.009	 -29.293	 13.1720	 2971.23	214	334	319	303	301	332	333	140	335	126	524	"Wollastonite"	"Jadeite"	"Corundum"	"CaNb2O6"	"Cassiterite"	"Scheelite"	"Manganotantalite"	"Rutile"	"Mn"	"Magnetite"	"Zircon"
"T1_sector"	6	 40.0000	 20.0000	 40.0000	 .000000	855	 .000000	 .000000	 .000000	 .021512	 77.5917	 .140337	 .000000	 .690811	 .000000	 .026425	 .009973	 21.4380	 99.9187	 .000000	 .000000	 .000000	 .030774	 98.5112	 .176977	 .000000	 1.15231	 .000000	 .033996	 .013471	 .000002	 99.9187	 .000000	 .000000	 .000000	 .011522	 32.5305	 .037984	 .000000	 .717651	 .000000	 .023545	 .005440	 66.6734	 .000000	 .000000	 .000000	 .017290	 97.6280	 .113994	 .000000	 2.15376	 .000000	 .070663	 .016326	 .000000	 100.000	 2.00000	O	 .000000	 .000000	 .000000	 .000346	 .975815	 .001139	 .000000	 .021527	 .000000	 .000706	 .000163	 2.00000	 .011929	 .014498	 .005657	 .013200	 .016647	 .039346	 .033208	 .008229	 .013557	 .012810	 .012131	 .025521	 .019543	 .010690	 .018883	 .021135	 .049618	 .040549	 .013727	 .017505	 .016480	 .016386	 -69.529	 -35.926	 -19.084	 44.0770	 .118780	 20.2058	 -37.202	 1.12722	 -12782.	 35.0766	 86.5888	 -16.006	 -29.283	 13.1720	 2981.17	214	334	319	303	301	332	333	140	335	126	524	"Wollastonite"	"Jadeite"	"Corundum"	"CaNb2O6"	"Cassiterite"	"Scheelite"	"Manganotantalite"	"Rutile"	"Mn"	"Magnetite"	"Zircon"
"T1_sector"	6	 40.0000	 20.0000	 40.0000	 .000000	856	 .000000	 .000000	 .000000	 .021420	 77.7476	 .187195	 .000000	 .733722	 .017876	 .028371	 .010935	 21.5270	 100.274	 .000000	 .000000	 .000000	 .030642	 98.7091	 .236069	 .000000	 1.22389	 .023083	 .036500	 .014772	 -.00001	 100.274	 .000000	 .000000	 .000000	 .011425	 32.4602	 .050456	 .000000	 .759057	 .016124	 .025174	 .005941	 66.6716	 .000000	 .000000	 .000000	 .017143	 97.4118	 .151416	 .000000	 2.27790	 .048389	 .075547	 .017827	 .000000	 100.000	 2.00000	O	 .000000	 .000000	 .000000	 .000343	 .973734	 .001514	 .000000	 .022770	 .000484	 .000755	 .000178	 2.00000	 .011926	 .014495	 .005657	 .013202	 .016648	 .039350	 .033211	 .008228	 .013556	 .012810	 .012133	 .025513	 .019539	 .010688	 .018887	 .021137	 .049623	 .040553	 .013725	 .017505	 .016480	 .016389	 -165.37	 -39.864	 -15.951	 44.2733	 .118685	 15.2644	 -23.054	 1.07590	 54.6280	 32.7276	 79.0415	 -16.020	 -29.274	 13.1720	 2997.50	214	334	319	303	301	332	333	140	335	126	524	"Wollastonite"	"Jadeite"	"Corundum"	"CaNb2O6"	"Cassiterite"	"Scheelite"	"Manganotantalite"	"Rutile"	"Mn"	"Magnetite"	"Zircon"
"T1_sector"	6	 40.0000	 20.0000	 40.0000	 .000000	857	 .000000	 .000000	 .000000	 .243212	 77.8791	 .005975	 .000000	 .257934	 .000000	 .078687	 .014600	 21.3032	 99.7827	 .000000	 .000000	 .000000	 .347926	 98.8760	 .007535	 .000000	 .430249	 .000000	 .101230	 .019722	 .000004	 99.7827	 .000000	 .000000	 .000000	 .131074	 32.8536	 .001627	 .000000	 .269618	 .000000	 .070547	 .008014	 66.6655	 .000000	 .000000	 .000000	 .196992	 98.7516	 .004891	 .000000	 .810421	 .000000	 .212050	 .024088	 .000000	 100.000	 2.00000	O	 .000000	 .000000	 .000000	 .003932	 .985624	 .000049	 .000000	 .008089	 .000000	 .002116	 .000240	 2.00000	 .011977	 .014530	 .005669	 .013211	 .016685	 .039380	 .033240	 .008247	 .013574	 .012826	 .012143	 .025624	 .019586	 .010711	 .018899	 .021184	 .049661	 .040588	 .013757	 .017528	 .016500	 .016403	 -64.061	 -25.598	 -17.652	 4.51291	 .118641	 464.513	 -65.298	 2.56433	 -171.68	 12.3329	 59.4234	 -16.000	 -29.264	 13.1720	 3018.87	214	334	319	303	301	332	333	140	335	126	524	"Wollastonite"	"Jadeite"	"Corundum"	"CaNb2O6"	"Cassiterite"	"Scheelite"	"Manganotantalite"	"Rutile"	"Mn"	"Magnetite"	"Zircon"
"T1_sector"	6	 40.0000	 20.0000	 40.0000	 .000000	858	 .000000	 .000000	 .000000	 .243075	 78.0468	 .047219	 .000000	 .401806	 .000000	 .065048	 .011511	 21.4503	 100.266	 .000000	 .000000	 .000000	 .347729	 99.0890	 .059547	 .000000	 .670235	 .000000	 .083684	 .015550	  .00000	 100.266	 .000000	 .000000	 .000000	 .130118	 32.7024	 .012773	 .000000	 .417176	 .000000	 .057926	 .006276	 66.6733	 .000000	 .000000	 .000000	 .195597	 98.3188	 .038401	 .000000	 1.25423	 .000000	 .174153	 .018868	 .000000	 100.000	 2.00000	O	 .000000	 .000000	 .000000	 .003903	 .980975	 .000383	 .000000	 .012514	 .000000	 .001738	 .000188	 2.00000	 .011961	 .014520	 .005666	 .013210	 .016679	 .039381	 .033240	 .008243	 .013572	 .012824	 .012141	 .025588	 .019573	 .010705	 .018898	 .021176	 .049663	 .040588	 .013750	 .017525	 .016498	 .016400	 -131.39	 -29.776	 -17.431	 4.51518	 .118547	 59.1887	 -97.790	 1.74910	 -37.641	 14.7498	 75.1691	 -15.997	 -29.254	 13.1720	 3028.84	214	334	319	303	301	332	333	140	335	126	524	"Wollastonite"	"Jadeite"	"Corundum"	"CaNb2O6"	"Cassiterite"	"Scheelite"	"Manganotantalite"	"Rutile"	"Mn"	"Magnetite"	"Zircon"
"T1_sector"	6	 40.0000	 20.0000	 40.0000	 .000000	859	 .000000	 .000000	 .000000	 .117011	 78.1666	 .086172	 .000000	 .421496	 .000000	 .043149	 .003638	 21.4426	 100.281	 .000000	 .000000	 .000000	 .167389	 99.2411	 .108670	 .000000	 .703081	 .000000	 .055511	 .004914	 .000002	 100.281	 .000000	 .000000	 .000000	 .062657	 32.7638	 .023318	 .000000	 .437769	 .000000	 .038438	 .001984	 66.6721	 .000000	 .000000	 .000000	 .094089	 98.3997	 .070031	 .000000	 1.31476	 .000000	 .115440	 .005959	 .000000	 100.000	 2.00000	O	 .000000	 .000000	 .000000	 .001880	 .982833	 .000699	 .000000	 .013132	 .000000	 .001153	 .000060	 2.00000	 .011974	 .014529	 .005669	 .013218	 .016683	 .039394	 .033251	 .008247	 .013578	 .012829	 .012149	 .025618	 .019585	 .010711	 .018909	 .021181	 .049678	 .040601	 .013757	 .017532	 .016504	 .016411	 -43.086	 -36.326	 -17.516	 8.68493	 .118441	 32.6541	 -57.305	 1.68112	 -73.088	 21.8320	 236.498	 -15.995	 -29.245	 13.1720	 3038.86	214	334	319	303	301	332	333	140	335	126	524	"Wollastonite"	"Jadeite"	"Corundum"	"CaNb2O6"	"Cassiterite"	"Scheelite"	"Manganotantalite"	"Rutile"	"Mn"	"Magnetite"	"Zircon"
"T1_sector"	6	 40.0000	 20.0000	 40.0000	 .000000	860	 .000000	 .000000	 .000000	 .086181	 77.9054	 .065583	 .000000	 .445146	 .000000	 .027604	 .002718	 21.3646	 99.8972	 .000000	 .000000	 .000000	 .123285	 98.9095	 .082706	 .000000	 .742530	 .000000	 .035513	 .003672	 .000002	 99.8972	 .000000	 .000000	 .000000	 .046317	 32.7736	 .017811	 .000000	 .464021	 .000000	 .024680	 .001488	 66.6721	 .000000	 .000000	 .000000	 .069535	 98.4051	 .053480	 .000000	 1.39326	 .000000	 .074103	 .004468	 .000000	 100.000	 2.00000	O	 .000000	 .000000	 .000000	 .001389	 .983128	 .000534	 .000000	 .013920	 .000000	 .000740	 .000045	 2.00000	 .011970	 .014528	 .005668	 .013215	 .016677	 .039386	 .033244	 .008246	 .013575	 .012827	 .012146	 .025608	 .019583	 .010709	 .018904	 .021173	 .049668	 .040593	 .013754	 .017529	 .016501	 .016406	 -189.29	 -28.344	 -13.944	 11.5444	 .118613	 42.7511	 -38.314	 1.60628	 -220.22	 33.6568	 316.184	 -15.991	 -29.235	 13.1720	 3048.83	214	334	319	303	301	332	333	140	335	126	524	"Wollastonite"	"Jadeite"	"Corundum"	"CaNb2O6"	"Cassiterite"	"Scheelite"	"Manganotantalite"	"Rutile"	"Mn"	"Magnetite"	"Zircon"
"T1_sector"	6	 40.0000	 20.0000	 40.0000	 .000000	861	 .000000	 .001356	 .000000	 .080651	 78.2830	 .086507	 .000000	 .432984	 .000000	 .028728	 .015950	 21.4667	 100.396	 .000000	 .001828	 .000000	 .115374	 99.3889	 .109093	 .000000	 .722242	 .000000	 .036959	 .021546	  .00000	 100.396	 .000000	 .002931	 .000000	 .043138	 32.7754	 .023382	 .000000	 .449191	 .000000	 .025563	 .008689	 66.6717	 .000000	 .004400	 .000000	 .064761	 98.4091	 .070205	 .000000	 1.34871	 .000000	 .076753	 .026089	 .000000	 100.000	 2.00000	O	 .000000	 .000088	 .000000	 .001294	 .983190	 .000701	 .000000	 .013475	 .000000	 .000767	 .000261	 2.00000	 .011974	 .014528	 .005668	 .013217	 .016681	 .039389	 .033247	 .008247	 .013576	 .012828	 .012148	 .025617	 .019584	 .010710	 .018907	 .021178	 .049673	 .040597	 .013756	 .017530	 .016503	 .016410	 -76.963	 758.317	 -21.216	 12.2907	 .118329	 32.5255	 -41.179	 1.64375	 -85.083	 32.3742	 54.4758	 -15.989	 -29.226	 13.1720	 3058.86	214	334	319	303	301	332	333	140	335	126	524	"Wollastonite"	"Jadeite"	"Corundum"	"CaNb2O6"	"Cassiterite"	"Scheelite"	"Manganotantalite"	"Rutile"	"Mn"	"Magnetite"	"Zircon"
