Repository: orthospar/MinorElements-Cassiterite

# MinorElements-Cassiterite
EPMA data and R code for generation of figures in "Systematic trends in the substitution mechanisms of minor elements in cassiterite", submitted for publication in the Australian Journal of Earth Sciences.

# Data Availability
The final cleaned and organised dataset is available above (cassiterite_EPMA.csv) and as a supplementary file hosted by AJES.

File: Data/170609/170609_recalc.dat (part 24 of 41)
LOVOLT"	" CURRENT"	"BEAMSIZE"	"    LINE"	"  Si WT%"	"  Na WT%"	"  Al WT%"	"  Nb WT%"	"  Sn WT%"	"   W WT%"	"  Ta WT%"	"  Ti WT%"	"  Mn WT%"	"  Fe WT%"	"  Zr WT%"	"   O WT%"	"   TOTAL"	"    SiO2"	"    Na2O"	"   Al2O3"	"   Nb2O5"	"    SnO2"	"     WO3"	"   Ta2O5"	"    TiO2"	"     MnO"	"     FeO"	"    ZrO2"	"       O"	"   TOTAL"	"  Si AT%"	"  Na AT%"	"  Al AT%"	"  Nb AT%"	"  Sn AT%"	"   W AT%"	"  Ta AT%"	"  Ti AT%"	"  Mn AT%"	"  Fe AT%"	"  Zr AT%"	"   O AT%"	"Si OXMOL%"	"Na OXMOL%"	"Al OXMOL%"	"Nb OXMOL%"	"Sn OXMOL%"	"W OXMOL%"	"Ta OXMOL%"	"Ti OXMOL%"	"Mn OXMOL%"	"Fe OXMOL%"	"Zr OXMOL%"	"O OXMOL%"	"   TOTAL"	" FORMULA"	"   BASIS"	"Si FORMULA"	"Na FORMULA"	"Al FORMULA"	"Nb FORMULA"	"Sn FORMULA"	"W FORMULA"	"Ta FORMULA"	"Ti FORMULA"	"Mn FORMULA"	"Fe FORMULA"	"Zr FORMULA"	"O FORMULA"	"Si CDL99"	"Na CDL99"	"Al CDL99"	"Nb CDL99"	"Sn CDL99"	" W CDL99"	"Ta CDL99"	"Ti CDL99"	"Mn CDL99"	"Fe CDL99"	"Zr CDL99"	"SiO2 CDL99"	"Na2O CDL99"	"Al2O3 CDL99"	"Nb2O5 CDL99"	"SnO2 CDL99"	"WO3 CDL99"	"Ta2O5 CDL99"	"TiO2 CDL99"	"MnO CDL99"	"FeO CDL99"	"ZrO2 CDL99"	"Si %ERR "	"Na %ERR "	"Al %ERR "	"Nb %ERR "	"Sn %ERR "	" W %ERR "	"Ta %ERR "	"Ti %ERR "	"Mn %ERR "	"Fe %ERR "	"Zr %ERR "	"   X-POS"	"   Y-POS"	"   Z-POS"	" RELDIST"	"Si STD_NUM"	"Na STD_NUM"	"Al STD_NUM"	"Nb STD_NUM"	"Sn STD_NUM"	"W STD_NUM"	"Ta STD_NUM"	"Ti STD_NUM"	"Mn STD_NUM"	"Fe STD_NUM"	"Zr STD_NUM"	"Si STD_NAM"	"Na STD_NAM"	"Al STD_NAM"	"Nb STD_NAM"	"Sn STD_NAM"	"W STD_NAM"	"Ta STD_NAM"	"Ti STD_NAM"	"Mn STD_NAM"	"Fe STD_NAM"	"Zr STD_NAM"
"T1_sector"	6	 40.0000	 20.0000	 40.0000	 .000000	862	 .000000	 .000000	 .000000	 .085662	 77.4747	 .143476	 .000000	 .709786	 .000000	 .038781	 .000000	 21.4476	 99.9000	 .000000	 .000000	 .000000	 .122543	 98.3627	 .180935	 .000000	 1.18397	 .000000	 .049891	 .000000	 .000010	 99.9000	 .000000	 .000000	 .000000	 .045862	 32.4680	 .038817	 .000000	 .737058	 .000000	 .034540	 .000000	 66.6757	 .000000	 .000000	 .000000	 .068859	 97.4976	 .116564	 .000000	 2.21330	 .000000	 .103721	 .000000	 .000000	 100.000	 2.00000	O	 .000000	 .000000	 .000000	 .001376	 .973907	 .001164	 .000000	 .022109	 .000000	 .001036	 .000000	 2.00000	 .011927	 .014500	 .005658	 .013204	 .016653	 .039361	 .033221	 .008231	 .013561	 .012814	 .012134	 .025516	 .019545	 .010691	 .018889	 .021143	 .049638	 .040565	 .013730	 .017510	 .016485	 .016390	 -207.68	 -64.017	 -15.014	 11.6017	 .118947	 19.7818	 -104.85	 1.10415	 -44.311	 24.1724	 -81.430	 -15.986	 -29.216	 13.1720	 3068.80	214	334	319	303	301	332	333	140	335	126	524	"Wollastonite"	"Jadeite"	"Corundum"	"CaNb2O6"	"Cassiterite"	"Scheelite"	"Manganotantalite"	"Rutile"	"Mn"	"Magnetite"	"Zircon"
"T1_sector"	6	 40.0000	 20.0000	 40.0000	 .000000	863	 .000535	 .000000	 .000000	 .073907	 77.8132	 .129284	 .000000	 .579150	 .000000	 .038740	 .008944	 21.4465	 100.090	 .001145	 .000000	 .000000	 .105727	 98.7925	 .163038	 .000000	 .966055	 .000000	 .049839	 .012082	 .000000	 100.090	 .000948	 .000000	 .000000	 .039569	 32.6103	 .034978	 .000000	 .601410	 .000000	 .034505	 .004877	 66.6734	 .002846	 .000000	 .000000	 .059401	 97.9088	 .105018	 .000000	 1.80567	 .000000	 .103596	 .014643	 .000000	 100.000	 2.00000	O	 .000028	 .000000	 .000000	 .001187	 .978210	 .001049	 .000000	 .018040	 .000000	 .001035	 .000146	 2.00000	 .011950	 .014513	 .005663	 .013210	 .016666	 .039373	 .033232	 .008238	 .013568	 .012820	 .012141	 .025564	 .019563	 .010700	 .018898	 .021160	 .049653	 .040579	 .013742	 .017519	 .016493	 .016400	 1555.78	 -70.080	 -16.634	 13.3429	 .118682	 21.9087	 -45.610	 1.29601	 -70.030	 24.2074	 96.5456	 -15.983	 -29.207	 13.1720	 3078.85	214	334	319	303	301	332	333	140	335	126	524	"Wollastonite"	"Jadeite"	"Corundum"	"CaNb2O6"	"Cassiterite"	"Scheelite"	"Manganotantalite"	"Rutile"	"Mn"	"Magnetite"	"Zircon"
"T1_sector"	6	 40.0000	 20.0000	 40.0000	 .000000	864	 .000000	 .000000	 .000000	 .240980	 78.1602	 .040860	 .000000	 .338531	 .000000	 .060654	 .007030	 21.4332	 100.281	 .000000	 .000000	 .000000	 .344732	 99.2329	 .051528	 .000000	 .564690	 .000000	 .078031	 .009496	 .000002	 100.281	 .000000	 .000000	 .000000	 .129100	 32.7763	 .011062	 .000000	 .351765	 .000000	 .054056	 .003836	 66.6739	 .000000	 .000000	 .000000	 .194067	 98.5411	 .033257	 .000000	 1.05757	 .000000	 .162519	 .011532	 .000000	 100.000	 2.00000	O	 .000000	 .000000	 .000000	 .003873	 .983184	 .000332	 .000000	 .010552	 .000000	 .001622	 .000115	 2.00000	 .011970	 .014523	 .005666	 .013210	 .016681	 .039378	 .033238	 .008245	 .013572	 .012824	 .012142	 .025607	 .019577	 .010707	 .018898	 .021179	 .049658	 .040585	 .013753	 .017525	 .016498	 .016401	 -278.10	 -557.05	 -15.867	 4.54878	 .118428	 68.3194	 -1982.3	 2.02305	 -49.327	 15.7596	 122.649	 -15.980	 -29.197	 13.1720	 3088.87	214	334	319	303	301	332	333	140	335	126	524	"Wollastonite"	"Jadeite"	"Corundum"	"CaNb2O6"	"Cassiterite"	"Scheelite"	"Manganotantalite"	"Rutile"	"Mn"	"Magnetite"	"Zircon"
"T1_sector"	6	 40.0000	 20.0000	 40.0000	 .000000	865	 .000000	 .000000	 .000000	 .107628	 77.8543	 .067220	 .000000	 .418785	 .000000	 .033577	 .014603	 21.3487	 99.8449	 .000000	 .000000	 .000000	 .153967	 98.8446	 .084770	 .000000	 .698557	 .000000	 .043196	 .019726	 .000006	 99.8449	 .000000	 .000000	 .000000	 .057886	 32.7765	 .018270	 .000000	 .436868	 .000000	 .030042	 .007999	 66.6724	 .000000	 .000000	 .000000	 .086920	 98.4320	 .054866	 .000000	 1.31197	 .000000	 .090221	 .024023	 .000000	 100.000	 2.00000	O	 .000000	 .000000	 .000000	 .001736	 .983212	 .000548	 .000000	 .013105	 .000000	 .000901	 .000240	 2.00000	 .011968	 .014524	 .005667	 .013212	 .016676	 .039376	 .033236	 .008244	 .013572	 .012824	 .012143	 .025604	 .019578	 .010707	 .018900	 .021172	 .049657	 .040584	 .013751	 .017525	 .016498	 .016403	 -118.14	 -26.537	 -15.694	 9.37848	 .118633	 41.7121	 -22.465	 1.68959	 -37.036	 27.8109	 59.4127	 -15.977	 -29.188	 13.1720	 3098.84	214	334	319	303	301	332	333	140	335	126	524	"Wollastonite"	"Jadeite"	"Corundum"	"CaNb2O6"	"Cassiterite"	"Scheelite"	"Manganotantalite"	"Rutile"	"Mn"	"Magnetite"	"Zircon"
"T1_sector"	6	 40.0000	 20.0000	 40.0000	 .000000	866	 .000000	 .000000	 .000000	 .007624	 77.8867	 .099826	 .000000	 .664502	 .000000	 .020272	 .014676	 21.4833	 100.177	 .000000	 .000000	 .000000	 .010907	 98.8858	 .125889	 .000000	 1.10843	 .000000	 .026079	 .019825	 .000004	 100.177	 .000000	 .000000	 .000000	 .004075	 32.5838	 .026961	 .000000	 .688832	 .000000	 .018024	 .007989	 66.6703	 .000000	 .000000	 .000000	 .006113	 97.7681	 .080896	 .000000	 2.06685	 .000000	 .054080	 .023971	 .000000	 100.000	 2.00000	O	 .000000	 .000000	 .000000	 .000122	 .977460	 .000809	 .000000	 .020664	 .000000	 .000541	 .000240	 2.00000	 .011937	 .014507	 .005661	 .013203	 .016653	 .039360	 .033221	 .008234	 .013563	 .012815	 .012134	 .025538	 .019555	 .010696	 .018888	 .021143	 .049637	 .040564	 .013734	 .017512	 .016487	 .016390	 -115.54	 -29.646	 -15.574	 123.076	 .118584	 28.2284	 -27.191	 1.16237	 -33.074	 45.4911	 59.0754	 -15.974	 -29.178	 13.1720	 3108.87	214	334	319	303	301	332	333	140	335	126	524	"Wollastonite"	"Jadeite"	"Corundum"	"CaNb2O6"	"Cassiterite"	"Scheelite"	"Manganotantalite"	"Rutile"	"Mn"	"Magnetite"	"Zircon"
"T1_sector"	6	 40.0000	 20.0000	 40.0000	 .000000	867	 .000000	 .000000	 .000000	 .144459	 78.1329	 .060774	 .000000	 .286326	 .000000	 .032996	 .000000	 21.3442	 100.002	 .000000	 .000000	 .000000	 .206654	 99.1983	 .076642	 .000000	 .477608	 .000000	 .042449	 .000000	 .000000	 100.002	 .000000	 .000000	 .000000	 .077715	 32.9022	 .016522	 .000000	 .298765	 .000000	 .029530	 .000000	 66.6753	 .000000	 .000000	 .000000	 .116739	 98.8473	 .049637	 .000000	 .897574	 .000000	 .088717	 .000000	 .000000	 100.000	 2.00000	O	 .000000	 .000000	 .000000	 .002331	 .986938	 .000496	 .000000	 .008962	 .000000	 .000886	 .000000	 2.00000	 .011992	 .014537	 .005671	 .013220	 .016692	 .039394	 .033252	 .008252	 .013581	 .012831	 .012152	 .025655	 .019596	 .010716	 .018912	 .021192	 .049678	 .040603	 .013765	 .017536	 .016507	 .016415	 -41.111	 -316.36	 -15.361	 7.16260	 .118440	 46.1055	 -35.460	 2.34053	 -40.110	 28.3014	 -76.095	 -15.971	 -29.168	 13.1720	 3118.84	214	334	319	303	301	332	333	140	335	126	524	"Wollastonite"	"Jadeite"	"Corundum"	"CaNb2O6"	"Cassiterite"	"Scheelite"	"Manganotantalite"	"Rutile"	"Mn"	"Magnetite"	"Zircon"
"T1_sector"	6	 40.0000	 20.0000	 40.0000	 .000000	868	 .000000	 .000000	 .000000	 .123732	 78.4250	 .010582	 .000000	 .247541	 .018053	 .021889	 .000000	 21.3771	 100.224	 .000000	 .000000	 .000000	 .177003	 99.5691	 .013344	 .000000	 .412913	 .023310	 .028160	 .000000	 .000000	 100.224	 .000000	 .000000	 .000000	 .066453	 32.9702	 .002872	 .000000	 .257865	 .016396	 .019557	 .000000	 66.6667	 .000000	 .000000	 .000000	 .099780	 99.0093	 .008624	 .000000	 .774368	 .049238	 .058730	 .000000	 .000000	 100.000	 2.00000	O	 .000000	 .000000	 .000000	 .001994	 .989104	 .000086	 .000000	 .007736	 .000492	 .000587	 .000000	 2.00000	 .011996	 .014542	 .005673	 .013219	 .016690	 .039393	 .033253	 .008253	 .013582	 .012832	 .012151	 .025664	 .019603	 .010719	 .018910	 .021190	 .049678	 .040603	 .013767	 .017537	 .016508	 .016413	 -106.93	 -130.97	 -18.322	 8.24944	 .118198	 262.580	 -42.308	 2.66107	 54.2022	 42.2437	 -90.164	 -15.968	 -29.159	 13.1720	 3128.86	214	334	319	303	301	332	333	140	335	126	524	"Wollastonite"	"Jadeite"	"Corundum"	"CaNb2O6"	"Cassiterite"	"Scheelite"	"Manganotantalite"	"Rutile"	"Mn"	"Magnetite"	"Zircon"
"T1_sector"	6	 40.0000	 20.0000	 40.0000	 .000000	869	 .000000	 .000000	 .000000	 .040379	 78.4844	 .033985	 .000000	 .468852	 .000000	 .009845	 .000000	 21.5025	 100.540	 .000000	 .000000	 .000000	 .057764	 99.6446	 .042858	 .000000	 .782073	 .000000	 .012665	 .000000	 .000006	 100.540	 .000000	 .000000	 .000000	 .021561	 32.8045	 .009170	 .000000	 .485585	 .000000	 .008745	 .000000	 66.6704	 .000000	 .000000	 .000000	 .032356	 98.4565	 .027523	 .000000	 1.45739	 .000000	 .026247	 .000000	 .000000	 100.000	 2.00000	O	 .000000	 .000000	 .000000	 .000647	 .984081	 .000275	 .000000	 .014567	 .000000	 .000262	 .000000	 2.00000	 .011970	 .014529	 .005668	 .013212	 .016673	 .039384	 .033243	 .008246	 .013575	 .012826	 .012144	 .025609	 .019585	 .010710	 .018901	 .021168	 .049667	 .040592	 .013754	 .017529	 .016501	 .016404	 -75.008	 -44.936	 -16.620	 23.8397	 .118146	 82.0592	 -77.035	 1.53897	 -44.577	 92.8616	 -707.36	 -15.965	 -29.149	 13.1720	 3138.83	214	334	319	303	301	332	333	140	335	126	524	"Wollastonite"	"Jadeite"	"Corundum"	"CaNb2O6"	"Cassiterite"	"Scheelite"	"Manganotantalite"	"Rutile"	"Mn"	"Magnetite"	"Zircon"
"T1_sector"	6	 40.0000	 20.0000	 40.0000	 .000000	870	 .006537	 .000000	 .000000	 .092371	 77.4371	 .170654	 .000000	 .838411	 .000000	 .048598	 .020579	 21.5508	 100.165	 .013985	 .000000	 .000000	 .132140	 98.3149	 .215209	 .000000	 1.39852	 .000000	 .062521	 .027798	 .000000	 100.165	 .011521	 .000000	 .000000	 .049217	 32.2968	 .045949	 .000000	 .866454	 .000000	 .043077	 .011168	 66.6758	 .034599	 .000000	 .000000	 .073900	 96.9886	 .137987	 .000000	 2.60200	 .000000	 .129361	 .033536	 .000000	 100.000	 2.00000	O	 .000346	 .000000	 .000000	 .001476	 .968770	 .001378	 .000000	 .025990	 .000000	 .001292	 .000335	 2.00000	 .011905	 .014488	 .005655	 .013201	 .016645	 .039359	 .033217	 .008225	 .013556	 .012810	 .012130	 .025469	 .019529	 .010684	 .018884	 .021133	 .049635	 .040560	 .013720	 .017504	 .016480	 .016385	 127.159	 -56.743	 -16.248	 10.8072	 .119020	 16.7041	 -32.342	 .972238	 -31.152	 19.4506	 42.3170	 -15.962	 -29.140	 13.1720	 3148.86	214	334	319	303	301	332	333	140	335	126	524	"Wollastonite"	"Jadeite"	"Corundum"	"CaNb2O6"	"Cassiterite"	"Scheelite"	"Manganotantalite"	"Rutile"	"Mn"	"Magnetite"	"Zircon"
"T1_sector"	6	 40.0000	 20.0000	 40.0000	 .000000	871	 .000000	 .000000	 .000000	 .010567	 77.6381	 .201860	 .000000	 .958846	 .000000	 .031819	 .021883	 21.6466	 100.510	 .000000	 .000000	 .000000	 .015117	 98.5701	 .254562	 .000000	 1.59941	 .000000	 .040935	 .029560	  .00000	 100.510	 .000000	 .000000	 .000000	 .005606	 32.2376	 .054111	 .000000	 .986540	 .000000	 .028079	 .011823	 66.6763	 .000000	 .000000	 .000000	 .008412	 96.7487	 .162395	 .000000	 2.96072	 .000000	 .084269	 .035482	 .000000	 100.000	 2.00000	O	 .000000	 .000000	 .000000	 .000168	 .966987	 .001623	 .000000	 .029592	 .000000	 .000842	 .000355	 2.00000	 .011898	 .014485	 .005654	 .013201	 .016639	 .039360	 .033218	 .008223	 .013555	 .012810	 .012130	 .025455	 .019526	 .010683	 .018884	 .021125	 .049637	 .040561	 .013716	 .017503	 .016480	 .016385	 -399.63	 -49.628	 -16.306	 88.9846	 .118859	 14.1931	 -46.863	 .879864	 -54.485	 29.2727	 39.8358	 -15.959	 -29.130	 13.1715	 3158.88	214	334	319	303	301	332	333	140	335	126	524	"Wollastonite"	"Jadeite"	"Corundum"	"CaNb2O6"	"Cassiterite"	"Scheelite"	"Manganotantalite"	"Rutile"	"Mn"	"Magnetite"	"Zircon"
"T1_sector"	6	 40.0000	 20.0000	 40.0000	 .000000	872	 .000000	 .000000	 .000000	 .110241	 77.3658	 .123536	 .000000	 .742287	 .011237	 .033962	 .018907	 21.4538	 99.8598	 .000000	 .000000	 .000000	 .157705	 98.2244	 .155790	 .000000	 1.23818	 .014509	 .043692	 .025539	 .000004	 99.8598	 .000000	 .000000	 .000000	 .059003	 32.4121	 .033412	 .000000	 .770564	 .010171	 .030239	 .010306	 66.6742	 .000000	 .000000	 .000000	 .088602	 97.3445	 .100348	 .000000	 2.31426	 .030546	 .090818	 .030953	 .000000	 100.000	 2.00000	O	 .000000	 .000000	 .000000	 .001770	 .972255	 .001002	 .000000	 .023114	 .000305	 .000907	 .000309	 2.00000	 .011918	 .014497	 .005658	 .013202	 .016652	 .039364	 .033222	 .008229	 .013560	 .012814	 .012131	 .025498	 .019542	 .010690	 .018886	 .021141	 .049641	 .040566	 .013727	 .017510	 .016485	 .016387	 -49.271	 -26.126	 -16.179	 9.16677	 .119068	 22.9021	 -75.752	 1.06677	 86.3182	 27.4857	 46.0037	 -15.956	 -29.121	 13.1715	 3168.85	214	334	319	303	301	332	333	140	335	126	524	"Wollastonite"	"Jadeite"	"Corundum"	"CaNb2O6"	"Cassiterite"	"Scheelite"	"Manganotantalite"	"Rutile"	"Mn"	"Magnetite"	"Zircon"
"T1_sector"	6	 40.0000	 20.0000	 40.0000	 .000000	873	 .000000	 .000000	 .000000	 .109790	 78.3963	 .044725	 .000000	 .483046	 .000000	 .041439	 .020816	 21.5373	 100.633	 .000000	 .000000	 .000000	 .157059	 99.5328	 .056402	 .000000	 .805750	 .000000	 .053312	 .028119	 .000006	 100.633	 .000000	 .000000	 .000000	 .058528	 32.7137	 .012049	 .000000	 .499461	 .000000	 .036750	 .011302	 66.6682	 .000000	 .000000	 .000000	 .087874	 98.2319	 .036179	 .000000	 1.49977	 .000000	 .110353	 .033938	 .000000	 100.000	 2.00000	O	 .000000	 .000000	 .000000	 .001756	 .981389	 .000361	 .000000	 .014983	 .000000	 .001102	 .000339	 2.00000	 .011959	 .014521	 .005666	 .013209	 .016671	 .039379	 .033238	 .008242	 .013571	 .012823	 .012140	 .025584	 .019574	 .010705	 .018896	 .021165	 .049660	 .040585	 .013748	 .017524	 .016497	 .016399	 -170.77	 -37.113	 -15.275	 9.20573	 .118241	 62.4591	 -26.837	 1.50128	 -273.61	 22.6897	 41.8760	 -15.953	 -29.111	 13.1715	 3178.87	214	334	319	303	301	332	333	140	335	126	524	"Wollastonite"	"Jadeite"	"Corundum"	"CaNb2O6"	"Cassiterite"	"Scheelite"	"Manganotantalite"	"Rutile"	"Mn"	"Magnetite"	"Zircon"
"T1_sector"	6	 40.0000	 20.0000	 40.0000	 .000000	874	 .000000	 .000000	 .000000	 .098759	 78.0430	 .046715	 .000000	 .481264	 .000000	 .036590	 .002333	 21.4287	 100.137	 .000000	 .000000	 .000000	 .141279	 99.0841	 .058912	 .000000	 .802777	 .000000	 .047073	 .003152	  .00000	 100.137	 .000000	 .000000	 .000000	 .052915	 32.7316	 .012649	 .000000	 .500145	 .000000	 .032615	 .001273	 66.6688	 .000000	 .000000	 .000000	 .079441	 98.2791	 .037978	 .000000	 1.50172	 .000000	 .097928	 .003823	 .000000	 100.000	 2.00000	O	 .000000	 .000000	 .000000	 .001587	 .981916	 .000379	 .000000	 .015004	 .000000	 .000978	 .000038	 2.00000	 .011961	 .014523	 .005666	 .013210	 .016671	 .039380	 .033239	 .008243	 .013572	 .012824	 .012141	 .025588	 .019577	 .010706	 .018898	 .021166	 .049661	 .040586	 .013749	 .017525	 .016498	 .016400	 -470.69	 -20.876	 -14.795	 10.1586	 .118505	 59.8207	 -40.630	 1.50594	 -151.55	 25.5891	 368.131	 -15.950	 -29.101	 13.1715	 3188.84	214	334	319	303	301	332	333	140	335	126	524	"Wollastonite"	"Jadeite"	"Corundum"	"CaNb2O6"	"Cassiterite"	"Scheelite"	"Manganotantalite"	"Rutile"	"Mn"	"Magnetite"	"Zircon"
"T1_sector"	6	 40.0000	 20.0000	 40.0000	 .000000	875	 .000000	 .000000	 .000000	 .063697	 77.9815	 .093820	 .000000	 .511002	 .007380	 .026998	 .032607	 21.4392	 100.156	 .000000	 .000000	 .000000	 .091122	 99.0060	 .118315	 .000000	 .852382	 .009529	 .034733	 .044046	  .00000	 100.156	 .000000	 .000000	 .000000	 .034113	 32.6906	 .025391	 .000000	 .530803	 .006684	 .024054	 .017786	 66.6706	 .000000	 .000000	 .000000	 .051202	 98.1335	 .076221	 .000000	 1.59341	 .020064	 .072206	 .053390	 .000000	 100.000	 2.00000	O	 .000000	 .000000	 .000000	 .001023	 .980661	 .000762	 .000000	 .015923	 .000201	 .000722	 .000534	 2.00000	 .011960	 .014520	 .005666	 .013213	 .016673	 .039381	 .033240	 .008242	 .013572	 .012824	 .012144	 .025587	 .019573	 .010705	 .018901	 .021168	 .049663	 .040588	 .013748	 .017525	 .016498	 .016404	 -186.47	 -23.876	 -20.148	 15.3720	 .118561	 30.0211	 -45.808	 1.43395	 130.994	 34.3863	 26.9905	 -15.954	 -29.094	 13.1715	 3197.10	214	334	319	303	301	332	333	140	335	126	524	"Wollastonite"	"Jadeite"	"Corundum"	"CaNb2O6"	"Cassiterite"	"Scheelite"	"Manganotantalite"	"Rutile"	"Mn"	"Magnetite"	"Zircon"
"T1_sector"	6	 40.0000	 20.0000	 40.0000	 .000000	876	 .000000	 .000000	 .000000	 .086668	 77.9209	 .069253	 .000000	 .531557	 .016109	 .027146	 .011869	 21.4354	 100.099	 .000000	 .000000	 .000000	 .123982	 98.9292	 .087333	 .000000	 .886668	 .020801	 .034923	 .016033	 .000002	 100.099	 .000000	 .000000	 .000000	 .046421	 32.6696	 .018745	 .000000	 .552228	 .014592	 .024188	 .006475	 66.6677	 .000000	 .000000	 .000000	 .069683	 98.0803	 .056275	 .000000	 1.65789	 .043807	 .072617	 .019439	 .000000	 100.000	 2.00000	O	 .000000	 .000000	 .000000	 .001393	 .980073	 .000562	 .000000	 .016567	 .000438	 .000726	 .000194	 2.00000	 .011955	 .014520	 .005665	 .013211	 .016669	 .039382	 .033240	 .008241	 .013571	 .012823	 .012141	 .025576	 .019572	 .010705	 .018898	 .021164	 .049664	 .040588	 .013747	 .017524	 .016497	 .016400	 -58.473	 -30.229	 -17.906	 11.4805	 .118618	 40.5063	 -909.61	 1.38882	 60.5733	 34.2034	 72.9272	 -15.944	 -29.082	 13.1715	 3212.52	214	334	319	303	301	332	333	140	335	126	524	"Wollastonite"	"Jadeite"	"Corundum"	"CaNb2O6"	"Cassiterite"	"Scheelite"	"Manganotantalite"	"Rutile"	"Mn"	"Magnetite"	"Zircon"
"T1_sector"	6	 40.0000	 20.0000	 40.0000	 .000000	877	 .000000	 .000000	 .000000	 .072595	 78.4681	 .058899	 .000000	 .432358	 .000000	 .029784	 .038036	 21.5131	 100.613	 .000000	 .000000	 .000000	 .103851	 99.6239	 .074277	 .000000	 .721198	 .000000	 .038317	 .051379	  .00000	 100.613	 .000000	 .000000	 .000000	 .038745	 32.7811	 .015885	 .000000	 .447561	 .000000	 .026444	 .020675	 66.6696	 .000000	 .000000	 .000000	 .058156	 98.4091	 .047687	 .000000	 1.34358	 .000000	 .079385	 .062067	 .000000	 100.000	 2.00000	O	 .000000	 .000000	 .000000	 .001162	 .983389	 .000477	 .000000	 .013426	 .000000	 .000793	 .000620	 2.00000	 .011972	 .014529	 .005669	 .013216	 .016680	 .039391	 .033249	 .008247	 .013577	 .012828	 .012147	 .025613	 .019585	 .010711	 .018906	 .021177	 .049675	 .040598	 .013756	 .017531	 .016504	 .016408	 -126.87	 -64.728	 -25.400	 13.5764	 .118198	 47.5557	 -16.491	 1.64586	 -32.748	 31.2583	 23.2418	 -15.941	 -29.073	 13.1715	 3222.46	214	334	319	303	301	332	333	140	335	126	524	"Wollastonite"	"Jadeite"	"Corundum"	"CaNb2O6"	"Cassiterite"	"Scheelite"	"Manganotantalite"	"Rutile"	"Mn"	"Magnetite"	"Zircon"
"T1_sector"	6	 40.0000	 20.0000	 40.0000	 .000000	878	 .000000	 .000000	 .000000	 .052437	 77.9849	 .100518	 .000000	 .421077	 .000000	 .015447	 .024803	 21.3687	 99.9679	 .000000	 .000000	 .000000	 .075013	 99.0103	 .126762	 .000000	 .702380	 .000000	 .019873	 .033504	 .000000	 99.9679	 .000000	 .000000	 .000000	 .028177	 32.8024	 .027295	 .000000	 .438870	 .000000	 .013809	 .013574	 66.6759	 .000000	 .000000	 .000000	 .042296	 98.4760	 .081944	 .000000	 1.31753	 .000000	 .041455	 .040752	 .000000	 100.000	 2.00000	O	 .000000	 .000000	 .000000	 .000845	 .983937	 .000819	 .000000	 .013164	 .000000	 .000414	 .000407	 2.00000	 .011979	 .014531	 .005669	 .013220	 .016684	 .039392	 .033250	 .008248	 .013578	 .012829	 .012151	 .025628	 .019587	 .010712	 .018911	 .021182	 .049677	 .040601	 .013759	 .017533	 .016505	 .016414	 -59.146	 -50.945	 -14.921	 18.5310	 .118557	 28.0591	 -42.671	 1.68264	 -45.296	 59.5005	 35.2880	 -15.939	 -29.063	 13.1715	 3232.49	214	334	319	303	301	332	333	140	335	126	524	"Wollastonite"	"Jadeite"	"Corundum"	"CaNb2O6"	"Cassiterite"	"Scheelite"	"Manganotantalite"	"Rutile"	"Mn"	"Magnetite"	"Zircon"
"T1_sector"	6	 40.0000	 20.0000	 40.0000	 .000000	879	 .000000	 .000000	 .000000	 .037754	 77.9825	 .079710	 .000000	 .450080	 .000000	 .008130	 .000000	 21.3649	 99.9231	 .000000	 .000000	 .000000	 .054009	 99.0074	 .100521	 .000000	 .750760	 .000000	 .010459	 .000000	 .000008	 99.9231	 .000000	 .000000	 .000000	 .020291	 32.8068	 .021649	 .000000	 .469175	 .000000	 .007269	 .000000	 66.6749	 .000000	 .000000	 .000000	 .030453	 98.4745	 .064982	 .000000	 1.40830	 .000000	 .021818	 .000000	 .000000	 100.000	 2.00000	O	 .000000	 .000000	 .000000	 .000609	 .984083	 .000649	 .000000	 .014074	 .000000	 .000218	 .000000	 2.00000	 .011976	 .014531	 .005669	 .013217	 .016679	 .039389	 .033248	 .008247	 .013577	 .012828	 .012149	 .025622	 .019587	 .010712	 .018908	 .021176	 .049673	 .040597	 .013757	 .017532	 .016504	 .016411	 -95.051	 -90.055	 -20.144	 25.4571	 .118542	 35.2600	 -89.472	 1.59194	 -55.624	 112.290	 -267.92	 -15.936	 -29.054	 13.1715	 3242.45	214	334	319	303	301	332	333	140	335	126	524	"Wollastonite"	"Jadeite"	"Corundum"	"CaNb2O6"	"Cassiterite"	"Scheelite"	"Manganotantalite"	"Rutile"	"Mn"	"Magnetite"	"Zircon"
"T1_sector"	6	 40.0000	 20.0000	 40.0000	 .000000	880	 .000899	 .000000	 .000000	 .049321	 78.2565	 .090030	 .000000	 .488341	 .000000	 .010355	 .004965	 21.4754	 100.376	 .001922	 .000000	 .000000	 .070556	 99.3552	 .113536	 .000000	 .814581	 .000000	 .013322	 .006707	 .000004	 100.376	 .001589	 .000000	 .000000	 .026372	 32.7533	 .024326	 .000000	 .506449	 .000000	 .009211	 .002704	 66.6761	 .004771	 .000000	 .000000	 .039585	 98.3265	 .073028	 .000000	 1.52038	 .000000	 .027651	 .008117	 .000000	 100.000	 2.00000	O	 .000048	 .000000	 .000000	 .000791	 .982458	 .000730	 .000000	 .015191	 .000000	 .000276	 .000081	 2.00000	 .011969	 .014526	 .005667	 .013216	 .016676	 .039386	 .033244	 .008245	 .013575	 .012826	 .012147	 .025606	 .019581	 .010709	 .018905	 .021172	 .049669	 .040593	 .013753	 .017529	 .016501	 .016408	 928.289	 -27.388	 -15.322	 19.6510	 .118338	 31.2689	 -22.020	 1.48834	 -44.035	 88.3269	 173.438	 -15.933	 -29.044	 13.1715	 3252.48	214	334	319	303	301	332	333	140	335	126	524	"Wollastonite"	"Jadeite"	"Corundum"	"CaNb2O6"	"Cassiterite"	"Scheelite"	"Manganotantalite"	"Rutile"	"Mn"	"Magnetite"	"Zircon"
"T1_sector"	6	 40.0000	 20.0000	 40.0000	 .000000	881	 .000000	 .000000	 .000000	 .073166	 78.2659	 .058245	 .000000	 .392450	 .000000	 .020982	 .020566	 21.4234	 100.255	 .000000	 .000000	 .000000	 .104667	 99.3672	 .073451	 .000000	 .654630	 .000000	 .026994	 .027780	  .00000	 100.255	 .000000	 .000000	 .000000	 .039214	 32.8349	 .015775	 .000000	 .407968	 .000000	 .018708	 .011226	 66.6722	 .000000	 .000000	 .000000	 .058865	 98.5791	 .047361	 .000000	 1.22483	 .000000	 .056166	 .033704	 .000000	 100.000	 2.00000	O	 .000000	 .000000	 .000000	 .001176	 .984964	 .000473	 .000000	 .012238	 .000000	 .000561	 .000337	 2.00000	 .011980	 .014533	 .005670	 .013217	 .016683	 .039391	 .033249	 .008249	 .013578	 .012829	 .012149	 .025629	 .019590	 .010713	 .018908	 .021181	 .049675	 .040599	 .013759	 .017533	 .016505	 .016410	 -419.37	 -29.499	 -16.785	 13.4771	 .118335	 48.0842	 -35.862	 1.78501	 -65.720	 44.0244	 42.4075	 -15.930	 -29.035	 13.1715	 3262.44	214	334	319	303	301	332	333	140	335	126	524	"Wollastonite"	"Jadeite"	"Corundum"	"CaNb2O6"	"Cassiterite"	"Scheelite"	"Manganotantalite"	"Rutile"	"Mn"	"Magnetite"	"Zircon"
"T1_sector"	6	 40.0000	 20.0000	 40.0000	 .000000	882	 .000000	 .000000	 .000000	 .047058	 78.4092	 .059542	 .000000	 .404177	 .005022	 .030062	 .021256	 21.4633	 100.440	 .000000	 .000000	 .000000	 .067319	 99.5491	 .075088	 .000000	 .674191	 .006484	 .038674	 .028713	 .000006	 100.440	 .000000	 .000000	 .000000	 .025172	 32.8307	 .016095	 .000000	 .419338	 .004543	 .026751	 .011580	 66.6658	 .000000	 .000000	 .000000	 .037771	 98.5268	 .048302	 .000000	 1.25846	 .013632	 .080281	 .034753	 .000000	 100.000	 2.00000	O	 .000000	 .000000	 .000000	 .000755	 .984935	 .000483	 .000000	 .012580	 .000136	 .000803	 .000347	 2.00000	 .011979	 .014533	 .005670	 .013217	 .016681	 .039390	 .033249	 .008248	 .013578	 .012829	 .012148	 .025627	 .019590	 .010713	 .018907	 .021178	 .049674	 .040598	 .013758	 .017532	 .016504	 .016410	 -243.21	 -42.333	 -18.996	 20.5638	 .118218	 47.0455	 -37.585	 1.74127	 192.101	 30.9777	 41.0519	 -15.927	 -29.025	 13.1715	 3272.47	214	334	319	303	301	332	333	140	335	126	524	"Wollastonite"	"Jadeite"	"Corundum"	"CaNb2O6"	"Cassiterite"	"Scheelite"	"Manganotantalite"	"Rutile"	"Mn"	"Magnetite"	"Zircon"
"T1_sector"	6	 40.0000	 20.0000	 40.0000	 .000000	883	 .000000	 .000000	 .000000	 .068971	 78.2895	 .079179	 .000000	 .390845	 .000000	 .012512	 .000000	 21.4227	 100.264	 .000000	 .000000	 .000000	 .098666	 99.3972	 .099851	 .000000	 .651952	 .000000	 .016097	 .000000	 .000000	 100.264	 .000000	 .000000	 .000000	 .036969	 32.8478	 .021447	 .000000	 .406337	 .000000	 .011157	 .000000	 66.6763	 .000000	 .000000	 .000000	 .055501	 98.6266	 .064395	 .000000	 1.22004	 .000000	 .033500	 .000000	 .000000	 100.000	 2.00000	O	 .000000	 .000000	 .000000	 .001109	 .985293	 .000643	 .000000	 .012188	 .000000	 .000335	 .000000	 2.00000	 .011983	 .014533	 .005670	 .013218	 .016683	 .039389	 .033248	 .008249	 .013578	 .012829	 .012150	 .025636	 .019590	 .010713	 .018909	 .021181	 .049673	 .040598	 .013760	 .017533	 .016504	 .016412	 -27.070	 -46.368	 -15.017	 14.2554	 .118301	 35.4930	 -45.000	 1.79117	 -31.642	 73.2568	 -1283.4	 -15.924	 -29.015	 13.1715	 3282.52	214	334	319	303	301	332	333	140	335	126	524	"Wollastonite"	"Jadeite"	"Corundum"	"CaNb2O6"	"Cassiterite"	"Scheelite"	"Manganotantalite"	"Rutile"	"Mn"	"Magnetite"	"Zircon"
"T1_sector"	6	 40.0000	 20.0000	 40.0000	 .000000	884	 .000000	 .000000	 .000000	 .103706	 78.5474	 .003071	 .000000	 .275922	 .011604	 .012413	 .022417	 21.4218	 100.398	 .000000	 .000000	 .000000	 .148357	 99.7246	 .003873	 .000000	 .460254	 .014983	 .015969	 .030280	 .000004	 100.398	 .000000	 .000000	 .000000	 .055584	 32.9539	 .000832	 .000000	 .286840	 .010517	 .011068	 .012237	 66.6690	 .000000	 .000000	 .000000	 .083452	 98.9512	 .002497	 .000000	 .861299	 .031581	 .033233	 .036744	 .000000	 100.000	 2.00000	O	 .000000	 .000000	 .000000	 .001667	 .988583	 .000025	 .000000	 .008605	 .000316	 .000332	 .000367	 2.00000	 .011992	 .014540	 .005672	 .013217	 .016688	 .039391	 .033250	 .008252	 .013581	 .012831	 .012149	 .025655	 .019600	 .010717	 .018907	 .021187	 .049675	 .040601	 .013766	 .017536	 .016507	 .016410	 -414.30	 -20.864	 -15.847	 9.71035	 .118102	 903.614	 -47.331	 2.41775	 83.7437	 73.8507	 38.9622	 -15.921	 -29.006	 13.1715	 3292.46	214	334	319	303	301	332	333	140	335	126	524	"Wollastonite"	"Jadeite"	"Corundum"	"CaNb2O6"	"Cassiterite"	"Scheelite"	"Manganotantalite"	"Rutile"	"Mn"	"Magnetite"	"Zircon"
"T1_sector"	6	 40.0000	 20.0000	 40.0000	 .000000	885	 .000000	 .000000	 .000000	 .098356	 78.4809	 .042494	 .053621	 .294375	 .003177	 .034842	 .011704	 21.4362	 100.456	 .000000	 .000000	 .000000	 .140702	 99.6401	 .053588	 .065475	 .491035	 .004102	 .044824	 .015810	  .00000	 100.456	 .000000	 .000000	 .000000	 .052682	 32.9045	 .011502	 .014747	 .305824	 .002877	 .031046	 .006385	 66.6704	 .000000	 .000000	 .000000	 .079112	 98.8246	 .034544	 .022145	 .918504	 .008642	 .093244	 .019176	 .000000	 100.000	 2.00000	O	 .000000	 .000000	 .000000	 .001580	 .987080	 .000345	 .000442	 .009174	 .000086	 .000931	 .000192	 2.00000	 .012001	 .014541	 .005673	 .013225	 .016696	 .039403	 .033261	 .008254	 .013584	 .012834	 .012157	 .025675	 .019600	 .010718	 .018919	 .021198	 .049690	 .040613	 .013769	 .017540	 .016511	 .016422	 -38.001	 -65.322	 -15.911	 10.2080	 .118185	 65.7524	 44.0807	 2.28501	 303.191	 26.8506	 74.0406	 -15.918	 -28.996	 13.1715	 3302.49	214	334	319	303	301	332	333	140	335	126	524	"Wollastonite"	"Jadeite"	"Corundum"	"CaNb2O6"	"Cassiterite"	"Scheelite"	"Manganotantalite"	"Rutile"	"Mn"	"Magnetite"	"Zircon"
"T1_sector"	6	 40.0000	 20.0000	 40.0000	 .000000	886	 .000000	 .020571	 .000000	 .042578	 78.3645	 .076571	 .000000	 .533385	 .000000	 .026148	 .008377	 21.5401	 100.612	 .000000	 .027729	 .000000	 .060910	 99.4923	 .096563	 .000000	 .889718	 .000000	 .033639	 .011316	  .00000	 100.612	 .000000	 .044296	 .000000	 .022688	 32.6860	 .020619	 .000000	 .551267	 .000000	 .023179	 .004546	 66.6475	 .000000	 .066473	 .000000	 .034047	 98.0999	 .061882	 .000000	 1.65451	 .000000	 .069566	 .013645	 .000000	 100.000	 2.00000	O	 .000000	 .001329	 .000000	 .000681	 .980862	 .000619	 .000000	 .016543	 .000000	 .000696	 .000136	 2.00000	 .011957	 .014519	 .005666	 .013211	 .016667	 .039379	 .033237	 .008241	 .013571	 .012823	 .012142	 .025580	 .019571	 .010705	 .018899	 .021161	 .049660	 .040585	 .013747	 .017523	 .016496	 .016401	 -108.39	 50.9237	 -17.977	 22.6427	 .118252	 36.6761	 -36.918	 1.38491	 -52.894	 35.4749	 103.040	 -15.915	 -28.987	 13.1715	 3312.45	214	334	319	303	301	332	333	140	335	126	524	"Wollastonite"	"Jadeite"	"Corundum"	"CaNb2O6"	"Cassiterite"	"Scheelite"	"Manganotantalite"	"Rutile"	"Mn"	"Magnetite"	"Zircon"
"T1_sector"	6	 40.0000	 20.0000	 40.0000	 .000000	887	 .000000	 .000000	 .000000	 .074678	 78.2333	 .063037	 .000000	 .391440	 .000000	 .014630	 .003390	 21.4080	 100.189	 .000000	 .000000	 .000000	 .106830	 99.3258	 .079494	 .000000	 .652944	 .000000	 .018822	 .004579	 .000004	 100.189	 .000000	 .000000	 .000000	 .040055	 32.8460	 .017086	 .000000	 .407225	 .000000	 .013054	 .001852	 66.6747	 .000000	 .000000	 .000000	 .060132	 98.6211	 .051300	 .000000	 1.22271	 .000000	 .039196	 .005560	 .000000	 100.000	 2.00000	O	 .000000	 .000000	 .000000	 .001201	 .985263	 .000513	 .000000	 .012215	 .000000	 .000392	 .000056	 2.00000	 .011982	 .014534	 .005670	 .013218	 .016684	 .039392	 .033250	 .008249	 .013579	 .012830	 .012150	 .025633	 .019591	 .010714	 .018909	 .021182	 .049676	 .040600	 .013760	 .017534	 .016505	 .016412	 -200.53	 -29.390	 -17.056	 13.2193	 .118357	 44.4658	 -20.668	 1.78901	 -143.21	 62.7787	 253.787	 -15.912	 -28.977	 13.1715	 3322.48	214	334	319	303	301	332	333	140	335	126	524	"Wollastonite"	"Jadeite"	"Corundum"	"CaNb2O6"	"Cassiterite"	"Scheelite"	"Manganotantalite"	"Rutile"	"Mn"	"Magnetite"	"Zircon"
"T1_sector"	6	 40.0000	 20.0000	 40.0000	 .000000	888	 .000000	 .000000	 .000000	 .000000	 78.3446	 .121851	 .000000	 .508527	 .000000	 .019111	 .011501	 21.5035	 100.509	 .000000	 .000000	 .000000	 .000000	 99.4671	 .153665	 .000000	 .848252	 .000000	 .024586	 .015536	 .000004	 100.509	 .000000	 .000000	 .000000	 .000000	 32.7453	 .032879	 .000000	 .526661	 .000000	 .016976	 .006255	 66.6720	 .000000	 .000000	 .000000	 .000000	 98.2514	 .098653	 .000000	 1.58024	 .000000	 .050936	 .018767	 .000000	 100.000	 2.00000	O	 .000000	 .000000	 .000000	 .000000	 .982280	 .000986	 .000000	 .015799	 .000000	 .000509	 .000188	 2.00000	 .011972	 .014527	 .005668	 .013218	 .016676	 .039389	 .033247	 .008245	 .013576	 .012827	 .012149	 .025611	 .019582	 .010709	 .018909	 .021172	 .049672	 .040596	 .013754	 .017529	 .016502	 .016412	 -411.07	 -27.123	 -16.155	 -257.05	 .118266	 23.2253	 -31.067	 1.43999	 -60.319	 48.2449	 75.2872	 -15.909	 -28.968	 13.1715	 3332.54	214	334	319	303	301	332	333	140	335	126	524	"Wollastonite"	"Jadeite"	"Corundum"	"CaNb2O6"	"Cassiterite"	"Scheelite"	"Manganotantalite"	"Rutile"	"Mn"	"Magnetite"	"Zircon"
"T1_sector"	6	 40.0000	 20.0000	 40.0000	 .000000	889	 .000000	 .000000	 .000000	 .014576	 78.4148	 .110969	 .000000	 .417199	 .000000	 .013759	 .013434	 21.4640	 100.449	 .000000	 .000000	 .000000	 .020852	 99.5562	 .139940	 .000000	 .695913	 .000000	 .017701	 .018146	  .00000	 100.449	 .000000	 .000000	 .000000	 .007798	 32.8359	 .029999	 .000000	 .432885	 .000000	 .012245	 .007319	 66.6739	 .000000	 .000000	 .000000	 .011700	 98.5405	 .090026	 .000000	 1.29909	 .000000	 .036746	 .021965	 .000000	 100.000	 2.00000	O	 .000000	 .000000	 .000000	 .000234	 .984969	 .000900	 .000000	 .012985	 .000000	 .000367	 .000220	 2.00000	 .011984	 .014533	 .005670	 .013221	 .016683	 .039391	 .033250	 .008249	 .013579	 .012829	 .012152	 .025639	 .019590	 .010713	 .018913	 .021181	 .049675	 .040600	 .013760	 .017533	 .016505	 .016416	 -125.01	 -24.779	 -16.876	 64.8068	 .118200	 25.4591	 -27.385	 1.69571	 -122.50	 66.6976	 64.5727	 -15.906	 -28.958	 13.1715	 3342.47	214	334	319	303	301	332	333	140	335	126	524	"Wollastonite"	"Jadeite"	"Corundum"	"CaNb2O6"	"Cassiterite"	"Scheelite"	"Manganotantalite"	"Rutile"	"Mn"	"Magnetite"	"Zircon"
"T1_sector"	6	 40.0000	 20.0000	 40.0000	 .000000	890	 .000000	 .000000	 .000000	 .065894	 78.2382	 .045707	 .000000	 .431807	 .000000	 .028177	 .019899	 21.4376	 100.267	 .000000	 .000000	 .000000	 .094264	 99.3320	 .057641	 .000000	 .720279	 .000000	 .036250	 .026880	  .00000	 100.267	 .000000	 .000000	 .000000	 .035291	 32.7995	 .012370	 .000000	 .448556	 .000000	 .025105	 .010854	 66.6683	 .000000	 .000000	 .000000	 .052967	 98.4555	 .037133	 .000000	 1.34645	 .000000	 .075359	 .032582	 .000000	 100.000	 2.00000	O	 .000000	 .000000	 .000000	 .001059	 .983962	 .000371	 .000000	 .013456	 .000000	 .000753	 .000326	 2.00000	 .011972	 .014529	 .005668	 .013214	 .016677	 .039386	 .033244	 .008246	 .013576	 .012827	 .012145	 .025612	 .019585	 .010710	 .018903	 .021173	 .049669	 .040593	 .013755	 .017529	 .016502	 .016405	 -21762.	 -18.168	 -16.881	 14.8837	 .118351	 61.1380	 -33.530	 1.64744	 -66.319	 32.9898	 43.7917	 -15.903	 -28.948	 13.1715	 3352.52	214	334	319	303	301	332	333	140	335	126	524	"Wollastonite"	"Jadeite"	"Corundum"	"CaNb2O6"	"Cassiterite"	"Scheelite"	"Manganotantalite"	"Rutile"	"Mn"	"Magnetite"	"Zircon"
"T1_sector"	6	 40.0000	 20.0000	 40.0000	 .000000	891	 .003449	 .000000	 .000000	 .048069	 78.5726	 .139966	 .000000	 .500321	 .017447	 .017647	 .027404	 21.5991	 100.926	 .007378	 .000000	 .000000	 .068764	 99.7566	 .176509	 .000000	 .834565	 .022529	 .022703	 .037017	  .00000	 100.926	 .006064	 .000000	 .000000	 .025554	 32.6958	 .037600	 .000000	 .515879	 .015685	 .015606	 .014837	 66.6730	 .018204	 .000000	 .000000	 .038353	 98.1436	 .112866	 .000000	 1.54853	 .047083	 .046846	 .044538	 .000000	 100.000	 2.00000	O	 .000182	 .000000	 .000000	 .000767	 .980779	 .001128	 .000000	 .015475	 .000471	 .000468	 .000445	 2.00000	 .011966	 .014521	 .005666	 .013216	 .016676	 .039383	 .033242	 .008243	 .013573	 .012824	 .012148	 .025600	 .019573	 .010705	 .018907	 .021172	 .049665	 .040590	 .013750	 .017525	 .016498	 .016409	 241.995	 -77.365	 -15.108	 20.1456	 .118098	 20.2761	 -38.676	 1.45882	 56.0101	 52.1671	 31.9944	 -15.900	 -28.939	 13.1715	 3362.46	214	334	319	303	301	332	333	140	335	126	524	"Wollastonite"	"Jadeite"	"Corundum"	"CaNb2O6"	"Cassiterite"	"Scheelite"	"Manganotantalite"	"Rutile"	"Mn"	"Magnetite"	"Zircon"
"T1_sector"	6	 40.0000	 20.0000	 40.0000	 .000000	892	 .000000	 .000000	 .000000	 .000000	 77.8954	 .260311	 .000000	 .822499	 .000000	 .041269	 .016924	 21.6366	 100.673	 .000000	 .000000	 .000000	 .000000	 98.8967	 .328273	 .000000	 1.37198	 .000000	 .053092	 .022860	 -.00001	 100.673	 .000000	 .000000	 .000000	 .000000	 32.3602	 .069814	 .000000	 .846667	 .000000	 .036436	 .009148	 66.6778	 .000000	 .000000	 .000000	 .000000	 97.1128	 .209511	 .000000	 2.54085	 .000000	 .109346	 .027452	 .000000	 100.000	 2.00000	O	 .000000	 .000000	 .000000	 .000000	 .970642	 .002094	 .000000	 .025396	 .000000	 .001093	 .000274	 2.00000	 .011923	 .014494	 .005657	 .013209	 .016653	 .039364	 .033223	 .008229	 .013560	 .012813	 .012139	 .025508	 .019537	 .010688	 .018897	 .021143	 .049642	 .040567	 .013726	 .017509	 .016484	 .016398	 -243.92	 -24.722	 -21.442	 -94.886	 .118627	 11.1088	 -27.675	 .986458	 -101.46	 22.7628	 51.3466	 -15.897	 -28.929	 13.1710	 3372.49	214	334	319	303	301	332	333	140	335	126	524	"Wollastonite"	"Jadeite"	"Corundum"	"CaNb2O6"	"Cassiterite"	"Scheelite"	"Manganotantalite"	"Rutile"	"Mn"	"Magnetite"	"Zircon"
"T1_sector"	6	 40.0000	 20.0000	 40.0000	 .000000	893	 .000000	 .000000	 .000000	 .000000	 77.8334	 .207474	 .000000	 .885723	 .000000	 .064297	 .017803	 21.6552	 100.664	 .000000	 .000000	 .000000	 .000000	 98.8180	 .261642	 .000000	 1.47744	 .000000	 .082718	 .024049	 .000004	 100.664	 .000000	 .000000	 .000000	 .000000	 32.3010	 .055586	 .000000	 .910808	 .000000	 .056709	 .009613	 66.6663	 .000000	 .000000	 .000000	 .000000	 96.9019	 .166756	 .000000	 2.73239	 .000000	 .170126	 .028840	 .000000	 100.000	 2.00000	O	 .000000	 .000000	 .000000	 .000000	 .969035	 .001668	 .000000	 .027324	 .000000	 .001701	 .000288	 2.00000	 .011906	 .014487	 .005654	 .013200	 .016640	 .039352	 .033212	 .008223	 .013554	 .012808	 .012130	 .025471	 .019528	 .010683	 .018884	 .021126	 .049626	 .040553	 .013717	 .017501	 .016477	 .016385	 -200.18	 -42.515	 -15.196	 -67.107	 .118662	 13.8183	 -32.696	 .932876	 -33.688	 14.8962	 48.8065	 -15.894	 -28.920	 13.1710	 3382.44	214	334	319	303	301	332	333	140	335	126	524	"Wollastonite"	"Jadeite"	"Corundum"	"CaNb2O6"	"Cassiterite"	"Scheelite"	"Manganotantalite"	"Rutile"	"Mn"	"Magnetite"	"Zircon"
"T1_sector"	6	 40.0000	 20.0000	 40.0000	 .000000	894	 .000000	 .000000	 .000000	 .000000	 77.6946	 .216179	 .000000	 .762271	 .000000	 .021125	 .021346	 21.5264	 100.242	 .000000	 .000000	 .000000	 .000000	 98.6418	 .272619	 .000000	 1.27151	 .000000	 .027177	 .028834	 .000002	 100.242	 .000000	 .000000	 .000000	 .000000	 32.4428	 .058276	 .000000	 .788708	 .000000	 .018747	 .011598	 66.6799	 .000000	 .000000	 .000000	 .000000	 97.3670	 .174898	 .000000	 2.36706	 .000000	 .056263	 .034806	 .000000	 100.000	 2.00000	O	 .000000	 .000000	 .000000	 .000000	 .973093	 .001748	 .000000	 .023657	 .000000	 .000562	 .000348	 2.00000	 .011931	 .014499	 .005658	 .013209	 .016656	 .039366	 .033225	 .008232	 .013562	 .012815	 .012140	 .025525	 .019545	 .010692	 .018896	 .021146	 .049644	 .040570	 .013731	 .017512	 .016487	 .016398	 -65.791	 -22.554	 -17.368	 -941.89	 .118774	 13.2846	 -41.429	 1.04531	 -71.057	 43.6869	 40.8532	 -15.892	 -28.910	 13.1710	 3392.48	214	334	319	303	301	332	333	140	335	126	524	"Wollastonite"	"Jadeite"	"Corundum"	"CaNb2O6"	"Cassiterite"	"Scheelite"	"Manganotantalite"	"Rutile"	"Mn"	"Magnetite"	"Zircon"
"T1_sector"	6	 40.0000	 20.0000	 40.0000	 .000000	895	 .000000	 .000000	 .000000	 .017857	 78.3212	 .140403	 .000000	 .608693	 .008124	 .024056	 .029411	 21.5867	 100.736	 .000000	 .000000	 .000000	 .025545	 99.4373	 .177059	 .000000	 1.01534	 .010490	 .030948	 .039728	 .000002	 100.736	 .000000	 .000000	 .000000	 .009498	 32.6090	 .037738	 .000000	 .627964	 .007307	 .021286	 .015933	 66.6713	 .000000	 .000000	 .000000	 .014251	 97.8545	 .113247	 .000000	 1.88442	 .021928	 .063877	 .047811	 .000000	 100.000	 2.00000	O	 .000000	 .000000	 .000000	 .000285	 .978201	 .001132	 .000000	 .018838	 .000219	 .000639	 .000478	 2.00000	 .011950	 .014513	 .005663	 .013211	 .016665	 .039374	 .033233	 .008238	 .013568	 .012820	 .012142	 .025565	 .019563	 .010700	 .018899	 .021158	 .049653	 .040579	 .013741	 .017519	 .016493	 .016401	 -314.04	 -85.424	 -19.900	 52.9958	 .118281	 20.2102	 -19.728	 1.24576	 119.057	 38.4784	 29.8449	 -15.889	 -28.901	 13.1710	 3402.53	214	334	319	303	301	332	333	140	335	126	524	"Wollastonite"	"Jadeite"	"Corundum"	"CaNb2O6"	"Cassiterite"	"Scheelite"	"Manganotantalite"	"Rutile"	"Mn"	"Magnetite"	"Zircon"
"T1_sector"	6	 40.0000	 20.0000	 40.0000	 .000000	896	 .000000	 .000000	 .000000	 .018013	 77.9368	 .120138	 .000000	 .530032	 .025355	 .024989	 .016473	 21.4261	 100.098	 .000000	 .000000	 .000000	 .025769	 98.9493	 .151504	 .000000	 .884125	 .032740	 .032148	 .022252	 .000002	 100.098	 .000000	 .000000	 .000000	 .009652	 32.6887	 .032530	 .000000	 .550853	 .022976	 .022275	 .008990	 66.6640	 .000000	 .000000	 .000000	 .014479	 98.0725	 .097597	 .000000	 1.65267	 .068932	 .066829	 .026971	 .000000	 100.000	 2.00000	O	 .000000	 .000000	 .000000	 .000290	 .980700	 .000976	 .000000	 .016526	 .000689	 .000668	 .000270	 2.00000	 .011960	 .014520	 .005665	 .013213	 .016669	 .039377	 .033237	 .008241	 .013571	 .012822	 .012144	 .025586	 .019572	 .010704	 .018902	 .021164	 .049658	 .040584	 .013746	 .017523	 .016496	 .016405	 -122.56	 -65.729	 -18.452	 52.5513	 .118570	 23.5439	 -17.229	 1.39190	 38.8575	 37.0804	 52.7540	 -15.886	 -28.891	 13.1710	 3412.47	214	334	319	303	301	332	333	140	335	126	524	"Wollastonite"	"Jadeite"	"Corundum"	"CaNb2O6"	"Cassiterite"	"Scheelite"	"Manganotantalite"	"Rutile"	"Mn"	"Magnetite"	"Zircon"
