Repository: orthospar/MinorElements-Cassiterite

# MinorElements-Cassiterite
EPMA data and R code for generation of figures in "Systematic trends in the substitution mechanisms of minor elements in cassiterite", submitted for publication in the Australian Journal of Earth Sciences.

# Data Availability
The final cleaned and organised dataset is available above (cassiterite_EPMA.csv) and as a supplementary file hosted by AJES.

File: Data/170609/170609_recalc.dat (part 26 of 41)
LOVOLT"	" CURRENT"	"BEAMSIZE"	"    LINE"	"  Si WT%"	"  Na WT%"	"  Al WT%"	"  Nb WT%"	"  Sn WT%"	"   W WT%"	"  Ta WT%"	"  Ti WT%"	"  Mn WT%"	"  Fe WT%"	"  Zr WT%"	"   O WT%"	"   TOTAL"	"    SiO2"	"    Na2O"	"   Al2O3"	"   Nb2O5"	"    SnO2"	"     WO3"	"   Ta2O5"	"    TiO2"	"     MnO"	"     FeO"	"    ZrO2"	"       O"	"   TOTAL"	"  Si AT%"	"  Na AT%"	"  Al AT%"	"  Nb AT%"	"  Sn AT%"	"   W AT%"	"  Ta AT%"	"  Ti AT%"	"  Mn AT%"	"  Fe AT%"	"  Zr AT%"	"   O AT%"	"Si OXMOL%"	"Na OXMOL%"	"Al OXMOL%"	"Nb OXMOL%"	"Sn OXMOL%"	"W OXMOL%"	"Ta OXMOL%"	"Ti OXMOL%"	"Mn OXMOL%"	"Fe OXMOL%"	"Zr OXMOL%"	"O OXMOL%"	"   TOTAL"	" FORMULA"	"   BASIS"	"Si FORMULA"	"Na FORMULA"	"Al FORMULA"	"Nb FORMULA"	"Sn FORMULA"	"W FORMULA"	"Ta FORMULA"	"Ti FORMULA"	"Mn FORMULA"	"Fe FORMULA"	"Zr FORMULA"	"O FORMULA"	"Si CDL99"	"Na CDL99"	"Al CDL99"	"Nb CDL99"	"Sn CDL99"	" W CDL99"	"Ta CDL99"	"Ti CDL99"	"Mn CDL99"	"Fe CDL99"	"Zr CDL99"	"SiO2 CDL99"	"Na2O CDL99"	"Al2O3 CDL99"	"Nb2O5 CDL99"	"SnO2 CDL99"	"WO3 CDL99"	"Ta2O5 CDL99"	"TiO2 CDL99"	"MnO CDL99"	"FeO CDL99"	"ZrO2 CDL99"	"Si %ERR "	"Na %ERR "	"Al %ERR "	"Nb %ERR "	"Sn %ERR "	" W %ERR "	"Ta %ERR "	"Ti %ERR "	"Mn %ERR "	"Fe %ERR "	"Zr %ERR "	"   X-POS"	"   Y-POS"	"   Z-POS"	" RELDIST"	"Si STD_NUM"	"Na STD_NUM"	"Al STD_NUM"	"Nb STD_NUM"	"Sn STD_NUM"	"W STD_NUM"	"Ta STD_NUM"	"Ti STD_NUM"	"Mn STD_NUM"	"Fe STD_NUM"	"Zr STD_NUM"	"Si STD_NAM"	"Na STD_NAM"	"Al STD_NAM"	"Nb STD_NAM"	"Sn STD_NAM"	"W STD_NAM"	"Ta STD_NAM"	"Ti STD_NAM"	"Mn STD_NAM"	"Fe STD_NAM"	"Zr STD_NAM"
"T1_sector"	6	 40.0000	 20.0000	 40.0000	 .000000	932	 .000000	 .000000	 .000000	 .006086	 77.4549	 .147447	 .000000	 .822159	 .006556	 .063418	 .000325	 21.4932	 99.9941	 .000000	 .000000	 .000000	 .008707	 98.3376	 .185942	 .000000	 1.37141	 .008465	 .081587	 .000439	  .00000	 99.9941	 .000000	 .000000	 .000000	 .003251	 32.3831	 .039797	 .000000	 .851732	 .005922	 .056350	 .000177	 66.6597	 .000000	 .000000	 .000000	 .004875	 97.1337	 .119373	 .000000	 2.55479	 .017762	 .169024	 .000530	 .000000	 100.000	 2.00000	O	 .000000	 .000000	 .000000	 .000098	 .971593	 .001194	 .000000	 .025555	 .000178	 .001691	 .000005	 2.00000	 .011908	 .014489	 .005654	 .013195	 .016635	 .039342	 .033203	 .008223	 .013552	 .012806	 .012126	 .025475	 .019531	 .010684	 .018877	 .021120	 .049614	 .040543	 .013716	 .017498	 .016475	 .016379	 -139.87	 -35.031	 -22.262	 153.896	 .118910	 19.2525	 -82.851	 .986335	 147.111	 15.0890	 2635.59	 -15.780	 -28.547	 13.1705	 3781.32	214	334	319	303	301	332	333	140	335	126	524	"Wollastonite"	"Jadeite"	"Corundum"	"CaNb2O6"	"Cassiterite"	"Scheelite"	"Manganotantalite"	"Rutile"	"Mn"	"Magnetite"	"Zircon"
"T1_sector"	6	 40.0000	 20.0000	 40.0000	 .000000	933	 .000000	 .000000	 .000000	 .046679	 77.2705	 .163112	 .000000	 .721309	 .000000	 .045712	 .026172	 21.3997	 99.6732	 .000000	 .000000	 .000000	 .066777	 98.1034	 .205698	 .000000	 1.20319	 .000000	 .058808	 .035353	  .00000	 99.6732	 .000000	 .000000	 .000000	 .025046	 32.4530	 .044226	 .000000	 .750655	 .000000	 .040802	 .014302	 66.6720	 .000000	 .000000	 .000000	 .037589	 97.4111	 .132749	 .000000	 2.25317	 .000000	 .122472	 .042930	 .000000	 100.000	 2.00000	O	 .000000	 .000000	 .000000	 .000751	 .973512	 .001327	 .000000	 .022518	 .000000	 .001224	 .000429	 2.00000	 .011923	 .014495	 .005657	 .013202	 .016649	 .039352	 .033213	 .008228	 .013557	 .012810	 .012132	 .025508	 .019539	 .010688	 .018885	 .021138	 .049626	 .040555	 .013725	 .017505	 .016481	 .016388	 -86.879	 -26.283	 -16.785	 20.7022	 .119078	 17.4516	 -74.268	 1.09021	 -254.17	 20.6262	 33.4266	 -15.777	 -28.538	 13.1705	 3791.26	214	334	319	303	301	332	333	140	335	126	524	"Wollastonite"	"Jadeite"	"Corundum"	"CaNb2O6"	"Cassiterite"	"Scheelite"	"Manganotantalite"	"Rutile"	"Mn"	"Magnetite"	"Zircon"
"T1_sector"	6	 40.0000	 20.0000	 40.0000	 .000000	934	 .000000	 .000000	 .000000	 .053210	 77.8546	 .134179	 .000000	 .426692	 .011141	 .018663	 .025457	 21.3509	 99.8748	 .000000	 .000000	 .000000	 .076119	 98.8450	 .169210	 .000000	 .711747	 .014386	 .024009	 .034388	  .00000	 99.8748	 .000000	 .000000	 .000000	 .028616	 32.7744	 .036466	 .000000	 .445086	 .010132	 .016697	 .013944	 66.6746	 .000000	 .000000	 .000000	 .042953	 98.3890	 .109470	 .000000	 1.33615	 .030418	 .050124	 .041860	 .000000	 100.000	 2.00000	O	 .000000	 .000000	 .000000	 .000858	 .983115	 .001094	 .000000	 .013351	 .000304	 .000501	 .000418	 2.00000	 .011975	 .014524	 .005667	 .013217	 .016679	 .039379	 .033239	 .008245	 .013573	 .012824	 .012149	 .025618	 .019578	 .010707	 .018907	 .021176	 .049660	 .040586	 .013753	 .017526	 .016498	 .016410	 -139.36	 -35.095	 -17.155	 18.2679	 .118621	 21.1288	 -29.569	 1.66345	 87.1319	 49.3741	 34.3916	 -15.774	 -28.528	 13.1700	 3801.29	214	334	319	303	301	332	333	140	335	126	524	"Wollastonite"	"Jadeite"	"Corundum"	"CaNb2O6"	"Cassiterite"	"Scheelite"	"Manganotantalite"	"Rutile"	"Mn"	"Magnetite"	"Zircon"
"T1_sector"	6	 40.0000	 20.0000	 40.0000	 .000000	935	 .000000	 .000000	 .000000	 .098004	 78.1387	 .072094	 .000000	 .406969	 .000000	 .038027	 .000000	 21.4108	 100.165	 .000000	 .000000	 .000000	 .140199	 99.2056	 .090916	 .000000	 .678849	 .000000	 .048922	 .000000	 -.00001	 100.165	 .000000	 .000000	 .000000	 .052556	 32.8001	 .019537	 .000000	 .423301	 .000000	 .033925	 .000000	 66.6706	 .000000	 .000000	 .000000	 .078906	 98.4895	 .058664	 .000000	 1.27106	 .000000	 .101867	 .000000	 .000000	 100.000	 2.00000	O	 .000000	 .000000	 .000000	 .001577	 .983943	 .000586	 .000000	 .012698	 .000000	 .001018	 .000000	 2.00000	 .011970	 .014523	 .005666	 .013210	 .016673	 .039370	 .033231	 .008243	 .013570	 .012822	 .012142	 .025609	 .019577	 .010706	 .018898	 .021168	 .049649	 .040577	 .013750	 .017522	 .016495	 .016402	 -76.581	 -26.012	 -16.523	 10.2312	 .118379	 38.9162	 -56.734	 1.73027	 -528.63	 24.6483	 -111.66	 -15.771	 -28.518	 13.1700	 3811.34	214	334	319	303	301	332	333	140	335	126	524	"Wollastonite"	"Jadeite"	"Corundum"	"CaNb2O6"	"Cassiterite"	"Scheelite"	"Manganotantalite"	"Rutile"	"Mn"	"Magnetite"	"Zircon"
"T1_sector"	6	 40.0000	 20.0000	 40.0000	 .000000	936	 .000000	 .000000	 .000000	 .059332	 77.9599	 .056040	 .000000	 .513674	 .000000	 .018181	 .032019	 21.4185	 100.058	 .000000	 .000000	 .000000	 .084877	 98.9787	 .070671	 .000000	 .856838	 .000000	 .023389	 .043251	 .000000	 100.058	 .000000	 .000000	 .000000	 .031807	 32.7136	 .015181	 .000000	 .534101	 .000000	 .016214	 .017482	 66.6716	 .000000	 .000000	 .000000	 .047740	 98.2022	 .045572	 .000000	 1.60331	 .000000	 .048671	 .052478	 .000000	 100.000	 2.00000	O	 .000000	 .000000	 .000000	 .000954	 .981335	 .000455	 .000000	 .016022	 .000000	 .000486	 .000524	 2.00000	 .011953	 .014516	 .005663	 .013205	 .016663	 .039364	 .033225	 .008239	 .013566	 .012819	 .012136	 .025573	 .019567	 .010701	 .018890	 .021156	 .049641	 .040569	 .013743	 .017517	 .016491	 .016393	 -957.63	 -13.177	 -16.468	 16.4415	 .118523	 49.9242	 -27.906	 1.42737	 -1469.2	 50.6391	 27.4569	 -15.768	 -28.509	 13.1700	 3821.28	214	334	319	303	301	332	333	140	335	126	524	"Wollastonite"	"Jadeite"	"Corundum"	"CaNb2O6"	"Cassiterite"	"Scheelite"	"Manganotantalite"	"Rutile"	"Mn"	"Magnetite"	"Zircon"
"T1_sector"	6	 40.0000	 20.0000	 40.0000	 .000000	937	 .000000	 .000000	 .000000	 .026518	 77.8646	 .113821	 .000000	 .555730	 .000000	 .024738	 .000000	 21.4125	 99.9979	 .000000	 .000000	 .000000	 .037935	 98.8576	 .143538	 .000000	 .926990	 .000000	 .031825	 .000000	  .00000	 99.9979	 .000000	 .000000	 .000000	 .014220	 32.6829	 .030843	 .000000	 .577994	 .000000	 .022068	 .000000	 66.6720	 .000000	 .000000	 .000000	 .021338	 98.0852	 .092563	 .000000	 1.73463	 .000000	 .066228	 .000000	 .000000	 100.000	 2.00000	O	 .000000	 .000000	 .000000	 .000427	 .980410	 .000925	 .000000	 .017338	 .000000	 .000662	 .000000	 2.00000	 .011954	 .014514	 .005663	 .013207	 .016662	 .039362	 .033223	 .008238	 .013565	 .012817	 .012139	 .025573	 .019564	 .010700	 .018894	 .021154	 .049639	 .040568	 .013741	 .017516	 .016489	 .016397	 -67.976	 -57.398	 -15.708	 35.9128	 .118578	 24.8151	 -55.829	 1.33932	 -145.58	 37.4338	 -122.45	 -15.765	 -28.499	 13.1700	 3831.33	214	334	319	303	301	332	333	140	335	126	524	"Wollastonite"	"Jadeite"	"Corundum"	"CaNb2O6"	"Cassiterite"	"Scheelite"	"Manganotantalite"	"Rutile"	"Mn"	"Magnetite"	"Zircon"
"T1_sector"	6	 40.0000	 20.0000	 40.0000	 .000000	938	 .000000	 .000000	 .000000	 .028937	 77.6432	 .086694	 .000000	 .679932	 .000000	 .031515	 .005271	 21.4336	 99.9092	 .000000	 .000000	 .000000	 .041395	 98.5766	 .109328	 .000000	 1.13417	 .000000	 .040544	 .007119	 .000002	 99.9092	 .000000	 .000000	 .000000	 .015501	 32.5559	 .023467	 .000000	 .706432	 .000000	 .028084	 .002875	 66.6677	 .000000	 .000000	 .000000	 .023257	 97.6936	 .070421	 .000000	 2.11986	 .000000	 .084275	 .008629	 .000000	 100.000	 2.00000	O	 .000000	 .000000	 .000000	 .000465	 .976663	 .000704	 .000000	 .021193	 .000000	 .000843	 .000086	 2.00000	 .011929	 .014503	 .005659	 .013199	 .016647	 .039351	 .033213	 .008230	 .013559	 .012812	 .012129	 .025521	 .019549	 .010692	 .018881	 .021135	 .049625	 .040555	 .013729	 .017508	 .016482	 .016384	 -99.579	 -137.28	 -18.854	 32.9506	 .118758	 32.4269	 -36.850	 1.14146	 -105.27	 29.5505	 163.197	 -15.762	 -28.490	 13.1700	 3841.27	214	334	319	303	301	332	333	140	335	126	524	"Wollastonite"	"Jadeite"	"Corundum"	"CaNb2O6"	"Cassiterite"	"Scheelite"	"Manganotantalite"	"Rutile"	"Mn"	"Magnetite"	"Zircon"
"T1_sector"	6	 40.0000	 20.0000	 40.0000	 .000000	939	 .000000	 .000000	 .000000	 .027210	 77.8607	 .133560	 .000000	 .742644	 .000000	 .027040	 .002317	 21.5433	 100.337	 .000000	 .000000	 .000000	 .038926	 98.8527	 .168430	 .000000	 1.23877	 .000000	 .034787	 .003130	 .000000	 100.337	 .000000	 .000000	 .000000	 .014503	 32.4835	 .035972	 .000000	 .767721	 .000000	 .023975	 .001258	 66.6731	 .000000	 .000000	 .000000	 .021763	 97.4904	 .107962	 .000000	 2.30411	 .000000	 .071956	 .003775	 .000000	 100.000	 2.00000	O	 .000000	 .000000	 .000000	 .000435	 .974411	 .001079	 .000000	 .023029	 .000000	 .000719	 .000038	 2.00000	 .011922	 .014495	 .005657	 .013198	 .016643	 .039346	 .033207	 .008228	 .013555	 .012809	 .012129	 .025506	 .019539	 .010688	 .018880	 .021131	 .049618	 .040548	 .013724	 .017503	 .016479	 .016383	 -318.69	 -76.782	 -15.815	 34.9932	 .118583	 21.2077	 -26.701	 1.06596	 -27.363	 34.2958	 370.325	 -15.759	 -28.480	 13.1700	 3851.33	214	334	319	303	301	332	333	140	335	126	524	"Wollastonite"	"Jadeite"	"Corundum"	"CaNb2O6"	"Cassiterite"	"Scheelite"	"Manganotantalite"	"Rutile"	"Mn"	"Magnetite"	"Zircon"
"T1_sector"	6	 40.0000	 20.0000	 40.0000	 .000000	940	 .000000	 .000000	 .000000	 .028573	 77.0884	 .124139	 .000000	 .807851	 .000000	 .040687	 .000000	 21.3799	 99.4695	 .000000	 .000000	 .000000	 .040876	 97.8722	 .156549	 .000000	 1.34754	 .000000	 .052344	 .000000	  .00000	 99.4695	 .000000	 .000000	 .000000	 .015345	 32.4048	 .033688	 .000000	 .841454	 .000000	 .036349	 .000000	 66.6683	 .000000	 .000000	 .000000	 .023023	 97.2417	 .101093	 .000000	 2.52507	 .000000	 .109077	 .000000	 .000000	 100.000	 2.00000	O	 .000000	 .000000	 .000000	 .000460	 .972121	 .001011	 .000000	 .025243	 .000000	 .001090	 .000000	 2.00000	 .011906	 .014488	 .005654	 .013192	 .016634	 .039336	 .033198	 .008222	 .013551	 .012805	 .012123	 .025471	 .019530	 .010683	 .018872	 .021118	 .049606	 .040537	 .013715	 .017497	 .016473	 .016375	 -1432.5	 -16.887	 -17.053	 33.3452	 .119183	 22.7775	 -21.918	 .999453	 -55.249	 23.0627	 -138.37	 -15.756	 -28.471	 13.1700	 3861.35	214	334	319	303	301	332	333	140	335	126	524	"Wollastonite"	"Jadeite"	"Corundum"	"CaNb2O6"	"Cassiterite"	"Scheelite"	"Manganotantalite"	"Rutile"	"Mn"	"Magnetite"	"Zircon"
"T1_sector"	6	 40.0000	 20.0000	 40.0000	 .000000	941	 .001238	 .000000	 .000000	 .077630	 77.7725	 .174531	 .000000	 .733787	 .000000	 .042562	 .003097	 21.5521	 100.358	 .002649	 .000000	 .000000	 .111053	 98.7408	 .220098	 .000000	 1.22400	 .000000	 .054756	 .004183	  .00000	 100.358	 .002182	 .000000	 .000000	 .041361	 32.4351	 .046991	 .000000	 .758294	 .000000	 .037725	 .001680	 66.6766	 .006552	 .000000	 .000000	 .062098	 97.3949	 .141102	 .000000	 2.27698	 .000000	 .113279	 .005046	 .000000	 100.000	 2.00000	O	 .000065	 .000000	 .000000	 .001241	 .972908	 .001410	 .000000	 .022745	 .000000	 .001132	 .000050	 2.00000	 .011921	 .014492	 .005656	 .013200	 .016648	 .039347	 .033209	 .008227	 .013555	 .012809	 .012131	 .025504	 .019535	 .010686	 .018883	 .021136	 .049620	 .040550	 .013723	 .017503	 .016478	 .016386	 671.092	 -30.238	 -15.214	 12.7271	 .118677	 16.3379	 -22.314	 1.07575	 -225.50	 22.0890	 277.287	 -15.753	 -28.461	 13.1700	 3871.32	214	334	319	303	301	332	333	140	335	126	524	"Wollastonite"	"Jadeite"	"Corundum"	"CaNb2O6"	"Cassiterite"	"Scheelite"	"Manganotantalite"	"Rutile"	"Mn"	"Magnetite"	"Zircon"
"T1_sector"	6	 40.0000	 20.0000	 40.0000	 .000000	942	 .000000	 .000000	 .000000	 .018120	 77.4444	 .157560	 .000000	 .717925	 .015696	 .024011	 .032099	 21.4310	 99.8408	 .000000	 .000000	 .000000	 .025921	 98.3241	 .198697	 .000000	 1.19754	 .020268	 .030891	 .043360	  .00000	 99.8408	 .000000	 .000000	 .000000	 .009708	 32.4778	 .042657	 .000000	 .746028	 .014221	 .021401	 .017515	 66.6706	 .000000	 .000000	 .000000	 .014566	 97.4593	 .128006	 .000000	 2.23868	 .042675	 .064219	 .052560	 .000000	 100.000	 2.00000	O	 .000000	 .000000	 .000000	 .000291	 .974277	 .001280	 .000000	 .022380	 .000427	 .000642	 .000525	 2.00000	 .011924	 .014495	 .005657	 .013200	 .016647	 .039347	 .033209	 .008228	 .013556	 .012809	 .012131	 .025510	 .019539	 .010688	 .018884	 .021135	 .049620	 .040550	 .013725	 .017504	 .016479	 .016386	 -44.966	 -45.481	 -16.832	 52.1954	 .118918	 18.0485	 -27.398	 1.09410	 62.0700	 38.5188	 27.3790	 -15.750	 -28.451	 13.1700	 3881.35	214	334	319	303	301	332	333	140	335	126	524	"Wollastonite"	"Jadeite"	"Corundum"	"CaNb2O6"	"Cassiterite"	"Scheelite"	"Manganotantalite"	"Rutile"	"Mn"	"Magnetite"	"Zircon"
"T1_sector"	6	 40.0000	 20.0000	 40.0000	 .000000	943	 .000000	 .000000	 .000000	 .029702	 77.8184	 .174904	 .039939	 .732482	 .000000	 .026982	 .021531	 21.5525	 100.397	 .000000	 .000000	 .000000	 .042491	 98.7991	 .220569	 .048768	 1.22182	 .000000	 .034712	 .029085	  .00000	 100.397	 .000000	 .000000	 .000000	 .015826	 32.4548	 .047092	 .010926	 .756957	 .000000	 .023915	 .011684	 66.6789	 .000000	 .000000	 .000000	 .023757	 97.4390	 .141384	 .016401	 2.27261	 .000000	 .071801	 .035079	 .000000	 100.000	 2.00000	O	 .000000	 .000000	 .000000	 .000475	 .973465	 .001413	 .000328	 .022705	 .000000	 .000717	 .000350	 2.00000	 .011932	 .014495	 .005657	 .013205	 .016653	 .039354	 .033215	 .008230	 .013558	 .012811	 .012136	 .025526	 .019539	 .010688	 .018890	 .021142	 .049628	 .040557	 .013728	 .017506	 .016481	 .016393	 -136.24	 -52.346	 -18.048	 32.1342	 .118641	 16.3060	 58.9505	 1.07738	 -1690.6	 34.3732	 40.4942	 -15.747	 -28.442	 13.1700	 3891.28	214	334	319	303	301	332	333	140	335	126	524	"Wollastonite"	"Jadeite"	"Corundum"	"CaNb2O6"	"Cassiterite"	"Scheelite"	"Manganotantalite"	"Rutile"	"Mn"	"Magnetite"	"Zircon"
"T1_sector"	6	 40.0000	 20.0000	 40.0000	 .000000	944	 .000000	 .003769	 .000000	 .038504	 77.3234	 .095287	 .000000	 .753987	 .000000	 .033908	 .021695	 21.4110	 99.6815	 .000000	 .005080	 .000000	 .055081	 98.1706	 .120165	 .000000	 1.25769	 .000000	 .043622	 .029305	  .00000	 99.6815	 .000000	 .008166	 .000000	 .020646	 32.4546	 .025820	 .000000	 .784164	 .000000	 .030247	 .011848	 66.6646	 .000000	 .012254	 .000000	 .030980	 97.3996	 .077487	 .000000	 2.35336	 .000000	 .090773	 .035557	 .000000	 100.000	 2.00000	O	 .000000	 .000245	 .000000	 .000619	 .973668	 .000775	 .000000	 .023526	 .000000	 .000907	 .000355	 2.00000	 .011910	 .014489	 .005654	 .013191	 .016635	 .039333	 .033196	 .008223	 .013550	 .012804	 .012121	 .025479	 .019531	 .010684	 .018870	 .021120	 .049602	 .040534	 .013717	 .017497	 .016473	 .016373	 -67.052	 272.760	 -20.214	 24.9270	 .118985	 29.5313	 -19.457	 1.05333	 -1106.2	 27.5085	 40.1478	 -15.744	 -28.432	 13.1700	 3901.34	214	334	319	303	301	332	333	140	335	126	524	"Wollastonite"	"Jadeite"	"Corundum"	"CaNb2O6"	"Cassiterite"	"Scheelite"	"Manganotantalite"	"Rutile"	"Mn"	"Magnetite"	"Zircon"
"T1_sector"	6	 40.0000	 20.0000	 40.0000	 .000000	945	 .000000	 .000000	 .000000	 .050669	 77.5150	 .117933	 .000000	 .740105	 .006418	 .023499	 .049002	 21.4716	 99.9742	 .000000	 .000000	 .000000	 .072484	 98.4138	 .148724	 .000000	 1.23454	 .008287	 .030231	 .066192	 .000006	 99.9742	 .000000	 .000000	 .000000	 .027096	 32.4471	 .031870	 .000000	 .767648	 .005804	 .020905	 .026689	 66.6729	 .000000	 .000000	 .000000	 .040668	 97.3991	 .095666	 .000000	 2.30431	 .017422	 .062752	 .080114	 .000000	 100.000	 2.00000	O	 .000000	 .000000	 .000000	 .000813	 .973322	 .000956	 .000000	 .023027	 .000174	 .000627	 .000801	 2.00000	 .011913	 .014489	 .005654	 .013193	 .016640	 .039336	 .033199	 .008225	 .013551	 .012805	 .012123	 .025487	 .019531	 .010684	 .018873	 .021126	 .049606	 .040538	 .013719	 .017498	 .016474	 .016376	 -110.52	 -36.572	 -20.312	 19.1157	 .118851	 23.9511	 -43.509	 1.06849	 150.250	 39.3285	 18.1590	 -15.741	 -28.423	 13.1700	 3911.28	214	334	319	303	301	332	333	140	335	126	524	"Wollastonite"	"Jadeite"	"Corundum"	"CaNb2O6"	"Cassiterite"	"Scheelite"	"Manganotantalite"	"Rutile"	"Mn"	"Magnetite"	"Zircon"
"T1_sector"	6	 40.0000	 20.0000	 40.0000	 .000000	946	 .000000	 .000000	 .000000	 .035481	 77.7939	 .124916	 .000000	 .652567	 .001644	 .031982	 .000000	 21.4675	 100.108	 .000000	 .000000	 .000000	 .050758	 98.7678	 .157529	 .000000	 1.08852	 .002123	 .041144	 .000000	  .00000	 100.108	 .000000	 .000000	 .000000	 .018977	 32.5693	 .033762	 .000000	 .676965	 .001487	 .028456	 .000000	 66.6711	 .000000	 .000000	 .000000	 .028478	 97.7486	 .101329	 .000000	 2.03174	 .004464	 .085404	 .000000	 .000000	 100.000	 2.00000	O	 .000000	 .000000	 .000000	 .000569	 .977013	 .001013	 .000000	 .020308	 .000045	 .000854	 .000000	 2.00000	 .011934	 .014502	 .005659	 .013200	 .016650	 .039348	 .033210	 .008231	 .013558	 .012811	 .012132	 .025531	 .019548	 .010692	 .018884	 .021138	 .049620	 .040551	 .013729	 .017507	 .016481	 .016387	 -1706.2	 -32.208	 -16.264	 27.0082	 .118622	 22.6443	 -21.743	 1.17852	 583.621	 29.1290	 -26.860	 -15.738	 -28.413	 13.1700	 3921.33	214	334	319	303	301	332	333	140	335	126	524	"Wollastonite"	"Jadeite"	"Corundum"	"CaNb2O6"	"Cassiterite"	"Scheelite"	"Manganotantalite"	"Rutile"	"Mn"	"Magnetite"	"Zircon"
"T1_sector"	6	 40.0000	 20.0000	 40.0000	 .000000	947	 .000000	 .000000	 .000000	 .093081	 78.1247	 .085428	 .000000	 .523560	 .003884	 .028816	 .017169	 21.4908	 100.367	 .000000	 .000000	 .000000	 .133157	 99.1879	 .107731	 .000000	 .873329	 .005015	 .037071	 .023192	  .00000	 100.367	 .000000	 .000000	 .000000	 .049732	 32.6732	 .023065	 .000000	 .542561	 .003509	 .025612	 .009343	 66.6729	 .000000	 .000000	 .000000	 .074668	 98.1114	 .069260	 .000000	 1.62921	 .010537	 .076908	 .028054	 .000000	 100.000	 2.00000	O	 .000000	 .000000	 .000000	 .001492	 .980105	 .000692	 .000000	 .016275	 .000105	 .000768	 .000280	 2.00000	 .011949	 .014510	 .005661	 .013203	 .016660	 .039355	 .033217	 .008236	 .013562	 .012815	 .012134	 .025563	 .019558	 .010697	 .018887	 .021152	 .049629	 .040560	 .013738	 .017512	 .016486	 .016391	 -70.552	 -15.593	 -13.736	 10.7304	 .118379	 32.9024	 -29.549	 1.40501	 247.796	 32.2475	 50.6005	 -15.736	 -28.404	 13.1700	 3931.36	214	334	319	303	301	332	333	140	335	126	524	"Wollastonite"	"Jadeite"	"Corundum"	"CaNb2O6"	"Cassiterite"	"Scheelite"	"Manganotantalite"	"Rutile"	"Mn"	"Magnetite"	"Zircon"
"T1_sector"	6	 40.0000	 20.0000	 40.0000	 .000000	948	 .000000	 .000000	 .000000	 .030751	 77.5123	 .046974	 .000000	 .530483	 .000000	 .022210	 .020742	 21.2916	 99.4550	 .000000	 .000000	 .000000	 .043990	 98.4104	 .059238	 .000000	 .884876	 .000000	 .028574	 .028018	  .00000	 99.4550	 .000000	 .000000	 .000000	 .016582	 32.7174	 .012800	 .000000	 .554828	 .000000	 .019924	 .011391	 66.6671	 .000000	 .000000	 .000000	 .024879	 98.1778	 .038410	 .000000	 1.66492	 .000000	 .059788	 .034183	 .000000	 100.000	 2.00000	O	 .000000	 .000000	 .000000	 .000497	 .981517	 .000384	 .000000	 .016645	 .000000	 .000598	 .000342	 2.00000	 .011947	 .014511	 .005661	 .013199	 .016653	 .039347	 .033210	 .008235	 .013561	 .012813	 .012130	 .025558	 .019560	 .010697	 .018882	 .021143	 .049619	 .040551	 .013736	 .017510	 .016484	 .016386	 -149.38	 -17.180	 -17.970	 31.0490	 .118812	 59.4451	 -43.209	 1.39005	 -129.83	 41.5853	 41.9918	 -15.733	 -28.394	 13.1700	 3941.32	214	334	319	303	301	332	333	140	335	126	524	"Wollastonite"	"Jadeite"	"Corundum"	"CaNb2O6"	"Cassiterite"	"Scheelite"	"Manganotantalite"	"Rutile"	"Mn"	"Magnetite"	"Zircon"
"T1_sector"	6	 40.0000	 20.0000	 40.0000	 .000000	949	 .000727	 .000000	 .000000	 .045552	 77.5209	 .111761	 .000000	 .613904	 .000000	 .027919	 .021043	 21.3755	 99.7174	 .001556	 .000000	 .000000	 .065164	 98.4214	 .140939	 .000000	 1.02403	 .000000	 .035918	 .028425	  .00000	 99.7174	 .001292	 .000000	 .000000	 .024469	 32.5953	 .030337	 .000000	 .639609	 .000000	 .024949	 .011512	 66.6725	 .003879	 .000000	 .000000	 .036723	 97.8390	 .091061	 .000000	 1.91987	 .000000	 .074888	 .034556	 .000000	 100.000	 2.00000	O	 .000039	 .000000	 .000000	 .000734	 .977773	 .000910	 .000000	 .019187	 .000000	 .000748	 .000345	 2.00000	 .011937	 .014503	 .005659	 .013201	 .016653	 .039349	 .033211	 .008232	 .013559	 .012812	 .012132	 .025537	 .019550	 .010693	 .018884	 .021142	 .049622	 .040553	 .013731	 .017508	 .016482	 .016388	 1143.73	 -31.359	 -16.694	 21.1953	 .118839	 25.2562	 -24.993	 1.23665	 -33.831	 33.2492	 41.4053	 -15.730	 -28.385	 13.1700	 3951.35	214	334	319	303	301	332	333	140	335	126	524	"Wollastonite"	"Jadeite"	"Corundum"	"CaNb2O6"	"Cassiterite"	"Scheelite"	"Manganotantalite"	"Rutile"	"Mn"	"Magnetite"	"Zircon"
"T1_sector"	6	 40.0000	 20.0000	 40.0000	 .000000	950	 .000000	 .000000	 .000000	 .086676	 77.7010	 .127580	 .000000	 .586249	 .000000	 .032306	 .019038	 21.4272	 99.9800	 .000000	 .000000	 .000000	 .123993	 98.6499	 .160889	 .000000	 .977898	 .000000	 .041561	 .025716	 -.00001	 99.9800	 .000000	 .000000	 .000000	 .046449	 32.5941	 .034550	 .000000	 .609360	 .000000	 .028801	 .010391	 66.6763	 .000000	 .000000	 .000000	 .069743	 97.8789	 .103752	 .000000	 1.82989	 .000000	 .086488	 .031204	 .000000	 100.000	 2.00000	O	 .000000	 .000000	 .000000	 .001393	 .977682	 .001036	 .000000	 .018278	 .000000	 .000864	 .000312	 2.00000	 .011941	 .014503	 .005659	 .013203	 .016657	 .039352	 .033214	 .008233	 .013560	 .012813	 .012134	 .025546	 .019550	 .010693	 .018887	 .021148	 .049626	 .040556	 .013733	 .017509	 .016484	 .016390	 -50.339	 -41.751	 -22.147	 11.4727	 .118715	 22.1833	 -32.722	 1.28278	 -88.156	 28.8489	 45.7006	 -15.727	 -28.375	 13.1700	 3961.29	214	334	319	303	301	332	333	140	335	126	524	"Wollastonite"	"Jadeite"	"Corundum"	"CaNb2O6"	"Cassiterite"	"Scheelite"	"Manganotantalite"	"Rutile"	"Mn"	"Magnetite"	"Zircon"
"T1_sector"	6	 40.0000	 20.0000	 40.0000	 .000000	951	 .000000	 .000000	 .000000	 .116564	 77.9334	 .060274	 .017153	 .358733	 .000000	 .040734	 .033737	 21.3445	 99.9051	 .000000	 .000000	 .000000	 .166750	 98.9450	 .076011	 .020945	 .598388	 .000000	 .052404	 .045571	 .000002	 99.9051	 .000000	 .000000	 .000000	 .062704	 32.8157	 .016385	 .004738	 .374290	 .000000	 .036452	 .018483	 66.6712	 .000000	 .000000	 .000000	 .094164	 98.5604	 .049211	 .007115	 1.12416	 .000000	 .109483	 .055514	 .000000	 100.000	 2.00000	O	 .000000	 .000000	 .000000	 .001881	 .984405	 .000492	 .000142	 .011228	 .000000	 .001093	 .000554	 2.00000	 .011974	 .014522	 .005666	 .013210	 .016677	 .039368	 .033230	 .008244	 .013570	 .012821	 .012142	 .025617	 .019576	 .010706	 .018898	 .021173	 .049646	 .040576	 .013751	 .017522	 .016495	 .016402	 -3561.7	 -33.753	 -16.985	 8.71023	 .118538	 46.4536	 136.739	 1.92494	 -13246.	 23.0642	 26.1069	 -15.724	 -28.365	 13.1700	 3971.34	214	334	319	303	301	332	333	140	335	126	524	"Wollastonite"	"Jadeite"	"Corundum"	"CaNb2O6"	"Cassiterite"	"Scheelite"	"Manganotantalite"	"Rutile"	"Mn"	"Magnetite"	"Zircon"
"T1_sector"	6	 40.0000	 20.0000	 40.0000	 .000000	952	 .000000	 .000000	 .000000	 .061104	 78.0372	 .032939	 .000000	 .283063	 .000000	 .026362	 .007867	 21.2739	 99.7225	 .000000	 .000000	 .000000	 .087412	 99.0768	 .041538	 .000000	 .472165	 .000000	 .033915	 .010627	  .00000	 99.7225	 .000000	 .000000	 .000000	 .032977	 32.9665	 .008983	 .000000	 .296300	 .000000	 .023668	 .004324	 66.6673	 .000000	 .000000	 .000000	 .049491	 98.9502	 .026963	 .000000	 .889357	 .000000	 .071041	 .012980	 .000000	 100.000	 2.00000	O	 .000000	 .000000	 .000000	 .000989	 .988985	 .000269	 .000000	 .008889	 .000000	 .000710	 .000130	 2.00000	 .011991	 .014535	 .005670	 .013214	 .016681	 .039375	 .033237	 .008249	 .013575	 .012826	 .012146	 .025652	 .019593	 .010714	 .018903	 .021178	 .049655	 .040584	 .013760	 .017529	 .016500	 .016407	 -89.277	 -85.270	 -16.783	 15.9947	 .118426	 84.6325	 -429.90	 2.36327	 -70.804	 35.2004	 109.711	 -15.721	 -28.356	 13.1700	 3981.26	214	334	319	303	301	332	333	140	335	126	524	"Wollastonite"	"Jadeite"	"Corundum"	"CaNb2O6"	"Cassiterite"	"Scheelite"	"Manganotantalite"	"Rutile"	"Mn"	"Magnetite"	"Zircon"
"T1_sector"	6	 40.0000	 20.0000	 40.0000	 .000000	953	 .000000	 .000000	 .000000	 .014770	 77.5401	 .207580	 .000000	 .679047	 .000000	 .038378	 .032423	 21.4422	 99.9545	 .000000	 .000000	 .000000	 .021129	 98.4457	 .261776	 .000000	 1.13269	 .000000	 .049374	 .043797	 .000000	 99.9545	 .000000	 .000000	 .000000	 .007910	 32.5034	 .056174	 .000000	 .705311	 .000000	 .034190	 .017684	 66.6753	 .000000	 .000000	 .000000	 .011869	 97.5471	 .168587	 .000000	 2.11673	 .000000	 .102610	 .053072	 .000000	 100.000	 2.00000	O	 .000000	 .000000	 .000000	 .000237	 .974976	 .001685	 .000000	 .021157	 .000000	 .001026	 .000530	 2.00000	 .011935	 .014498	 .005658	 .013206	 .016655	 .039352	 .033214	 .008231	 .013558	 .012811	 .012137	 .025533	 .019543	 .010690	 .018891	 .021145	 .049626	 .040556	 .013729	 .017507	 .016482	 .016394	 -436.75	 -64.113	 -14.402	 63.8946	 .118841	 13.8108	 -51.956	 1.14242	 -75.015	 24.4116	 27.1248	 -15.718	 -28.346	 13.1700	 3991.33	214	334	319	303	301	332	333	140	335	126	524	"Wollastonite"	"Jadeite"	"Corundum"	"CaNb2O6"	"Cassiterite"	"Scheelite"	"Manganotantalite"	"Rutile"	"Mn"	"Magnetite"	"Zircon"
"T1_sector"	6	 40.0000	 20.0000	 40.0000	 .000000	954	 .000000	 .000000	 .000000	 .008490	 77.0054	 .221293	 .000000	 .834507	 .020254	 .072252	 .005091	 21.4087	 99.5760	 .000000	 .000000	 .000000	 .012145	 97.7668	 .279069	 .000000	 1.39201	 .026153	 .092952	 .006877	 .000002	 99.5760	 .000000	 .000000	 .000000	 .004552	 32.3221	 .059965	 .000000	 .867936	 .018367	 .064453	 .002780	 66.6598	 .000000	 .000000	 .000000	 .006828	 96.9531	 .179870	 .000000	 2.60345	 .055093	 .193332	 .008340	 .000000	 100.000	 2.00000	O	 .000000	 .000000	 .000000	 .000137	 .969764	 .001799	 .000000	 .026041	 .000551	 .001934	 .000083	 2.00000	 .011905	 .014483	 .005652	 .013197	 .016635	 .039335	 .033197	 .008220	 .013548	 .012803	 .012127	 .025468	 .019522	 .010680	 .018879	 .021120	 .049605	 .040536	 .013712	 .017494	 .016470	 .016381	 -91.407	 -31.247	 -21.254	 110.549	 .119253	 12.9785	 -39.380	 .974989	 48.3079	 13.3389	 168.892	 -15.715	 -28.337	 13.1700	 4001.36	214	334	319	303	301	332	333	140	335	126	524	"Wollastonite"	"Jadeite"	"Corundum"	"CaNb2O6"	"Cassiterite"	"Scheelite"	"Manganotantalite"	"Rutile"	"Mn"	"Magnetite"	"Zircon"
"T1_sector"	6	 40.0000	 20.0000	 40.0000	 .000000	955	 .000000	 .000000	 .000000	 .000000	 77.2497	 .187866	 .000000	 .749727	 .000000	 .050259	 .034360	 21.4036	 99.6755	 .000000	 .000000	 .000000	 .000000	 98.0770	 .236915	 .000000	 1.25059	 .000000	 .064657	 .046414	 -.00001	 99.6755	 .000000	 .000000	 .000000	 .000000	 32.4367	 .050926	 .000000	 .780049	 .000000	 .044850	 .018772	 66.6687	 .000000	 .000000	 .000000	 .000000	 97.3160	 .152787	 .000000	 2.34029	 .000000	 .134559	 .056320	 .000000	 100.000	 2.00000	O	 .000000	 .000000	 .000000	 .000000	 .973072	 .001528	 .000000	 .023401	 .000000	 .001345	 .000563	 2.00000	 .011918	 .014489	 .005654	 .013198	 .016642	 .039337	 .033200	 .008225	 .013552	 .012805	 .012129	 .025498	 .019531	 .010684	 .018880	 .021129	 .049608	 .040540	 .013719	 .017499	 .016474	 .016384	 -49.899	 -97.323	 -16.559	 -198.73	 .119044	 15.2071	 -41.773	 1.05788	 -54.073	 18.8267	 25.6183	 -15.712	 -28.327	 13.1695	 4011.32	214	334	319	303	301	332	333	140	335	126	524	"Wollastonite"	"Jadeite"	"Corundum"	"CaNb2O6"	"Cassiterite"	"Scheelite"	"Manganotantalite"	"Rutile"	"Mn"	"Magnetite"	"Zircon"
"T1_sector"	6	 40.0000	 20.0000	 40.0000	 .000000	956	 .000000	 .000000	 .000000	 .015850	 77.8047	 .126803	 .000000	 .606214	 .008691	 .040708	 .013951	 21.4409	 100.058	 .000000	 .000000	 .000000	 .022673	 98.7817	 .159909	 .000000	 1.01120	 .011222	 .052371	 .018845	  .00000	 100.058	 .000000	 .000000	 .000000	 .008487	 32.6111	 .034311	 .000000	 .629598	 .007870	 .036262	 .007608	 66.6648	 .000000	 .000000	 .000000	 .012731	 97.8402	 .102942	 .000000	 1.88893	 .023610	 .108794	 .022827	 .000000	 100.000	 2.00000	O	 .000000	 .000000	 .000000	 .000255	 .978359	 .001029	 .000000	 .018888	 .000236	 .001088	 .000228	 2.00000	 .011940	 .014504	 .005659	 .013201	 .016652	 .039347	 .033210	 .008232	 .013558	 .012811	 .012133	 .025545	 .019551	 .010693	 .018885	 .021141	 .049620	 .040551	 .013731	 .017507	 .016481	 .016389	 -562.97	 -25.527	 -14.645	 59.5728	 .118598	 22.3135	 -76.472	 1.24895	 111.284	 23.0612	 62.1051	 -15.709	 -28.318	 13.1695	 4021.35	214	334	319	303	301	332	333	140	335	126	524	"Wollastonite"	"Jadeite"	"Corundum"	"CaNb2O6"	"Cassiterite"	"Scheelite"	"Manganotantalite"	"Rutile"	"Mn"	"Magnetite"	"Zircon"
"T1_sector"	6	 40.0000	 20.0000	 40.0000	 .000000	957	 .000000	 .000000	 .000000	 .045799	 77.6923	 .115785	 .000000	 .643639	 .000000	 .040252	 .021947	 21.4458	 100.006	 .000000	 .000000	 .000000	 .065518	 98.6389	 .146015	 .000000	 1.07363	 .000000	 .051784	 .029646	 .000002	 100.006	 .000000	 .000000	 .000000	 .024520	 32.5587	 .031325	 .000000	 .668360	 .000000	 .035850	 .011967	 66.6692	 .000000	 .000000	 .000000	 .036796	 97.7197	 .094017	 .000000	 2.00597	 .000000	 .107597	 .035917	 .000000	 100.000	 2.00000	O	 .000000	 .000000	 .000000	 .000736	 .976724	 .000940	 .000000	 .020050	 .000000	 .001075	 .000359	 2.00000	 .011931	 .014498	 .005657	 .013197	 .016647	 .039341	 .033205	 .008229	 .013555	 .012809	 .012129	 .025524	 .019543	 .010690	 .018880	 .021136	 .049613	 .040545	 .013727	 .017503	 .016478	 .016383	 -2510.7	 -22.897	 -15.781	 21.0797	 .118692	 24.3896	 -43.239	 1.19111	 -154.50	 23.3093	 39.7178	 -15.706	 -28.308	 13.1695	 4031.27	214	334	319	303	301	332	333	140	335	126	524	"Wollastonite"	"Jadeite"	"Corundum"	"CaNb2O6"	"Cassiterite"	"Scheelite"	"Manganotantalite"	"Rutile"	"Mn"	"Magnetite"	"Zircon"
"T1_sector"	6	 40.0000	 20.0000	 40.0000	 .000000	958	 .000000	 .007872	 .000000	 .074589	 77.7588	 .050599	 .000000	 .639012	 .009694	 .068661	 .002536	 21.4629	 100.075	 .000000	 .010612	 .000000	 .106703	 98.7234	 .063809	 .000000	 1.06591	 .012518	 .088332	 .003425	 .000006	 100.075	 .000000	 .017013	 .000000	 .039888	 32.5493	 .013674	 .000000	 .662796	 .008767	 .061083	 .001381	 66.6461	 .000000	 .025525	 .000000	 .059846	 97.6710	 .041030	 .000000	 1.98886	 .026307	 .183291	 .004144	 .000000	 100.000	 2.00000	O	 .000000	 .000511	 .000000	 .001197	 .976781	 .000410	 .000000	 .019890	 .000263	 .001833	 .000041	 2.00000	 .011921	 .014496	 .005657	 .013191	 .016638	 .039333	 .033197	 .008226	 .013552	 .012805	 .012121	 .025503	 .019540	 .010688	 .018870	 .021124	 .049602	 .040535	 .013721	 .017498	 .016474	 .016374	 -345.66	 131.180	 -16.151	 13.2080	 .118629	 55.2002	 -46.592	 1.19761	 99.8207	 13.9971	 338.239	 -15.703	 -28.299	 13.1695	 4041.34	214	334	319	303	301	332	333	140	335	126	524	"Wollastonite"	"Jadeite"	"Corundum"	"CaNb2O6"	"Cassiterite"	"Scheelite"	"Manganotantalite"	"Rutile"	"Mn"	"Magnetite"	"Zircon"
"T1_sector"	6	 40.0000	 20.0000	 40.0000	 .000000	959	 .000000	 .000000	 .000000	 .190310	 77.4167	 .280008	 .000000	 .701523	 .011797	 .084645	 .025174	 21.5325	 100.243	 .000000	 .000000	 .000000	 .272247	 98.2890	 .353113	 .000000	 1.17018	 .015233	 .108895	 .034005	 .000002	 100.243	 .000000	 .000000	 .000000	 .101494	 32.3178	 .075462	 .000000	 .725651	 .010640	 .075097	 .013674	 66.6802	 .000000	 .000000	 .000000	 .152535	 97.1407	 .226823	 .000000	 2.18116	 .031981	 .225726	 .041100	 .000000	 100.000	 2.00000	O	 .000000	 .000000	 .000000	 .003044	 .969339	 .002263	 .000000	 .021765	 .000319	 .002252	 .000410	 2.00000	 .011917	 .014481	 .005652	 .013203	 .016655	 .039343	 .033205	 .008225	 .013551	 .012805	 .012134	 .025496	 .019521	 .010680	 .018888	 .021145	 .049614	 .040545	 .013719	 .017498	 .016474	 .016390	 -86.414	 -45.164	 -19.509	 5.58854	 .118988	 10.3533	 -79.545	 1.11324	 82.2119	 11.5038	 34.7286	 -15.700	 -28.289	 13.1695	 4051.37	214	334	319	303	301	332	333	140	335	126	524	"Wollastonite"	"Jadeite"	"Corundum"	"CaNb2O6"	"Cassiterite"	"Scheelite"	"Manganotantalite"	"Rutile"	"Mn"	"Magnetite"	"Zircon"
"T1_sector"	6	 40.0000	 20.0000	 40.0000	 .000000	960	 .000000	 .000000	 .000000	 .091841	 77.9390	 .049644	 .000000	 .408506	 .008452	 .029912	 .012739	 21.3540	 99.8941	 .000000	 .000000	 .000000	 .131382	 98.9521	 .062606	 .000000	 .681412	 .010913	 .038482	 .017208	  .00000	 99.8941	 .000000	 .000000	 .000000	 .049380	 32.8018	 .013488	 .000000	 .426010	 .007685	 .026755	 .006976	 66.6679	 .000000	 .000000	 .000000	 .074127	 98.4820	 .040497	 .000000	 1.27903	 .023072	 .080327	 .020944	 .000000	 100.000	 2.00000	O	 .000000	 .000000	 .000000	 .001481	 .984035	 .000405	 .000000	 .012780	 .000231	 .000803	 .000209	 2.00000	 .011964	 .014519	 .005664	 .013205	 .016666	 .039357	 .033220	 .008240	 .013566	 .012818	 .012137	 .025596	 .019571	 .010703	 .018890	 .021160	 .049632	 .040564	 .013745	 .017517	 .016490	 .016394	 -74.889	 -104.63	 -17.317	 10.8672	 .118499	 56.2857	 -79.149	 1.72428	 114.462	 31.1018	 67.9677	 -15.697	 -28.279	 13.1695	 4061.33	214	334	319	303	301	332	333	140	335	126	524	"Wollastonite"	"Jadeite"	"Corundum"	"CaNb2O6"	"Cassiterite"	"Scheelite"	"Manganotantalite"	"Rutile"	"Mn"	"Magnetite"	"Zircon"
"T1_sector"	6	 40.0000	 20.0000	 40.0000	 .000000	961	 .000000	 .000000	 .000000	 .122520	 77.8983	 .029430	 .009620	 .394599	 .000000	 .041658	 .044258	 21.3558	 99.8962	 .000000	 .000000	 .000000	 .175270	 98.9004	 .037113	 .011746	 .658215	 .000000	 .053593	 .059784	  .00000	 99.8962	 .000000	 .000000	 .000000	 .065870	 32.7822	 .007996	 .002655	 .411476	 .000000	 .037258	 .024234	 66.6683	 .000000	 .000000	 .000000	 .098911	 98.4527	 .024012	 .003987	 1.23576	 .000000	 .111895	 .072780	 .000000	 100.000	 2.00000	O	 .000000	 .000000	 .000000	 .001976	 .983441	 .000240	 .000080	 .012344	 .000000	 .001118	 .000727	 2.00000	 .011963	 .014518	 .005664	 .013204	 .016669	 .039360	 .033223	 .008241	 .013566	 .012818	 .012136	 .025593	 .019570	 .010702	 .018890	 .021163	 .049636	 .040567	 .013746	 .017517	 .016491	 .016394	 -118.90	 -33.554	 -18.233	 8.31618	 .118559	 94.6318	 243.426	 1.77526	 -97.466	 22.5659	 20.0526	 -15.694	 -28.270	 13.1695	 4071.36	214	334	319	303	301	332	333	140	335	126	524	"Wollastonite"	"Jadeite"	"Corundum"	"CaNb2O6"	"Cassiterite"	"Scheelite"	"Manganotantalite"	"Rutile"	"Mn"	"Magnetite"	"Zircon"
"T1_sector"	6	 40.0000	 20.0000	 40.0000	 .000000	962	 .000000	 .000000	 .000000	 .118839	 77.5734	 .089589	 .000000	 .567650	 .004068	 .038449	 .018766	 21.3871	 99.7978	 .000000	 .000000	 .000000	 .170005	 98.4879	 .112980	 .000000	 .946874	 .005253	 .049464	 .025349	 .000008	 99.7978	 .000000	 .000000	 .000000	 .063802	 32.5998	 .024306	 .000000	 .591100	 .003694	 .034340	 .010261	 66.6727	 .000000	 .000000	 .000000	 .095812	 97.9108	 .073000	 .000000	 1.77532	 .011093	 .103137	 .030819	 .000000	 100.000	 2.00000	O	 .000000	 .000000	 .000000	 .001914	 .977904	 .000729	 .000000	 .017731	 .000111	 .001030	 .000308	 2.00000	 .011936	 .014501	 .005658	 .013198	 .016653	 .039343	 .033207	 .008231	 .013557	 .012810	 .012129	 .025534	 .019547	 .010691	 .018880	 .021143	 .049615	 .040547	 .013730	 .017505	 .016480	 .016384	 -6324.3	 -42.084	 -15.561	 8.54908	 .118799	 31.3873	 -38.248	 1.31597	 236.521	 24.3663	 46.3329	 -15.691	 -28.260	 13.1695	 4081.31	214	334	319	303	301	332	333	140	335	126	524	"Wollastonite"	"Jadeite"	"Corundum"	"CaNb2O6"	"Cassiterite"	"Scheelite"	"Manganotantalite"	"Rutile"	"Mn"	"Magnetite"	"Zircon"
"T1_sector"	6	 40.0000	 20.0000	 40.0000	 .000000	963	 .000000	 .000000	 .000000	 .278962	 77.3602	 .030587	 .000000	 .480131	 .000000	 .091020	 .009604	 21.3354	 99.5858	 .000000	 .000000	 .000000	 .399066	 98.2172	 .038573	 .000000	 .800887	 .000000	 .117097	 .012974	  .00000	 99.5858	 .000000	 .000000	 .000000	 .150118	 32.5864	 .008318	 .000000	 .501138	 .000000	 .081483	 .005264	 66.6673	 .000000	 .000000	 .000000	 .225690	 97.9816	 .025010	 .000000	 1.50684	 .000000	 .245006	 .015828	 .000000	 100.000	 2.00000	O	 .000000	 .000000	 .000000	 .004504	 .977582	 .000250	 .000000	 .015034	 .000000	 .002444	 .000158	 2.00000	 .011929	 .014499	 .005657	 .013192	 .016654	 .039338	 .033202	 .008230	 .013555	 .012808	 .012123	 .025521	 .019544	 .010690	 .018872	 .021145	 .049609	 .040542	 .013728	 .017502	 .016478	 .016376	 -69.610	 -16.202	 -15.334	 4.00908	 .118996	 91.0212	 -41.108	 1.50688	 -203.54	 10.7557	 89.8272	 -15.688	 -28.251	 13.1695	 4091.35	214	334	319	303	301	332	333	140	335	126	524	"Wollastonite"	"Jadeite"	"Corundum"	"CaNb2O6"	"Cassiterite"	"Scheelite"	"Manganotantalite"	"Rutile"	"Mn"	"Magnetite"	"Zircon"
"T1_sector"	6	 40.0000	 20.0000	 40.0000	 .000000	964	 .000000	 .000000	 .000000	 .310726	 77.6879	 .044804	 .051672	 .382083	 .013962	 .091959	 .022624	 21.3959	 100.002	 .000000	 .000000	 .000000	 .444507	 98.6334	 .056502	 .063095	 .637337	 .018029	 .118305	 .030561	 .000002	 100.002	 .000000	 .000000	 .000000	 .166743	 32.6328	 .012150	 .014237	 .397683	 .012671	 .082094	 .012365	 66.6693	 .000000	 .000000	 .000000	 .250816	 98.1725	 .036551	 .021415	 1.19639	 .038119	 .246971	 .037199	 .000000	 100.000	 2.00000	O	 .000000	 .000000	 .000000	 .005002	 .978944	 .000364	 .000427	 .011930	 .000380	 .002463	 .000371	 2.00000	 .011950	 .014503	 .005659	 .013201	 .016669	 .039347	 .033211	 .008235	 .013559	 .012812	 .012132	 .025565	 .019550	 .010693	 .018884	 .021163	 .049620	 .040553	 .013736	 .017508	 .016482	 .016388	 -79.177	 -32.112	 -16.464	 3.66306	 .118755	 62.2999	 45.6606	 1.82297	 69.6612	 10.6558	 38.5598	 -15.686	 -28.241	 13.1695	 4101.27	214	334	319	303	301	332	333	140	335	126	524	"Wollastonite"	"Jadeite"	"Corundum"	"CaNb2O6"	"Cassiterite"	"Scheelite"	"Manganotantalite"	"Rutile"	"Mn"	"Magnetite"	"Zircon"
"T1_sector"	6	 40.0000	 20.0000	 40.0000	 .000000	965	 .000000	 .000000	 .000000	 .173853	 77.6977	 .099139	 .000000	 .500215	 .000000	 .065673	 .007462	 21.4044	 99.9485	 .000000	 .000000	 .000000	 .248704	 98.6458	 .125022	 .000000	 .834388	 .000000	 .084488	 .010080	 .000008	 99.9485	 .000000	 .000000	 .000000	 .093260	 32.6251	 .026874	 .000000	 .520450	 .000000	 .058606	 .004077	 66.6716	 .000000	 .000000	 .000000	 .140107	 98.0270	 .080748	 .000000	 1.56377	 .000000	 .176090	 .012250	 .000000	 100.000	 2.00000	O	 .000000	 .000000	 .000000	 .002798	 .978680	 .000806	 .000000	 .015612	 .000000	 .001758	 .000122	 2.00000	 .011942	 .014502	 .005659	 .013199	 .016658	 .039344	 .033208	 .008233	 .013558	 .012810	 .012131	 .025548	 .019549	 .010692	 .018882	 .021149	 .049616	 .040548	 .013733	 .017506	 .016481	 .016386	 -149.91	 -28.672	 -19.140	 6.05402	 .118704	 28.4085	 -176.59	 1.45748	 -40.380	 14.6023	 115.482	 -15.682	 -28.232	 13.1695	 4111.33	214	334	319	303	301	332	333	140	335	126	524	"Wollastonite"	"Jadeite"	"Corundum"	"CaNb2O6"	"Cassiterite"	"Scheelite"	"Manganotantalite"	"Rutile"	"Mn"	"Magnetite"	"Zircon"
"T1_sector"	6	 40.0000	 20.0000	 40.0000	 .000000	966	 .000000	 .000000	 .000000	 .138144	 77.9999	 .007011	 .076868	 .267034	 .000893	 .031674	 .007434	 21.2982	 99.8271	 .000000	 .000000	 .000000	 .197621	 99.0294	 .008841	 .093861	 .445429	 .001153	 .040748	 .010042	 .000006	 99.8271	 .000000	 .000000	 .000000	 .074477	 32.9163	 .001910	 .021278	 .279230	 .000814	 .028407	 .004082	 66.6735	 .000000	 .000000	 .000000	 .111899	 98.9112	 .005740	 .031969	 .839069	 .002447	 .085362	 .012266	 .000000	 100.000	 2.00000	O	 .000000	 .000000	 .000000	 .002234	 .987387	 .000057	 .000638	 .008376	 .000024	 .000852	 .000122	 2.00000	 .011992	 .014528	 .005668	 .013213	 .016684	 .039368	 .033231	 .008247	 .013572	 .012823	 .012146	 .025655	 .019584	 .010709	 .018902	 .021182	 .049646	 .040577	 .013757	 .017525	 .016497	 .016407	 -78.300	 -32.193	 -13.812	 7.45545	 .118459	 395.801	 30.8548	 2.48672	 1074.87	 29.4291	 116.065	 -15.680	 -28.222	 13.1695	 4121.27	214	334	319	303	301	332	333	140	335	126	524	"Wollastonite"	"Jadeite"	"Corundum"	"CaNb2O6"	"Cassiterite"	"Scheelite"	"Manganotantalite"	"Rutile"	"Mn"	"Magnetite"	"Zircon"
