Repository: orthospar/MinorElements-Cassiterite

# MinorElements-Cassiterite
EPMA data and R code for generation of figures in "Systematic trends in the substitution mechanisms of minor elements in cassiterite", submitted for publication in the Australian Journal of Earth Sciences.

# Data Availability
The final cleaned and organised dataset is available above (cassiterite_EPMA.csv) and as a supplementary file hosted by AJES.

File: Data/170609/170609_recalc.dat (part 28 of 41)
LOVOLT"	" CURRENT"	"BEAMSIZE"	"    LINE"	"  Si WT%"	"  Na WT%"	"  Al WT%"	"  Nb WT%"	"  Sn WT%"	"   W WT%"	"  Ta WT%"	"  Ti WT%"	"  Mn WT%"	"  Fe WT%"	"  Zr WT%"	"   O WT%"	"   TOTAL"	"    SiO2"	"    Na2O"	"   Al2O3"	"   Nb2O5"	"    SnO2"	"     WO3"	"   Ta2O5"	"    TiO2"	"     MnO"	"     FeO"	"    ZrO2"	"       O"	"   TOTAL"	"  Si AT%"	"  Na AT%"	"  Al AT%"	"  Nb AT%"	"  Sn AT%"	"   W AT%"	"  Ta AT%"	"  Ti AT%"	"  Mn AT%"	"  Fe AT%"	"  Zr AT%"	"   O AT%"	"Si OXMOL%"	"Na OXMOL%"	"Al OXMOL%"	"Nb OXMOL%"	"Sn OXMOL%"	"W OXMOL%"	"Ta OXMOL%"	"Ti OXMOL%"	"Mn OXMOL%"	"Fe OXMOL%"	"Zr OXMOL%"	"O OXMOL%"	"   TOTAL"	" FORMULA"	"   BASIS"	"Si FORMULA"	"Na FORMULA"	"Al FORMULA"	"Nb FORMULA"	"Sn FORMULA"	"W FORMULA"	"Ta FORMULA"	"Ti FORMULA"	"Mn FORMULA"	"Fe FORMULA"	"Zr FORMULA"	"O FORMULA"	"Si CDL99"	"Na CDL99"	"Al CDL99"	"Nb CDL99"	"Sn CDL99"	" W CDL99"	"Ta CDL99"	"Ti CDL99"	"Mn CDL99"	"Fe CDL99"	"Zr CDL99"	"SiO2 CDL99"	"Na2O CDL99"	"Al2O3 CDL99"	"Nb2O5 CDL99"	"SnO2 CDL99"	"WO3 CDL99"	"Ta2O5 CDL99"	"TiO2 CDL99"	"MnO CDL99"	"FeO CDL99"	"ZrO2 CDL99"	"Si %ERR "	"Na %ERR "	"Al %ERR "	"Nb %ERR "	"Sn %ERR "	" W %ERR "	"Ta %ERR "	"Ti %ERR "	"Mn %ERR "	"Fe %ERR "	"Zr %ERR "	"   X-POS"	"   Y-POS"	"   Z-POS"	" RELDIST"	"Si STD_NUM"	"Na STD_NUM"	"Al STD_NUM"	"Nb STD_NUM"	"Sn STD_NUM"	"W STD_NUM"	"Ta STD_NUM"	"Ti STD_NUM"	"Mn STD_NUM"	"Fe STD_NUM"	"Zr STD_NUM"	"Si STD_NAM"	"Na STD_NAM"	"Al STD_NAM"	"Nb STD_NAM"	"Sn STD_NAM"	"W STD_NAM"	"Ta STD_NAM"	"Ti STD_NAM"	"Mn STD_NAM"	"Fe STD_NAM"	"Zr STD_NAM"
"T1_sector"	6	 40.0000	 20.0000	 40.0000	 .000000	1002	 .000490	 .000000	 .000000	 .196207	 77.7805	 .005554	 .000000	 .307291	 .004119	 .055009	 .000000	 21.2791	 99.6283	 .001049	 .000000	 .000000	 .280682	 98.7509	 .007004	 .000000	 .512579	 .005318	 .070768	 .000000	 .000002	 99.6283	 .000875	 .000000	 .000000	 .105864	 32.8499	 .001514	 .000000	 .321582	 .003758	 .049375	 .000000	 66.6671	 .002629	 .000000	 .000000	 .159050	 98.7078	 .004550	 .000000	 .966293	 .011292	 .148363	 .000000	 .000000	 100.000	 2.00000	O	 .000026	 .000000	 .000000	 .003176	 .985492	 .000045	 .000000	 .009647	 .000113	 .001481	 .000000	 2.00000	 .011974	 .014529	 .005668	 .013210	 .016680	 .039378	 .033238	 .008246	 .013574	 .012825	 .012142	 .025618	 .019585	 .010710	 .018898	 .021178	 .049658	 .040585	 .013755	 .017527	 .016499	 .016401	 1702.30	 -75.833	 -17.950	 5.44204	 .118699	 499.629	 -33.216	 2.19968	 233.931	 17.2958	 -142.74	 -15.574	 -27.878	 13.1685	 4481.34	214	334	319	303	301	332	333	140	335	126	524	"Wollastonite"	"Jadeite"	"Corundum"	"CaNb2O6"	"Cassiterite"	"Scheelite"	"Manganotantalite"	"Rutile"	"Mn"	"Magnetite"	"Zircon"
"T1_sector"	6	 40.0000	 20.0000	 40.0000	 .000000	1003	 .000000	 .000000	 .000000	 .224977	 77.7317	 .062153	 .001994	 .507371	 .000000	 .089398	 .012850	 21.4398	 100.070	 .000000	 .000000	 .000000	 .321839	 98.6889	 .078379	 .002435	 .846325	 .000000	 .115010	 .017358	 .000002	 100.070	 .000000	 .000000	 .000000	 .120475	 32.5826	 .016819	 .000548	 .526978	 .000000	 .079639	 .007008	 66.6659	 .000000	 .000000	 .000000	 .181037	 97.9234	 .050547	 .000824	 1.58377	 .000000	 .239347	 .021063	 .000000	 100.000	 2.00000	O	 .000000	 .000000	 .000000	 .003614	 .977490	 .000505	 .000016	 .015810	 .000000	 .002389	 .000210	 2.00000	 .011938	 .014505	 .005660	 .013200	 .016661	 .039357	 .033218	 .008234	 .013561	 .012814	 .012131	 .025539	 .019552	 .010694	 .018884	 .021153	 .049632	 .040561	 .013734	 .017510	 .016485	 .016386	 -62.526	 -49.897	 -13.950	 4.82467	 .118745	 45.0518	 1172.55	 1.44109	 -184.23	 10.9412	 67.3556	 -15.571	 -27.868	 13.1685	 4491.37	214	334	319	303	301	332	333	140	335	126	524	"Wollastonite"	"Jadeite"	"Corundum"	"CaNb2O6"	"Cassiterite"	"Scheelite"	"Manganotantalite"	"Rutile"	"Mn"	"Magnetite"	"Zircon"
"T1_sector"	6	 40.0000	 20.0000	 40.0000	 .000000	1004	 .000000	 .000000	 .000000	 .026195	 78.0912	 .132821	 .000000	 .436742	 .015501	 .031935	 .027231	 21.4151	 100.177	 .000000	 .000000	 .000000	 .037473	 99.1453	 .167498	 .000000	 .728510	 .020015	 .041084	 .036783	 -.00001	 100.177	 .000000	 .000000	 .000000	 .014044	 32.7716	 .035984	 .000000	 .454149	 .014054	 .028482	 .014869	 66.6668	 .000000	 .000000	 .000000	 .021070	 98.3360	 .107976	 .000000	 1.36274	 .042170	 .085465	 .044616	 .000000	 100.000	 2.00000	O	 .000000	 .000000	 .000000	 .000421	 .983146	 .001080	 .000000	 .013624	 .000422	 .000854	 .000446	 2.00000	 .011974	 .014524	 .005667	 .013216	 .016677	 .039378	 .033238	 .008244	 .013573	 .012824	 .012148	 .025616	 .019578	 .010707	 .018907	 .021173	 .049658	 .040585	 .013752	 .017525	 .016498	 .016410	 -666.13	 -15.033	 -16.522	 36.3714	 .118431	 21.3396	 -18.622	 1.63145	 62.9143	 29.1979	 32.1956	 -15.568	 -27.859	 13.1685	 4501.33	214	334	319	303	301	332	333	140	335	126	524	"Wollastonite"	"Jadeite"	"Corundum"	"CaNb2O6"	"Cassiterite"	"Scheelite"	"Manganotantalite"	"Rutile"	"Mn"	"Magnetite"	"Zircon"
"T1_sector"	6	 40.0000	 20.0000	 40.0000	 .000000	1005	 .006365	 .000000	 .000000	 .254701	 77.8950	 .021370	 .001086	 .287733	 .000000	 .076568	 .000000	 21.3382	 99.8810	 .013617	 .000000	 .000000	 .364361	 98.8963	 .026950	 .001326	 .479955	 .000000	 .098505	 .000000	 -.00001	 99.8810	 .011329	 .000000	 .000000	 .137048	 32.8080	 .005811	 .000300	 .300288	 .000000	 .068539	 .000000	 66.6687	 .034060	 .000000	 .000000	 .206008	 98.6332	 .017469	 .000451	 .902778	 .000000	 .206052	 .000000	 .000000	 100.000	 2.00000	O	 .000340	 .000000	 .000000	 .004111	 .984212	 .000174	 .000009	 .009008	 .000000	 .002056	 .000000	 2.00000	 .011968	 .014521	 .005665	 .013206	 .016677	 .039364	 .033226	 .008243	 .013568	 .012820	 .012138	 .025604	 .019574	 .010704	 .018892	 .021173	 .049641	 .040571	 .013749	 .017519	 .016492	 .016396	 131.287	 -19.048	 -19.325	 4.33579	 .118588	 130.155	 2152.37	 2.32820	 -108.03	 12.6463	 -213.87	 -15.565	 -27.849	 13.1685	 4511.36	214	334	319	303	301	332	333	140	335	126	524	"Wollastonite"	"Jadeite"	"Corundum"	"CaNb2O6"	"Cassiterite"	"Scheelite"	"Manganotantalite"	"Rutile"	"Mn"	"Magnetite"	"Zircon"
"T1_sector"	6	 40.0000	 20.0000	 40.0000	 .000000	1006	 .000000	 .000000	 .000000	 .204725	 77.9101	 .042890	 .000000	 .390631	 .000000	 .065550	 .011625	 21.3885	 100.014	 .000000	 .000000	 .000000	 .292868	 98.9154	 .054088	 .000000	 .651595	 .000000	 .084329	 .015704	  .00000	 100.014	 .000000	 .000000	 .000000	 .109899	 32.7375	 .011635	 .000000	 .406721	 .000000	 .058538	 .006356	 66.6694	 .000000	 .000000	 .000000	 .165134	 98.3826	 .034965	 .000000	 1.22228	 .000000	 .175918	 .019101	 .000000	 100.000	 2.00000	O	 .000000	 .000000	 .000000	 .003297	 .982086	 .000349	 .000000	 .012201	 .000000	 .001756	 .000191	 2.00000	 .011958	 .014516	 .005664	 .013205	 .016671	 .039363	 .033224	 .008240	 .013566	 .012818	 .012136	 .025583	 .019568	 .010702	 .018890	 .021166	 .049639	 .040569	 .013745	 .017517	 .016491	 .016394	 -189.84	 -47.024	 -14.573	 5.24033	 .118582	 65.0859	 -28.246	 1.79039	 -34.346	 14.6368	 74.4100	 -15.562	 -27.840	 13.1685	 4521.42	214	334	319	303	301	332	333	140	335	126	524	"Wollastonite"	"Jadeite"	"Corundum"	"CaNb2O6"	"Cassiterite"	"Scheelite"	"Manganotantalite"	"Rutile"	"Mn"	"Magnetite"	"Zircon"
"T1_sector"	6	 40.0000	 20.0000	 40.0000	 .000000	1007	 .000000	 .000000	 .000000	 .207202	 77.6330	 .035096	 .000000	 .317958	 .012009	 .062196	 .015382	 21.2681	 99.5509	 .000000	 .000000	 .000000	 .296412	 98.5636	 .044258	 .000000	 .530372	 .015507	 .080015	 .020778	 .000000	 99.5509	 .000000	 .000000	 .000000	 .111853	 32.8042	 .009574	 .000000	 .332913	 .010963	 .055855	 .008457	 66.6662	 .000000	 .000000	 .000000	 .168059	 98.5766	 .028769	 .000000	 1.00041	 .032945	 .167843	 .025414	 .000000	 100.000	 2.00000	O	 .000000	 .000000	 .000000	 .003356	 .984131	 .000287	 .000000	 .009987	 .000329	 .001676	 .000254	 2.00000	 .011967	 .014521	 .005665	 .013206	 .016675	 .039363	 .033225	 .008242	 .013568	 .012819	 .012138	 .025603	 .019573	 .010704	 .018892	 .021171	 .049640	 .040570	 .013748	 .017519	 .016492	 .016396	 -237.49	 -47.750	 -16.784	 5.18561	 .118783	 79.4373	 -319.50	 2.13459	 80.8753	 15.3837	 56.4161	 -15.559	 -27.830	 13.1685	 4531.35	214	334	319	303	301	332	333	140	335	126	524	"Wollastonite"	"Jadeite"	"Corundum"	"CaNb2O6"	"Cassiterite"	"Scheelite"	"Manganotantalite"	"Rutile"	"Mn"	"Magnetite"	"Zircon"
"T1_sector"	6	 40.0000	 20.0000	 40.0000	 .000000	1008	 .000000	 .000000	 .000000	 .136388	 77.0834	 .133435	 .000000	 .680827	 .007145	 .061845	 .031537	 21.3617	 99.4963	 .000000	 .000000	 .000000	 .195109	 97.8659	 .168273	 .000000	 1.13566	 .009226	 .079563	 .042600	 .000002	 99.4963	 .000000	 .000000	 .000000	 .073308	 32.4313	 .036243	 .000000	 .709770	 .006495	 .055299	 .017264	 66.6704	 .000000	 .000000	 .000000	 .110095	 97.4117	 .108861	 .000000	 2.13189	 .019508	 .166098	 .051856	 .000000	 100.000	 2.00000	O	 .000000	 .000000	 .000000	 .002199	 .972884	 .001087	 .000000	 .021292	 .000195	 .001659	 .000518	 2.00000	 .011913	 .014487	 .005653	 .013193	 .016643	 .039332	 .033196	 .008224	 .013550	 .012804	 .012124	 .025485	 .019528	 .010682	 .018873	 .021130	 .049601	 .040534	 .013718	 .017496	 .016472	 .016376	 -1146.9	 -97.195	 -19.877	 7.53334	 .119200	 21.2208	 -16.819	 1.13951	 135.047	 15.4499	 27.8384	 -15.556	 -27.821	 13.1685	 4541.38	214	334	319	303	301	332	333	140	335	126	524	"Wollastonite"	"Jadeite"	"Corundum"	"CaNb2O6"	"Cassiterite"	"Scheelite"	"Manganotantalite"	"Rutile"	"Mn"	"Magnetite"	"Zircon"
"T1_sector"	6	 40.0000	 20.0000	 40.0000	 .000000	1009	 .000000	 .000000	 .000000	 .121369	 78.0733	 .053255	 .000000	 .398095	 .000000	 .050792	 .020600	 21.4032	 100.121	 .000000	 .000000	 .000000	 .173624	 99.1227	 .067159	 .000000	 .664046	 .000000	 .065343	 .027827	  .00000	 100.121	 .000000	 .000000	 .000000	 .065106	 32.7825	 .014436	 .000000	 .414194	 .000000	 .045326	 .011255	 66.6672	 .000000	 .000000	 .000000	 .097756	 98.4452	 .043351	 .000000	 1.24382	 .000000	 .136112	 .033798	 .000000	 100.000	 2.00000	O	 .000000	 .000000	 .000000	 .001953	 .983466	 .000433	 .000000	 .012426	 .000000	 .001360	 .000338	 2.00000	 .011963	 .014517	 .005664	 .013204	 .016668	 .039357	 .033220	 .008240	 .013565	 .012817	 .012136	 .025593	 .019569	 .010702	 .018889	 .021161	 .049632	 .040563	 .013745	 .017516	 .016489	 .016394	 -1194.1	 -35.352	 -13.657	 8.38854	 .118407	 52.5007	 -45.900	 1.76195	 -10773.	 18.6529	 42.2943	 -15.553	 -27.811	 13.1685	 4551.34	214	334	319	303	301	332	333	140	335	126	524	"Wollastonite"	"Jadeite"	"Corundum"	"CaNb2O6"	"Cassiterite"	"Scheelite"	"Manganotantalite"	"Rutile"	"Mn"	"Magnetite"	"Zircon"
"T1_sector"	6	 40.0000	 20.0000	 40.0000	 .000000	1010	 .004300	 .000000	 .000000	 .107609	 77.9248	 .126938	 .000000	 .442422	 .000000	 .048769	 .012492	 21.4076	 100.075	 .009199	 .000000	 .000000	 .153939	 98.9341	 .160080	 .000000	 .737986	 .000000	 .062741	 .016874	 .000002	 100.075	 .007629	 .000000	 .000000	 .057718	 32.7164	 .034406	 .000000	 .460262	 .000000	 .043516	 .006824	 66.6733	 .022911	 .000000	 .000000	 .086669	 98.2537	 .103328	 .000000	 1.38226	 .000000	 .130686	 .020494	 .000000	 100.000	 2.00000	O	 .000229	 .000000	 .000000	 .001731	 .981395	 .001032	 .000000	 .013807	 .000000	 .001305	 .000205	 2.00000	 .011961	 .014513	 .005663	 .013209	 .016670	 .039359	 .033222	 .008239	 .013565	 .012817	 .012141	 .025589	 .019564	 .010700	 .018896	 .021164	 .049635	 .040566	 .013743	 .017516	 .016489	 .016400	 194.091	 -174.56	 -18.822	 9.37770	 .118534	 22.2968	 -32.242	 1.61316	 -58.457	 19.3925	 69.3221	 -15.550	 -27.802	 13.1685	 4561.37	214	334	319	303	301	332	333	140	335	126	524	"Wollastonite"	"Jadeite"	"Corundum"	"CaNb2O6"	"Cassiterite"	"Scheelite"	"Manganotantalite"	"Rutile"	"Mn"	"Magnetite"	"Zircon"
"T1_sector"	6	 40.0000	 20.0000	 40.0000	 .000000	1011	 .000000	 .000000	 .000000	 .184184	 77.2497	 .098093	 .000000	 .595301	 .000578	 .059453	 .011925	 21.3513	 99.5505	 .000000	 .000000	 .000000	 .263483	 98.0770	 .123703	 .000000	 .992997	 .000747	 .076485	 .016109	 .000000	 99.5505	 .000000	 .000000	 .000000	 .099052	 32.5189	 .026658	 .000000	 .620947	 .000526	 .053189	 .006532	 66.6742	 .000000	 .000000	 .000000	 .148832	 97.7240	 .080111	 .000000	 1.86603	 .001581	 .159841	 .019629	 .000000	 100.000	 2.00000	O	 .000000	 .000000	 .000000	 .002971	 .975459	 .000800	 .000000	 .018626	 .000016	 .001595	 .000196	 2.00000	 .011923	 .014492	 .005655	 .013193	 .016648	 .039333	 .033197	 .008227	 .013552	 .012806	 .012124	 .025507	 .019535	 .010685	 .018873	 .021136	 .049602	 .040536	 .013723	 .017499	 .016474	 .016377	 -214.72	 -23.844	 -18.648	 5.74864	 .119056	 28.6997	 -32.540	 1.26652	 1656.77	 16.0405	 72.4833	 -15.547	 -27.792	 13.1685	 4571.43	214	334	319	303	301	332	333	140	335	126	524	"Wollastonite"	"Jadeite"	"Corundum"	"CaNb2O6"	"Cassiterite"	"Scheelite"	"Manganotantalite"	"Rutile"	"Mn"	"Magnetite"	"Zircon"
"T1_sector"	6	 40.0000	 20.0000	 40.0000	 .000000	1012	 .000000	 .000000	 .000000	 .131944	 77.7937	 .037641	 .000000	 .414607	 .000000	 .051417	 .015310	 21.3377	 99.7823	 .000000	 .000000	 .000000	 .188752	 98.7676	 .047469	 .000000	 .691588	 .000000	 .066147	 .020681	  .00000	 99.7823	 .000000	 .000000	 .000000	 .070995	 32.7651	 .010235	 .000000	 .432695	 .000000	 .046024	 .008390	 66.6666	 .000000	 .000000	 .000000	 .106606	 98.3998	 .030737	 .000000	 1.29947	 .000000	 .138219	 .025197	 .000000	 100.000	 2.00000	O	 .000000	 .000000	 .000000	 .002130	 .982954	 .000307	 .000000	 .012981	 .000000	 .001381	 .000252	 2.00000	 .011954	 .014511	 .005662	 .013198	 .016660	 .039343	 .033207	 .008236	 .013560	 .012812	 .012130	 .025574	 .019561	 .010698	 .018881	 .021151	 .049614	 .040548	 .013738	 .017509	 .016483	 .016386	 -79.990	 -38.637	 -15.653	 7.76668	 .118591	 74.0594	 -22.551	 1.70230	 -111.75	 18.4296	 56.6424	 -15.544	 -27.782	 13.1685	 4581.36	214	334	319	303	301	332	333	140	335	126	524	"Wollastonite"	"Jadeite"	"Corundum"	"CaNb2O6"	"Cassiterite"	"Scheelite"	"Manganotantalite"	"Rutile"	"Mn"	"Magnetite"	"Zircon"
"T1_sector"	6	 40.0000	 20.0000	 40.0000	 .000000	1013	 .000000	 .000000	 .000000	 .084100	 77.6603	 .086343	 .000000	 .493212	 .000000	 .023733	 .020011	 21.3401	 99.7078	 .000000	 .000000	 .000000	 .120308	 98.5983	 .108886	 .000000	 .822706	 .000000	 .030533	 .027031	 .000000	 99.7078	 .000000	 .000000	 .000000	 .045252	 32.7094	 .023477	 .000000	 .514737	 .000000	 .021245	 .010967	 66.6750	 .000000	 .000000	 .000000	 .067941	 98.2192	 .070498	 .000000	 1.54564	 .000000	 .063793	 .032930	 .000000	 100.000	 2.00000	O	 .000000	 .000000	 .000000	 .001357	 .981159	 .000704	 .000000	 .015440	 .000000	 .000637	 .000329	 2.00000	 .011950	 .014507	 .005660	 .013200	 .016657	 .039343	 .033207	 .008235	 .013559	 .012812	 .012132	 .025566	 .019556	 .010695	 .018883	 .021149	 .049615	 .040548	 .013736	 .017508	 .016482	 .016388	 -94.976	 -62.965	 -14.881	 11.8001	 .118692	 32.5490	 -364.78	 1.47459	 -30.946	 38.9654	 43.5036	 -15.541	 -27.773	 13.1685	 4591.39	214	334	319	303	301	332	333	140	335	126	524	"Wollastonite"	"Jadeite"	"Corundum"	"CaNb2O6"	"Cassiterite"	"Scheelite"	"Manganotantalite"	"Rutile"	"Mn"	"Magnetite"	"Zircon"
"T1_sector"	6	 40.0000	 20.0000	 40.0000	 .000000	1014	 .000000	 .000000	 .000000	 .064279	 77.7111	 .069845	 .000000	 .582579	 .000000	 .017512	 .047787	 21.4086	 99.9017	 .000000	 .000000	 .000000	 .091954	 98.6628	 .088080	 .000000	 .971776	 .000000	 .022529	 .064551	  .00000	 99.9017	 .000000	 .000000	 .000000	 .034476	 32.6253	 .018930	 .000000	 .606045	 .000000	 .015625	 .026104	 66.6735	 .000000	 .000000	 .000000	 .051751	 97.9467	 .056832	 .000000	 1.81945	 .000000	 .046908	 .078369	 .000000	 100.000	 2.00000	O	 .000000	 .000000	 .000000	 .001034	 .978659	 .000568	 .000000	 .018179	 .000000	 .000469	 .000783	 2.00000	 .011932	 .014497	 .005657	 .013191	 .016645	 .039328	 .033194	 .008229	 .013552	 .012806	 .012123	 .025527	 .019541	 .010688	 .018871	 .021132	 .049596	 .040532	 .013726	 .017499	 .016474	 .016376	 -265.96	 -23.417	 -17.338	 15.2149	 .118634	 40.1127	 -1870.6	 1.28856	 -91.818	 52.4883	 18.6023	 -15.538	 -27.763	 13.1685	 4601.35	214	334	319	303	301	332	333	140	335	126	524	"Wollastonite"	"Jadeite"	"Corundum"	"CaNb2O6"	"Cassiterite"	"Scheelite"	"Manganotantalite"	"Rutile"	"Mn"	"Magnetite"	"Zircon"
"T1_sector"	6	 40.0000	 20.0000	 40.0000	 .000000	1015	 .000000	 .000000	 .000000	 .083996	 77.8518	 .034572	 .000000	 .490994	 .006813	 .019978	 .026392	 21.3798	 99.8944	 .000000	 .000000	 .000000	 .120160	 98.8414	 .043598	 .000000	 .819007	 .008798	 .025701	 .035650	  .00000	 99.8944	 .000000	 .000000	 .000000	 .045108	 32.7263	 .009382	 .000000	 .511427	 .006188	 .017848	 .014435	 66.6693	 .000000	 .000000	 .000000	 .067714	 98.2532	 .028168	 .000000	 1.53544	 .018577	 .053584	 .043338	 .000000	 100.000	 2.00000	O	 .000000	 .000000	 .000000	 .001353	 .981751	 .000281	 .000000	 .015342	 .000186	 .000535	 .000433	 2.00000	 .011946	 .014507	 .005660	 .013195	 .016652	 .039338	 .033203	 .008234	 .013558	 .012810	 .012127	 .025556	 .019555	 .010695	 .018876	 .021142	 .049609	 .040543	 .013734	 .017506	 .016480	 .016381	 -52.590	 -17.775	 -16.731	 11.8098	 .118533	 80.5825	 -56.825	 1.47992	 141.653	 46.1299	 33.1404	 -15.535	 -27.754	 13.1685	 4611.38	214	334	319	303	301	332	333	140	335	126	524	"Wollastonite"	"Jadeite"	"Corundum"	"CaNb2O6"	"Cassiterite"	"Scheelite"	"Manganotantalite"	"Rutile"	"Mn"	"Magnetite"	"Zircon"
"T1_sector"	6	 40.0000	 20.0000	 40.0000	 .000000	1016	 .000000	 .000000	 .000000	 .093049	 78.0831	 .117179	 .000000	 .332048	 .000000	 .031189	 .015531	 21.3588	 100.031	 .000000	 .000000	 .000000	 .133111	 99.1350	 .147772	 .000000	 .553875	 .000000	 .040124	 .020980	  .00000	 100.031	 .000000	 .000000	 .000000	 .050024	 32.8592	 .031835	 .000000	 .346241	 .000000	 .027894	 .008504	 66.6763	 .000000	 .000000	 .000000	 .075115	 98.6802	 .095603	 .000000	 1.03981	 .000000	 .083770	 .025539	 .000000	 100.000	 2.00000	O	 .000000	 .000000	 .000000	 .001501	 .985633	 .000955	 .000000	 .010386	 .000000	 .000837	 .000255	 2.00000	 .011979	 .014521	 .005665	 .013210	 .016676	 .039356	 .033220	 .008243	 .013567	 .012818	 .012143	 .025627	 .019574	 .010704	 .018898	 .021172	 .049631	 .040564	 .013750	 .017518	 .016491	 .016403	 -87.999	 -68.039	 -17.189	 10.7389	 .118362	 24.1130	 -19.192	 2.05619	 -576.21	 29.8632	 55.9030	 -15.532	 -27.744	 13.1685	 4621.33	214	334	319	303	301	332	333	140	335	126	524	"Wollastonite"	"Jadeite"	"Corundum"	"CaNb2O6"	"Cassiterite"	"Scheelite"	"Manganotantalite"	"Rutile"	"Mn"	"Magnetite"	"Zircon"
"T1_sector"	6	 40.0000	 20.0000	 40.0000	 .000000	1017	 .000000	 .000000	 .000000	 .154255	 78.2525	 .000000	 .000000	 .253816	 .000000	 .048346	 .015617	 21.3530	 100.078	 .000000	 .000000	 .000000	 .220668	 99.3502	 .000000	 .000000	 .423380	 .000000	 .062197	 .021096	 .000004	 100.078	 .000000	 .000000	 .000000	 .082940	 32.9345	 .000000	 .000000	 .264698	 .000000	 .043244	 .008552	 66.6661	 .000000	 .000000	 .000000	 .124562	 98.9248	 .000000	 .000000	 .795069	 .000000	 .129892	 .025688	 .000000	 100.000	 2.00000	O	 .000000	 .000000	 .000000	 .002488	 .988043	 .000000	 .000000	 .007941	 .000000	 .001297	 .000257	 2.00000	 .011977	 .014524	 .005666	 .013203	 .016672	 .039350	 .033216	 .008243	 .013566	 .012817	 .012136	 .025624	 .019578	 .010706	 .018887	 .021167	 .049624	 .040558	 .013750	 .017517	 .016490	 .016393	 -59.931	 -33.679	 -16.674	 6.74084	 .118222	 -880.31	 -34.385	 2.59963	 -51.482	 19.5550	 55.5644	 -15.530	 -27.735	 13.1685	 4631.37	214	334	319	303	301	332	333	140	335	126	524	"Wollastonite"	"Jadeite"	"Corundum"	"CaNb2O6"	"Cassiterite"	"Scheelite"	"Manganotantalite"	"Rutile"	"Mn"	"Magnetite"	"Zircon"
"T1_sector"	6	 40.0000	 20.0000	 40.0000	 .000000	1018	 .000357	 .000000	 .000000	 .002962	 78.0329	 .129325	 .000000	 .446096	 .000000	 .007369	 .040115	 21.3881	 100.047	 .000763	 .000000	 .000000	 .004237	 99.0714	 .163089	 .000000	 .744115	 .000000	 .009480	 .054187	 .000002	 100.047	 .000633	 .000000	 .000000	 .001590	 32.7932	 .035086	 .000000	 .464530	 .000000	 .006582	 .021935	 66.6764	 .001901	 .000000	 .000000	 .002386	 98.4108	 .105292	 .000000	 1.39403	 .000000	 .019752	 .065825	 .000000	 100.000	 2.00000	O	 .000019	 .000000	 .000000	 .000048	 .983652	 .001052	 .000000	 .013934	 .000000	 .000197	 .000658	 2.00000	 .011967	 .014514	 .005663	 .013207	 .016666	 .039350	 .033214	 .008239	 .013564	 .012815	 .012140	 .025602	 .019565	 .010700	 .018893	 .021159	 .049623	 .040557	 .013744	 .017514	 .016487	 .016398	 2337.93	 -85.172	 -14.662	 315.766	 .118382	 21.8883	 -32.438	 1.60201	 -72.564	 123.664	 22.0592	 -15.526	 -27.725	 13.1680	 4641.43	214	334	319	303	301	332	333	140	335	126	524	"Wollastonite"	"Jadeite"	"Corundum"	"CaNb2O6"	"Cassiterite"	"Scheelite"	"Manganotantalite"	"Rutile"	"Mn"	"Magnetite"	"Zircon"
"T1_sector"	6	 40.0000	 20.0000	 40.0000	 .000000	1019	 .001183	 .000000	 .000000	 .022212	 77.6552	 .135013	 .000000	 .414302	 .011949	 .023526	 .024668	 21.2784	 99.5665	 .002531	 .000000	 .000000	 .031775	 98.5919	 .170262	 .000000	 .691080	 .015429	 .030266	 .033322	 .000004	 99.5665	 .002112	 .000000	 .000000	 .011985	 32.7996	 .036815	 .000000	 .433605	 .010904	 .021118	 .013557	 66.6703	 .006338	 .000000	 .000000	 .017983	 98.4272	 .110476	 .000000	 1.30119	 .032720	 .063373	 .040683	 .000000	 100.000	 2.00000	O	 .000063	 .000000	 .000000	 .000360	 .983936	 .001104	 .000000	 .013007	 .000327	 .000634	 .000407	 2.00000	 .011971	 .014518	 .005664	 .013210	 .016670	 .039356	 .033220	 .008241	 .013566	 .012817	 .012143	 .025610	 .019569	 .010702	 .018897	 .021164	 .049631	 .040563	 .013746	 .017517	 .016489	 .016402	 705.152	 -29.099	 -18.607	 42.7428	 .118694	 20.9889	 -57.265	 1.70395	 81.2654	 39.3181	 35.4515	 -15.524	 -27.716	 13.1680	 4651.36	214	334	319	303	301	332	333	140	335	126	524	"Wollastonite"	"Jadeite"	"Corundum"	"CaNb2O6"	"Cassiterite"	"Scheelite"	"Manganotantalite"	"Rutile"	"Mn"	"Magnetite"	"Zircon"
"T1_sector"	6	 40.0000	 20.0000	 40.0000	 .000000	1020	 .000000	 .000000	 .000000	 .220712	 77.9616	 .061751	 .000000	 .269884	 .011447	 .068825	 .044677	 21.3494	 99.9883	 .000000	 .000000	 .000000	 .315738	 98.9808	 .077873	 .000000	 .450182	 .014780	 .088544	 .060349	 -.00001	 99.9883	 .000000	 .000000	 .000000	 .118696	 32.8185	 .016782	 .000000	 .281510	 .010410	 .061575	 .024471	 66.6681	 .000000	 .000000	 .000000	 .178368	 98.6352	 .050437	 .000000	 .846071	 .031288	 .185061	 .073546	 .000000	 100.000	 2.00000	O	 .000000	 .000000	 .000000	 .003561	 .984535	 .000503	 .000000	 .008445	 .000312	 .001847	 .000734	 2.00000	 .011969	 .014515	 .005663	 .013204	 .016675	 .039349	 .033214	 .008241	 .013563	 .012815	 .012136	 .025606	 .019566	 .010700	 .018888	 .021170	 .049622	 .040556	 .013746	 .017513	 .016487	 .016393	 -157.61	 -24.387	 -18.178	 4.90586	 .118487	 45.3324	 -69.939	 2.46181	 84.7696	 13.9740	 19.8703	 -15.521	 -27.706	 13.1680	 4661.42	214	334	319	303	301	332	333	140	335	126	524	"Wollastonite"	"Jadeite"	"Corundum"	"CaNb2O6"	"Cassiterite"	"Scheelite"	"Manganotantalite"	"Rutile"	"Mn"	"Magnetite"	"Zircon"
"T1_sector"	6	 40.0000	 20.0000	 40.0000	 .000000	1021	 .000000	 .003641	 .000000	 .092223	 77.6304	 .265983	 .000000	 .286070	 .000000	 .119272	 .024644	 21.2743	 99.6965	 .000000	 .004908	 .000000	 .131930	 98.5603	 .335426	 .000000	 .477181	 .000000	 .153443	 .033289	 .000006	 99.6965	 .000000	 .007940	 .000000	 .049765	 32.7903	 .072530	 .000000	 .299408	 .000000	 .107069	 .013544	 66.6595	 .000000	 .011917	 .000000	 .074696	 98.4348	 .217731	 .000000	 .898809	 .000000	 .321416	 .040658	 .000000	 100.000	 2.00000	O	 .000000	 .000238	 .000000	 .001493	 .983814	 .002176	 .000000	 .008983	 .000000	 .003212	 .000406	 2.00000	 .011989	 .014521	 .005666	 .013224	 .016690	 .039368	 .033231	 .008245	 .013570	 .012821	 .012157	 .025649	 .019574	 .010705	 .018917	 .021190	 .049646	 .040577	 .013753	 .017522	 .016494	 .016421	 -52.078	 282.905	 -19.930	 10.8393	 .118755	 10.8813	 -17.667	 2.34005	 -32.354	 8.39764	 35.5268	 -15.518	 -27.697	 13.1680	 4671.34	214	334	319	303	301	332	333	140	335	126	524	"Wollastonite"	"Jadeite"	"Corundum"	"CaNb2O6"	"Cassiterite"	"Scheelite"	"Manganotantalite"	"Rutile"	"Mn"	"Magnetite"	"Zircon"
"T1_sector"	6	 40.0000	 20.0000	 40.0000	 .000000	1022	 .000000	 .000000	 .000000	 .168646	 78.0809	 .061079	 .000000	 .312554	 .000000	 .047449	 .029666	 21.3727	 100.073	 .000000	 .000000	 .000000	 .241255	 99.1323	 .077026	 .000000	 .521359	 .000000	 .061043	 .040072	 .000000	 100.073	 .000000	 .000000	 .000000	 .090603	 32.8353	 .016582	 .000000	 .325687	 .000000	 .042407	 .016232	 66.6732	 .000000	 .000000	 .000000	 .136116	 98.6593	 .049824	 .000000	 .978583	 .000000	 .127419	 .048772	 .000000	 100.000	 2.00000	O	 .000000	 .000000	 .000000	 .002718	 .984964	 .000497	 .000000	 .009770	 .000000	 .001272	 .000487	 2.00000	 .011970	 .014517	 .005664	 .013204	 .016672	 .039349	 .033214	 .008241	 .013564	 .012816	 .012136	 .025608	 .019568	 .010701	 .018889	 .021167	 .049622	 .040556	 .013746	 .017514	 .016487	 .016394	 -178.96	 -41.010	 -17.993	 6.22219	 .118376	 45.8261	 -33.405	 2.16589	 -106.79	 19.9067	 29.5802	 -15.515	 -27.687	 13.1680	 4681.38	214	334	319	303	301	332	333	140	335	126	524	"Wollastonite"	"Jadeite"	"Corundum"	"CaNb2O6"	"Cassiterite"	"Scheelite"	"Manganotantalite"	"Rutile"	"Mn"	"Magnetite"	"Zircon"
"T1_sector"	6	 40.0000	 20.0000	 40.0000	 .000000	1023	 .000000	 .000000	 .000000	 .160182	 77.8811	 .052283	 .000000	 .334333	 .000000	 .051671	 .009364	 21.3216	 99.8105	 .000000	 .000000	 .000000	 .229147	 98.8786	 .065933	 .000000	 .557686	 .000000	 .066474	 .012649	 -.00001	 99.8105	 .000000	 .000000	 .000000	 .086259	 32.8285	 .014227	 .000000	 .349202	 .000000	 .046289	 .005136	 66.6704	 .000000	 .000000	 .000000	 .129570	 98.6241	 .042742	 .000000	 1.04908	 .000000	 .139062	 .015429	 .000000	 100.000	 2.00000	O	 .000000	 .000000	 .000000	 .002588	 .984802	 .000427	 .000000	 .010475	 .000000	 .001389	 .000154	 2.00000	 .011967	 .014516	 .005663	 .013202	 .016668	 .039347	 .033212	 .008240	 .013563	 .012815	 .012135	 .025601	 .019567	 .010701	 .018886	 .021162	 .049619	 .040554	 .013744	 .017513	 .016486	 .016392	 -226.53	 -42.415	 -16.091	 6.51578	 .118520	 53.4550	 -61.256	 2.04348	 -49.441	 18.3455	 92.2028	 -15.512	 -27.677	 13.1680	 4691.33	214	334	319	303	301	332	333	140	335	126	524	"Wollastonite"	"Jadeite"	"Corundum"	"CaNb2O6"	"Cassiterite"	"Scheelite"	"Manganotantalite"	"Rutile"	"Mn"	"Magnetite"	"Zircon"
"T1_sector"	6	 40.0000	 20.0000	 40.0000	 .000000	1024	 .000000	 .000000	 .000000	 .244475	 77.9571	 .000000	 .245516	 .193866	 .003819	 .074183	 .016721	 21.3353	 100.071	 .000000	 .000000	 .000000	 .349731	 98.9751	 .000000	 .299790	 .323380	 .004931	 .095436	 .022587	  .00000	 100.071	 .000000	 .000000	 .000000	 .131579	 32.8425	 .000000	 .067846	 .202377	 .003476	 .066420	 .009166	 66.6766	 .000000	 .000000	 .000000	 .198019	 98.8528	 .000000	 .102104	 .609135	 .010461	 .199918	 .027588	 .000000	 100.000	 2.00000	O	 .000000	 .000000	 .000000	 .003947	 .985129	 .000000	 .002035	 .006070	 .000104	 .001992	 .000275	 2.00000	 .012011	 .014523	 .005666	 .013224	 .016701	 .039372	 .033236	 .008249	 .013573	 .012823	 .012157	 .025695	 .019576	 .010706	 .018917	 .021204	 .049652	 .040583	 .013760	 .017526	 .016497	 .016422	 -44.011	 -60.083	 -17.308	 4.49596	 .118533	 -171.83	 9.95543	 3.31143	 252.202	 13.0291	 52.0322	 -15.509	 -27.668	 13.1680	 4701.36	214	334	319	303	301	332	333	140	335	126	524	"Wollastonite"	"Jadeite"	"Corundum"	"CaNb2O6"	"Cassiterite"	"Scheelite"	"Manganotantalite"	"Rutile"	"Mn"	"Magnetite"	"Zircon"
"T1_sector"	6	 40.0000	 20.0000	 40.0000	 .000000	1025	 .000000	 .000000	 .000000	 .263010	 77.4791	 .047758	 .023405	 .400658	 .012132	 .074725	 .041505	 21.3272	 99.6695	 .000000	 .000000	 .000000	 .376247	 98.3683	 .060227	 .028579	 .668321	 .015665	 .096133	 .056066	  .00000	 99.6695	 .000000	 .000000	 .000000	 .141593	 32.6502	 .012993	 .006470	 .418363	 .011045	 .066924	 .022758	 66.6697	 .000000	 .000000	 .000000	 .212882	 98.1774	 .039068	 .009727	 1.25800	 .033212	 .201236	 .068432	 .000000	 100.000	 2.00000	O	 .000000	 .000000	 .000000	 .004248	 .979461	 .000390	 .000194	 .012550	 .000331	 .002008	 .000683	 2.00000	 .011943	 .014500	 .005658	 .013195	 .016661	 .039335	 .033200	 .008232	 .013555	 .012808	 .012127	 .025551	 .019545	 .010690	 .018876	 .021153	 .049604	 .040540	 .013732	 .017503	 .016477	 .016381	 -79.881	 -21.968	 -17.658	 4.21536	 .118873	 58.4576	 100.246	 1.75105	 79.9934	 12.9276	 21.3214	 -15.506	 -27.658	 13.1680	 4711.32	214	334	319	303	301	332	333	140	335	126	524	"Wollastonite"	"Jadeite"	"Corundum"	"CaNb2O6"	"Cassiterite"	"Scheelite"	"Manganotantalite"	"Rutile"	"Mn"	"Magnetite"	"Zircon"
"T1_sector"	6	 40.0000	 20.0000	 40.0000	 .000000	1026	 .000000	 .000000	 .000000	 .285176	 77.6266	 .002312	 .160938	 .224536	 .010361	 .098338	 .007310	 21.2716	 99.6872	 .000000	 .000000	 .000000	 .407956	 98.5555	 .002916	 .196515	 .374540	 .013378	 .126511	 .009875	 .000000	 99.6872	 .000000	 .000000	 .000000	 .153922	 32.7966	 .000631	 .044600	 .235063	 .009457	 .088299	 .004019	 66.6674	 .000000	 .000000	 .000000	 .231578	 98.6859	 .001898	 .067102	 .707310	 .028456	 .265693	 .012092	 .000000	 100.000	 2.00000	O	 .000000	 .000000	 .000000	 .004618	 .983888	 .000019	 .001338	 .007052	 .000284	 .002649	 .000121	 2.00000	 .011988	 .014517	 .005664	 .013213	 .016688	 .039359	 .033224	 .008243	 .013567	 .012818	 .012146	 .025647	 .019568	 .010702	 .018902	 .021187	 .049635	 .040568	 .013750	 .017518	 .016490	 .016407	 -73.156	 -39.859	 -19.369	 3.93977	 .118780	 1199.04	 14.9592	 2.89923	 93.5685	 10.0189	 118.016	 -15.503	 -27.649	 13.1680	 4721.35	214	334	319	303	301	332	333	140	335	126	524	"Wollastonite"	"Jadeite"	"Corundum"	"CaNb2O6"	"Cassiterite"	"Scheelite"	"Manganotantalite"	"Rutile"	"Mn"	"Magnetite"	"Zircon"
"T1_sector"	6	 40.0000	 20.0000	 40.0000	 .000000	1027	 .000000	 .000000	 .000000	 .230114	 77.9371	 .000000	 .078821	 .241884	 .000000	 .065114	 .017083	 21.3154	 99.8854	 .000000	 .000000	 .000000	 .329188	 98.9497	 .000000	 .096245	 .403476	 .000000	 .083769	 .023075	  .00000	 99.8854	 .000000	 .000000	 .000000	 .123956	 32.8623	 .000000	 .021800	 .252720	 .000000	 .058350	 .009372	 66.6715	 .000000	 .000000	 .000000	 .186369	 98.8173	 .000000	 .032777	 .759931	 .000000	 .175460	 .028182	 .000000	 100.000	 2.00000	O	 .000000	 .000000	 .000000	 .003718	 .985797	 .000000	 .000654	 .007581	 .000000	 .001750	 .000281	 2.00000	 .011982	 .014520	 .005665	 .013208	 .016680	 .039354	 .033219	 .008243	 .013566	 .012818	 .012140	 .025634	 .019572	 .010703	 .018894	 .021177	 .049629	 .040563	 .013750	 .017517	 .016490	 .016399	 -52.943	 -54.600	 -18.092	 4.73234	 .118506	 -89.875	 30.0907	 2.71302	 -111.65	 14.7274	 50.8767	 -15.500	 -27.639	 13.1680	 4731.42	214	334	319	303	301	332	333	140	335	126	524	"Wollastonite"	"Jadeite"	"Corundum"	"CaNb2O6"	"Cassiterite"	"Scheelite"	"Manganotantalite"	"Rutile"	"Mn"	"Magnetite"	"Zircon"
"T1_sector"	6	 40.0000	 20.0000	 40.0000	 .000000	1028	 .000000	 .000000	 .000000	 .210234	 77.7668	 .065544	 .000000	 .366431	 .000000	 .056106	 .035130	 21.3475	 99.8478	 .000000	 .000000	 .000000	 .300748	 98.7335	 .082657	 .000000	 .611228	 .000000	 .072180	 .047454	 .000004	 99.8478	 .000000	 .000000	 .000000	 .113082	 32.7427	 .017816	 .000000	 .382288	 .000000	 .050204	 .019245	 66.6747	 .000000	 .000000	 .000000	 .169952	 98.4187	 .053551	 .000000	 1.14909	 .000000	 .150906	 .057848	 .000000	 100.000	 2.00000	O	 .000000	 .000000	 .000000	 .003392	 .982161	 .000534	 .000000	 .011467	 .000000	 .001506	 .000577	 2.00000	 .011956	 .014508	 .005661	 .013199	 .016666	 .039342	 .033207	 .008236	 .013560	 .012812	 .012132	 .025578	 .019556	 .010696	 .018882	 .021159	 .049613	 .040548	 .013739	 .017509	 .016482	 .016387	 -270.91	 -22.168	 -17.627	 5.11745	 .118632	 42.7285	 -66.630	 1.88899	 -47.574	 16.9559	 25.0759	 -15.497	 -27.630	 13.1680	 4741.34	214	334	319	303	301	332	333	140	335	126	524	"Wollastonite"	"Jadeite"	"Corundum"	"CaNb2O6"	"Cassiterite"	"Scheelite"	"Manganotantalite"	"Rutile"	"Mn"	"Magnetite"	"Zircon"
"T1_sector"	6	 40.0000	 20.0000	 40.0000	 .000000	1029	 .000000	 .005699	 .000000	 .081432	 77.4463	 .136032	 .000000	 .532062	 .000000	 .040029	 .036743	 21.3327	 99.6110	 .000000	 .007683	 .000000	 .116493	 98.3266	 .171547	 .000000	 .887511	 .000000	 .051497	 .049632	  .00000	 99.6110	 .000000	 .012396	 .000000	 .043828	 32.6272	 .036997	 .000000	 .555418	 .000000	 .035840	 .020141	 66.6682	 .000000	 .018611	 .000000	 .065800	 97.9687	 .111090	 .000000	 1.66774	 .000000	 .107615	 .060476	 .000000	 100.000	 2.00000	O	 .000000	 .000372	 .000000	 .001315	 .978795	 .001110	 .000000	 .016662	 .000000	 .001075	 .000604	 2.00000	 .011942	 .014499	 .005658	 .013199	 .016655	 .039336	 .033201	 .008231	 .013555	 .012808	 .012131	 .025548	 .019545	 .010690	 .018882	 .021145	 .049606	 .040541	 .013730	 .017503	 .016478	 .016387	 -112.65	 180.835	 -13.707	 12.1634	 .118860	 20.8255	 -39.817	 1.38605	 -364.60	 23.4331	 24.0051	 -15.494	 -27.620	 13.1680	 4751.37	214	334	319	303	301	332	333	140	335	126	524	"Wollastonite"	"Jadeite"	"Corundum"	"CaNb2O6"	"Cassiterite"	"Scheelite"	"Manganotantalite"	"Rutile"	"Mn"	"Magnetite"	"Zircon"
"T1_sector"	6	 40.0000	 20.0000	 40.0000	 .000000	1030	 .000000	 .000000	 .000000	 .111857	 77.9345	 .106503	 .000000	 .586481	 .000000	 .038849	 .026957	 21.5003	 100.305	 .000000	 .000000	 .000000	 .160016	 98.9465	 .134309	 .000000	 .978284	 .000000	 .049979	 .036414	 -.00001	 100.305	 .000000	 .000000	 .000000	 .059739	 32.5801	 .028743	 .000000	 .607513	 .000000	 .034516	 .014663	 66.6747	 .000000	 .000000	 .000000	 .089710	 97.8516	 .086328	 .000000	 1.82461	 .000000	 .103665	 .044039	 .000000	 100.000	 2.00000	O	 .000000	 .000000	 .000000	 .001792	 .977286	 .000862	 .000000	 .018223	 .000000	 .001035	 .000440	 2.00000	 .011931	 .014494	 .005656	 .013193	 .016647	 .039330	 .033195	 .008228	 .013552	 .012805	 .012125	 .025524	 .019538	 .010687	 .018874	 .021135	 .049598	 .040533	 .013725	 .017499	 .016474	 .016378	 -1247.5	 -36.244	 -16.685	 9.03756	 .118478	 26.4665	 -60.680	 1.28162	 -158.12	 24.1144	 32.4537	 -15.491	 -27.611	 13.1680	 4761.33	214	334	319	303	301	332	333	140	335	126	524	"Wollastonite"	"Jadeite"	"Corundum"	"CaNb2O6"	"Cassiterite"	"Scheelite"	"Manganotantalite"	"Rutile"	"Mn"	"Magnetite"	"Zircon"
"T1_sector"	6	 40.0000	 20.0000	 40.0000	 .000000	1031	 .000000	 .000000	 .000000	 .152351	 77.8162	 .090906	 .000000	 .593822	 .000460	 .055986	 .010032	 21.4857	 100.206	 .000000	 .000000	 .000000	 .217944	 98.7962	 .114640	 .000000	 .990530	 .000594	 .072026	 .013552	 .000006	 100.206	 .000000	 .000000	 .000000	 .081416	 32.5512	 .024549	 .000000	 .615506	 .000416	 .049773	 .005460	 66.6717	 .000000	 .000000	 .000000	 .122292	 97.7877	 .073749	 .000000	 1.84905	 .001249	 .149523	 .016404	 .000000	 100.000	 2.00000	O	 .000000	 .000000	 .000000	 .002442	 .976462	 .000736	 .000000	 .018464	 .000012	 .001493	 .000164	 2.00000	 .011923	 .014490	 .005654	 .013189	 .016642	 .039321	 .033187	 .008225	 .013548	 .012802	 .012120	 .025508	 .019532	 .010683	 .018867	 .021128	 .049587	 .040523	 .013720	 .017494	 .016469	 .016372	 -453.61	 -31.958	 -17.869	 6.81099	 .118559	 30.9211	 -70.110	 1.26866	 2081.90	 16.9783	 86.0036	 -15.488	 -27.601	 13.1680	 4771.36	214	334	319	303	301	332	333	140	335	126	524	"Wollastonite"	"Jadeite"	"Corundum"	"CaNb2O6"	"Cassiterite"	"Scheelite"	"Manganotantalite"	"Rutile"	"Mn"	"Magnetite"	"Zircon"
"T1_sector"	6	 40.0000	 20.0000	 40.0000	 .000000	1032	 .000000	 .000000	 .000000	 .168832	 77.6244	 .111116	 .000000	 .642759	 .000000	 .062918	 .004296	 21.4789	 100.093	 .000000	 .000000	 .000000	 .241521	 98.5527	 .140127	 .000000	 1.07216	 .000000	 .080943	 .005803	 .000004	 100.093	 .000000	 .000000	 .000000	 .090254	 32.4819	 .030017	 .000000	 .666454	 .000000	 .055954	 .002339	 66.6731	 .000000	 .000000	 .000000	 .135591	 97.5966	 .090191	 .000000	 2.00246	 .000000	 .168121	 .007028	 .000000	 100.000	 2.00000	O	 .000000	 .000000	 .000000	 .002707	 .974364	 .000900	 .000000	 .019992	 .000000	 .001678	 .000070	 2.00000	 .011916	 .014486	 .005653	 .013189	 .016640	 .039321	 .033187	 .008223	 .013547	 .012801	 .012120	 .025492	 .019526	 .010681	 .018867	 .021126	 .049588	 .040524	 .013717	 .017492	 .016468	 .016372	 -91.270	 -30.910	 -19.946	 6.21038	 .118730	 25.3824	 -44.522	 1.19165	 -1786.2	 15.1962	 199.910	 -15.485	 -27.591	 13.1680	 4781.43	214	334	319	303	301	332	333	140	335	126	524	"Wollastonite"	"Jadeite"	"Corundum"	"CaNb2O6"	"Cassiterite"	"Scheelite"	"Manganotantalite"	"Rutile"	"Mn"	"Magnetite"	"Zircon"
"T1_sector"	6	 40.0000	 20.0000	 40.0000	 .000000	1033	 .004075	 .000000	 .000000	 .227328	 77.9176	 .047906	 .000000	 .357689	 .000000	 .063761	 .031029	 21.3905	 100.040	 .008719	 .000000	 .000000	 .325202	 98.9250	 .060413	 .000000	 .596646	 .000000	 .082029	 .041914	 .000000	 100.040	 .007236	 .000000	 .000000	 .122026	 32.7391	 .012995	 .000000	 .372405	 .000000	 .056938	 .016964	 66.6724	 .021752	 .000000	 .000000	 .183407	 98.4142	 .039063	 .000000	 1.11945	 .000000	 .171157	 .050994	 .000000	 100.000	 2.00000	O	 .000217	 .000000	 .000000	 .003660	 .982089	 .000390	 .000000	 .011171	 .000000	 .001708	 .000509	 2.00000	 .011952	 .014505	 .005660	 .013196	 .016662	 .039335	 .033201	 .008235	 .013557	 .012809	 .012128	 .025569	 .019553	 .010694	 .018878	 .021155	 .049605	 .040541	 .013736	 .017505	 .016479	 .016383	 204.609	 -28.448	 -15.438	 4.77916	 .118501	 58.2786	 -43.469	 1.92785	 -119.73	 15.0142	 28.2921	 -15.482	 -27.582	 13.1680	 4791.35	214	334	319	303	301	332	333	140	335	126	524	"Wollastonite"	"Jadeite"	"Corundum"	"CaNb2O6"	"Cassiterite"	"Scheelite"	"Manganotantalite"	"Rutile"	"Mn"	"Magnetite"	"Zircon"
"T1_sector"	6	 40.0000	 20.0000	 40.0000	 .000000	1034	 .000000	 .000000	 .000000	 .179971	 77.9249	 .082179	 .015856	 .316058	 .007232	 .047312	 .025478	 21.3475	 99.9464	 .000000	 .000000	 .000000	 .257456	 98.9342	 .103634	 .019361	 .527204	 .009338	 .060867	 .034415	 -.00001	 99.9464	 .000000	 .000000	 .000000	 .096804	 32.8092	 .022337	 .004379	 .329735	 .006578	 .042336	 .013957	 66.6747	 .000000	 .000000	 .000000	 .145462	 98.6009	 .067130	 .006580	 .990948	 .019770	 .127231	 .041946	 .000000	 100.000	 2.00000	O	 .000000	 .000000	 .000000	 .002904	 .984158	 .000670	 .000131	 .009891	 .000197	 .001270	 .000419	 2.00000	 .011970	 .014514	 .005663	 .013205	 .016673	 .039346	 .033212	 .008240	 .013563	 .012814	 .012137	 .025609	 .019564	 .010699	 .018890	 .021168	 .049619	 .040554	 .013745	 .017512	 .016485	 .016395	 -130.91	 -32.514	 -17.347	 5.87187	 .118492	 34.1771	 147.815	 2.14481	 133.560	 19.9597	 34.3323	 -15.479	 -27.572	 13.1680	 4801.41	214	334	319	303	301	332	333	140	335	126	524	"Wollastonite"	"Jadeite"	"Corundum"	"CaNb2O6"	"Cassiterite"	"Scheelite"	"Manganotantalite"	"Rutile"	"Mn"	"Magnetite"	"Zircon"
"T1_sector"	6	 40.0000	 20.0000	 40.0000	 .000000	1035	 .000000	 .000000	 .000000	 .194317	 77.7763	 .036671	 .028891	 .284910	 .000000	 .047941	 .000000	 21.2730	 99.6420	 .000000	 .000000	 .000000	 .277979	 98.7455	 .046245	 .035278	 .475246	 .000000	 .061676	 .000000	  .00000	 99.6420	 .000000	 .000000	 .000000	 .104887	 32.8613	 .010003	 .008007	 .298279	 .000000	 .043048	 .000000	 66.6745	 .000000	 .000000	 .000000	 .157634	 98.7743	 .030065	 .012033	 .896566	 .000000	 .129395	 .000000	 .000000	 100.000	 2.00000	O	 .000000	 .000000	 .000000	 .003146	 .985724	 .000300	 .000240	 .008947	 .000000	 .001291	 .000000	 2.00000	 .011976	 .014519	 .005664	 .013206	 .016675	 .039352	 .033217	 .008242	 .013566	 .012817	 .012138	 .025622	 .019572	 .010703	 .018891	 .021171	 .049626	 .040560	 .013749	 .017516	 .016489	 .016397	 -89.345	 -25.181	 -18.198	 5.48641	 .118612	 76.0227	 81.3341	 2.34800	 -175.02	 19.7127	 -177.28	 -15.476	 -27.563	 13.1680	 4811.35	214	334	319	303	301	332	333	140	335	126	524	"Wollastonite"	"Jadeite"	"Corundum"	"CaNb2O6"	"Cassiterite"	"Scheelite"	"Manganotantalite"	"Rutile"	"Mn"	"Magnetite"	"Zircon"
"T1_sector"	6	 40.0000	 20.0000	 40.0000	 .000000	1036	 .000000	 .000000	 .000000	 .156771	 77.9585	 .044056	 .000000	 .351795	 .000000	 .044570	 .008642	 21.3482	 99.9125	 .000000	 .000000	 .000000	 .224268	 98.9769	 .055558	 .000000	 .586814	 .000000	 .057339	 .011673	  .00000	 99.9125	 .000000	 .000000	 .000000	 .084318	 32.8207	 .011974	 .000000	 .366988	 .000000	 .039878	 .004734	 66.6714	 .000000	 .000000	 .000000	 .126655	 98.6008	 .035973	 .000000	 1.10252	 .000000	 .119804	 .014221	 .000000	 100.000	 2.00000	O	 .000000	 .000000	 .000000	 .002529	 .984551	 .000359	 .000000	 .011009	 .000000	 .001196	 .000142	 2.00000	 .011962	 .014513	 .005662	 .013199	 .016664	 .039340	 .033206	 .008238	 .013560	 .012812	 .012132	 .025592	 .019563	 .010698	 .018882	 .021156	 .049611	 .040546	 .013741	 .017510	 .016483	 .016388	 -112.85	 -24.307	 -15.396	 6.64176	 .118442	 63.3386	 -37.203	 1.95593	 -71.830	 21.1350	 99.8247	 -15.474	 -27.553	 13.1680	 4821.37	214	334	319	303	301	332	333	140	335	126	524	"Wollastonite"	"Jadeite"	"Corundum"	"CaNb2O6"	"Cassiterite"	"Scheelite"	"Manganotantalite"	"Rutile"	"Mn"	"Magnetite"	"Zircon"
