Repository: orthospar/MinorElements-Cassiterite

# MinorElements-Cassiterite
EPMA data and R code for generation of figures in "Systematic trends in the substitution mechanisms of minor elements in cassiterite", submitted for publication in the Australian Journal of Earth Sciences.

# Data Availability
The final cleaned and organised dataset is available above (cassiterite_EPMA.csv) and as a supplementary file hosted by AJES.

File: Data/170609/170609_recalc.dat (part 29 of 41)
LOVOLT"	" CURRENT"	"BEAMSIZE"	"    LINE"	"  Si WT%"	"  Na WT%"	"  Al WT%"	"  Nb WT%"	"  Sn WT%"	"   W WT%"	"  Ta WT%"	"  Ti WT%"	"  Mn WT%"	"  Fe WT%"	"  Zr WT%"	"   O WT%"	"   TOTAL"	"    SiO2"	"    Na2O"	"   Al2O3"	"   Nb2O5"	"    SnO2"	"     WO3"	"   Ta2O5"	"    TiO2"	"     MnO"	"     FeO"	"    ZrO2"	"       O"	"   TOTAL"	"  Si AT%"	"  Na AT%"	"  Al AT%"	"  Nb AT%"	"  Sn AT%"	"   W AT%"	"  Ta AT%"	"  Ti AT%"	"  Mn AT%"	"  Fe AT%"	"  Zr AT%"	"   O AT%"	"Si OXMOL%"	"Na OXMOL%"	"Al OXMOL%"	"Nb OXMOL%"	"Sn OXMOL%"	"W OXMOL%"	"Ta OXMOL%"	"Ti OXMOL%"	"Mn OXMOL%"	"Fe OXMOL%"	"Zr OXMOL%"	"O OXMOL%"	"   TOTAL"	" FORMULA"	"   BASIS"	"Si FORMULA"	"Na FORMULA"	"Al FORMULA"	"Nb FORMULA"	"Sn FORMULA"	"W FORMULA"	"Ta FORMULA"	"Ti FORMULA"	"Mn FORMULA"	"Fe FORMULA"	"Zr FORMULA"	"O FORMULA"	"Si CDL99"	"Na CDL99"	"Al CDL99"	"Nb CDL99"	"Sn CDL99"	" W CDL99"	"Ta CDL99"	"Ti CDL99"	"Mn CDL99"	"Fe CDL99"	"Zr CDL99"	"SiO2 CDL99"	"Na2O CDL99"	"Al2O3 CDL99"	"Nb2O5 CDL99"	"SnO2 CDL99"	"WO3 CDL99"	"Ta2O5 CDL99"	"TiO2 CDL99"	"MnO CDL99"	"FeO CDL99"	"ZrO2 CDL99"	"Si %ERR "	"Na %ERR "	"Al %ERR "	"Nb %ERR "	"Sn %ERR "	" W %ERR "	"Ta %ERR "	"Ti %ERR "	"Mn %ERR "	"Fe %ERR "	"Zr %ERR "	"   X-POS"	"   Y-POS"	"   Z-POS"	" RELDIST"	"Si STD_NUM"	"Na STD_NUM"	"Al STD_NUM"	"Nb STD_NUM"	"Sn STD_NUM"	"W STD_NUM"	"Ta STD_NUM"	"Ti STD_NUM"	"Mn STD_NUM"	"Fe STD_NUM"	"Zr STD_NUM"	"Si STD_NAM"	"Na STD_NAM"	"Al STD_NAM"	"Nb STD_NAM"	"Sn STD_NAM"	"W STD_NAM"	"Ta STD_NAM"	"Ti STD_NAM"	"Mn STD_NAM"	"Fe STD_NAM"	"Zr STD_NAM"
"T1_sector"	6	 40.0000	 20.0000	 40.0000	 .000000	1037	 .000000	 .000000	 .000000	 .140714	 78.1640	 .107001	 .006628	 .387239	 .019710	 .054406	 .008127	 21.4467	 100.335	 .000000	 .000000	 .000000	 .201298	 99.2378	 .134938	 .008094	 .645937	 .025450	 .069994	 .010978	 .000006	 100.335	 .000000	 .000000	 .000000	 .075330	 32.7540	 .028947	 .001822	 .402083	 .017843	 .048453	 .004431	 66.6671	 .000000	 .000000	 .000000	 .113127	 98.3771	 .086941	 .002736	 1.20766	 .053593	 .145530	 .013309	 .000000	 100.000	 2.00000	O	 .000000	 .000000	 .000000	 .002260	 .982615	 .000868	 .000055	 .012062	 .000535	 .001454	 .000133	 2.00000	 .011963	 .014511	 .005662	 .013205	 .016667	 .039347	 .033212	 .008238	 .013561	 .012813	 .012137	 .025594	 .019561	 .010698	 .018890	 .021161	 .049620	 .040554	 .013741	 .017511	 .016484	 .016395	 -122.08	 -42.340	 -15.343	 7.32713	 .118310	 26.3565	 352.971	 1.80284	 49.6586	 17.4619	 106.146	 -15.471	 -27.544	 13.1680	 4831.33	214	334	319	303	301	332	333	140	335	126	524	"Wollastonite"	"Jadeite"	"Corundum"	"CaNb2O6"	"Cassiterite"	"Scheelite"	"Manganotantalite"	"Rutile"	"Mn"	"Magnetite"	"Zircon"
"T1_sector"	6	 40.0000	 20.0000	 40.0000	 .000000	1038	 .000000	 .000000	 .000000	 .071380	 77.7771	 .158037	 .000000	 .611050	 .000000	 .039826	 .025880	 21.4702	 100.154	 .000000	 .000000	 .000000	 .102112	 98.7466	 .199298	 .000000	 1.01927	 .000000	 .051236	 .034958	  .00000	 100.154	 .000000	 .000000	 .000000	 .038175	 32.5603	 .042712	 .000000	 .633857	 .000000	 .035434	 .014097	 66.6755	 .000000	 .000000	 .000000	 .057311	 97.7626	 .128242	 .000000	 1.90316	 .000000	 .106391	 .042326	 .000000	 100.000	 2.00000	O	 .000000	 .000000	 .000000	 .001145	 .976679	 .001281	 .000000	 .019013	 .000000	 .001063	 .000423	 2.00000	 .011933	 .014494	 .005656	 .013197	 .016649	 .039333	 .033198	 .008228	 .013553	 .012806	 .012129	 .025530	 .019538	 .010687	 .018879	 .021138	 .049602	 .040537	 .013725	 .017500	 .016475	 .016384	 -111.03	 -33.326	 -22.675	 13.7770	 .118601	 17.9880	 -39.282	 1.24058	 -134.73	 23.5441	 33.7877	 -15.468	 -27.534	 13.1680	 4841.36	214	334	319	303	301	332	333	140	335	126	524	"Wollastonite"	"Jadeite"	"Corundum"	"CaNb2O6"	"Cassiterite"	"Scheelite"	"Manganotantalite"	"Rutile"	"Mn"	"Magnetite"	"Zircon"
"T1_sector"	6	 40.0000	 20.0000	 40.0000	 .000000	1039	 .000000	 .000000	 .000000	 .163368	 78.1495	 .121485	 .000000	 .430512	 .000000	 .061429	 .015159	 21.4824	 100.424	 .000000	 .000000	 .000000	 .233705	 99.2193	 .153203	 .000000	 .718119	 .000000	 .079028	 .020477	 .000004	 100.424	 .000000	 .000000	 .000000	 .087320	 32.6967	 .032813	 .000000	 .446316	 .000000	 .054622	 .008252	 66.6740	 .000000	 .000000	 .000000	 .131181	 98.2403	 .098591	 .000000	 1.34100	 .000000	 .164116	 .024794	 .000000	 100.000	 2.00000	O	 .000000	 .000000	 .000000	 .002619	 .980795	 .000984	 .000000	 .013388	 .000000	 .001638	 .000248	 2.00000	 .011953	 .014504	 .005659	 .013201	 .016662	 .039338	 .033204	 .008234	 .013557	 .012810	 .012133	 .025572	 .019551	 .010693	 .018884	 .021154	 .049609	 .040544	 .013735	 .017506	 .016480	 .016389	 -117.99	 -19.867	 -16.520	 6.40091	 .118316	 23.2645	 -22.212	 1.64920	 -46.759	 15.5540	 57.2120	 -15.465	 -27.524	 13.1675	 4851.42	214	334	319	303	301	332	333	140	335	126	524	"Wollastonite"	"Jadeite"	"Corundum"	"CaNb2O6"	"Cassiterite"	"Scheelite"	"Manganotantalite"	"Rutile"	"Mn"	"Magnetite"	"Zircon"
"T1_sector"	6	 40.0000	 20.0000	 40.0000	 .000000	1040	 .000000	 .000000	 .000000	 .210640	 77.7038	 .144291	 .023934	 .366105	 .000000	 .053961	 .025687	 21.3524	 99.8808	 .000000	 .000000	 .000000	 .301330	 98.6535	 .181963	 .029225	 .610685	 .000000	 .069421	 .034698	  .00000	 99.8808	 .000000	 .000000	 .000000	 .113290	 32.7130	 .039217	 .006609	 .381912	 .000000	 .048280	 .014071	 66.6836	 .000000	 .000000	 .000000	 .170327	 98.3660	 .117922	 .009937	 1.14839	 .000000	 .145176	 .042310	 .000000	 100.000	 2.00000	O	 .000000	 .000000	 .000000	 .003398	 .981140	 .001176	 .000198	 .011454	 .000000	 .001448	 .000422	 2.00000	 .011965	 .014507	 .005660	 .013207	 .016674	 .039347	 .033212	 .008238	 .013561	 .012813	 .012140	 .025598	 .019555	 .010695	 .018893	 .021170	 .049619	 .040554	 .013742	 .017511	 .016484	 .016398	 -125.90	 -35.694	 -17.649	 5.11137	 .118688	 19.6640	 98.0730	 1.89050	 -91.977	 17.5988	 34.0643	 -15.462	 -27.515	 13.1675	 4861.36	214	334	319	303	301	332	333	140	335	126	524	"Wollastonite"	"Jadeite"	"Corundum"	"CaNb2O6"	"Cassiterite"	"Scheelite"	"Manganotantalite"	"Rutile"	"Mn"	"Magnetite"	"Zircon"
"T1_sector"	6	 40.0000	 20.0000	 40.0000	 .000000	1041	 .000000	 .000000	 .000000	 .099620	 77.6449	 .191147	 .000000	 .373718	 .000000	 .095424	 .029530	 21.3140	 99.7483	 .000000	 .000000	 .000000	 .142511	 98.5787	 .241052	 .000000	 .623384	 .000000	 .122762	 .039889	 .000004	 99.7483	 .000000	 .000000	 .000000	 .053660	 32.7377	 .052030	 .000000	 .390444	 .000000	 .085508	 .016200	 66.6645	 .000000	 .000000	 .000000	 .080550	 98.2857	 .156205	 .000000	 1.17220	 .000000	 .256713	 .048637	 .000000	 100.000	 2.00000	O	 .000000	 .000000	 .000000	 .001610	 .982164	 .001561	 .000000	 .011714	 .000000	 .002565	 .000486	 2.00000	 .011968	 .014511	 .005662	 .013211	 .016673	 .039349	 .033214	 .008238	 .013562	 .012814	 .012143	 .025604	 .019561	 .010698	 .018898	 .021168	 .049622	 .040556	 .013742	 .017512	 .016485	 .016403	 -45.176	 -139.91	 -21.468	 10.0761	 .118711	 14.9572	 -25.285	 1.85784	 -107.02	 10.2981	 29.7299	 -15.459	 -27.505	 13.1675	 4871.41	214	334	319	303	301	332	333	140	335	126	524	"Wollastonite"	"Jadeite"	"Corundum"	"CaNb2O6"	"Cassiterite"	"Scheelite"	"Manganotantalite"	"Rutile"	"Mn"	"Magnetite"	"Zircon"
"T1_sector"	6	 40.0000	 20.0000	 40.0000	 .000000	1042	 .000000	 .029427	 .000000	 .043413	 77.5537	 .264052	 .000000	 .408069	 .009095	 .080739	 .034726	 21.3177	 99.7409	 .000000	 .039668	 .000000	 .062104	 98.4629	 .332991	 .000000	 .680683	 .011744	 .103871	 .046908	  .00000	 99.7409	 .000000	 .064018	 .000000	 .023370	 32.6795	 .071831	 .000000	 .426074	 .008280	 .072306	 .019039	 66.6356	 .000000	 .096063	 .000000	 .035069	 98.0756	 .215575	 .000000	 1.27871	 .024849	 .216999	 .057140	 .000000	 100.000	 2.00000	O	 .000000	 .001921	 .000000	 .000701	 .980840	 .002156	 .000000	 .012788	 .000249	 .002170	 .000571	 2.00000	 .011967	 .014505	 .005661	 .013214	 .016671	 .039347	 .033212	 .008237	 .013560	 .012812	 .012146	 .025601	 .019553	 .010696	 .018902	 .021166	 .049619	 .040554	 .013739	 .017509	 .016482	 .016407	 -51.269	 35.8712	 -22.337	 22.2245	 .118772	 10.9519	 -37.028	 1.72476	 106.391	 12.0262	 25.3904	 -15.456	 -27.496	 13.1675	 4881.34	214	334	319	303	301	332	333	140	335	126	524	"Wollastonite"	"Jadeite"	"Corundum"	"CaNb2O6"	"Cassiterite"	"Scheelite"	"Manganotantalite"	"Rutile"	"Mn"	"Magnetite"	"Zircon"
"T1_sector"	6	 40.0000	 20.0000	 40.0000	 .000000	1043	 .000000	 .000000	 .000000	 .090986	 77.9783	 .112279	 .000000	 .446638	 .019015	 .034021	 .008068	 21.4087	 100.098	 .000000	 .000000	 .000000	 .130160	 99.0020	 .141593	 .000000	 .745018	 .024553	 .043768	 .010898	 .000004	 100.098	 .000000	 .000000	 .000000	 .048796	 32.7351	 .030429	 .000000	 .464594	 .017246	 .030353	 .004407	 66.6691	 .000000	 .000000	 .000000	 .073253	 98.2843	 .091361	 .000000	 1.39491	 .051779	 .091133	 .013231	 .000000	 100.000	 2.00000	O	 .000000	 .000000	 .000000	 .001464	 .982018	 .000913	 .000000	 .013937	 .000517	 .000911	 .000132	 2.00000	 .011956	 .014508	 .005660	 .013201	 .016659	 .039339	 .033204	 .008235	 .013558	 .012810	 .012134	 .025577	 .019556	 .010695	 .018885	 .021151	 .049609	 .040545	 .013736	 .017507	 .016481	 .016390	 -80.323	 -30.297	 -18.931	 10.9598	 .118423	 25.1343	 -29.121	 1.59973	 51.4229	 27.4299	 106.889	 -15.453	 -27.486	 13.1675	 4891.37	214	334	319	303	301	332	333	140	335	126	524	"Wollastonite"	"Jadeite"	"Corundum"	"CaNb2O6"	"Cassiterite"	"Scheelite"	"Manganotantalite"	"Rutile"	"Mn"	"Magnetite"	"Zircon"
"T1_sector"	6	 40.0000	 20.0000	 40.0000	 .000000	1044	 .000000	 .000000	 .000000	 .126248	 78.0864	 .084660	 .000000	 .357368	 .020362	 .047978	 .010192	 21.3913	 100.125	 .000000	 .000000	 .000000	 .180603	 99.1393	 .106764	 .000000	 .596111	 .026292	 .061724	 .013767	 .000000	 100.125	 .000000	 .000000	 .000000	 .067758	 32.8052	 .022961	 .000000	 .372016	 .018481	 .042838	 .005571	 66.6652	 .000000	 .000000	 .000000	 .101736	 98.5113	 .068951	 .000000	 1.11713	 .055497	 .128638	 .016729	 .000000	 100.000	 2.00000	O	 .000000	 .000000	 .000000	 .002033	 .984178	 .000689	 .000000	 .011161	 .000554	 .001285	 .000167	 2.00000	 .011963	 .014512	 .005662	 .013201	 .016663	 .039338	 .033204	 .008237	 .013559	 .012811	 .012134	 .025594	 .019561	 .010698	 .018884	 .021156	 .049608	 .040545	 .013740	 .017508	 .016482	 .016390	 -45.418	 -53.278	 -15.145	 8.08796	 .118330	 33.1818	 -33.252	 1.92962	 48.0927	 19.6894	 84.7624	 -15.450	 -27.477	 13.1675	 4901.35	214	334	319	303	301	332	333	140	335	126	524	"Wollastonite"	"Jadeite"	"Corundum"	"CaNb2O6"	"Cassiterite"	"Scheelite"	"Manganotantalite"	"Rutile"	"Mn"	"Magnetite"	"Zircon"
"T1_sector"	6	 40.0000	 20.0000	 40.0000	 .000000	1045	 .000000	 .000000	 .000000	 .087161	 77.8576	 .088279	 .000000	 .308443	 .000000	 .044124	 .029475	 21.2808	 99.6958	 .000000	 .000000	 .000000	 .124688	 98.8487	 .111327	 .000000	 .514501	 .000000	 .056766	 .039815	  .00000	 99.6958	 .000000	 .000000	 .000000	 .047026	 32.8810	 .024069	 .000000	 .322773	 .000000	 .039604	 .016196	 66.6693	 .000000	 .000000	 .000000	 .070594	 98.7205	 .072263	 .000000	 .969081	 .000000	 .118904	 .048628	 .000000	 100.000	 2.00000	O	 .000000	 .000000	 .000000	 .001411	 .986391	 .000722	 .000000	 .009683	 .000000	 .001188	 .000486	 2.00000	 .011975	 .014518	 .005664	 .013205	 .016670	 .039344	 .033210	 .008241	 .013563	 .012815	 .012138	 .025620	 .019570	 .010702	 .018891	 .021165	 .049616	 .040552	 .013746	 .017514	 .016486	 .016397	 -125.27	 -310.14	 -16.486	 11.4137	 .118502	 31.8462	 -21.269	 2.19083	 -41.920	 21.3437	 29.7723	 -15.447	 -27.467	 13.1675	 4911.37	214	334	319	303	301	332	333	140	335	126	524	"Wollastonite"	"Jadeite"	"Corundum"	"CaNb2O6"	"Cassiterite"	"Scheelite"	"Manganotantalite"	"Rutile"	"Mn"	"Magnetite"	"Zircon"
"T1_sector"	6	 40.0000	 20.0000	 40.0000	 .000000	1046	 .000000	 .000000	 .000000	 .032148	 77.8626	 .189246	 .000000	 .532022	 .008664	 .018837	 .033474	 21.4309	 100.108	 .000000	 .000000	 .000000	 .045989	 98.8552	 .238655	 .000000	 .887444	 .011187	 .024234	 .045217	  .00000	 100.108	 .000000	 .000000	 .000000	 .017226	 32.6573	 .051242	 .000000	 .552916	 .007851	 .016791	 .018268	 66.6784	 .000000	 .000000	 .000000	 .025854	 98.0318	 .153821	 .000000	 1.65976	 .023566	 .050404	 .054837	 .000000	 100.000	 2.00000	O	 .000000	 .000000	 .000000	 .000517	 .979547	 .001537	 .000000	 .016585	 .000235	 .000504	 .000548	 2.00000	 .011952	 .014502	 .005659	 .013204	 .016659	 .039340	 .033205	 .008233	 .013558	 .012810	 .012137	 .025569	 .019549	 .010692	 .018889	 .021150	 .049611	 .040545	 .013734	 .017506	 .016480	 .016394	 -127.50	 -54.843	 -15.921	 29.7419	 .118519	 15.0994	 -26.231	 1.38628	 111.619	 48.8689	 26.2937	 -15.444	 -27.458	 13.1675	 4921.42	214	334	319	303	301	332	333	140	335	126	524	"Wollastonite"	"Jadeite"	"Corundum"	"CaNb2O6"	"Cassiterite"	"Scheelite"	"Manganotantalite"	"Rutile"	"Mn"	"Magnetite"	"Zircon"
"T1_sector"	6	 40.0000	 20.0000	 40.0000	 .000000	1047	 .000000	 .000000	 .000000	 .058492	 77.7254	 .174975	 .000000	 .536718	 .000000	 .034911	 .022143	 21.4027	 99.9554	 .000000	 .000000	 .000000	 .083676	 98.6810	 .220658	 .000000	 .895277	 .000000	 .044913	 .029910	 .000000	 99.9554	 .000000	 .000000	 .000000	 .031382	 32.6421	 .047440	 .000000	 .558521	 .000000	 .031160	 .012100	 66.6773	 .000000	 .000000	 .000000	 .047111	 98.0037	 .142432	 .000000	 1.67689	 .000000	 .093554	 .036327	 .000000	 100.000	 2.00000	O	 .000000	 .000000	 .000000	 .000941	 .979106	 .001423	 .000000	 .016753	 .000000	 .000935	 .000363	 2.00000	 .011948	 .014501	 .005658	 .013202	 .016657	 .039337	 .033203	 .008232	 .013556	 .012809	 .012134	 .025561	 .019546	 .010691	 .018886	 .021148	 .049607	 .040543	 .013732	 .017504	 .016478	 .016391	 -77.530	 -54.001	 -18.312	 16.6637	 .118627	 16.2927	 -55.371	 1.37635	 -42.428	 26.7481	 39.3907	 -15.441	 -27.448	 13.1675	 4931.36	214	334	319	303	301	332	333	140	335	126	524	"Wollastonite"	"Jadeite"	"Corundum"	"CaNb2O6"	"Cassiterite"	"Scheelite"	"Manganotantalite"	"Rutile"	"Mn"	"Magnetite"	"Zircon"
"T1_sector"	6	 40.0000	 20.0000	 40.0000	 .000000	1048	 .000000	 .000000	 .000000	 .091795	 77.5714	 .167182	 .000000	 .558546	 .000000	 .055616	 .023179	 21.3944	 99.8621	 .000000	 .000000	 .000000	 .131317	 98.4854	 .210830	 .000000	 .931687	 .000000	 .071549	 .031310	  .00000	 99.8621	 .000000	 .000000	 .000000	 .049266	 32.5882	 .045342	 .000000	 .581428	 .000000	 .049656	 .012670	 66.6734	 .000000	 .000000	 .000000	 .073969	 97.8568	 .136153	 .000000	 1.74593	 .000000	 .149108	 .038045	 .000000	 100.000	 2.00000	O	 .000000	 .000000	 .000000	 .001478	 .977547	 .001360	 .000000	 .017441	 .000000	 .001490	 .000380	 2.00000	 .011938	 .014496	 .005656	 .013199	 .016653	 .039332	 .033198	 .008229	 .013553	 .012806	 .012131	 .025541	 .019540	 .010688	 .018881	 .021142	 .049601	 .040536	 .013727	 .017500	 .016475	 .016386	 -82.167	 -32.642	 -18.272	 10.8678	 .118754	 17.0288	 -50.167	 1.33261	 -289.64	 17.0911	 37.6498	 -15.438	 -27.438	 13.1675	 4941.41	214	334	319	303	301	332	333	140	335	126	524	"Wollastonite"	"Jadeite"	"Corundum"	"CaNb2O6"	"Cassiterite"	"Scheelite"	"Manganotantalite"	"Rutile"	"Mn"	"Magnetite"	"Zircon"
"T1_sector"	6	 40.0000	 20.0000	 40.0000	 .000000	1049	 .000000	 .000000	 .000000	 .105303	 77.5222	 .287311	 .000000	 .640754	 .000000	 .068539	 .006097	 21.4710	 100.101	 .000000	 .000000	 .000000	 .150640	 98.4230	 .362323	 .000000	 1.06882	 .000000	 .088176	 .008236	 .000004	 100.101	 .000000	 .000000	 .000000	 .056321	 32.4554	 .077654	 .000000	 .664707	 .000000	 .060984	 .003321	 66.6816	 .000000	 .000000	 .000000	 .084591	 97.4923	 .233263	 .000000	 1.99670	 .000000	 .183189	 .009977	 .000000	 100.000	 2.00000	O	 .000000	 .000000	 .000000	 .001689	 .973444	 .002329	 .000000	 .019937	 .000000	 .001829	 .000100	 2.00000	 .011933	 .014487	 .005654	 .013204	 .016655	 .039334	 .033199	 .008227	 .013552	 .012805	 .012136	 .025529	 .019529	 .010683	 .018889	 .021145	 .049604	 .040538	 .013723	 .017498	 .016473	 .016393	 -134.39	 -31.506	 -18.076	 9.56531	 .118821	 10.0992	 -22.726	 1.19474	 -115.35	 14.0187	 141.242	 -15.435	 -27.429	 13.1675	 4951.36	214	334	319	303	301	332	333	140	335	126	524	"Wollastonite"	"Jadeite"	"Corundum"	"CaNb2O6"	"Cassiterite"	"Scheelite"	"Manganotantalite"	"Rutile"	"Mn"	"Magnetite"	"Zircon"
"T1_sector"	6	 40.0000	 20.0000	 40.0000	 .000000	1050	 .000000	 .000000	 .000000	 .148881	 78.0567	 .063184	 .000000	 .414691	 .000000	 .040675	 .032127	 21.4254	 100.182	 .000000	 .000000	 .000000	 .212981	 99.1015	 .079681	 .000000	 .691728	 .000000	 .052329	 .043397	  .00000	 100.182	 .000000	 .000000	 .000000	 .079789	 32.7447	 .017112	 .000000	 .431056	 .000000	 .036264	 .017536	 66.6736	 .000000	 .000000	 .000000	 .119851	 98.3721	 .051407	 .000000	 1.29499	 .000000	 .108945	 .052681	 .000000	 100.000	 2.00000	O	 .000000	 .000000	 .000000	 .002393	 .982238	 .000513	 .000000	 .012930	 .000000	 .001088	 .000526	 2.00000	 .011951	 .014504	 .005659	 .013195	 .016657	 .039330	 .033197	 .008234	 .013556	 .012808	 .012128	 .025567	 .019552	 .010693	 .018876	 .021148	 .049599	 .040536	 .013734	 .017504	 .016478	 .016382	 -179.68	 -119.68	 -17.548	 6.95693	 .118358	 44.2941	 -27.498	 1.70141	 -50.159	 23.0730	 27.3477	 -15.432	 -27.419	 13.1675	 4961.38	214	334	319	303	301	332	333	140	335	126	524	"Wollastonite"	"Jadeite"	"Corundum"	"CaNb2O6"	"Cassiterite"	"Scheelite"	"Manganotantalite"	"Rutile"	"Mn"	"Magnetite"	"Zircon"
"T1_sector"	6	 40.0000	 20.0000	 40.0000	 .000000	1051	 .000000	 .000000	 .000000	 .201514	 77.4106	 .103558	 .000000	 .578832	 .000000	 .055742	 .028801	 21.3972	 99.7763	 .000000	 .000000	 .000000	 .288275	 98.2813	 .130595	 .000000	 .965526	 .000000	 .071711	 .038905	 .000002	 99.7763	 .000000	 .000000	 .000000	 .108144	 32.5183	 .028084	 .000000	 .602502	 .000000	 .049765	 .015742	 66.6775	 .000000	 .000000	 .000000	 .162533	 97.7451	 .084417	 .000000	 1.81103	 .000000	 .149585	 .047319	 .000000	 100.000	 2.00000	O	 .000000	 .000000	 .000000	 .003244	 .975391	 .000842	 .000000	 .018072	 .000000	 .001493	 .000472	 2.00000	 .011918	 .014485	 .005652	 .013187	 .016642	 .039314	 .033181	 .008223	 .013546	 .012800	 .012119	 .025497	 .019525	 .010680	 .018865	 .021129	 .049578	 .040516	 .013717	 .017491	 .016467	 .016370	 -137.35	 -58.498	 -17.990	 5.30717	 .118881	 27.1966	 -17.677	 1.29451	 -47.042	 17.0466	 30.4042	 -15.429	 -27.410	 13.1675	 4971.43	214	334	319	303	301	332	333	140	335	126	524	"Wollastonite"	"Jadeite"	"Corundum"	"CaNb2O6"	"Cassiterite"	"Scheelite"	"Manganotantalite"	"Rutile"	"Mn"	"Magnetite"	"Zircon"
"T1_sector"	6	 40.0000	 20.0000	 40.0000	 .000000	1052	 .000000	 .000000	 .000000	 .289232	 77.8573	 .140781	 .000000	 .321325	 .000000	 .120364	 .024374	 21.4101	 100.163	 .000000	 .000000	 .000000	 .413759	 98.8484	 .177536	 .000000	 .535989	 .000000	 .154847	 .032924	  .00000	 100.163	 .000000	 .000000	 .000000	 .155107	 32.6824	 .038151	 .000000	 .334224	 .000000	 .107380	 .013313	 66.6694	 .000000	 .000000	 .000000	 .233223	 98.2840	 .114730	 .000000	 1.00509	 .000000	 .322918	 .040034	 .000000	 100.000	 2.00000	O	 .000000	 .000000	 .000000	 .004653	 .980431	 .001144	 .000000	 .010026	 .000000	 .003221	 .000399	 2.00000	 .011956	 .014503	 .005659	 .013202	 .016671	 .039337	 .033204	 .008235	 .013557	 .012809	 .012134	 .025578	 .019549	 .010692	 .018886	 .021166	 .049608	 .040544	 .013736	 .017505	 .016479	 .016391	 -76.946	 -34.693	 -18.487	 3.89028	 .118572	 20.1385	 -24.480	 2.11327	 -40.369	 8.32219	 35.8477	 -15.427	 -27.400	 13.1675	 4981.37	214	334	319	303	301	332	333	140	335	126	524	"Wollastonite"	"Jadeite"	"Corundum"	"CaNb2O6"	"Cassiterite"	"Scheelite"	"Manganotantalite"	"Rutile"	"Mn"	"Magnetite"	"Zircon"
"T1_sector"	6	 40.0000	 20.0000	 40.0000	 .000000	1053	 .000000	 .000000	 .000000	 .193774	 77.8963	 .024413	 .000000	 .424106	 .013742	 .048465	 .015897	 21.3982	 100.015	 .000000	 .000000	 .000000	 .277202	 98.8979	 .030787	 .000000	 .707433	 .017744	 .062351	 .021473	 -.00001	 100.015	 .000000	 .000000	 .000000	 .103970	 32.7160	 .006619	 .000000	 .441363	 .012469	 .043260	 .008687	 66.6676	 .000000	 .000000	 .000000	 .156204	 98.3041	 .019889	 .000000	 1.32620	 .037466	 .129987	 .026103	 .000000	 100.000	 2.00000	O	 .000000	 .000000	 .000000	 .003119	 .981466	 .000199	 .000000	 .013241	 .000374	 .001298	 .000261	 2.00000	 .011941	 .014501	 .005658	 .013190	 .016651	 .039324	 .033191	 .008231	 .013552	 .012805	 .012122	 .025547	 .019547	 .010690	 .018869	 .021140	 .049590	 .040528	 .013729	 .017499	 .016474	 .016374	 -338.40	 -32.960	 -18.910	 5.49420	 .118481	 113.879	 -56.180	 1.66942	 70.7295	 19.4918	 54.5397	 -15.424	 -27.391	 13.1675	 4991.42	214	334	319	303	301	332	333	140	335	126	524	"Wollastonite"	"Jadeite"	"Corundum"	"CaNb2O6"	"Cassiterite"	"Scheelite"	"Manganotantalite"	"Rutile"	"Mn"	"Magnetite"	"Zircon"
"T1_sector"	6	 40.0000	 20.0000	 40.0000	 .000000	1054	 .000000	 .000000	 .000000	 .287296	 77.7217	 .118903	 .023674	 .246909	 .000000	 .114494	 .028565	 21.3223	 99.8638	 .000000	 .000000	 .000000	 .410989	 98.6762	 .149946	 .028908	 .411859	 .000000	 .147296	 .038586	  .00000	 99.8638	 .000000	 .000000	 .000000	 .154705	 32.7602	 .032355	 .006545	 .257881	 .000000	 .102565	 .015666	 66.6701	 .000000	 .000000	 .000000	 .232644	 98.5290	 .097312	 .009843	 .775600	 .000000	 .308474	 .047118	 .000000	 100.000	 2.00000	O	 .000000	 .000000	 .000000	 .004641	 .982753	 .000971	 .000196	 .007736	 .000000	 .003077	 .000470	 2.00000	 .011972	 .014511	 .005662	 .013208	 .016682	 .039350	 .033215	 .008240	 .013563	 .012814	 .012141	 .025613	 .019561	 .010698	 .018895	 .021179	 .049624	 .040558	 .013745	 .017513	 .016486	 .016400	 -95.012	 -43.379	 -20.196	 3.91390	 .118694	 23.7663	 99.1531	 2.66288	 -578.22	 8.71246	 30.7044	 -15.421	 -27.381	 13.1675	 5001.37	214	334	319	303	301	332	333	140	335	126	524	"Wollastonite"	"Jadeite"	"Corundum"	"CaNb2O6"	"Cassiterite"	"Scheelite"	"Manganotantalite"	"Rutile"	"Mn"	"Magnetite"	"Zircon"
"T1_sector"	6	 40.0000	 20.0000	 40.0000	 .000000	1055	 .000000	 .000000	 .000000	 .025004	 78.1288	 .143962	 .000000	 .313931	 .001247	 .023801	 .016938	 21.3355	 99.9891	 .000000	 .000000	 .000000	 .035770	 99.1930	 .181548	 .000000	 .523654	 .001610	 .030620	 .022880	 .000000	 99.9891	 .000000	 .000000	 .000000	 .013457	 32.9135	 .039153	 .000000	 .327699	 .001135	 .021309	 .009284	 66.6745	 .000000	 .000000	 .000000	 .020194	 98.7836	 .117510	 .000000	 .983526	 .003405	 .063956	 .027865	 .000000	 100.000	 2.00000	O	 .000000	 .000000	 .000000	 .000404	 .987289	 .001174	 .000000	 .009830	 .000034	 .000639	 .000278	 2.00000	 .011988	 .014523	 .005666	 .013212	 .016676	 .039353	 .033219	 .008244	 .013567	 .012818	 .012146	 .025646	 .019577	 .010705	 .018901	 .021172	 .049628	 .040563	 .013752	 .017519	 .016490	 .016407	 -129.23	 -18.359	 -19.015	 38.0564	 .118286	 19.7108	 -74.478	 2.15821	 770.054	 38.8746	 51.3294	 -15.418	 -27.372	 13.1675	 5011.41	214	334	319	303	301	332	333	140	335	126	524	"Wollastonite"	"Jadeite"	"Corundum"	"CaNb2O6"	"Cassiterite"	"Scheelite"	"Manganotantalite"	"Rutile"	"Mn"	"Magnetite"	"Zircon"
"T1_sector"	6	 40.0000	 20.0000	 40.0000	 .000000	1056	 .000000	 .000000	 .000000	 .117185	 78.0816	 .126679	 .000000	 .339405	 .000000	 .036948	 .014219	 21.3774	 100.094	 .000000	 .000000	 .000000	 .167638	 99.1332	 .159753	 .000000	 .566147	 .000000	 .047533	 .019207	 .000002	 100.094	 .000000	 .000000	 .000000	 .062947	 32.8307	 .034386	 .000000	 .353612	 .000000	 .033017	 .007779	 66.6776	 .000000	 .000000	 .000000	 .094540	 98.6174	 .103291	 .000000	 1.06219	 .000000	 .099177	 .023367	 .000000	 100.000	 2.00000	O	 .000000	 .000000	 .000000	 .001888	 .984758	 .001031	 .000000	 .010607	 .000000	 .000990	 .000233	 2.00000	 .011975	 .014517	 .005664	 .013208	 .016674	 .039350	 .033215	 .008241	 .013565	 .012816	 .012141	 .025618	 .019568	 .010701	 .018895	 .021169	 .049623	 .040558	 .013747	 .017515	 .016488	 .016400	 -203.70	 -65.224	 -19.557	 8.66596	 .118357	 22.3359	 -18.107	 2.01743	 -393.56	 25.3323	 60.9883	 -15.415	 -27.362	 13.1675	 5021.36	214	334	319	303	301	332	333	140	335	126	524	"Wollastonite"	"Jadeite"	"Corundum"	"CaNb2O6"	"Cassiterite"	"Scheelite"	"Manganotantalite"	"Rutile"	"Mn"	"Magnetite"	"Zircon"
"T1_sector"	6	 40.0000	 20.0000	 40.0000	 .000000	1057	 .000000	 .000000	 .000000	 .113722	 78.1724	 .173722	 .000000	 .410817	 .000000	 .049134	 .008986	 21.4621	 100.391	 .000000	 .000000	 .000000	 .162685	 99.2484	 .219078	 .000000	 .685267	 .000000	 .063211	 .012138	 .000000	 100.391	 .000000	 .000000	 .000000	 .060846	 32.7393	 .046970	 .000000	 .426328	 .000000	 .043733	 .004897	 66.6779	 .000000	 .000000	 .000000	 .091383	 98.3409	 .141087	 .000000	 1.28058	 .000000	 .131364	 .014708	 .000000	 100.000	 2.00000	O	 .000000	 .000000	 .000000	 .001825	 .982015	 .001409	 .000000	 .012788	 .000000	 .001312	 .000147	 2.00000	 .011964	 .014508	 .005661	 .013207	 .016668	 .039342	 .033209	 .008237	 .013560	 .012812	 .012139	 .025596	 .019557	 .010696	 .018893	 .021162	 .049614	 .040550	 .013740	 .017509	 .016482	 .016398	 -119.43	 -14.750	 -19.872	 8.90822	 .118281	 16.4087	 -19.278	 1.71524	 -240.08	 19.2463	 96.0864	 -15.412	 -27.352	 13.1675	 5031.41	214	334	319	303	301	332	333	140	335	126	524	"Wollastonite"	"Jadeite"	"Corundum"	"CaNb2O6"	"Cassiterite"	"Scheelite"	"Manganotantalite"	"Rutile"	"Mn"	"Magnetite"	"Zircon"
"T1_sector"	6	 40.0000	 20.0000	 40.0000	 .000000	1058	 .000000	 .000000	 .000000	 .035134	 78.0205	 .137339	 .000000	 .398116	 .000000	 .023614	 .038692	 21.3724	 100.026	 .000000	 .000000	 .000000	 .050261	 99.0556	 .173196	 .000000	 .664081	 .000000	 .030379	 .052265	  .00000	 100.026	 .000000	 .000000	 .000000	 .018876	 32.8115	 .037287	 .000000	 .414864	 .000000	 .021105	 .021172	 66.6752	 .000000	 .000000	 .000000	 .028330	 98.4876	 .111923	 .000000	 1.24526	 .000000	 .063350	 .063550	 .000000	 100.000	 2.00000	O	 .000000	 .000000	 .000000	 .000566	 .984219	 .001118	 .000000	 .012444	 .000000	 .000633	 .000635	 2.00000	 .011971	 .014515	 .005663	 .013208	 .016669	 .039348	 .033213	 .008240	 .013563	 .012815	 .012141	 .025610	 .019566	 .010700	 .018894	 .021163	 .049621	 .040555	 .013744	 .017514	 .016486	 .016399	 -154.47	 -32.403	 -19.645	 27.2816	 .118389	 20.6370	 -17.547	 1.76159	 -42.758	 39.1679	 22.8471	 -15.409	 -27.343	 13.1675	 5041.43	214	334	319	303	301	332	333	140	335	126	524	"Wollastonite"	"Jadeite"	"Corundum"	"CaNb2O6"	"Cassiterite"	"Scheelite"	"Manganotantalite"	"Rutile"	"Mn"	"Magnetite"	"Zircon"
"T1_sector"	6	 40.0000	 20.0000	 40.0000	 .000000	1059	 .000000	 .005589	 .000000	 .072238	 78.0661	 .109733	 .000000	 .380422	 .000000	 .037974	 .029167	 21.3844	 100.086	 .000000	 .007533	 .000000	 .103340	 99.1135	 .138383	 .000000	 .634567	 .000000	 .048853	 .039398	  .00000	 100.086	 .000000	 .012125	 .000000	 .038784	 32.8076	 .029772	 .000000	 .396147	 .000000	 .033917	 .015949	 66.6657	 .000000	 .018202	 .000000	 .058218	 98.4952	 .089380	 .000000	 1.18932	 .000000	 .101825	 .047881	 .000000	 100.000	 2.00000	O	 .000000	 .000364	 .000000	 .001164	 .984243	 .000893	 .000000	 .011885	 .000000	 .001018	 .000478	 2.00000	 .011966	 .014512	 .005662	 .013203	 .016665	 .039340	 .033207	 .008238	 .013560	 .012812	 .012136	 .025601	 .019562	 .010698	 .018888	 .021158	 .049612	 .040548	 .013741	 .017510	 .016483	 .016394	 -48.504	 184.555	 -18.050	 13.6267	 .118341	 25.7076	 -48.286	 1.83005	 -112.07	 24.6632	 30.0745	 -15.406	 -27.333	 13.1675	 5051.37	214	334	319	303	301	332	333	140	335	126	524	"Wollastonite"	"Jadeite"	"Corundum"	"CaNb2O6"	"Cassiterite"	"Scheelite"	"Manganotantalite"	"Rutile"	"Mn"	"Magnetite"	"Zircon"
"T1_sector"	6	 40.0000	 20.0000	 40.0000	 .000000	1060	 .000000	 .000000	 .000000	 .080376	 78.3931	 .172678	 .000000	 .421558	 .000000	 .033971	 .004847	 21.5083	 100.615	 .000000	 .000000	 .000000	 .114981	 99.5286	 .217762	 .000000	 .703183	 .000000	 .043703	 .006547	  .00000	 100.615	 .000000	 .000000	 .000000	 .042913	 32.7619	 .046589	 .000000	 .436543	 .000000	 .030172	 .002636	 66.6793	 .000000	 .000000	 .000000	 .064435	 98.3862	 .139909	 .000000	 1.31097	 .000000	 .090610	 .007915	 .000000	 100.000	 2.00000	O	 .000000	 .000000	 .000000	 .001287	 .982670	 .001397	 .000000	 .013094	 .000000	 .000905	 .000079	 2.00000	 .011967	 .014510	 .005661	 .013207	 .016667	 .039344	 .033210	 .008238	 .013561	 .012813	 .012140	 .025602	 .019559	 .010697	 .018894	 .021161	 .049616	 .040551	 .013741	 .017510	 .016483	 .016399	 -94.420	 -17.851	 -20.322	 12.3208	 .118100	 16.5055	 -15.274	 1.67876	 -853.58	 27.4735	 177.555	 -15.403	 -27.324	 13.1670	 5061.43	214	334	319	303	301	332	333	140	335	126	524	"Wollastonite"	"Jadeite"	"Corundum"	"CaNb2O6"	"Cassiterite"	"Scheelite"	"Manganotantalite"	"Rutile"	"Mn"	"Magnetite"	"Zircon"
"T1_sector"	6	 40.0000	 20.0000	 40.0000	 .000000	1061	 .000000	 .000000	 .000000	 .028336	 77.6502	 .208686	 .000000	 .495532	 .000000	 .020571	 .017744	 21.3451	 99.7661	 .000000	 .000000	 .000000	 .040536	 98.5854	 .263170	 .000000	 .826577	 .000000	 .026464	 .023968	 .000000	 99.7661	 .000000	 .000000	 .000000	 .015245	 32.7008	 .056736	 .000000	 .517091	 .000000	 .018411	 .009723	 66.6820	 .000000	 .000000	 .000000	 .022883	 98.1700	 .170325	 .000000	 1.55234	 .000000	 .055271	 .029188	 .000000	 100.000	 2.00000	O	 .000000	 .000000	 .000000	 .000457	 .980799	 .001702	 .000000	 .015509	 .000000	 .000552	 .000292	 2.00000	 .011961	 .014507	 .005660	 .013209	 .016665	 .039345	 .033211	 .008236	 .013561	 .012813	 .012142	 .025589	 .019555	 .010695	 .018896	 .021158	 .049618	 .040552	 .013739	 .017510	 .016483	 .016401	 -98.638	 -26.986	 -15.201	 33.6578	 .118684	 13.7374	 -21.007	 1.46895	 -74.557	 44.8305	 49.0133	 -15.400	 -27.314	 13.1670	 5071.37	214	334	319	303	301	332	333	140	335	126	524	"Wollastonite"	"Jadeite"	"Corundum"	"CaNb2O6"	"Cassiterite"	"Scheelite"	"Manganotantalite"	"Rutile"	"Mn"	"Magnetite"	"Zircon"
"T1_sector"	6	 40.0000	 20.0000	 40.0000	 .000000	1062	 .000000	 .000000	 .000000	 .172674	 78.0598	 .174956	 .000000	 .332409	 .000000	 .063670	 .024058	 21.4145	 100.242	 .000000	 .000000	 .000000	 .247017	 99.1055	 .220634	 .000000	 .554478	 .000000	 .081911	 .032497	  .00000	 100.242	 .000000	 .000000	 .000000	 .092594	 32.7654	 .047410	 .000000	 .345732	 .000000	 .056798	 .013139	 66.6790	 .000000	 .000000	 .000000	 .139136	 98.4692	 .142479	 .000000	 1.03902	 .000000	 .170695	 .039487	 .000000	 100.000	 2.00000	O	 .000000	 .000000	 .000000	 .002777	 .982779	 .001422	 .000000	 .010370	 .000000	 .001704	 .000394	 2.00000	 .011973	 .014512	 .005662	 .013211	 .016678	 .039352	 .033217	 .008241	 .013564	 .012815	 .012143	 .025614	 .019562	 .010699	 .018898	 .021175	 .049626	 .040560	 .013746	 .017514	 .016487	 .016403	 -163.92	 -79.723	 -19.422	 6.09511	 .118405	 16.2998	 -29.818	 2.05359	 -427.26	 15.0404	 36.3359	 -15.397	 -27.305	 13.1670	 5081.42	214	334	319	303	301	332	333	140	335	126	524	"Wollastonite"	"Jadeite"	"Corundum"	"CaNb2O6"	"Cassiterite"	"Scheelite"	"Manganotantalite"	"Rutile"	"Mn"	"Magnetite"	"Zircon"
"T1_sector"	6	 40.0000	 20.0000	 40.0000	 .000000	1063	 .000000	 .000000	 .000000	 .003642	 78.1908	 .240787	 .006131	 .371225	 .008535	 .047520	 .009948	 21.4144	 100.293	 .000000	 .000000	 .000000	 .005210	 99.2718	 .303652	 .007486	 .619225	 .011021	 .061134	 .013438	 .000002	 100.293	 .000000	 .000000	 .000000	 .001953	 32.8172	 .065242	 .001688	 .386066	 .007739	 .042387	 .005433	 66.6723	 .000000	 .000000	 .000000	 .002930	 98.4736	 .195771	 .002532	 1.15846	 .023223	 .127190	 .016302	 .000000	 100.000	 2.00000	O	 .000000	 .000000	 .000000	 .000059	 .984432	 .001957	 .000051	 .011581	 .000232	 .001272	 .000163	 2.00000	 .011988	 .014520	 .005665	 .013220	 .016680	 .039362	 .033226	 .008244	 .013568	 .012819	 .012153	 .025646	 .019573	 .010704	 .018911	 .021178	 .049639	 .040571	 .013752	 .017520	 .016492	 .016417	 -40.662	 -22.096	 -14.929	 257.143	 .118270	 11.9704	 381.734	 1.86927	 113.371	 19.8825	 86.9565	 -15.394	 -27.295	 13.1670	 5091.44	214	334	319	303	301	332	333	140	335	126	524	"Wollastonite"	"Jadeite"	"Corundum"	"CaNb2O6"	"Cassiterite"	"Scheelite"	"Manganotantalite"	"Rutile"	"Mn"	"Magnetite"	"Zircon"
"T1_sector"	6	 40.0000	 20.0000	 40.0000	 .000000	1064	 .000000	 .000000	 .000000	 .035541	 78.0356	 .158869	 .000000	 .411540	 .013419	 .060898	 .025402	 21.4011	 100.142	 .000000	 .000000	 .000000	 .050842	 99.0747	 .200347	 .000000	 .686473	 .017327	 .078344	 .034313	 .000000	 100.142	 .000000	 .000000	 .000000	 .019065	 32.7673	 .043066	 .000000	 .428192	 .012173	 .054345	 .013878	 66.6620	 .000000	 .000000	 .000000	 .028602	 98.3162	 .129218	 .000000	 1.28476	 .036525	 .163060	 .041641	 .000000	 100.000	 2.00000	O	 .000000	 .000000	 .000000	 .000572	 .983086	 .001292	 .000000	 .012847	 .000365	 .001630	 .000416	 2.00000	 .011967	 .014513	 .005662	 .013208	 .016666	 .039346	 .033212	 .008238	 .013561	 .012813	 .012141	 .025601	 .019563	 .010699	 .018894	 .021160	 .049619	 .040554	 .013741	 .017511	 .016484	 .016400	 -133.16	 -26.067	 -21.194	 26.9781	 .118380	 17.9018	 -29.237	 1.71290	 72.4535	 15.6865	 34.4421	 -15.391	 -27.285	 13.1670	 5101.38	214	334	319	303	301	332	333	140	335	126	524	"Wollastonite"	"Jadeite"	"Corundum"	"CaNb2O6"	"Cassiterite"	"Scheelite"	"Manganotantalite"	"Rutile"	"Mn"	"Magnetite"	"Zircon"
"T1_sector"	6	 40.0000	 20.0000	 40.0000	 .000000	1065	 .000000	 .000000	 .000000	 .040439	 77.7578	 .219260	 .000000	 .437534	 .014777	 .051006	 .031790	 21.3613	 99.9139	 .000000	 .000000	 .000000	 .057850	 98.7220	 .276505	 .000000	 .729832	 .019081	 .065619	 .042942	 .000002	 99.9139	 .000000	 .000000	 .000000	 .021736	 32.7157	 .059555	 .000000	 .456144	 .013432	 .045608	 .017403	 66.6705	 .000000	 .000000	 .000000	 .032619	 98.1902	 .178745	 .000000	 1.36904	 .040314	 .136885	 .052232	 .000000	 100.000	 2.00000	O	 .000000	 .000000	 .000000	 .000652	 .981414	 .001787	 .000000	 .013684	 .000403	 .001368	 .000522	 2.00000	 .011967	 .014509	 .005661	 .013211	 .016670	 .039349	 .033214	 .008238	 .013562	 .012814	 .012144	 .025601	 .019558	 .010697	 .018899	 .021164	 .049623	 .040557	 .013741	 .017512	 .016485	 .016404	 -49.098	 -38.919	 -16.561	 23.8027	 .118612	 13.0977	 -47.437	 1.62757	 65.8910	 18.5721	 27.6672	 -15.388	 -27.276	 13.1670	 5111.44	214	334	319	303	301	332	333	140	335	126	524	"Wollastonite"	"Jadeite"	"Corundum"	"CaNb2O6"	"Cassiterite"	"Scheelite"	"Manganotantalite"	"Rutile"	"Mn"	"Magnetite"	"Zircon"
"T1_sector"	6	 40.0000	 20.0000	 40.0000	 .000000	1066	 .000000	 .000000	 .000000	 .039282	 77.9820	 .185684	 .000000	 .431433	 .000000	 .032881	 .024210	 21.3963	 100.092	 .000000	 .000000	 .000000	 .056194	 99.0068	 .234163	 .000000	 .719656	 .000000	 .042301	 .032702	 .000000	 100.092	 .000000	 .000000	 .000000	 .021082	 32.7597	 .050358	 .000000	 .449094	 .000000	 .029356	 .013233	 66.6772	 .000000	 .000000	 .000000	 .031643	 98.3412	 .151170	 .000000	 1.34813	 .000000	 .088124	 .039724	 .000000	 100.000	 2.00000	O	 .000000	 .000000	 .000000	 .000632	 .982636	 .001511	 .000000	 .013471	 .000000	 .000881	 .000397	 2.00000	 .011969	 .014512	 .005662	 .013210	 .016669	 .039349	 .033215	 .008239	 .013563	 .012814	 .012143	 .025607	 .019562	 .010698	 .018897	 .021164	 .049623	 .040557	 .013743	 .017513	 .016486	 .016403	 -111.58	 -60.382	 -18.103	 24.4805	 .118428	 15.3836	 -47.784	 1.64689	 -368.06	 28.3609	 36.1107	 -15.385	 -27.266	 13.1670	 5121.38	214	334	319	303	301	332	333	140	335	126	524	"Wollastonite"	"Jadeite"	"Corundum"	"CaNb2O6"	"Cassiterite"	"Scheelite"	"Manganotantalite"	"Rutile"	"Mn"	"Magnetite"	"Zircon"
"T1_sector"	6	 40.0000	 20.0000	 40.0000	 .000000	1067	 .000000	 .000000	 .000000	 .001861	 78.4595	 .157618	 .000000	 .394802	 .008113	 .013848	 .009027	 21.4687	 100.513	 .000000	 .000000	 .000000	 .002663	 99.6129	 .198769	 .000000	 .658552	 .010476	 .017816	 .012194	  .00000	 100.513	 .000000	 .000000	 .000000	 .000996	 32.8478	 .042601	 .000000	 .409561	 .007338	 .012322	 .004917	 66.6745	 .000000	 .000000	 .000000	 .001494	 98.5679	 .127834	 .000000	 1.22899	 .022019	 .036974	 .014756	 .000000	 100.000	 2.00000	O	 .000000	 .000000	 .000000	 .000030	 .985318	 .001278	 .000000	 .012285	 .000220	 .000370	 .000148	 2.00000	 .011980	 .014519	 .005665	 .013211	 .016671	 .039354	 .033219	 .008242	 .013566	 .012817	 .012145	 .025629	 .019572	 .010703	 .018900	 .021166	 .049628	 .040562	 .013749	 .017517	 .016489	 .016405	 -59.567	 -26.724	 -20.661	 502.149	 .118040	 18.0429	 -132.76	 1.77432	 119.199	 66.2087	 95.6900	 -15.382	 -27.257	 13.1670	 5131.43	214	334	319	303	301	332	333	140	335	126	524	"Wollastonite"	"Jadeite"	"Corundum"	"CaNb2O6"	"Cassiterite"	"Scheelite"	"Manganotantalite"	"Rutile"	"Mn"	"Magnetite"	"Zircon"
"T1_sector"	6	 40.0000	 20.0000	 40.0000	 .000000	1068	 .000000	 .000000	 .000000	 .075435	 77.8135	 .191175	 .000000	 .439725	 .002077	 .026729	 .027056	 21.3732	 99.9489	 .000000	 .000000	 .000000	 .107912	 98.7928	 .241087	 .000000	 .733486	 .002682	 .034387	 .036547	 .000002	 99.9489	 .000000	 .000000	 .000000	 .040531	 32.7266	 .051907	 .000000	 .458253	 .001887	 .023891	 .014806	 66.6821	 .000000	 .000000	 .000000	 .060862	 98.2851	 .155889	 .000000	 1.37623	 .005668	 .071751	 .044465	 .000000	 100.000	 2.00000	O	 .000000	 .000000	 .000000	 .001216	 .981570	 .001557	 .000000	 .013744	 .000057	 .000717	 .000444	 2.00000	 .011965	 .014509	 .005661	 .013209	 .016669	 .039347	 .033213	 .008238	 .013562	 .012814	 .012142	 .025597	 .019557	 .010696	 .018896	 .021164	 .049620	 .040554	 .013741	 .017512	 .016485	 .016401	 -61.383	 -25.775	 -16.906	 13.0843	 .118570	 14.9543	 -27.948	 1.62090	 462.422	 34.6955	 32.3816	 -15.379	 -27.247	 13.1670	 5141.36	214	334	319	303	301	332	333	140	335	126	524	"Wollastonite"	"Jadeite"	"Corundum"	"CaNb2O6"	"Cassiterite"	"Scheelite"	"Manganotantalite"	"Rutile"	"Mn"	"Magnetite"	"Zircon"
"T1_sector"	6	 40.0000	 20.0000	 40.0000	 .000000	1069	 .000000	 .000000	 .000000	 .310501	 77.9169	 .051406	 .000000	 .304720	 .002468	 .092506	 .018644	 21.3916	 100.089	 .000000	 .000000	 .000000	 .444185	 98.9241	 .064827	 .000000	 .508291	 .003187	 .119009	 .025185	 .000002	 100.089	 .000000	 .000000	 .000000	 .166660	 32.7363	 .013943	 .000000	 .317233	 .002240	 .082601	 .010192	 66.6708	 .000000	 .000000	 .000000	 .250648	 98.4674	 .041940	 .000000	 .954202	 .006738	 .248454	 .030657	 .000000	 100.000	 2.00000	O	 .000000	 .000000	 .000000	 .004999	 .982029	 .000418	 .000000	 .009516	 .000067	 .002478	 .000306	 2.00000	 .011953	 .014504	 .005659	 .013195	 .016665	 .039332	 .033199	 .008234	 .013556	 .012808	 .012128	 .025571	 .019551	 .010693	 .018877	 .021159	 .049601	 .040538	 .013736	 .017504	 .016478	 .016382	 -363.37	 -45.685	 -22.236	 3.66359	 .118508	 54.3382	 -32.576	 2.21262	 389.158	 10.5943	 46.6259	 -15.376	 -27.238	 13.1670	 5151.42	214	334	319	303	301	332	333	140	335	126	524	"Wollastonite"	"Jadeite"	"Corundum"	"CaNb2O6"	"Cassiterite"	"Scheelite"	"Manganotantalite"	"Rutile"	"Mn"	"Magnetite"	"Zircon"
"T1_sector"	6	 40.0000	 20.0000	 40.0000	 .000000	1070	 .000000	 .000000	 .000000	 .112783	 77.8967	 .075557	 .000000	 .301524	 .000000	 .056826	 .011180	 21.2916	 99.7462	 .000000	 .000000	 .000000	 .161341	 98.8984	 .095283	 .000000	 .502959	 .000000	 .073107	 .015103	  .00000	 99.7462	 .000000	 .000000	 .000000	 .060816	 32.8795	 .020589	 .000000	 .315359	 .000000	 .050977	 .006140	 66.6667	 .000000	 .000000	 .000000	 .091308	 98.7284	 .061822	 .000000	 .946942	 .000000	 .153069	 .018438	 .000000	 100.000	 2.00000	O	 .000000	 .000000	 .000000	 .001824	 .986383	 .000618	 .000000	 .009461	 .000000	 .001529	 .000184	 2.00000	 .011985	 .014531	 .005669	 .013216	 .016684	 .039378	 .033239	 .008248	 .013575	 .012825	 .012148	 .025640	 .019587	 .010711	 .018906	 .021182	 .049659	 .040587	 .013758	 .017528	 .016500	 .016409	 -90.945	 -42.375	 -14.985	 8.98289	 .118576	 37.1617	 -116.75	 2.23626	 -175.12	 16.7682	 77.4174	 -15.373	 -27.228	 13.1670	 5161.45	214	334	319	303	301	332	333	140	335	126	524	"Wollastonite"	"Jadeite"	"Corundum"	"CaNb2O6"	"Cassiterite"	"Scheelite"	"Manganotantalite"	"Rutile"	"Mn"	"Magnetite"	"Zircon"
"T1_sector"	6	 40.0000	 20.0000	 40.0000	 .000000	1071	 .000000	 .000000	 .000000	 .043089	 78.1394	 .130319	 .000000	 .316062	 .000000	 .028021	 .004831	 21.3406	 100.002	 .000000	 .000000	 .000000	 .061641	 99.2066	 .164343	 .000000	 .527210	 .000000	 .036049	 .006526	 .000000	 100.002	 .000000	 .000000	 .000000	 .023184	 32.9098	 .035433	 .000000	 .329842	 .000000	 .025081	 .002648	 66.6740	 .000000	 .000000	 .000000	 .034796	 98.7855	 .106361	 .000000	 .990088	 .000000	 .075286	 .007947	 .000000	 100.000	 2.00000	O	 .000000	 .000000	 .000000	 .000695	 .987187	 .001063	 .000000	 .009894	 .000000	 .000752	 .000079	 2.00000	 .011994	 .014533	 .005670	 .013221	 .016687	 .039381	 .033242	 .008250	 .013577	 .012827	 .012154	 .025660	 .019591	 .010713	 .018913	 .021186	 .049663	 .040591	 .013761	 .017531	 .016502	 .016417	 -74.497	 -41.282	 -15.331	 22.3984	 .118365	 21.7416	 -48.078	 2.14711	 -245.18	 33.1686	 178.318	 -15.371	 -27.219	 13.1670	 5171.39	214	334	319	303	301	332	333	140	335	126	524	"Wollastonite"	"Jadeite"	"Corundum"	"CaNb2O6"	"Cassiterite"	"Scheelite"	"Manganotantalite"	"Rutile"	"Mn"	"Magnetite"	"Zircon"
