Repository: orthospar/MinorElements-Cassiterite

# MinorElements-Cassiterite
EPMA data and R code for generation of figures in "Systematic trends in the substitution mechanisms of minor elements in cassiterite", submitted for publication in the Australian Journal of Earth Sciences.

# Data Availability
The final cleaned and organised dataset is available above (cassiterite_EPMA.csv) and as a supplementary file hosted by AJES.

File: Data/170609/170609_recalc.dat (part 30 of 41)
LOVOLT"	" CURRENT"	"BEAMSIZE"	"    LINE"	"  Si WT%"	"  Na WT%"	"  Al WT%"	"  Nb WT%"	"  Sn WT%"	"   W WT%"	"  Ta WT%"	"  Ti WT%"	"  Mn WT%"	"  Fe WT%"	"  Zr WT%"	"   O WT%"	"   TOTAL"	"    SiO2"	"    Na2O"	"   Al2O3"	"   Nb2O5"	"    SnO2"	"     WO3"	"   Ta2O5"	"    TiO2"	"     MnO"	"     FeO"	"    ZrO2"	"       O"	"   TOTAL"	"  Si AT%"	"  Na AT%"	"  Al AT%"	"  Nb AT%"	"  Sn AT%"	"   W AT%"	"  Ta AT%"	"  Ti AT%"	"  Mn AT%"	"  Fe AT%"	"  Zr AT%"	"   O AT%"	"Si OXMOL%"	"Na OXMOL%"	"Al OXMOL%"	"Nb OXMOL%"	"Sn OXMOL%"	"W OXMOL%"	"Ta OXMOL%"	"Ti OXMOL%"	"Mn OXMOL%"	"Fe OXMOL%"	"Zr OXMOL%"	"O OXMOL%"	"   TOTAL"	" FORMULA"	"   BASIS"	"Si FORMULA"	"Na FORMULA"	"Al FORMULA"	"Nb FORMULA"	"Sn FORMULA"	"W FORMULA"	"Ta FORMULA"	"Ti FORMULA"	"Mn FORMULA"	"Fe FORMULA"	"Zr FORMULA"	"O FORMULA"	"Si CDL99"	"Na CDL99"	"Al CDL99"	"Nb CDL99"	"Sn CDL99"	" W CDL99"	"Ta CDL99"	"Ti CDL99"	"Mn CDL99"	"Fe CDL99"	"Zr CDL99"	"SiO2 CDL99"	"Na2O CDL99"	"Al2O3 CDL99"	"Nb2O5 CDL99"	"SnO2 CDL99"	"WO3 CDL99"	"Ta2O5 CDL99"	"TiO2 CDL99"	"MnO CDL99"	"FeO CDL99"	"ZrO2 CDL99"	"Si %ERR "	"Na %ERR "	"Al %ERR "	"Nb %ERR "	"Sn %ERR "	" W %ERR "	"Ta %ERR "	"Ti %ERR "	"Mn %ERR "	"Fe %ERR "	"Zr %ERR "	"   X-POS"	"   Y-POS"	"   Z-POS"	" RELDIST"	"Si STD_NUM"	"Na STD_NUM"	"Al STD_NUM"	"Nb STD_NUM"	"Sn STD_NUM"	"W STD_NUM"	"Ta STD_NUM"	"Ti STD_NUM"	"Mn STD_NUM"	"Fe STD_NUM"	"Zr STD_NUM"	"Si STD_NAM"	"Na STD_NAM"	"Al STD_NAM"	"Nb STD_NAM"	"Sn STD_NAM"	"W STD_NAM"	"Ta STD_NAM"	"Ti STD_NAM"	"Mn STD_NAM"	"Fe STD_NAM"	"Zr STD_NAM"
"T1_sector"	6	 40.0000	 20.0000	 40.0000	 .000000	1072	 .000000	 .000000	 .000000	 .010837	 78.2602	 .221608	 .000000	 .459133	 .000000	 .018470	 .003626	 21.4755	 100.449	 .000000	 .000000	 .000000	 .015502	 99.3599	 .279466	 .000000	 .765860	 .000000	 .023762	 .004898	  .00000	 100.449	 .000000	 .000000	 .000000	 .005795	 32.7576	 .059884	 .000000	 .476198	 .000000	 .016431	 .001975	 66.6821	 .000000	 .000000	 .000000	 .008697	 98.3269	 .179750	 .000000	 1.42938	 .000000	 .049320	 .005927	 .000000	 100.000	 2.00000	O	 .000000	 .000000	 .000000	 .000174	 .982500	 .001796	 .000000	 .014283	 .000000	 .000493	 .000059	 2.00000	 .011976	 .014517	 .005664	 .013217	 .016675	 .039363	 .033226	 .008242	 .013568	 .012819	 .012149	 .025622	 .019568	 .010702	 .018907	 .021171	 .049640	 .040571	 .013748	 .017519	 .016491	 .016411	 -219.70	 -62.406	 -16.384	 86.8914	 .118238	 12.9678	 -52.092	 1.56464	 -84.659	 49.8567	 237.298	 -15.368	 -27.209	 13.1670	 5181.44	214	334	319	303	301	332	333	140	335	126	524	"Wollastonite"	"Jadeite"	"Corundum"	"CaNb2O6"	"Cassiterite"	"Scheelite"	"Manganotantalite"	"Rutile"	"Mn"	"Magnetite"	"Zircon"
"T1_sector"	6	 40.0000	 20.0000	 40.0000	 .000000	1073	 .000000	 .000000	 .000000	 .087394	 78.0714	 .058148	 .000000	 .277573	 .005078	 .038682	 .000000	 21.2996	 99.8379	 .000000	 .000000	 .000000	 .125020	 99.1203	 .073329	 .000000	 .463008	 .006556	 .049765	 .000000	 .000002	 99.8379	 .000000	 .000000	 .000000	 .047108	 32.9409	 .015839	 .000000	 .290201	 .004629	 .034687	 .000000	 66.6667	 .000000	 .000000	 .000000	 .070712	 98.8925	 .047550	 .000000	 .871218	 .013895	 .104136	 .000000	 .000000	 100.000	 2.00000	O	 .000000	 .000000	 .000000	 .001413	 .988225	 .000475	 .000000	 .008706	 .000139	 .001041	 .000000	 2.00000	 .011990	 .014534	 .005670	 .013215	 .016683	 .039375	 .033237	 .008249	 .013575	 .012826	 .012148	 .025651	 .019592	 .010713	 .018905	 .021181	 .049655	 .040584	 .013760	 .017529	 .016500	 .016409	 -63.483	 -37.375	 -18.292	 11.3936	 .118412	 48.1454	 -21.301	 2.40409	 189.958	 24.2516	 -159.46	 -15.365	 -27.199	 13.1670	 5191.37	214	334	319	303	301	332	333	140	335	126	524	"Wollastonite"	"Jadeite"	"Corundum"	"CaNb2O6"	"Cassiterite"	"Scheelite"	"Manganotantalite"	"Rutile"	"Mn"	"Magnetite"	"Zircon"
"T1_sector"	6	 40.0000	 20.0000	 40.0000	 .000000	1074	 .000000	 .000000	 .000000	 .020107	 78.0814	 .276516	 .000000	 .408100	 .000635	 .061533	 .000000	 21.4228	 100.271	 .000000	 .000000	 .000000	 .028764	 99.1329	 .348709	 .000000	 .680735	 .000820	 .079163	 .000000	 .000004	 100.271	 .000000	 .000000	 .000000	 .010777	 32.7597	 .074897	 .000000	 .424265	 .000575	 .054868	 .000000	 66.6750	 .000000	 .000000	 .000000	 .016172	 98.3193	 .224782	 .000000	 1.27332	 .001727	 .164671	 .000000	 .000000	 100.000	 2.00000	O	 .000000	 .000000	 .000000	 .000323	 .982668	 .002247	 .000000	 .012726	 .000017	 .001646	 .000000	 2.00000	 .011991	 .014527	 .005668	 .013230	 .016692	 .039390	 .033250	 .008248	 .013577	 .012827	 .012162	 .025653	 .019582	 .010710	 .018926	 .021192	 .049674	 .040600	 .013759	 .017531	 .016502	 .016429	 -92.541	 -32.203	 -16.947	 47.2117	 .118452	 10.4896	 -76.592	 1.72680	 1512.11	 15.5488	 -224.01	 -15.362	 -27.190	 13.1670	 5201.43	214	334	319	303	301	332	333	140	335	126	524	"Wollastonite"	"Jadeite"	"Corundum"	"CaNb2O6"	"Cassiterite"	"Scheelite"	"Manganotantalite"	"Rutile"	"Mn"	"Magnetite"	"Zircon"
"T1_sector"	6	 40.0000	 20.0000	 40.0000	 .000000	1075	 .000000	 .000000	 .000000	 .123245	 78.1094	 .121903	 .000000	 .326809	 .007571	 .076455	 .001994	 21.3871	 100.155	 .000000	 .000000	 .000000	 .176307	 99.1685	 .153729	 .000000	 .545136	 .009776	 .098359	 .002694	  .00000	 100.155	 .000000	 .000000	 .000000	 .066158	 32.8206	 .033068	 .000000	 .340264	 .006873	 .068275	 .001090	 66.6637	 .000000	 .000000	 .000000	 .099327	 98.5508	 .099293	 .000000	 1.02171	 .020636	 .205010	 .003274	 .000000	 100.000	 2.00000	O	 .000000	 .000000	 .000000	 .001985	 .984663	 .000992	 .000000	 .010208	 .000206	 .002048	 .000033	 2.00000	 .011981	 .014526	 .005667	 .013216	 .016682	 .039374	 .033235	 .008246	 .013572	 .012823	 .012148	 .025631	 .019581	 .010708	 .018906	 .021180	 .049654	 .040582	 .013754	 .017524	 .016497	 .016410	 -89.726	 -41.014	 -18.827	 8.27779	 .118409	 23.2067	 -83.504	 2.08514	 127.715	 12.6665	 430.803	 -15.359	 -27.180	 13.1670	 5211.36	214	334	319	303	301	332	333	140	335	126	524	"Wollastonite"	"Jadeite"	"Corundum"	"CaNb2O6"	"Cassiterite"	"Scheelite"	"Manganotantalite"	"Rutile"	"Mn"	"Magnetite"	"Zircon"
"T1_sector"	6	 40.0000	 20.0000	 40.0000	 .000000	1076	 .000000	 .000000	 .000000	 .102988	 77.7542	 .172798	 .000000	 .481513	 .002593	 .074782	 .000478	 21.3968	 99.9861	 .000000	 .000000	 .000000	 .147328	 98.7175	 .217912	 .000000	 .803192	 .003348	 .096207	 .000646	 .000000	 99.9861	 .000000	 .000000	 .000000	 .055263	 32.6589	 .046856	 .000000	 .501146	 .002353	 .066756	 .000261	 66.6685	 .000000	 .000000	 .000000	 .082968	 98.0633	 .140693	 .000000	 1.50477	 .007065	 .200444	 .000785	 .000000	 100.000	 2.00000	O	 .000000	 .000000	 .000000	 .001658	 .979741	 .001406	 .000000	 .015034	 .000071	 .002003	 .000008	 2.00000	 .011959	 .014512	 .005663	 .013212	 .016671	 .039364	 .033226	 .008238	 .013565	 .012817	 .012144	 .025585	 .019562	 .010699	 .018900	 .021165	 .049641	 .040570	 .013742	 .017516	 .016489	 .016404	 -49.060	 -31.205	 -20.855	 9.77039	 .118687	 16.5034	 -38.878	 1.50435	 370.703	 12.9273	 1793.77	 -15.356	 -27.171	 13.1670	 5221.43	214	334	319	303	301	332	333	140	335	126	524	"Wollastonite"	"Jadeite"	"Corundum"	"CaNb2O6"	"Cassiterite"	"Scheelite"	"Manganotantalite"	"Rutile"	"Mn"	"Magnetite"	"Zircon"
"T1_sector"	6	 40.0000	 20.0000	 40.0000	 .000000	1077	 .000000	 .000000	 .000000	 .165665	 77.8592	 .127781	 .000000	 .512478	 .000000	 .073456	 .020807	 21.4670	 100.226	 .000000	 .000000	 .000000	 .236991	 98.8508	 .161142	 .000000	 .854843	 .000000	 .094501	 .028106	  .00000	 100.226	 .000000	 .000000	 .000000	 .088608	 32.5974	 .034537	 .000000	 .531650	 .000000	 .065361	 .011335	 66.6712	 .000000	 .000000	 .000000	 .133107	 97.9354	 .103764	 .000000	 1.59729	 .000000	 .196369	 .034054	 .000000	 100.000	 2.00000	O	 .000000	 .000000	 .000000	 .002658	 .977855	 .001036	 .000000	 .015948	 .000000	 .001961	 .000340	 2.00000	 .011945	 .014504	 .005660	 .013204	 .016664	 .039355	 .033217	 .008234	 .013561	 .012813	 .012135	 .025554	 .019552	 .010694	 .018889	 .021156	 .049629	 .040560	 .013735	 .017510	 .016484	 .016392	 -171.19	 -36.259	 -18.129	 6.32326	 .118617	 22.1504	 -45.647	 1.42934	 -250.07	 13.1428	 41.8776	 -15.353	 -27.161	 13.1670	 5231.45	214	334	319	303	301	332	333	140	335	126	524	"Wollastonite"	"Jadeite"	"Corundum"	"CaNb2O6"	"Cassiterite"	"Scheelite"	"Manganotantalite"	"Rutile"	"Mn"	"Magnetite"	"Zircon"
"T1_sector"	6	 40.0000	 20.0000	 40.0000	 .000000	1078	 .000000	 .000000	 .000000	 .092157	 78.1298	 .196970	 .000000	 .427567	 .000000	 .071388	 .027005	 21.4712	 100.416	 .000000	 .000000	 .000000	 .131835	 99.1944	 .248395	 .000000	 .713206	 .000000	 .091840	 .036478	  .00000	 100.416	 .000000	 .000000	 .000000	 .049282	 32.7044	 .053228	 .000000	 .443477	 .000000	 .063508	 .014708	 66.6715	 .000000	 .000000	 .000000	 .073988	 98.1997	 .159825	 .000000	 1.33161	 .000000	 .190691	 .044163	 .000000	 100.000	 2.00000	O	 .000000	 .000000	 .000000	 .001478	 .981060	 .001597	 .000000	 .013303	 .000000	 .001905	 .000441	 2.00000	 .011979	 .014526	 .005668	 .013225	 .016690	 .039397	 .033254	 .008247	 .013578	 .012829	 .012157	 .025627	 .019581	 .010709	 .018919	 .021190	 .049682	 .040605	 .013757	 .017532	 .016504	 .016421	 -85.411	 -90.417	 -14.808	 10.8488	 .118481	 14.5457	 -52.593	 1.66103	 -73.084	 13.5153	 32.4815	 -15.350	 -27.152	 13.1670	 5241.41	214	334	319	303	301	332	333	140	335	126	524	"Wollastonite"	"Jadeite"	"Corundum"	"CaNb2O6"	"Cassiterite"	"Scheelite"	"Manganotantalite"	"Rutile"	"Mn"	"Magnetite"	"Zircon"
"T1_sector"	6	 40.0000	 20.0000	 40.0000	 .000000	1079	 .000000	 .000000	 .000000	 .021027	 78.2961	 .182384	 .000000	 .348483	 .000000	 .024138	 .014479	 21.4109	 100.298	 .000000	 .000000	 .000000	 .030079	 99.4055	 .230001	 .000000	 .581291	 .000000	 .031054	 .019559	 .000008	 100.298	 .000000	 .000000	 .000000	 .011277	 32.8695	 .049430	 .000000	 .362505	 .000000	 .021536	 .007909	 66.6779	 .000000	 .000000	 .000000	 .016924	 98.6583	 .148365	 .000000	 1.08806	 .000000	 .064642	 .023739	 .000000	 100.000	 2.00000	O	 .000000	 .000000	 .000000	 .000338	 .985920	 .001483	 .000000	 .010873	 .000000	 .000646	 .000237	 2.00000	 .012006	 .014546	 .005675	 .013237	 .016706	 .039423	 .033278	 .008258	 .013591	 .012840	 .012169	 .025686	 .019607	 .010722	 .018936	 .021210	 .049715	 .040634	 .013775	 .017549	 .016519	 .016438	 -76.377	 -26.121	 -16.744	 45.2036	 .118372	 15.6826	 -22.129	 1.97609	 -87.789	 38.4089	 60.0403	 -15.347	 -27.142	 13.1670	 5251.44	214	334	319	303	301	332	333	140	335	126	524	"Wollastonite"	"Jadeite"	"Corundum"	"CaNb2O6"	"Cassiterite"	"Scheelite"	"Manganotantalite"	"Rutile"	"Mn"	"Magnetite"	"Zircon"
"T1_sector"	6	 40.0000	 20.0000	 40.0000	 .000000	1080	 .000000	 .000000	 .000000	 .033065	 77.7214	 .276171	 .000000	 .486701	 .000029	 .059356	 .005103	 21.3848	 99.9666	 .000000	 .000000	 .000000	 .047301	 98.6759	 .348274	 .000000	 .811846	 .000038	 .076362	 .006893	 .000002	 99.9666	 .000000	 .000000	 .000000	 .017755	 32.6677	 .074939	 .000000	 .506895	 .000027	 .053022	 .002791	 66.6769	 .000000	 .000000	 .000000	 .026648	 98.0592	 .224945	 .000000	 1.52156	 .000080	 .159158	 .008377	 .000000	 100.000	 2.00000	O	 .000000	 .000000	 .000000	 .000533	 .979879	 .002248	 .000000	 .015205	 .000001	 .001590	 .000084	 2.00000	 .011988	 .014535	 .005671	 .013239	 .016702	 .039425	 .033278	 .008253	 .013587	 .012838	 .012170	 .025647	 .019592	 .010716	 .018940	 .021205	 .049718	 .040635	 .013766	 .017544	 .016516	 .016440	 -114.91	 -26.292	 -19.661	 29.0133	 .118868	 10.5121	 -21.805	 1.49350	 32663.3	 16.1032	 169.100	 -15.344	 -27.133	 13.1670	 5261.37	214	334	319	303	301	332	333	140	335	126	524	"Wollastonite"	"Jadeite"	"Corundum"	"CaNb2O6"	"Cassiterite"	"Scheelite"	"Manganotantalite"	"Rutile"	"Mn"	"Magnetite"	"Zircon"
"T1_sector"	6	 40.0000	 20.0000	 40.0000	 .000000	1081	 .000000	 .000000	 .000000	 .031058	 77.5351	 .295603	 .000000	 .484350	 .005733	 .058729	 .000000	 21.3369	 99.7475	 .000000	 .000000	 .000000	 .044430	 98.4394	 .372779	 .000000	 .807924	 .007403	 .075554	 .000000	 -.00001	 99.7475	 .000000	 .000000	 .000000	 .016715	 32.6625	 .080392	 .000000	 .505579	 .005218	 .052580	 .000000	 66.6770	 .000000	 .000000	 .000000	 .025086	 98.0425	 .241310	 .000000	 1.51759	 .015662	 .157827	 .000000	 .000000	 100.000	 2.00000	O	 .000000	 .000000	 .000000	 .000501	 .979725	 .002411	 .000000	 .015165	 .000157	 .001577	 .000000	 2.00000	 .011991	 .014537	 .005672	 .013243	 .016706	 .039432	 .033284	 .008254	 .013590	 .012840	 .012174	 .025654	 .019595	 .010717	 .018945	 .021210	 .049727	 .040642	 .013768	 .017547	 .016518	 .016444	 -56.202	 -45.332	 -18.758	 30.8503	 .119031	 9.85229	 -28.838	 1.49964	 168.542	 16.2692	 -189.72	 -15.341	 -27.123	 13.1665	 5271.44	214	334	319	303	301	332	333	140	335	126	524	"Wollastonite"	"Jadeite"	"Corundum"	"CaNb2O6"	"Cassiterite"	"Scheelite"	"Manganotantalite"	"Rutile"	"Mn"	"Magnetite"	"Zircon"
"T1_sector"	6	 40.0000	 20.0000	 40.0000	 .000000	1082	 .000000	 .000000	 .000000	 .115822	 78.2804	 .107924	 .000000	 .393063	 .000000	 .045929	 .012500	 21.4634	 100.419	 .000000	 .000000	 .000000	 .165688	 99.3856	 .136101	 .000000	 .655652	 .000000	 .059087	 .016884	 .000000	 100.419	 .000000	 .000000	 .000000	 .061961	 32.7802	 .029176	 .000000	 .407849	 .000000	 .040875	 .006810	 66.6731	 .000000	 .000000	 .000000	 .093046	 98.4512	 .087626	 .000000	 1.22492	 .000000	 .122763	 .020454	 .000000	 100.000	 2.00000	O	 .000000	 .000000	 .000000	 .001859	 .983312	 .000875	 .000000	 .012234	 .000000	 .001226	 .000204	 2.00000	 .011988	 .014541	 .005673	 .013230	 .016699	 .039423	 .033276	 .008254	 .013588	 .012838	 .012161	 .025647	 .019600	 .010719	 .018926	 .021201	 .049715	 .040632	 .013769	 .017545	 .016517	 .016426	 -74.814	 -29.366	 -14.790	 8.77468	 .118436	 26.1853	 -42.641	 1.78386	 -25.407	 20.5753	 69.3928	 -15.338	 -27.113	 13.1665	 5281.46	214	334	319	303	301	332	333	140	335	126	524	"Wollastonite"	"Jadeite"	"Corundum"	"CaNb2O6"	"Cassiterite"	"Scheelite"	"Manganotantalite"	"Rutile"	"Mn"	"Magnetite"	"Zircon"
"T1_sector"	6	 40.0000	 20.0000	 40.0000	 .000000	1083	 .000000	 .000000	 .000000	 .139156	 77.8919	 .119352	 .000000	 .465319	 .000000	 .066209	 .035466	 21.4338	 100.151	 .000000	 .000000	 .000000	 .199068	 98.8923	 .150512	 .000000	 .776180	 .000000	 .085178	 .047907	 .000004	 100.151	 .000000	 .000000	 .000000	 .074544	 32.6611	 .032309	 .000000	 .483469	 .000000	 .059003	 .019350	 66.6702	 .000000	 .000000	 .000000	 .111953	 98.1035	 .097044	 .000000	 1.45218	 .000000	 .177225	 .058120	 .000000	 100.000	 2.00000	O	 .000000	 .000000	 .000000	 .002236	 .979782	 .000969	 .000000	 .014503	 .000000	 .001770	 .000580	 2.00000	 .011968	 .014528	 .005669	 .013223	 .016689	 .039408	 .033263	 .008248	 .013581	 .012832	 .012153	 .025605	 .019584	 .010711	 .018916	 .021189	 .049697	 .040615	 .013757	 .017536	 .016508	 .016417	 -136.64	 -20.507	 -18.916	 7.41256	 .118735	 23.7144	 -24.104	 1.54905	 -285.64	 14.5144	 24.8898	 -15.335	 -27.104	 13.1665	 5291.41	214	334	319	303	301	332	333	140	335	126	524	"Wollastonite"	"Jadeite"	"Corundum"	"CaNb2O6"	"Cassiterite"	"Scheelite"	"Manganotantalite"	"Rutile"	"Mn"	"Magnetite"	"Zircon"
"T1_sector"	6	 40.0000	 20.0000	 40.0000	 .000000	1084	 .000000	 .000000	 .000000	 .172002	 77.7231	 .175701	 .000000	 .521516	 .016477	 .067389	 .011849	 21.4515	 100.140	 .000000	 .000000	 .000000	 .246056	 98.6780	 .221573	 .000000	 .869919	 .021276	 .086696	 .016005	 -.00001	 100.140	 .000000	 .000000	 .000000	 .092066	 32.5647	 .047525	 .000000	 .541432	 .014915	 .060007	 .006459	 66.6729	 .000000	 .000000	 .000000	 .138316	 97.8475	 .142798	 .000000	 1.62684	 .044815	 .180303	 .019409	 .000000	 100.000	 2.00000	O	 .000000	 .000000	 .000000	 .002762	 .976851	 .001426	 .000000	 .016241	 .000447	 .001800	 .000194	 2.00000	 .011962	 .014523	 .005667	 .013226	 .016690	 .039411	 .033265	 .008246	 .013580	 .012831	 .012155	 .025590	 .019577	 .010708	 .018920	 .021189	 .049701	 .040618	 .013754	 .017535	 .016508	 .016419	 -58.539	 -35.901	 -17.788	 6.12426	 .118897	 16.2580	 -21.817	 1.41112	 59.2800	 14.2740	 73.1349	 -15.332	 -27.094	 13.1665	 5301.45	214	334	319	303	301	332	333	140	335	126	524	"Wollastonite"	"Jadeite"	"Corundum"	"CaNb2O6"	"Cassiterite"	"Scheelite"	"Manganotantalite"	"Rutile"	"Mn"	"Magnetite"	"Zircon"
"T1_sector"	6	 40.0000	 20.0000	 40.0000	 .000000	1085	 .000000	 .016024	 .000000	 .157366	 77.7875	 .152615	 .000000	 .472079	 .000000	 .067172	 .011463	 21.4241	 100.088	 .000000	 .021600	 .000000	 .225119	 98.7598	 .192460	 .000000	 .787456	 .000000	 .086417	 .015485	 .000006	 100.088	 .000000	 .034697	 .000000	 .084320	 32.6257	 .041323	 .000000	 .490619	 .000000	 .059876	 .006256	 66.6572	 .000000	 .052124	 .000000	 .126671	 98.0243	 .124157	 .000000	 1.47407	 .000000	 .179898	 .018796	 .000000	 100.000	 2.00000	O	 .000000	 .001041	 .000000	 .002530	 .978911	 .001240	 .000000	 .014721	 .000000	 .001797	 .000188	 2.00000	 .011969	 .014527	 .005669	 .013227	 .016692	 .039414	 .033268	 .008248	 .013582	 .012833	 .012157	 .025607	 .019583	 .010712	 .018922	 .021193	 .049705	 .040622	 .013759	 .017538	 .016510	 .016421	 -126.77	 65.1159	 -18.312	 6.63329	 .118839	 18.6491	 -54.101	 1.53089	 -30.928	 14.3194	 75.5805	 -15.329	 -27.085	 13.1665	 5311.37	214	334	319	303	301	332	333	140	335	126	524	"Wollastonite"	"Jadeite"	"Corundum"	"CaNb2O6"	"Cassiterite"	"Scheelite"	"Manganotantalite"	"Rutile"	"Mn"	"Magnetite"	"Zircon"
"T1_sector"	6	 40.0000	 20.0000	 40.0000	 .000000	1086	 .000000	 .000000	 .000000	 .029031	 77.9817	 .180053	 .000000	 .507335	 .000000	 .030320	 .024727	 21.4404	 100.194	 .000000	 .000000	 .000000	 .041531	 99.0063	 .227062	 .000000	 .846265	 .000000	 .039006	 .033401	 .000002	 100.194	 .000000	 .000000	 .000000	 .015548	 32.6917	 .048730	 .000000	 .527010	 .000000	 .027014	 .013488	 66.6765	 .000000	 .000000	 .000000	 .023335	 98.1270	 .146267	 .000000	 1.58187	 .000000	 .081084	 .040485	 .000000	 100.000	 2.00000	O	 .000000	 .000000	 .000000	 .000466	 .980607	 .001462	 .000000	 .015808	 .000000	 .000810	 .000405	 2.00000	 .011981	 .014535	 .005671	 .013232	 .016694	 .039421	 .033274	 .008251	 .013586	 .012837	 .012162	 .025631	 .019592	 .010716	 .018929	 .021195	 .049713	 .040630	 .013764	 .017543	 .016514	 .016429	 -62.833	 -35.524	 -15.071	 32.9262	 .118660	 15.8796	 -39.587	 1.44376	 -1663.9	 30.7404	 35.4263	 -15.326	 -27.075	 13.1665	 5321.45	214	334	319	303	301	332	333	140	335	126	524	"Wollastonite"	"Jadeite"	"Corundum"	"CaNb2O6"	"Cassiterite"	"Scheelite"	"Manganotantalite"	"Rutile"	"Mn"	"Magnetite"	"Zircon"
"T1_sector"	6	 40.0000	 20.0000	 40.0000	 .000000	1087	 .000000	 .000000	 .000000	 .222562	 77.5924	 .073024	 .000000	 .491443	 .000000	 .085228	 .006214	 21.3895	 99.8603	 .000000	 .000000	 .000000	 .318385	 98.5121	 .092089	 .000000	 .819755	 .000000	 .109646	 .008394	  .00000	 99.8603	 .000000	 .000000	 .000000	 .119466	 32.6018	 .019808	 .000000	 .511650	 .000000	 .076106	 .003397	 66.6678	 .000000	 .000000	 .000000	 .179527	 97.9842	 .059532	 .000000	 1.53776	 .000000	 .228737	 .010211	 .000000	 100.000	 2.00000	O	 .000000	 .000000	 .000000	 .003584	 .978036	 .000594	 .000000	 .015349	 .000000	 .002283	 .000102	 2.00000	 .011956	 .014525	 .005668	 .013219	 .016685	 .039408	 .033261	 .008245	 .013579	 .012831	 .012148	 .025579	 .019580	 .010709	 .018910	 .021183	 .049697	 .040614	 .013753	 .017534	 .016507	 .016410	 -76.785	 -32.659	 -14.809	 4.87689	 .119002	 38.4652	 -29.714	 1.48105	 -675.90	 11.4531	 138.730	 -15.323	 -27.066	 13.1665	 5331.37	214	334	319	303	301	332	333	140	335	126	524	"Wollastonite"	"Jadeite"	"Corundum"	"CaNb2O6"	"Cassiterite"	"Scheelite"	"Manganotantalite"	"Rutile"	"Mn"	"Magnetite"	"Zircon"
"T1_sector"	6	 40.0000	 20.0000	 40.0000	 .000000	1088	 .000000	 .000000	 .000000	 .241880	 77.6168	 .038146	 .023123	 .513898	 .000000	 .096048	 .004168	 21.4178	 99.9519	 .000000	 .000000	 .000000	 .346020	 98.5431	 .048105	 .028235	 .857211	 .000000	 .123566	 .005630	  .00000	 99.9519	 .000000	 .000000	 .000000	 .129657	 32.5672	 .010333	 .006364	 .534293	 .000000	 .085650	 .002276	 66.6642	 .000000	 .000000	 .000000	 .194868	 97.8942	 .031060	 .009565	 1.60604	 .000000	 .257457	 .006840	 .000000	 100.000	 2.00000	O	 .000000	 .000000	 .000000	 .003890	 .977052	 .000310	 .000191	 .016029	 .000000	 .002570	 .000068	 2.00000	 .011951	 .014522	 .005667	 .013216	 .016681	 .039404	 .033258	 .008243	 .013577	 .012829	 .012145	 .025567	 .019575	 .010707	 .018906	 .021178	 .049692	 .040610	 .013750	 .017531	 .016504	 .016405	 -56.259	 -40.982	 -18.684	 4.53682	 .118985	 73.1996	 101.637	 1.42789	 -52.922	 10.2503	 206.440	 -15.321	 -27.056	 13.1665	 5341.42	214	334	319	303	301	332	333	140	335	126	524	"Wollastonite"	"Jadeite"	"Corundum"	"CaNb2O6"	"Cassiterite"	"Scheelite"	"Manganotantalite"	"Rutile"	"Mn"	"Magnetite"	"Zircon"
"T1_sector"	6	 40.0000	 20.0000	 40.0000	 .000000	1089	 .000000	 .000000	 .000000	 .090100	 78.0334	 .227012	 .000000	 .485347	 .000000	 .064527	 .011997	 21.4836	 100.396	 .000000	 .000000	 .000000	 .128892	 99.0720	 .286281	 .000000	 .809588	 .000000	 .083014	 .016206	 .000002	 100.396	 .000000	 .000000	 .000000	 .048157	 32.6475	 .061315	 .000000	 .503153	 .000000	 .057376	 .006531	 66.6760	 .000000	 .000000	 .000000	 .072309	 98.0407	 .184131	 .000000	 1.51097	 .000000	 .172300	 .019613	 .000000	 100.000	 2.00000	O	 .000000	 .000000	 .000000	 .001445	 .979287	 .001839	 .000000	 .015092	 .000000	 .001721	 .000196	 2.00000	 .011983	 .014534	 .005671	 .013237	 .016702	 .039429	 .033281	 .008253	 .013588	 .012838	 .012167	 .025637	 .019592	 .010716	 .018936	 .021205	 .049723	 .040638	 .013766	 .017545	 .016517	 .016435	 -79.642	 -97.254	 -17.635	 11.0905	 .118662	 12.6916	 -47.279	 1.49702	 -123.11	 14.8786	 72.3061	 -15.318	 -27.047	 13.1665	 5351.36	214	334	319	303	301	332	333	140	335	126	524	"Wollastonite"	"Jadeite"	"Corundum"	"CaNb2O6"	"Cassiterite"	"Scheelite"	"Manganotantalite"	"Rutile"	"Mn"	"Magnetite"	"Zircon"
"T1_sector"	6	 40.0000	 20.0000	 40.0000	 .000000	1090	 .007889	 .000000	 .000000	 .257993	 77.9595	 .074871	 .000000	 .375880	 .000000	 .088618	 .020311	 21.4419	 100.227	 .016877	 .000000	 .000000	 .369070	 98.9781	 .094419	 .000000	 .626990	 .000000	 .114007	 .027437	 -.00001	 100.227	 .013974	 .000000	 .000000	 .138151	 32.6771	 .020260	 .000000	 .390393	 .000000	 .078943	 .011077	 66.6701	 .042013	 .000000	 .000000	 .207678	 98.2450	 .060913	 .000000	 1.17373	 .000000	 .237345	 .033305	 .000000	 100.000	 2.00000	O	 .000419	 .000000	 .000000	 .004144	 .980261	 .000608	 .000000	 .011711	 .000000	 .002368	 .000332	 2.00000	 .011970	 .014530	 .005670	 .013223	 .016695	 .039413	 .033267	 .008249	 .013582	 .012834	 .012153	 .025609	 .019586	 .010713	 .018916	 .021196	 .049703	 .040620	 .013761	 .017538	 .016510	 .016416	 106.001	 -33.416	 -18.403	 4.29407	 .118720	 37.5308	 -92.294	 1.85164	 -124.86	 11.0467	 42.9436	 -15.315	 -27.037	 13.1665	 5361.42	214	334	319	303	301	332	333	140	335	126	524	"Wollastonite"	"Jadeite"	"Corundum"	"CaNb2O6"	"Cassiterite"	"Scheelite"	"Manganotantalite"	"Rutile"	"Mn"	"Magnetite"	"Zircon"
"T1_sector"	6	 40.0000	 20.0000	 40.0000	 .000000	1091	 .000000	 .001452	 .000000	 .151488	 78.1362	 .068852	 .000000	 .284151	 .000000	 .046508	 .018057	 21.3595	 100.066	 .000000	 .001958	 .000000	 .216711	 99.2025	 .086828	 .000000	 .473981	 .000000	 .059832	 .024391	 .000002	 100.066	 .000000	 .003155	 .000000	 .081433	 32.8779	 .018703	 .000000	 .296265	 .000000	 .041590	 .009886	 66.6710	 .000000	 .004739	 .000000	 .122321	 98.7721	 .056188	 .000000	 .890042	 .000000	 .124945	 .029699	 .000000	 100.000	 2.00000	O	 .000000	 .000095	 .000000	 .002443	 .986274	 .000561	 .000000	 .008887	 .000000	 .001248	 .000297	 2.00000	 .012000	 .014548	 .005676	 .013232	 .016707	 .039427	 .033281	 .008259	 .013592	 .012842	 .012163	 .025673	 .019611	 .010724	 .018929	 .021211	 .049721	 .040638	 .013776	 .017550	 .016521	 .016429	 -106.62	 708.965	 -20.100	 6.86689	 .118550	 40.7863	 -43.384	 2.35806	 -172.41	 20.3342	 48.2581	 -15.312	 -27.027	 13.1665	 5371.46	214	334	319	303	301	332	333	140	335	126	524	"Wollastonite"	"Jadeite"	"Corundum"	"CaNb2O6"	"Cassiterite"	"Scheelite"	"Manganotantalite"	"Rutile"	"Mn"	"Magnetite"	"Zircon"
"T1_sector"	6	 40.0000	 20.0000	 40.0000	 .000000	1092	 .000000	 .000000	 .000000	 .041942	 78.3075	 .087529	 .000000	 .419055	 .000000	 .026963	 .004310	 21.4426	 100.330	 .000000	 .000000	 .000000	 .060000	 99.4200	 .110381	 .000000	 .699008	 .000000	 .034688	 .005823	 .000004	 100.330	 .000000	 .000000	 .000000	 .022459	 32.8220	 .023684	 .000000	 .435222	 .000000	 .024018	 .002351	 66.6703	 .000000	 .000000	 .000000	 .033703	 98.5098	 .071085	 .000000	 1.30625	 .000000	 .072087	 .007055	 .000000	 100.000	 2.00000	O	 .000000	 .000000	 .000000	 .000674	 .984605	 .000710	 .000000	 .013056	 .000000	 .000721	 .000071	 2.00000	 .011990	 .014544	 .005674	 .013229	 .016695	 .039422	 .033275	 .008255	 .013589	 .012839	 .012160	 .025650	 .019605	 .010721	 .018925	 .021196	 .049714	 .040631	 .013770	 .017546	 .016517	 .016426	 -63.297	 -32.262	 -17.963	 23.0069	 .118386	 32.1782	 -29.479	 1.69071	 -325.92	 34.4701	 199.888	 -15.309	 -27.018	 13.1665	 5381.38	214	334	319	303	301	332	333	140	335	126	524	"Wollastonite"	"Jadeite"	"Corundum"	"CaNb2O6"	"Cassiterite"	"Scheelite"	"Manganotantalite"	"Rutile"	"Mn"	"Magnetite"	"Zircon"
"T1_sector"	6	 40.0000	 20.0000	 40.0000	 .000000	1093	 .000000	 .000000	 .000000	 .024654	 77.8183	 .169698	 .000000	 .486504	 .000000	 .039311	 .000000	 21.3718	 99.9103	 .000000	 .000000	 .000000	 .035268	 98.7989	 .214003	 .000000	 .811517	 .000000	 .050573	 .000000	 .000006	 99.9103	 .000000	 .000000	 .000000	 .013245	 32.7261	 .046072	 .000000	 .506963	 .000000	 .035135	 .000000	 66.6725	 .000000	 .000000	 .000000	 .019876	 98.2150	 .138269	 .000000	 1.52146	 .000000	 .105444	 .000000	 .000000	 100.000	 2.00000	O	 .000000	 .000000	 .000000	 .000397	 .981696	 .001382	 .000000	 .015208	 .000000	 .001054	 .000000	 2.00000	 .011984	 .014538	 .005672	 .013233	 .016695	 .039422	 .033275	 .008252	 .013587	 .012838	 .012163	 .025638	 .019597	 .010718	 .018930	 .021196	 .049714	 .040631	 .013765	 .017544	 .016515	 .016430	 -47.030	 -88.931	 -17.568	 38.6473	 .118778	 16.8212	 -25.838	 1.49413	 -29.117	 23.8999	 -149.51	 -15.306	 -27.008	 13.1665	 5391.43	214	334	319	303	301	332	333	140	335	126	524	"Wollastonite"	"Jadeite"	"Corundum"	"CaNb2O6"	"Cassiterite"	"Scheelite"	"Manganotantalite"	"Rutile"	"Mn"	"Magnetite"	"Zircon"
"T1_sector"	6	 40.0000	 20.0000	 40.0000	 .000000	1094	 .000000	 .000000	 .000000	 .010775	 77.8971	 .246115	 .000000	 .508068	 .000000	 .045900	 .011202	 21.4272	 100.146	 .000000	 .000000	 .000000	 .015415	 98.8989	 .310371	 .000000	 .847487	 .000000	 .059050	 .015132	 -.00001	 100.146	 .000000	 .000000	 .000000	 .005774	 32.6762	 .066650	 .000000	 .528094	 .000000	 .040920	 .006114	 66.6762	 .000000	 .000000	 .000000	 .008665	 98.0653	 .200024	 .000000	 1.58487	 .000000	 .122806	 .018349	 .000000	 100.000	 2.00000	O	 .000000	 .000000	 .000000	 .000173	 .980147	 .001999	 .000000	 .015841	 .000000	 .001227	 .000183	 2.00000	 .011986	 .014536	 .005672	 .013238	 .016700	 .039427	 .033279	 .008253	 .013588	 .012838	 .012169	 .025643	 .019594	 .010717	 .018938	 .021202	 .049720	 .040636	 .013766	 .017545	 .016516	 .016437	 -175.69	 -30.691	 -19.034	 87.5233	 .118734	 11.7412	 -23.531	 1.44217	 -67.092	 20.5875	 77.3993	 -15.303	 -26.999	 13.1665	 5401.37	214	334	319	303	301	332	333	140	335	126	524	"Wollastonite"	"Jadeite"	"Corundum"	"CaNb2O6"	"Cassiterite"	"Scheelite"	"Manganotantalite"	"Rutile"	"Mn"	"Magnetite"	"Zircon"
"T1_sector"	6	 40.0000	 20.0000	 40.0000	 .000000	1095	 .000000	 .000000	 .000000	 .004440	 77.8368	 .264939	 .000000	 .548952	 .000000	 .041876	 .009057	 21.4386	 100.145	 .000000	 .000000	 .000000	 .006351	 98.8223	 .334110	 .000000	 .915685	 .000000	 .053873	 .012234	  .00000	 100.145	 .000000	 .000000	 .000000	 .002378	 32.6348	 .071712	 .000000	 .570308	 .000000	 .037314	 .004941	 66.6785	 .000000	 .000000	 .000000	 .003568	 97.9428	 .215221	 .000000	 1.71160	 .000000	 .111986	 .014828	 .000000	 100.000	 2.00000	O	 .000000	 .000000	 .000000	 .000071	 .978870	 .002151	 .000000	 .017106	 .000000	 .001119	 .000148	 2.00000	 .011980	 .014531	 .005670	 .013236	 .016695	 .039420	 .033273	 .008250	 .013585	 .012836	 .012167	 .025630	 .019587	 .010713	 .018935	 .021196	 .049712	 .040629	 .013762	 .017541	 .016513	 .016435	 -394.19	 -29.810	 -19.599	 211.346	 .118767	 10.9373	 -24.470	 1.35433	 -99.461	 22.4826	 95.5513	 -15.300	 -26.989	 13.1665	 5411.42	214	334	319	303	301	332	333	140	335	126	524	"Wollastonite"	"Jadeite"	"Corundum"	"CaNb2O6"	"Cassiterite"	"Scheelite"	"Manganotantalite"	"Rutile"	"Mn"	"Magnetite"	"Zircon"
"T1_sector"	6	 40.0000	 20.0000	 40.0000	 .000000	1096	 .000000	 .000000	 .000000	 .111911	 77.9034	 .106999	 .000000	 .502157	 .000000	 .062862	 .012681	 21.4376	 100.138	 .000000	 .000000	 .000000	 .160093	 98.9069	 .134934	 .000000	 .837627	 .000000	 .080871	 .017129	 .000000	 100.138	 .000000	 .000000	 .000000	 .059936	 32.6589	 .028958	 .000000	 .521631	 .000000	 .056007	 .006917	 66.6676	 .000000	 .000000	 .000000	 .089987	 98.0678	 .086956	 .000000	 1.56635	 .000000	 .168179	 .020770	 .000000	 100.000	 2.00000	O	 .000000	 .000000	 .000000	 .001798	 .979753	 .000869	 .000000	 .015649	 .000000	 .001680	 .000208	 2.00000	 .011965	 .014528	 .005669	 .013221	 .016684	 .039406	 .033260	 .008246	 .013580	 .012831	 .012151	 .025598	 .019583	 .010711	 .018914	 .021182	 .049694	 .040613	 .013756	 .017534	 .016507	 .016414	 -56.131	 -62.095	 -19.729	 9.05236	 .118709	 26.3970	 -60.227	 1.45524	 -149.03	 15.2435	 68.3621	 -15.297	 -26.980	 13.1665	 5421.36	214	334	319	303	301	332	333	140	335	126	524	"Wollastonite"	"Jadeite"	"Corundum"	"CaNb2O6"	"Cassiterite"	"Scheelite"	"Manganotantalite"	"Rutile"	"Mn"	"Magnetite"	"Zircon"
"T1_sector"	6	 40.0000	 20.0000	 40.0000	 .000000	1097	 .000000	 .000000	 .000000	 .160773	 77.9153	 .150284	 .000000	 .569370	 .000000	 .067941	 .000000	 21.5150	 100.379	 .000000	 .000000	 .000000	 .229993	 98.9220	 .189520	 .000000	 .949743	 .000000	 .087407	 .000000	  .00000	 100.379	 .000000	 .000000	 .000000	 .085804	 32.5496	 .040531	 .000000	 .589381	 .000000	 .060322	 .000000	 66.6744	 .000000	 .000000	 .000000	 .128901	 97.7973	 .121777	 .000000	 1.77083	 .000000	 .181240	 .000000	 .000000	 100.000	 2.00000	O	 .000000	 .000000	 .000000	 .002574	 .976375	 .001216	 .000000	 .017679	 .000000	 .001809	 .000000	 2.00000	 .011954	 .014519	 .005666	 .013220	 .016681	 .039402	 .033256	 .008243	 .013576	 .012828	 .012150	 .025573	 .019571	 .010705	 .018912	 .021178	 .049689	 .040608	 .013749	 .017530	 .016503	 .016412	 -135.15	 -17.861	 -16.504	 6.50373	 .118720	 18.9254	 -28.520	 1.31454	 -99.791	 14.1611	 -140.99	 -15.294	 -26.970	 13.1665	 5431.42	214	334	319	303	301	332	333	140	335	126	524	"Wollastonite"	"Jadeite"	"Corundum"	"CaNb2O6"	"Cassiterite"	"Scheelite"	"Manganotantalite"	"Rutile"	"Mn"	"Magnetite"	"Zircon"
"T1_sector"	6	 40.0000	 20.0000	 40.0000	 .000000	1098	 .000000	 .000000	 .000000	 .166318	 77.4385	 .191936	 .000000	 .684574	 .000000	 .076293	 .015581	 21.4846	 100.058	 .000000	 .000000	 .000000	 .237924	 98.3167	 .242048	 .000000	 1.14191	 .000000	 .098151	 .021047	 -.00001	 100.058	 .000000	 .000000	 .000000	 .088891	 32.3972	 .051839	 .000000	 .709657	 .000000	 .067835	 .008481	 66.6762	 .000000	 .000000	 .000000	 .133553	 97.3489	 .155769	 .000000	 2.13242	 .000000	 .203834	 .025485	 .000000	 100.000	 2.00000	O	 .000000	 .000000	 .000000	 .002666	 .971776	 .001555	 .000000	 .021287	 .000000	 .002035	 .000254	 2.00000	 .011935	 .014508	 .005662	 .013218	 .016674	 .039397	 .033251	 .008237	 .013572	 .012824	 .012147	 .025533	 .019556	 .010698	 .018908	 .021169	 .049683	 .040601	 .013740	 .017524	 .016498	 .016408	 -106.53	 -31.386	 -20.267	 6.30809	 .119120	 14.9168	 -27.203	 1.13638	 -32.888	 12.6954	 55.7450	 -15.291	 -26.961	 13.1665	 5441.44	214	334	319	303	301	332	333	140	335	126	524	"Wollastonite"	"Jadeite"	"Corundum"	"CaNb2O6"	"Cassiterite"	"Scheelite"	"Manganotantalite"	"Rutile"	"Mn"	"Magnetite"	"Zircon"
"T1_sector"	6	 40.0000	 20.0000	 40.0000	 .000000	1099	 .004726	 .000000	 .000000	 .242265	 77.5162	 .126566	 .000000	 .544761	 .000000	 .096773	 .010834	 21.4373	 99.9795	 .010110	 .000000	 .000000	 .346571	 98.4154	 .159611	 .000000	 .908693	 .000000	 .124499	 .014635	  .00000	 99.9795	 .008372	 .000000	 .000000	 .129758	 32.4986	 .034256	 .000000	 .565922	 .000000	 .086227	 .005910	 66.6710	 .025169	 .000000	 .000000	 .195042	 97.6985	 .102983	 .000000	 1.70130	 .000000	 .259218	 .017767	 .000000	 100.000	 2.00000	O	 .000251	 .000000	 .000000	 .003892	 .974895	 .001028	 .000000	 .016977	 .000000	 .002587	 .000177	 2.00000	 .011944	 .014514	 .005664	 .013216	 .016679	 .039395	 .033250	 .008240	 .013573	 .012825	 .012145	 .025552	 .019564	 .010702	 .018906	 .021176	 .049681	 .040600	 .013745	 .017526	 .016500	 .016406	 176.375	 -18.210	 -23.029	 4.53064	 .119052	 22.3826	 -18.347	 1.36167	 -17.764	 10.1765	 79.8524	 -15.288	 -26.951	 13.1665	 5451.40	214	334	319	303	301	332	333	140	335	126	524	"Wollastonite"	"Jadeite"	"Corundum"	"CaNb2O6"	"Cassiterite"	"Scheelite"	"Manganotantalite"	"Rutile"	"Mn"	"Magnetite"	"Zircon"
"T1_sector"	6	 40.0000	 20.0000	 40.0000	 .000000	1100	 .000271	 .000000	 .000000	 .207838	 78.0888	 .044773	 .021541	 .416063	 .013161	 .065191	 .000398	 21.4604	 100.318	 .000580	 .000000	 .000000	 .297322	 99.1423	 .056463	 .026303	 .694017	 .016994	 .083868	 .000538	  .00000	 100.318	 .000480	 .000000	 .000000	 .111192	 32.7015	 .012105	 .005917	 .431734	 .011907	 .058021	 .000217	 66.6669	 .001443	 .000000	 .000000	 .167083	 98.2779	 .036378	 .008891	 1.29749	 .035785	 .174369	 .000652	 .000000	 100.000	 2.00000	O	 .000014	 .000000	 .000000	 .003336	 .981042	 .000363	 .000178	 .012952	 .000357	 .001741	 .000007	 2.00000	 .011971	 .014530	 .005669	 .013220	 .016689	 .039407	 .033262	 .008248	 .013581	 .012832	 .012150	 .025610	 .019587	 .010712	 .018912	 .021188	 .049696	 .040615	 .013759	 .017536	 .016508	 .016413	 3074.32	 -35.253	 -16.132	 5.17743	 .118581	 62.4367	 109.081	 1.69979	 73.9585	 14.7285	 2153.78	 -15.285	 -26.941	 13.1665	 5461.43	214	334	319	303	301	332	333	140	335	126	524	"Wollastonite"	"Jadeite"	"Corundum"	"CaNb2O6"	"Cassiterite"	"Scheelite"	"Manganotantalite"	"Rutile"	"Mn"	"Magnetite"	"Zircon"
"T1_sector"	6	 40.0000	 20.0000	 40.0000	 .000000	1101	 .000000	 .000000	 .000000	 .066793	 77.5306	 .304599	 .000000	 .886836	 .002134	 .087887	 .037198	 21.6426	 100.559	 .000000	 .000000	 .000000	 .095550	 98.4336	 .384124	 .000000	 1.47930	 .002756	 .113066	 .050247	 .000004	 100.559	 .000000	 .000000	 .000000	 .035436	 32.1974	 .081663	 .000000	 .912579	 .001915	 .077569	 .020100	 66.6733	 .000000	 .000000	 .000000	 .053194	 96.6629	 .245169	 .000000	 2.73974	 .005749	 .232876	 .060343	 .000000	 100.000	 2.00000	O	 .000000	 .000000	 .000000	 .001063	 .965827	 .002450	 .000000	 .027375	 .000057	 .002327	 .000603	 2.00000	 .011912	 .014489	 .005656	 .013214	 .016658	 .039381	 .033236	 .008228	 .013562	 .012815	 .012143	 .025483	 .019531	 .010686	 .018903	 .021150	 .049663	 .040583	 .013724	 .017511	 .016487	 .016403	 -169.67	 -46.272	 -17.275	 14.6946	 .119020	 9.56348	 -35.963	 .932451	 450.048	 11.1184	 23.7438	 -15.282	 -26.932	 13.1665	 5471.37	214	334	319	303	301	332	333	140	335	126	524	"Wollastonite"	"Jadeite"	"Corundum"	"CaNb2O6"	"Cassiterite"	"Scheelite"	"Manganotantalite"	"Rutile"	"Mn"	"Magnetite"	"Zircon"
"T1_sector"	6	 40.0000	 20.0000	 40.0000	 .000000	1102	 .000000	 .000000	 .000000	 .100630	 77.0157	 .438930	 .000000	 .960954	 .000000	 .118912	 .012109	 21.6024	 100.250	 .000000	 .000000	 .000000	 .143955	 97.7799	 .553527	 .000000	 1.60293	 .000000	 .152980	 .016357	 .000000	 100.250	 .000000	 .000000	 .000000	 .053493	 32.0463	 .117908	 .000000	 .990785	 .000000	 .105157	 .006556	 66.6798	 .000000	 .000000	 .000000	 .080335	 96.2541	 .354149	 .000000	 2.97592	 .000000	 .315849	 .019691	 .000000	 100.000	 2.00000	O	 .000000	 .000000	 .000000	 .001604	 .961198	 .003537	 .000000	 .029718	 .000000	 .003154	 .000197	 2.00000	 .011905	 .014480	 .005653	 .013220	 .016662	 .039383	 .033237	 .008225	 .013560	 .012814	 .012149	 .025469	 .019519	 .010681	 .018912	 .021154	 .049665	 .040585	 .013719	 .017509	 .016485	 .016411	 -55.665	 -25.300	 -16.971	 9.99118	 .119460	 6.77339	 -24.184	 .878451	 -337.77	 8.42012	 71.5404	 -15.279	 -26.922	 13.1660	 5481.43	214	334	319	303	301	332	333	140	335	126	524	"Wollastonite"	"Jadeite"	"Corundum"	"CaNb2O6"	"Cassiterite"	"Scheelite"	"Manganotantalite"	"Rutile"	"Mn"	"Magnetite"	"Zircon"
"T1_sector"	6	 40.0000	 20.0000	 40.0000	 .000000	1103	 .000000	 .000000	 .000000	 .101327	 77.0587	 .205673	 .000000	 .974344	 .000000	 .065213	 .003911	 21.5441	 99.9532	 .000000	 .000000	 .000000	 .144953	 97.8345	 .259371	 .000000	 1.62526	 .000000	 .083897	 .005283	  .00000	 99.9532	 .000000	 .000000	 .000000	 .054005	 32.1486	 .055395	 .000000	 1.00724	 .000000	 .057822	 .002123	 66.6749	 .000000	 .000000	 .000000	 .081094	 96.5476	 .166360	 .000000	 3.02490	 .000000	 .173648	 .006376	 .000000	 100.000	 2.00000	O	 .000000	 .000000	 .000000	 .001620	 .964338	 .001662	 .000000	 .030213	 .000000	 .001734	 .000064	 2.00000	 .011888	 .014481	 .005652	 .013200	 .016640	 .039363	 .033219	 .008221	 .013555	 .012809	 .012129	 .025433	 .019520	 .010680	 .018884	 .021126	 .049641	 .040563	 .013713	 .017502	 .016479	 .016383	 -99.020	 -43.383	 -15.980	 9.91302	 .119365	 13.9400	 -40.427	 .869547	 -63.124	 14.7011	 219.655	 -15.276	 -26.913	 13.1660	 5491.46	214	334	319	303	301	332	333	140	335	126	524	"Wollastonite"	"Jadeite"	"Corundum"	"CaNb2O6"	"Cassiterite"	"Scheelite"	"Manganotantalite"	"Rutile"	"Mn"	"Magnetite"	"Zircon"
"T1_sector"	6	 40.0000	 20.0000	 40.0000	 .000000	1104	 .000000	 .000000	 .000000	 .152334	 77.3920	 .153137	 .000000	 .807392	 .000000	 .076286	 .023726	 21.5408	 100.146	 .000000	 .000000	 .000000	 .217920	 98.2577	 .193119	 .000000	 1.34678	 .000000	 .098142	 .032049	  .00000	 100.146	 .000000	 .000000	 .000000	 .081199	 32.2909	 .041249	 .000000	 .834732	 .000000	 .067646	 .012880	 66.6714	 .000000	 .000000	 .000000	 .121964	 97.0046	 .123916	 .000000	 2.50761	 .000000	 .203215	 .038694	 .000000	 100.000	 2.00000	O	 .000000	 .000000	 .000000	 .002436	 .968658	 .001237	 .000000	 .025040	 .000000	 .002029	 .000386	 2.00000	 .011908	 .014493	 .005656	 .013204	 .016653	 .039372	 .033228	 .008228	 .013560	 .012814	 .012132	 .025475	 .019536	 .010688	 .018889	 .021142	 .049652	 .040574	 .013724	 .017510	 .016486	 .016388	 -53.302	 -35.599	 -16.805	 6.82026	 .119113	 18.5685	 -30.611	 1.00060	 -58.028	 12.6878	 36.8040	 -15.273	 -26.903	 13.1660	 5501.42	214	334	319	303	301	332	333	140	335	126	524	"Wollastonite"	"Jadeite"	"Corundum"	"CaNb2O6"	"Cassiterite"	"Scheelite"	"Manganotantalite"	"Rutile"	"Mn"	"Magnetite"	"Zircon"
"T1_sector"	6	 40.0000	 20.0000	 40.0000	 .000000	1105	 .000000	 .000000	 .000000	 .161547	 76.9420	 .140077	 .000000	 .812407	 .000000	 .084532	 .006171	 21.4196	 99.5663	 .000000	 .000000	 .000000	 .231100	 97.6863	 .176649	 .000000	 1.35514	 .000000	 .108750	 .008335	 .000004	 99.5663	 .000000	 .000000	 .000000	 .086594	 32.2835	 .037943	 .000000	 .844635	 .000000	 .075379	 .003369	 66.6686	 .000000	 .000000	 .000000	 .130067	 96.9820	 .113985	 .000000	 2.53735	 .000000	 .226445	 .010120	 .000000	 100.000	 2.00000	O	 .000000	 .000000	 .000000	 .002598	 .968476	 .001138	 .000000	 .025338	 .000000	 .002261	 .000101	 2.00000	 .011904	 .014492	 .005656	 .013202	 .016650	 .039369	 .033226	 .008226	 .013559	 .012813	 .012131	 .025467	 .019535	 .010687	 .018886	 .021139	 .049648	 .040570	 .013722	 .017508	 .016484	 .016386	 -101.56	 -34.792	 -17.778	 6.46819	 .119462	 20.2557	 -52.746	 .995858	 -281.11	 11.5270	 139.511	 -15.271	 -26.894	 13.1660	 5511.44	214	334	319	303	301	332	333	140	335	126	524	"Wollastonite"	"Jadeite"	"Corundum"	"CaNb2O6"	"Cassiterite"	"Scheelite"	"Manganotantalite"	"Rutile"	"Mn"	"Magnetite"	"Zircon"
"T1_sector"	6	 40.0000	 20.0000	 40.0000	 .000000	1106	 .000000	 .000000	 .000000	 .068444	 77.6896	 .079636	 .000000	 .434612	 .000000	 .024593	 .014436	 21.2986	 99.6099	 .000000	 .000000	 .000000	 .097911	 98.6354	 .100427	 .000000	 .724959	 .000000	 .031639	 .019500	  .00000	 99.6099	 .000000	 .000000	 .000000	 .036898	 32.7843	 .021695	 .000000	 .454448	 .000000	 .022056	 .007926	 66.6727	 .000000	 .000000	 .000000	 .055388	 98.4251	 .065133	 .000000	 1.36434	 .000000	 .066217	 .023796	 .000000	 100.000	 2.00000	O	 .000000	 .000000	 .000000	 .001107	 .983440	 .000651	 .000000	 .013632	 .000000	 .000662	 .000238	 2.00000	 .011979	 .014536	 .005671	 .013223	 .016688	 .039407	 .033262	 .008250	 .013583	 .012834	 .012154	 .025627	 .019594	 .010716	 .018916	 .021187	 .049695	 .040615	 .013762	 .017539	 .016511	 .016417	 -52.724	 -207.90	 -17.955	 14.3655	 .118842	 35.3093	 -18.405	 1.63947	 -103.44	 37.6974	 60.1466	 -15.268	 -26.884	 13.1660	 5521.39	214	334	319	303	301	332	333	140	335	126	524	"Wollastonite"	"Jadeite"	"Corundum"	"CaNb2O6"	"Cassiterite"	"Scheelite"	"Manganotantalite"	"Rutile"	"Mn"	"Magnetite"	"Zircon"
