Repository: orthospar/MinorElements-Cassiterite

# MinorElements-Cassiterite
EPMA data and R code for generation of figures in "Systematic trends in the substitution mechanisms of minor elements in cassiterite", submitted for publication in the Australian Journal of Earth Sciences.

# Data Availability
The final cleaned and organised dataset is available above (cassiterite_EPMA.csv) and as a supplementary file hosted by AJES.

File: Data/170609/170609_recalc.dat (part 31 of 41)
LOVOLT"	" CURRENT"	"BEAMSIZE"	"    LINE"	"  Si WT%"	"  Na WT%"	"  Al WT%"	"  Nb WT%"	"  Sn WT%"	"   W WT%"	"  Ta WT%"	"  Ti WT%"	"  Mn WT%"	"  Fe WT%"	"  Zr WT%"	"   O WT%"	"   TOTAL"	"    SiO2"	"    Na2O"	"   Al2O3"	"   Nb2O5"	"    SnO2"	"     WO3"	"   Ta2O5"	"    TiO2"	"     MnO"	"     FeO"	"    ZrO2"	"       O"	"   TOTAL"	"  Si AT%"	"  Na AT%"	"  Al AT%"	"  Nb AT%"	"  Sn AT%"	"   W AT%"	"  Ta AT%"	"  Ti AT%"	"  Mn AT%"	"  Fe AT%"	"  Zr AT%"	"   O AT%"	"Si OXMOL%"	"Na OXMOL%"	"Al OXMOL%"	"Nb OXMOL%"	"Sn OXMOL%"	"W OXMOL%"	"Ta OXMOL%"	"Ti OXMOL%"	"Mn OXMOL%"	"Fe OXMOL%"	"Zr OXMOL%"	"O OXMOL%"	"   TOTAL"	" FORMULA"	"   BASIS"	"Si FORMULA"	"Na FORMULA"	"Al FORMULA"	"Nb FORMULA"	"Sn FORMULA"	"W FORMULA"	"Ta FORMULA"	"Ti FORMULA"	"Mn FORMULA"	"Fe FORMULA"	"Zr FORMULA"	"O FORMULA"	"Si CDL99"	"Na CDL99"	"Al CDL99"	"Nb CDL99"	"Sn CDL99"	" W CDL99"	"Ta CDL99"	"Ti CDL99"	"Mn CDL99"	"Fe CDL99"	"Zr CDL99"	"SiO2 CDL99"	"Na2O CDL99"	"Al2O3 CDL99"	"Nb2O5 CDL99"	"SnO2 CDL99"	"WO3 CDL99"	"Ta2O5 CDL99"	"TiO2 CDL99"	"MnO CDL99"	"FeO CDL99"	"ZrO2 CDL99"	"Si %ERR "	"Na %ERR "	"Al %ERR "	"Nb %ERR "	"Sn %ERR "	" W %ERR "	"Ta %ERR "	"Ti %ERR "	"Mn %ERR "	"Fe %ERR "	"Zr %ERR "	"   X-POS"	"   Y-POS"	"   Z-POS"	" RELDIST"	"Si STD_NUM"	"Na STD_NUM"	"Al STD_NUM"	"Nb STD_NUM"	"Sn STD_NUM"	"W STD_NUM"	"Ta STD_NUM"	"Ti STD_NUM"	"Mn STD_NUM"	"Fe STD_NUM"	"Zr STD_NUM"	"Si STD_NAM"	"Na STD_NAM"	"Al STD_NAM"	"Nb STD_NAM"	"Sn STD_NAM"	"W STD_NAM"	"Ta STD_NAM"	"Ti STD_NAM"	"Mn STD_NAM"	"Fe STD_NAM"	"Zr STD_NAM"
"T1_sector"	6	 40.0000	 20.0000	 40.0000	 .000000	1107	 .000000	 .000000	 .000000	 .097847	 77.9800	 .065247	 .000000	 .339733	 .000000	 .039674	 .019592	 21.3285	 99.8706	 .000000	 .000000	 .000000	 .139975	 99.0042	 .082281	 .000000	 .566695	 .000000	 .051041	 .026465	  .00000	 99.8706	 .000000	 .000000	 .000000	 .052673	 32.8591	 .017749	 .000000	 .354722	 .000000	 .035530	 .010742	 66.6695	 .000000	 .000000	 .000000	 .079079	 98.6636	 .053295	 .000000	 1.06510	 .000000	 .106684	 .032253	 .000000	 100.000	 2.00000	O	 .000000	 .000000	 .000000	 .001580	 .985730	 .000532	 .000000	 .010641	 .000000	 .001066	 .000322	 2.00000	 .011992	 .014543	 .005674	 .013226	 .016696	 .039414	 .033269	 .008255	 .013587	 .012837	 .012157	 .025654	 .019603	 .010720	 .018921	 .021198	 .049704	 .040623	 .013769	 .017544	 .016515	 .016422	 -57.956	 -74.756	 -19.608	 10.2586	 .118625	 42.9995	 -57.765	 2.01913	 -83.303	 23.6871	 44.5128	 -15.265	 -26.875	 13.1660	 5531.44	214	334	319	303	301	332	333	140	335	126	524	"Wollastonite"	"Jadeite"	"Corundum"	"CaNb2O6"	"Cassiterite"	"Scheelite"	"Manganotantalite"	"Rutile"	"Mn"	"Magnetite"	"Zircon"
"T1_sector"	6	 40.0000	 20.0000	 40.0000	 .000000	1108	 .000000	 .000000	 .000000	 .101768	 77.9264	 .030590	 .000000	 .296786	 .000000	 .023988	 .029270	 21.2770	 99.6858	 .000000	 .000000	 .000000	 .145583	 98.9362	 .038577	 .000000	 .495057	 .000000	 .030861	 .039537	 .000000	 99.6858	 .000000	 .000000	 .000000	 .054918	 32.9171	 .008342	 .000000	 .310641	 .000000	 .021535	 .016087	 66.6714	 .000000	 .000000	 .000000	 .082457	 98.8467	 .025050	 .000000	 .932824	 .000000	 .064668	 .048308	 .000000	 100.000	 2.00000	O	 .000000	 .000000	 .000000	 .001647	 .987441	 .000250	 .000000	 .009319	 .000000	 .000646	 .000483	 2.00000	 .011995	 .014545	 .005674	 .013224	 .016696	 .039410	 .033266	 .008255	 .013587	 .012837	 .012155	 .025661	 .019606	 .010721	 .018918	 .021198	 .049699	 .040620	 .013771	 .017544	 .016515	 .016420	 -122.90	 -32.540	 -16.883	 9.88804	 .118646	 91.1777	 -42.198	 2.26943	 -691.90	 38.6354	 30.0184	 -15.262	 -26.865	 13.1660	 5541.38	214	334	319	303	301	332	333	140	335	126	524	"Wollastonite"	"Jadeite"	"Corundum"	"CaNb2O6"	"Cassiterite"	"Scheelite"	"Manganotantalite"	"Rutile"	"Mn"	"Magnetite"	"Zircon"
"T1_sector"	6	 40.0000	 20.0000	 40.0000	 .000000	1109	 .000000	 .010823	 .000000	 .187615	 78.2875	 .000000	 .042252	 .263881	 .009266	 .053256	 .000000	 21.3952	 100.250	 .000000	 .014589	 .000000	 .268391	 99.3947	 .000000	 .051592	 .440168	 .011965	 .068514	 .000000	  .00000	 100.250	 .000000	 .023465	 .000000	 .100661	 32.8787	 .000000	 .011639	 .274605	 .008407	 .047534	 .000000	 66.6550	 .000000	 .035258	 .000000	 .151246	 98.8027	 .000000	 .017489	 .825205	 .025265	 .142843	 .000000	 .000000	 100.000	 2.00000	O	 .000000	 .000704	 .000000	 .003020	 .986533	 .000000	 .000349	 .008240	 .000252	 .001426	 .000000	 2.00000	 .011995	 .014542	 .005673	 .013224	 .016698	 .039410	 .033266	 .008255	 .013585	 .012836	 .012155	 .025663	 .019602	 .010720	 .018918	 .021200	 .049700	 .040620	 .013769	 .017542	 .016513	 .016420	 -118.51	 96.0051	 -15.549	 5.66738	 .118389	 -282.36	 55.8352	 2.51529	 104.643	 17.8526	 -46.030	 -15.259	 -26.855	 13.1660	 5551.42	214	334	319	303	301	332	333	140	335	126	524	"Wollastonite"	"Jadeite"	"Corundum"	"CaNb2O6"	"Cassiterite"	"Scheelite"	"Manganotantalite"	"Rutile"	"Mn"	"Magnetite"	"Zircon"
"T1_sector"	6	 40.0000	 20.0000	 40.0000	 .000000	1110	 .000000	 .000000	 .000000	 .176943	 78.2868	 .000000	 .000000	 .289024	 .001811	 .041328	 .000000	 21.3885	 100.185	 .000000	 .000000	 .000000	 .253125	 99.3937	 .000000	 .000000	 .482110	 .002338	 .053169	 .000000	 .000002	 100.185	 .000000	 .000000	 .000000	 .094985	 32.8959	 .000000	 .000000	 .300930	 .001644	 .036908	 .000000	 66.6696	 .000000	 .000000	 .000000	 .142694	 98.8373	 .000000	 .000000	 .904160	 .004938	 .110891	 .000000	 .000000	 100.000	 2.00000	O	 .000000	 .000000	 .000000	 .002849	 .986832	 .000000	 .000000	 .009028	 .000049	 .001107	 .000000	 2.00000	 .011989	 .014542	 .005673	 .013220	 .016694	 .039406	 .033262	 .008254	 .013585	 .012835	 .012151	 .025649	 .019603	 .010719	 .018912	 .021194	 .049694	 .040615	 .013768	 .017541	 .016512	 .016414	 -89.701	 -26.224	 -17.582	 5.96851	 .118375	 -225.13	 -47.684	 2.32211	 531.212	 22.7685	 -281.04	 -15.256	 -26.846	 13.1660	 5561.45	214	334	319	303	301	332	333	140	335	126	524	"Wollastonite"	"Jadeite"	"Corundum"	"CaNb2O6"	"Cassiterite"	"Scheelite"	"Manganotantalite"	"Rutile"	"Mn"	"Magnetite"	"Zircon"
"T1_sector"	6	 40.0000	 20.0000	 40.0000	 .000000	1111	 .000000	 .000000	 .000000	 .152928	 77.8640	 .050734	 .000000	 .604095	 .000000	 .058345	 .012650	 21.4967	 100.240	 .000000	 .000000	 .000000	 .218770	 98.8569	 .063980	 .000000	 1.00767	 .000000	 .075061	 .017088	 .000004	 100.240	 .000000	 .000000	 .000000	 .081678	 32.5525	 .013693	 .000000	 .625795	 .000000	 .051840	 .006881	 66.6676	 .000000	 .000000	 .000000	 .122671	 97.7801	 .041130	 .000000	 1.87974	 .000000	 .155716	 .020670	 .000000	 100.000	 2.00000	O	 .000000	 .000000	 .000000	 .002450	 .976563	 .000411	 .000000	 .018774	 .000000	 .001555	 .000206	 2.00000	 .011937	 .014512	 .005663	 .013206	 .016664	 .039380	 .033237	 .008237	 .013568	 .012821	 .012136	 .025538	 .019562	 .010700	 .018892	 .021156	 .049661	 .040584	 .013740	 .017520	 .016494	 .016393	 -58.160	 -21.042	 -12.738	 6.79683	 .118705	 55.1191	 -106.56	 1.25343	 -982.54	 16.3494	 68.4355	 -15.253	 -26.836	 13.1660	 5571.43	214	334	319	303	301	332	333	140	335	126	524	"Wollastonite"	"Jadeite"	"Corundum"	"CaNb2O6"	"Cassiterite"	"Scheelite"	"Manganotantalite"	"Rutile"	"Mn"	"Magnetite"	"Zircon"
"T1_sector"	6	 40.0000	 20.0000	 40.0000	 .000000	1112	 .000000	 .000000	 .000000	 .110883	 78.0663	 .057721	 .000000	 .589486	 .000000	 .046195	 .007882	 21.5201	 100.399	 .000000	 .000000	 .000000	 .158624	 99.1137	 .072791	 .000000	 .983297	 .000000	 .059429	 .010648	  .00000	 100.399	 .000000	 .000000	 .000000	 .059158	 32.6020	 .015562	 .000000	 .610003	 .000000	 .041000	 .004283	 66.6681	 .000000	 .000000	 .000000	 .088820	 97.8968	 .046729	 .000000	 1.83171	 .000000	 .123115	 .012861	 .000000	 100.000	 2.00000	O	 .000000	 .000000	 .000000	 .001775	 .978038	 .000467	 .000000	 .018300	 .000000	 .001230	 .000128	 2.00000	 .011945	 .014517	 .005664	 .013209	 .016666	 .039384	 .033241	 .008239	 .013571	 .012823	 .012139	 .025555	 .019568	 .010703	 .018896	 .021160	 .049667	 .040589	 .013744	 .017523	 .016497	 .016397	 -142.95	 -29.107	 -19.727	 9.12206	 .118538	 48.5094	 -36.203	 1.27827	 -69.872	 20.4391	 109.439	 -15.250	 -26.827	 13.1660	 5581.45	214	334	319	303	301	332	333	140	335	126	524	"Wollastonite"	"Jadeite"	"Corundum"	"CaNb2O6"	"Cassiterite"	"Scheelite"	"Manganotantalite"	"Rutile"	"Mn"	"Magnetite"	"Zircon"
"T1_sector"	6	 40.0000	 20.0000	 40.0000	 .000000	1113	 .000000	 .000000	 .000000	 .102768	 77.2862	 .086535	 .000000	 .798770	 .000000	 .056455	 .016761	 21.4596	 99.8071	 .000000	 .000000	 .000000	 .147014	 98.1233	 .109128	 .000000	 1.33239	 .000000	 .072629	 .022641	  .00000	 99.8071	 .000000	 .000000	 .000000	 .054982	 32.3665	 .023396	 .000000	 .828884	 .000000	 .050247	 .009133	 66.6669	 .000000	 .000000	 .000000	 .082542	 97.1802	 .070245	 .000000	 2.48872	 .000000	 .150866	 .027422	 .000000	 100.000	 2.00000	O	 .000000	 .000000	 .000000	 .001649	 .970991	 .000702	 .000000	 .024866	 .000000	 .001507	 .000274	 2.00000	 .011908	 .014496	 .005657	 .013199	 .016645	 .039365	 .033222	 .008227	 .013559	 .012813	 .012127	 .025475	 .019540	 .010689	 .018881	 .021133	 .049642	 .040566	 .013723	 .017508	 .016484	 .016382	 -1182.2	 -44.646	 -18.439	 9.78185	 .119148	 32.4973	 -58.307	 1.00875	 -84.523	 16.8608	 51.7894	 -15.247	 -26.817	 13.1660	 5591.42	214	334	319	303	301	332	333	140	335	126	524	"Wollastonite"	"Jadeite"	"Corundum"	"CaNb2O6"	"Cassiterite"	"Scheelite"	"Manganotantalite"	"Rutile"	"Mn"	"Magnetite"	"Zircon"
"T1_sector"	6	 40.0000	 20.0000	 40.0000	 .000000	1114	 .000000	 .000000	 .000000	 .124165	 77.3837	 .104795	 .000000	 .869841	 .004106	 .061203	 .023041	 21.5522	 100.123	 .000000	 .000000	 .000000	 .177623	 98.2471	 .132155	 .000000	 1.45095	 .005301	 .078737	 .031123	 -.00001	 100.123	 .000000	 .000000	 .000000	 .066146	 32.2687	 .028211	 .000000	 .898773	 .003699	 .054240	 .012501	 66.6678	 .000000	 .000000	 .000000	 .099320	 96.9053	 .084721	 .000000	 2.69909	 .011107	 .162886	 .037542	 .000000	 100.000	 2.00000	O	 .000000	 .000000	 .000000	 .001984	 .968043	 .000846	 .000000	 .026963	 .000111	 .001627	 .000375	 2.00000	 .011899	 .014492	 .005656	 .013200	 .016646	 .039373	 .033228	 .008226	 .013560	 .012814	 .012128	 .025456	 .019536	 .010688	 .018883	 .021133	 .049653	 .040574	 .013721	 .017509	 .016486	 .016383	 -560.69	 -22.138	 -18.322	 8.21429	 .119128	 26.9218	 -37.713	 .946160	 234.432	 15.6174	 37.8654	 -15.244	 -26.808	 13.1660	 5601.44	214	334	319	303	301	332	333	140	335	126	524	"Wollastonite"	"Jadeite"	"Corundum"	"CaNb2O6"	"Cassiterite"	"Scheelite"	"Manganotantalite"	"Rutile"	"Mn"	"Magnetite"	"Zircon"
"T1_sector"	6	 40.0000	 20.0000	 40.0000	 .000000	1115	 .000000	 .000000	 .000000	 .110515	 77.2275	 .104970	 .000000	 .815972	 .000000	 .052604	 .012328	 21.4608	 99.7847	 .000000	 .000000	 .000000	 .158097	 98.0488	 .132376	 .000000	 1.36109	 .000000	 .067675	 .016653	 .000006	 99.7847	 .000000	 .000000	 .000000	 .059127	 32.3419	 .028380	 .000000	 .846734	 .000000	 .046820	 .006718	 66.6704	 .000000	 .000000	 .000000	 .088779	 97.1225	 .085224	 .000000	 2.54274	 .000000	 .140599	 .020173	 .000000	 100.000	 2.00000	O	 .000000	 .000000	 .000000	 .001774	 .970201	 .000851	 .000000	 .025401	 .000000	 .001405	 .000202	 2.00000	 .011909	 .014498	 .005658	 .013203	 .016650	 .039374	 .033230	 .008229	 .013562	 .012816	 .012131	 .025478	 .019542	 .010691	 .018887	 .021139	 .049654	 .040576	 .013726	 .017512	 .016488	 .016387	 -126.70	 -39.840	 -14.792	 9.14662	 .119229	 26.8787	 -33.289	 .992831	 -60.832	 18.0397	 70.1794	 -15.241	 -26.798	 13.1660	 5611.46	214	334	319	303	301	332	333	140	335	126	524	"Wollastonite"	"Jadeite"	"Corundum"	"CaNb2O6"	"Cassiterite"	"Scheelite"	"Manganotantalite"	"Rutile"	"Mn"	"Magnetite"	"Zircon"
"T1_sector"	6	 40.0000	 20.0000	 40.0000	 .000000	1116	 .001886	 .000000	 .000000	 .155752	 77.2815	 .122310	 .000000	 .851588	 .000000	 .062422	 .027215	 21.5333	 100.036	 .004035	 .000000	 .000000	 .222810	 98.1174	 .154243	 .000000	 1.42050	 .000000	 .080305	 .036762	 .000002	 100.036	 .003327	 .000000	 .000000	 .083052	 32.2567	 .032958	 .000000	 .880750	 .000000	 .055373	 .014780	 66.6730	 .009995	 .000000	 .000000	 .124757	 96.9094	 .099016	 .000000	 2.64605	 .000000	 .166357	 .044404	 .000000	 100.000	 2.00000	O	 .000100	 .000000	 .000000	 .002491	 .967609	 .000989	 .000000	 .026420	 .000000	 .001661	 .000443	 2.00000	 .011897	 .014488	 .005655	 .013198	 .016645	 .039365	 .033222	 .008225	 .013557	 .012812	 .012127	 .025453	 .019530	 .010685	 .018881	 .021133	 .049643	 .040565	 .013719	 .017506	 .016482	 .016381	 439.736	 -41.492	 -16.494	 6.68271	 .119193	 23.1282	 -41.634	 .961077	 -47.077	 15.3250	 32.1597	 -15.238	 -26.788	 13.1660	 5621.44	214	334	319	303	301	332	333	140	335	126	524	"Wollastonite"	"Jadeite"	"Corundum"	"CaNb2O6"	"Cassiterite"	"Scheelite"	"Manganotantalite"	"Rutile"	"Mn"	"Magnetite"	"Zircon"
"T1_sector"	6	 40.0000	 20.0000	 40.0000	 .000000	1117	 .000000	 .000000	 .000000	 .024730	 77.6954	 .132913	 .000000	 .777836	 .000000	 .040805	 .016946	 21.5301	 100.219	 .000000	 .000000	 .000000	 .035377	 98.6429	 .167614	 .000000	 1.29748	 .000000	 .052495	 .022890	 -.00001	 100.219	 .000000	 .000000	 .000000	 .013188	 32.4323	 .035818	 .000000	 .804543	 .000000	 .036200	 .009204	 66.6687	 .000000	 .000000	 .000000	 .019787	 97.3222	 .107482	 .000000	 2.41426	 .000000	 .108628	 .027618	 .000000	 100.000	 2.00000	O	 .000000	 .000000	 .000000	 .000396	 .972939	 .001075	 .000000	 .024136	 .000000	 .001086	 .000276	 2.00000	 .011924	 .014503	 .005660	 .013207	 .016653	 .039375	 .033232	 .008232	 .013564	 .012818	 .012136	 .025509	 .019550	 .010694	 .018893	 .021143	 .049655	 .040578	 .013731	 .017515	 .016490	 .016393	 -265.93	 -45.029	 -15.385	 38.4570	 .118818	 21.3249	 -20.980	 1.02961	 -48.361	 23.0214	 51.2677	 -15.235	 -26.779	 13.1660	 5631.46	214	334	319	303	301	332	333	140	335	126	524	"Wollastonite"	"Jadeite"	"Corundum"	"CaNb2O6"	"Cassiterite"	"Scheelite"	"Manganotantalite"	"Rutile"	"Mn"	"Magnetite"	"Zircon"
"T1_sector"	6	 40.0000	 20.0000	 40.0000	 .000000	1118	 .000000	 .000000	 .000000	 .082998	 77.8679	 .099012	 .000000	 .587247	 .000000	 .040196	 .037906	 21.4727	 100.188	 .000000	 .000000	 .000000	 .118732	 98.8618	 .124862	 .000000	 .979563	 .000000	 .051712	 .051203	 .000002	 100.188	 .000000	 .000000	 .000000	 .044381	 32.5924	 .026754	 .000000	 .609055	 .000000	 .035756	 .020644	 66.6711	 .000000	 .000000	 .000000	 .066624	 97.8551	 .080327	 .000000	 1.82863	 .000000	 .107355	 .061980	 .000000	 100.000	 2.00000	O	 .000000	 .000000	 .000000	 .001331	 .977706	 .000803	 .000000	 .018270	 .000000	 .001073	 .000619	 2.00000	 .011949	 .014517	 .005665	 .013213	 .016671	 .039388	 .033244	 .008240	 .013572	 .012824	 .012143	 .025563	 .019568	 .010703	 .018902	 .021165	 .049671	 .040593	 .013745	 .017525	 .016499	 .016403	 -8020.0	 -58.107	 -16.756	 11.9597	 .118701	 28.4765	 -27.204	 1.28223	 -30.214	 23.3690	 23.3125	 -15.232	 -26.769	 13.1660	 5641.43	214	334	319	303	301	332	333	140	335	126	524	"Wollastonite"	"Jadeite"	"Corundum"	"CaNb2O6"	"Cassiterite"	"Scheelite"	"Manganotantalite"	"Rutile"	"Mn"	"Magnetite"	"Zircon"
"T1_sector"	6	 40.0000	 20.0000	 40.0000	 .000000	1119	 .000731	 .000000	 .000000	 .062614	 77.8235	 .105668	 .000000	 .667541	 .000000	 .029673	 .000000	 21.4918	 100.182	 .001564	 .000000	 .000000	 .089572	 98.8055	 .133257	 .000000	 1.11350	 .000000	 .038174	 .000000	  .00000	 100.182	 .001292	 .000000	 .000000	 .033452	 32.5457	 .028528	 .000000	 .691733	 .000000	 .026373	 .000000	 66.6730	 .003878	 .000000	 .000000	 .050213	 97.7045	 .085644	 .000000	 2.07663	 .000000	 .079174	 .000000	 .000000	 100.000	 2.00000	O	 .000039	 .000000	 .000000	 .001003	 .976278	 .000856	 .000000	 .020750	 .000000	 .000791	 .000000	 2.00000	 .011939	 .014511	 .005662	 .013209	 .016661	 .039379	 .033236	 .008237	 .013568	 .012821	 .012139	 .025542	 .019561	 .010699	 .018896	 .021153	 .049660	 .040583	 .013739	 .017520	 .016494	 .016397	 1138.11	 -18.478	 -19.431	 15.6219	 .118705	 26.7056	 -95.795	 1.15870	 -28.497	 31.3545	 -381.40	 -15.229	 -26.760	 13.1660	 5651.46	214	334	319	303	301	332	333	140	335	126	524	"Wollastonite"	"Jadeite"	"Corundum"	"CaNb2O6"	"Cassiterite"	"Scheelite"	"Manganotantalite"	"Rutile"	"Mn"	"Magnetite"	"Zircon"
"T1_sector"	6	 40.0000	 20.0000	 40.0000	 .000000	1120	 .000000	 .000000	 .000000	 .054286	 78.0376	 .127235	 .000000	 .676042	 .000000	 .044487	 .021813	 21.5683	 100.530	 .000000	 .000000	 .000000	 .077658	 99.0773	 .160454	 .000000	 1.12768	 .000000	 .057233	 .029465	 .000002	 100.530	 .000000	 .000000	 .000000	 .028899	 32.5179	 .034228	 .000000	 .698024	 .000000	 .039397	 .011827	 66.6698	 .000000	 .000000	 .000000	 .043371	 97.6050	 .102737	 .000000	 2.09518	 .000000	 .118254	 .035499	 .000000	 100.000	 2.00000	O	 .000000	 .000000	 .000000	 .000867	 .975491	 .001027	 .000000	 .020940	 .000000	 .001182	 .000355	 2.00000	 .011938	 .014509	 .005662	 .013210	 .016662	 .039379	 .033236	 .008236	 .013567	 .012820	 .012140	 .025539	 .019558	 .010698	 .018897	 .021154	 .049660	 .040583	 .013738	 .017519	 .016493	 .016398	 -193.04	 -31.539	 -22.052	 17.9114	 .118548	 22.2575	 -35.281	 1.14725	 -97.477	 21.1872	 39.9931	 -15.226	 -26.750	 13.1660	 5661.42	214	334	319	303	301	332	333	140	335	126	524	"Wollastonite"	"Jadeite"	"Corundum"	"CaNb2O6"	"Cassiterite"	"Scheelite"	"Manganotantalite"	"Rutile"	"Mn"	"Magnetite"	"Zircon"
"T1_sector"	6	 40.0000	 20.0000	 40.0000	 .000000	1121	 .000000	 .000000	 .000000	 .052437	 77.4972	 .114689	 .000000	 .564879	 .005944	 .035862	 .019048	 21.3426	 99.6327	 .000000	 .000000	 .000000	 .075013	 98.3913	 .144632	 .000000	 .942251	 .007675	 .046136	 .025730	 .000000	 99.6327	 .000000	 .000000	 .000000	 .028209	 32.6340	 .031179	 .000000	 .589411	 .005408	 .032094	 .010437	 66.6693	 .000000	 .000000	 .000000	 .042335	 97.9511	 .093583	 .000000	 1.76912	 .016231	 .096332	 .031325	 .000000	 100.000	 2.00000	O	 .000000	 .000000	 .000000	 .000846	 .978982	 .000935	 .000000	 .017682	 .000162	 .000963	 .000313	 2.00000	 .011955	 .014520	 .005665	 .013215	 .016672	 .039387	 .033244	 .008241	 .013573	 .012825	 .012145	 .025576	 .019572	 .010705	 .018905	 .021167	 .049671	 .040593	 .013747	 .017526	 .016499	 .016406	 -67.588	 -120.56	 -15.953	 18.5251	 .118965	 24.6472	 -34.024	 1.32265	 162.398	 26.0946	 45.7201	 -15.223	 -26.741	 13.1660	 5671.45	214	334	319	303	301	332	333	140	335	126	524	"Wollastonite"	"Jadeite"	"Corundum"	"CaNb2O6"	"Cassiterite"	"Scheelite"	"Manganotantalite"	"Rutile"	"Mn"	"Magnetite"	"Zircon"
"T1_sector"	6	 40.0000	 20.0000	 40.0000	 .000000	1122	 .000000	 .000000	 .000000	 .137604	 77.8757	 .107888	 .000000	 .840277	 .010010	 .074739	 .038440	 21.6826	 100.767	 .000000	 .000000	 .000000	 .196849	 98.8717	 .136056	 .000000	 1.40163	 .012925	 .096152	 .051925	 .000000	 100.767	 .000000	 .000000	 .000000	 .072859	 32.2763	 .028867	 .000000	 .862945	 .008963	 .065833	 .020730	 66.6635	 .000000	 .000000	 .000000	 .109398	 96.9256	 .086688	 .000000	 2.59142	 .026916	 .197697	 .062251	 .000000	 100.000	 2.00000	O	 .000000	 .000000	 .000000	 .002186	 .968335	 .000866	 .000000	 .025890	 .000269	 .001975	 .000622	 2.00000	 .011896	 .014486	 .005654	 .013195	 .016640	 .039356	 .033214	 .008223	 .013554	 .012809	 .012123	 .025450	 .019527	 .010683	 .018875	 .021127	 .049631	 .040556	 .013716	 .017501	 .016478	 .016376	 -80.219	 -36.317	 -16.772	 7.47429	 .118694	 26.1512	 -29.822	 .970531	 96.7236	 12.9283	 22.9620	 -15.220	 -26.731	 13.1660	 5681.47	214	334	319	303	301	332	333	140	335	126	524	"Wollastonite"	"Jadeite"	"Corundum"	"CaNb2O6"	"Cassiterite"	"Scheelite"	"Manganotantalite"	"Rutile"	"Mn"	"Magnetite"	"Zircon"
"T1_sector"	6	 40.0000	 20.0000	 40.0000	 .000000	1123	 .000000	 .000000	 .000000	 .069151	 77.5532	 .153634	 .000000	 .935666	 .000000	 .046897	 .031744	 21.6287	 100.419	 .000000	 .000000	 .000000	 .098923	 98.4623	 .193746	 .000000	 1.56075	 .000000	 .060332	 .042880	 .000006	 100.419	 .000000	 .000000	 .000000	 .036711	 32.2273	 .041216	 .000000	 .963438	 .000000	 .041417	 .017164	 66.6727	 .000000	 .000000	 .000000	 .055106	 96.7529	 .123738	 .000000	 2.89243	 .000000	 .124343	 .051529	 .000000	 100.000	 2.00000	O	 .000000	 .000000	 .000000	 .001101	 .966732	 .001236	 .000000	 .028901	 .000000	 .001242	 .000515	 2.00000	 .011892	 .014483	 .005653	 .013196	 .016636	 .039355	 .033213	 .008221	 .013553	 .012808	 .012124	 .025440	 .019522	 .010681	 .018877	 .021122	 .049630	 .040555	 .013713	 .017500	 .016477	 .016378	 -61.440	 -27.465	 -18.820	 14.1985	 .118933	 18.5018	 -55.412	 .895775	 -62.826	 20.1231	 27.6639	 -15.217	 -26.722	 13.1655	 5691.44	214	334	319	303	301	332	333	140	335	126	524	"Wollastonite"	"Jadeite"	"Corundum"	"CaNb2O6"	"Cassiterite"	"Scheelite"	"Manganotantalite"	"Rutile"	"Mn"	"Magnetite"	"Zircon"
"T1_sector"	6	 40.0000	 20.0000	 40.0000	 .000000	1124	 .000000	 .000000	 .000000	 .075415	 77.4079	 .111115	 .000000	 .947225	 .000000	 .066595	 .000000	 21.5833	 100.192	 .000000	 .000000	 .000000	 .107885	 98.2778	 .140125	 .000000	 1.58003	 .000000	 .085675	 .000000	 .000004	 100.192	 .000000	 .000000	 .000000	 .040115	 32.2302	 .029868	 .000000	 .977258	 .000000	 .058930	 .000000	 66.6637	 .000000	 .000000	 .000000	 .060203	 96.7400	 .089649	 .000000	 2.93327	 .000000	 .176880	 .000000	 .000000	 100.000	 2.00000	O	 .000000	 .000000	 .000000	 .001204	 .966949	 .000896	 .000000	 .029319	 .000000	 .001768	 .000000	 2.00000	 .011885	 .014482	 .005652	 .013191	 .016629	 .039349	 .033207	 .008219	 .013551	 .012806	 .012120	 .025427	 .019522	 .010680	 .018871	 .021113	 .049622	 .040548	 .013710	 .017497	 .016475	 .016371	 -117.06	 -40.856	 -18.320	 13.0731	 .119030	 25.4016	 -25.891	 .887616	 -96.133	 14.4088	 -241.80	 -15.215	 -26.712	 13.1655	 5701.47	214	334	319	303	301	332	333	140	335	126	524	"Wollastonite"	"Jadeite"	"Corundum"	"CaNb2O6"	"Cassiterite"	"Scheelite"	"Manganotantalite"	"Rutile"	"Mn"	"Magnetite"	"Zircon"
"T1_sector"	6	 40.0000	 20.0000	 40.0000	 .000000	1125	 .000000	 .000000	 .000000	 .204097	 78.3615	 .009389	 .035878	 .225367	 .012411	 .050533	 .001750	 21.3946	 100.296	 .000000	 .000000	 .000000	 .291970	 99.4885	 .011840	 .043810	 .375925	 .016026	 .065011	 .002363	 .000002	 100.296	 .000000	 .000000	 .000000	 .109530	 32.9175	 .002546	 .009886	 .234581	 .011264	 .045114	 .000956	 66.6686	 .000000	 .000000	 .000000	 .164599	 98.9355	 .007652	 .014856	 .705048	 .033854	 .135594	 .002874	 .000000	 100.000	 2.00000	O	 .000000	 .000000	 .000000	 .003286	 .987496	 .000076	 .000297	 .007037	 .000338	 .001353	 .000029	 2.00000	 .012000	 .014542	 .005673	 .013223	 .016700	 .039405	 .033262	 .008255	 .013584	 .012835	 .012155	 .025671	 .019603	 .010719	 .018917	 .021202	 .049693	 .040615	 .013770	 .017541	 .016512	 .016419	 -71.833	 -28.194	 -13.664	 5.26107	 .118308	 295.957	 65.6674	 2.89376	 78.3832	 18.7688	 491.240	 -15.212	 -26.702	 13.1655	 5711.43	214	334	319	303	301	332	333	140	335	126	524	"Wollastonite"	"Jadeite"	"Corundum"	"CaNb2O6"	"Cassiterite"	"Scheelite"	"Manganotantalite"	"Rutile"	"Mn"	"Magnetite"	"Zircon"
"T1_sector"	6	 40.0000	 20.0000	 40.0000	 .000000	1126	 .000000	 .000000	 .000000	 .038847	 77.7562	 .155389	 .000000	 .684810	 .000000	 .033868	 .021588	 21.4959	 100.187	 .000000	 .000000	 .000000	 .055572	 98.7200	 .195959	 .000000	 1.14230	 .000000	 .043571	 .029161	 .000000	 100.187	 .000000	 .000000	 .000000	 .020751	 32.5119	 .041945	 .000000	 .709506	 .000000	 .030096	 .011745	 66.6741	 .000000	 .000000	 .000000	 .031143	 97.5877	 .125902	 .000000	 2.12965	 .000000	 .090336	 .035253	 .000000	 100.000	 2.00000	O	 .000000	 .000000	 .000000	 .000622	 .975248	 .001258	 .000000	 .021283	 .000000	 .000903	 .000352	 2.00000	 .011938	 .014508	 .005661	 .013210	 .016662	 .039376	 .033234	 .008235	 .013567	 .012819	 .012141	 .025540	 .019556	 .010697	 .018898	 .021154	 .049657	 .040580	 .013737	 .017518	 .016492	 .016400	 -65.140	 -23.812	 -14.890	 24.7491	 .118753	 18.3071	 -30.719	 1.13571	 -45.249	 27.5709	 40.4059	 -15.209	 -26.693	 13.1655	 5721.46	214	334	319	303	301	332	333	140	335	126	524	"Wollastonite"	"Jadeite"	"Corundum"	"CaNb2O6"	"Cassiterite"	"Scheelite"	"Manganotantalite"	"Rutile"	"Mn"	"Magnetite"	"Zircon"
"T1_sector"	6	 40.0000	 20.0000	 40.0000	 .000000	1127	 .000000	 .000000	 .000000	 .011307	 77.8508	 .177818	 .000000	 .796571	 .000000	 .042152	 .029592	 21.5952	 100.503	 .000000	 .000000	 .000000	 .016176	 98.8401	 .224243	 .000000	 1.32873	 .000000	 .054229	 .039972	  .00000	 100.503	 .000000	 .000000	 .000000	 .006012	 32.4003	 .047776	 .000000	 .821464	 .000000	 .037284	 .016024	 66.6712	 .000000	 .000000	 .000000	 .009020	 97.2227	 .143361	 .000000	 2.46495	 .000000	 .111877	 .048084	 .000000	 100.000	 2.00000	O	 .000000	 .000000	 .000000	 .000180	 .971943	 .001433	 .000000	 .024642	 .000000	 .001118	 .000481	 2.00000	 .011922	 .014498	 .005658	 .013206	 .016652	 .039368	 .033226	 .008230	 .013561	 .012815	 .012136	 .025506	 .019543	 .010691	 .018892	 .021141	 .049647	 .040571	 .013728	 .017511	 .016486	 .016393	 -66.012	 -44.180	 -13.650	 83.2410	 .118678	 16.0528	 -38.087	 1.01088	 -81.869	 22.3066	 29.6533	 -15.206	 -26.683	 13.1655	 5731.42	214	334	319	303	301	332	333	140	335	126	524	"Wollastonite"	"Jadeite"	"Corundum"	"CaNb2O6"	"Cassiterite"	"Scheelite"	"Manganotantalite"	"Rutile"	"Mn"	"Magnetite"	"Zircon"
"T1_sector"	6	 40.0000	 20.0000	 40.0000	 .000000	1128	 .000000	 .000000	 .000000	 .026312	 77.8247	 .246654	 .000000	 .849396	 .000000	 .044480	 .012774	 21.6427	 100.647	 .000000	 .000000	 .000000	 .037640	 98.8070	 .311051	 .000000	 1.41684	 .000000	 .057224	 .017255	 .000004	 100.647	 .000000	 .000000	 .000000	 .013960	 32.3217	 .066133	 .000000	 .874109	 .000000	 .039261	 .006903	 66.6780	 .000000	 .000000	 .000000	 .020952	 97.0182	 .198507	 .000000	 2.62376	 .000000	 .117847	 .020720	 .000000	 100.000	 2.00000	O	 .000000	 .000000	 .000000	 .000419	 .969487	 .001984	 .000000	 .026219	 .000000	 .001178	 .000207	 2.00000	 .011918	 .014493	 .005657	 .013209	 .016653	 .039369	 .033227	 .008229	 .013560	 .012814	 .012139	 .025498	 .019536	 .010688	 .018896	 .021142	 .049648	 .040572	 .013726	 .017510	 .016485	 .016397	 -114.97	 -164.93	 -16.827	 36.1947	 .118714	 11.7004	 -31.232	 .962963	 -24.832	 21.1806	 67.7976	 -15.203	 -26.674	 13.1655	 5741.45	214	334	319	303	301	332	333	140	335	126	524	"Wollastonite"	"Jadeite"	"Corundum"	"CaNb2O6"	"Cassiterite"	"Scheelite"	"Manganotantalite"	"Rutile"	"Mn"	"Magnetite"	"Zircon"
"T1_sector"	6	 40.0000	 20.0000	 40.0000	 .000000	1129	 .000000	 .000000	 .000000	 .168371	 77.8698	 .000000	 .108626	 .288709	 .000000	 .066162	 .007721	 21.3055	 99.8150	 .000000	 .000000	 .000000	 .240862	 98.8643	 .000000	 .132638	 .481584	 .000000	 .085117	 .010430	 -.00001	 99.8150	 .000000	 .000000	 .000000	 .090733	 32.8469	 .000000	 .030055	 .301762	 .000000	 .059313	 .004238	 66.6670	 .000000	 .000000	 .000000	 .136347	 98.7206	 .000000	 .045165	 .906938	 .000000	 .178264	 .012736	 .000000	 100.000	 2.00000	O	 .000000	 .000000	 .000000	 .002722	 .985401	 .000000	 .000902	 .009053	 .000000	 .001779	 .000127	 2.00000	 .011998	 .014538	 .005672	 .013226	 .016699	 .039404	 .033261	 .008253	 .013583	 .012834	 .012157	 .025669	 .019596	 .010717	 .018920	 .021201	 .049692	 .040614	 .013767	 .017539	 .016510	 .016422	 -64.200	 -32.867	 -17.653	 6.24135	 .118693	 -698.45	 21.9812	 2.32391	 -159.54	 14.5247	 111.874	 -15.200	 -26.664	 13.1655	 5751.48	214	334	319	303	301	332	333	140	335	126	524	"Wollastonite"	"Jadeite"	"Corundum"	"CaNb2O6"	"Cassiterite"	"Scheelite"	"Manganotantalite"	"Rutile"	"Mn"	"Magnetite"	"Zircon"
"T1_sector"	6	 40.0000	 20.0000	 40.0000	 .000000	1130	 .000000	 .000000	 .000000	 .134290	 78.0284	 .053988	 .000000	 .555357	 .000000	 .054506	 .011864	 21.4999	 100.338	 .000000	 .000000	 .000000	 .192108	 99.0656	 .068084	 .000000	 .926367	 .000000	 .070122	 .016026	 .000000	 100.338	 .000000	 .000000	 .000000	 .071713	 32.6163	 .014569	 .000000	 .575218	 .000000	 .048422	 .006453	 66.6673	 .000000	 .000000	 .000000	 .107687	 97.9562	 .043755	 .000000	 1.72755	 .000000	 .145425	 .019379	 .000000	 100.000	 2.00000	O	 .000000	 .000000	 .000000	 .002151	 .978479	 .000437	 .000000	 .017256	 .000000	 .001453	 .000194	 2.00000	 .011945	 .014515	 .005663	 .013207	 .016665	 .039376	 .033234	 .008238	 .013568	 .012821	 .012137	 .025555	 .019565	 .010701	 .018893	 .021158	 .049656	 .040581	 .013742	 .017520	 .016494	 .016394	 -410.79	 -19.052	 -17.727	 7.64794	 .118545	 51.8195	 -41.781	 1.34040	 -95.163	 17.4431	 72.9324	 -15.197	 -26.655	 13.1655	 5761.44	214	334	319	303	301	332	333	140	335	126	524	"Wollastonite"	"Jadeite"	"Corundum"	"CaNb2O6"	"Cassiterite"	"Scheelite"	"Manganotantalite"	"Rutile"	"Mn"	"Magnetite"	"Zircon"
"T1_sector"	6	 40.0000	 20.0000	 40.0000	 .000000	1131	 .001276	 .000000	 .000000	 .123741	 77.8325	 .035114	 .000000	 .541072	 .008178	 .074952	 .031933	 21.4448	 100.094	 .002730	 .000000	 .000000	 .177016	 98.8170	 .044281	 .000000	 .902540	 .010560	 .096426	 .043134	 .000002	 100.094	 .002260	 .000000	 .000000	 .066238	 32.6125	 .009498	 .000000	 .561768	 .007403	 .066745	 .017409	 66.6562	 .006785	 .000000	 .000000	 .099424	 97.9040	 .028514	 .000000	 1.68645	 .022225	 .200372	 .052263	 .000000	 100.000	 2.00000	O	 .000068	 .000000	 .000000	 .001987	 .978530	 .000285	 .000000	 .016856	 .000222	 .002003	 .000522	 2.00000	 .011944	 .014518	 .005665	 .013208	 .016667	 .039383	 .033239	 .008239	 .013570	 .012823	 .012138	 .025553	 .019569	 .010703	 .018894	 .021160	 .049665	 .040587	 .013743	 .017522	 .016496	 .016396	 652.269	 -19.639	 -17.230	 8.24376	 .118724	 79.4373	 -22.403	 1.36899	 118.296	 12.9064	 27.5338	 -15.194	 -26.645	 13.1655	 5771.47	214	334	319	303	301	332	333	140	335	126	524	"Wollastonite"	"Jadeite"	"Corundum"	"CaNb2O6"	"Cassiterite"	"Scheelite"	"Manganotantalite"	"Rutile"	"Mn"	"Magnetite"	"Zircon"
"T1_sector"	6	 40.0000	 20.0000	 40.0000	 .000000	1132	 .000000	 .000000	 .000000	 .055774	 77.2013	 .092309	 .000000	 .893785	 .000000	 .072320	 .023756	 21.4885	 99.8277	 .000000	 .000000	 .000000	 .079788	 98.0155	 .116410	 .000000	 1.49089	 .000000	 .093039	 .032089	  .00000	 99.8277	 .000000	 .000000	 .000000	 .029796	 32.2835	 .024920	 .000000	 .926120	 .000000	 .064273	 .012925	 66.6585	 .000000	 .000000	 .000000	 .044703	 96.8700	 .074776	 .000000	 2.77892	 .000000	 .192857	 .038784	 .000000	 100.000	 2.00000	O	 .000000	 .000000	 .000000	 .000894	 .968622	 .000748	 .000000	 .027787	 .000000	 .001928	 .000388	 2.00000	 .011890	 .014485	 .005653	 .013191	 .016630	 .039346	 .033205	 .008220	 .013551	 .012806	 .012120	 .025437	 .019525	 .010681	 .018870	 .021114	 .049619	 .040546	 .013711	 .017498	 .016475	 .016371	 -130.72	 -30.101	 -15.926	 17.4289	 .119174	 30.4800	 -29.101	 .926599	 -500.24	 13.3316	 36.7210	 -15.191	 -26.636	 13.1655	 5781.43	214	334	319	303	301	332	333	140	335	126	524	"Wollastonite"	"Jadeite"	"Corundum"	"CaNb2O6"	"Cassiterite"	"Scheelite"	"Manganotantalite"	"Rutile"	"Mn"	"Magnetite"	"Zircon"
"T1_sector"	6	 40.0000	 20.0000	 40.0000	 .000000	1133	 .000000	 .000000	 .000000	 .000000	 78.7952	 .000000	 .000000	 .204424	 .002583	 .007923	 .028390	 21.3935	 100.432	 .000000	 .000000	 .000000	 .000000	 100.039	 .000000	 .000000	 .340992	 .003335	 .010193	 .038349	  .00000	 100.432	 .000000	 .000000	 .000000	 .000000	 33.0988	 .000000	 .000000	 .212776	 .002344	 .007073	 .015517	 66.6635	 .000000	 .000000	 .000000	 .000000	 99.2869	 .000000	 .000000	 .638269	 .007031	 .021217	 .046545	 .000000	 100.000	 2.00000	O	 .000000	 .000000	 .000000	 .000000	 .993010	 .000000	 .000000	 .006384	 .000070	 .000212	 .000466	 2.00000	 .012016	 .014557	 .005678	 .013227	 .016700	 .039411	 .033269	 .008261	 .013591	 .012840	 .012159	 .025707	 .019623	 .010729	 .018922	 .021202	 .049701	 .040623	 .013779	 .017549	 .016518	 .016425	 -63.434	 -21.350	 -12.998	 -76.191	 .117915	 -44.984	 -42.398	 3.16102	 372.878	 115.305	 30.9366	 -15.188	 -26.626	 13.1655	 5791.46	214	334	319	303	301	332	333	140	335	126	524	"Wollastonite"	"Jadeite"	"Corundum"	"CaNb2O6"	"Cassiterite"	"Scheelite"	"Manganotantalite"	"Rutile"	"Mn"	"Magnetite"	"Zircon"
"T1_sector"	6	 40.0000	 20.0000	 40.0000	 .000000	1134	 .000000	 .000000	 .000000	 .010323	 78.0168	 .013623	 .000000	 .545966	 .000000	 .041303	 .022006	 21.4264	 100.076	 .000000	 .000000	 .000000	 .014768	 99.0509	 .017180	 .000000	 .910703	 .000000	 .053136	 .029726	 .000002	 100.076	 .000000	 .000000	 .000000	 .005531	 32.7181	 .003688	 .000000	 .567341	 .000000	 .036812	 .012008	 66.6566	 .000000	 .000000	 .000000	 .008295	 98.1326	 .011062	 .000000	 1.70165	 .000000	 .110413	 .036016	 .000000	 100.000	 2.00000	O	 .000000	 .000000	 .000000	 .000166	 .981691	 .000111	 .000000	 .017023	 .000000	 .001105	 .000360	 2.00000	 .011953	 .014523	 .005666	 .013207	 .016662	 .039378	 .033236	 .008241	 .013571	 .012823	 .012138	 .025572	 .019577	 .010706	 .018893	 .021154	 .049659	 .040583	 .013746	 .017523	 .016496	 .016395	 -154.65	 -68.672	 -20.888	 91.1101	 .118512	 203.979	 -187.73	 1.35920	 -47.158	 22.7616	 39.6412	 -15.185	 -26.616	 13.1655	 5801.52	214	334	319	303	301	332	333	140	335	126	524	"Wollastonite"	"Jadeite"	"Corundum"	"CaNb2O6"	"Cassiterite"	"Scheelite"	"Manganotantalite"	"Rutile"	"Mn"	"Magnetite"	"Zircon"
"T1_sector"	6	 40.0000	 20.0000	 40.0000	 .000000	1135	 .000000	 .000000	 .000000	 .000000	 79.0875	 .000000	 .000000	 .200324	 .000000	 .000015	 .028643	 21.4667	 100.783	 .000000	 .000000	 .000000	 .000000	 100.410	 .000000	 .000000	 .334152	 .000000	 .000019	 .038691	 .000004	 100.783	 .000000	 .000000	 .000000	 .000000	 33.1099	 .000000	 .000000	 .207807	 .000000	 .000013	 .015602	 66.6667	 .000000	 .000000	 .000000	 .000000	 99.3297	 .000000	 .000000	 .623422	 .000000	 .000040	 .046807	 .000000	 100.000	 2.00000	O	 .000000	 .000000	 .000000	 .000000	 .993298	 .000000	 .000000	 .006234	 .000000	 .000000	 .000468	 2.00000	 .012021	 .014562	 .005680	 .013231	 .016705	 .039423	 .033279	 .008264	 .013595	 .012844	 .012163	 .025718	 .019629	 .010732	 .018927	 .021209	 .049715	 .040635	 .013784	 .017554	 .016523	 .016430	 -174.11	 -69.274	 -15.164	 -1063.5	 .117723	 -56.500	 -29.201	 3.22050	 -70.803	 60497.0	 30.6782	 -15.182	 -26.607	 13.1655	 5811.45	214	334	319	303	301	332	333	140	335	126	524	"Wollastonite"	"Jadeite"	"Corundum"	"CaNb2O6"	"Cassiterite"	"Scheelite"	"Manganotantalite"	"Rutile"	"Mn"	"Magnetite"	"Zircon"
"T1_sector"	6	 40.0000	 20.0000	 40.0000	 .000000	1136	 .000000	 .000000	 .000000	 .000000	 78.6910	 .000000	 .000000	 .225854	 .000000	 .010922	 .004960	 21.3716	 100.304	 .000000	 .000000	 .000000	 .000000	 99.9068	 .000000	 .000000	 .376738	 .000000	 .014051	 .006700	 .000002	 100.304	 .000000	 .000000	 .000000	 .000000	 33.0888	 .000000	 .000000	 .235322	 .000000	 .009760	 .002714	 66.6634	 .000000	 .000000	 .000000	 .000000	 99.2567	 .000000	 .000000	 .705898	 .000000	 .029277	 .008141	 .000000	 100.000	 2.00000	O	 .000000	 .000000	 .000000	 .000000	 .992712	 .000000	 .000000	 .007060	 .000000	 .000293	 .000081	 2.00000	 .012017	 .014560	 .005679	 .013230	 .016701	 .039420	 .033276	 .008262	 .013593	 .012843	 .012162	 .025709	 .019627	 .010731	 .018926	 .021204	 .049712	 .040632	 .013782	 .017552	 .016522	 .016428	 -86.233	 -56.598	 -17.122	 -85.729	 .118018	 -130.68	 -31.954	 2.89047	 -43.848	 83.8927	 173.820	 -15.179	 -26.597	 13.1655	 5821.51	214	334	319	303	301	332	333	140	335	126	524	"Wollastonite"	"Jadeite"	"Corundum"	"CaNb2O6"	"Cassiterite"	"Scheelite"	"Manganotantalite"	"Rutile"	"Mn"	"Magnetite"	"Zircon"
"T1_sector"	6	 40.0000	 20.0000	 40.0000	 .000000	1137	 .000000	 .008248	 .000000	 .000000	 79.1866	 .000000	 .000000	 .191785	 .000000	 .008041	 .022988	 21.4909	 100.909	 .000000	 .011118	 .000000	 .000000	 100.536	 .000000	 .000000	 .319909	 .000000	 .010344	 .031052	 -.00001	 100.909	 .000000	 .017803	 .000000	 .000000	 33.1085	 .000000	 .000000	 .198693	 .000000	 .007145	 .012506	 66.6554	 .000000	 .026703	 .000000	 .000000	 99.3183	 .000000	 .000000	 .596035	 .000000	 .021433	 .037515	 .000000	 100.000	 2.00000	O	 .000000	 .000534	 .000000	 .000000	 .993422	 .000000	 .000000	 .005962	 .000000	 .000214	 .000375	 2.00000	 .012022	 .014562	 .005680	 .013231	 .016705	 .039423	 .033279	 .008264	 .013595	 .012844	 .012163	 .025718	 .019629	 .010732	 .018928	 .021209	 .049715	 .040635	 .013784	 .017554	 .016523	 .016430	 -122.28	 125.817	 -18.233	 -31.759	 .117648	 -68.857	 -26.638	 3.35015	 -49.938	 113.657	 38.0558	 -15.176	 -26.588	 13.1655	 5831.44	214	334	319	303	301	332	333	140	335	126	524	"Wollastonite"	"Jadeite"	"Corundum"	"CaNb2O6"	"Cassiterite"	"Scheelite"	"Manganotantalite"	"Rutile"	"Mn"	"Magnetite"	"Zircon"
"T1_sector"	6	 40.0000	 20.0000	 40.0000	 .000000	1138	 .000000	 .000000	 .000000	 .000000	 78.8016	 .000000	 .000000	 .217782	 .000000	 .000000	 .000941	 21.3915	 100.412	 .000000	 .000000	 .000000	 .000000	 100.047	 .000000	 .000000	 .363272	 .000000	 .000000	 .001271	  .00000	 100.412	 .000000	 .000000	 .000000	 .000000	 33.1061	 .000000	 .000000	 .226711	 .000000	 .000000	 .000514	 66.6667	 .000000	 .000000	 .000000	 .000000	 99.3183	 .000000	 .000000	 .680133	 .000000	 .000000	 .001543	 .000000	 100.000	 2.00000	O	 .000000	 .000000	 .000000	 .000000	 .993183	 .000000	 .000000	 .006801	 .000000	 .000000	 .000015	 2.00000	 .012018	 .014560	 .005679	 .013229	 .016701	 .039417	 .033273	 .008262	 .013593	 .012842	 .012161	 .025712	 .019626	 .010730	 .018924	 .021203	 .049708	 .040629	 .013782	 .017551	 .016521	 .016427	 -359.96	 -26.543	 -15.062	 -104.35	 .117918	 -87.242	 -29.047	 2.98629	 -235.93	 -1145.6	 913.024	 -15.173	 -26.578	 13.1655	 5841.47	214	334	319	303	301	332	333	140	335	126	524	"Wollastonite"	"Jadeite"	"Corundum"	"CaNb2O6"	"Cassiterite"	"Scheelite"	"Manganotantalite"	"Rutile"	"Mn"	"Magnetite"	"Zircon"
"T1_sector"	6	 40.0000	 20.0000	 40.0000	 .000000	1139	 .000000	 .000000	 .000000	 .000000	 78.7197	 .000000	 .000000	 .227966	 .023478	 .000000	 .018971	 21.3894	 100.380	 .000000	 .000000	 .000000	 .000000	 99.9433	 .000000	 .000000	 .380260	 .030316	 .000000	 .025626	 .000000	 100.380	 .000000	 .000000	 .000000	 .000000	 33.0715	 .000000	 .000000	 .237311	 .021309	 .000000	 .010370	 66.6596	 .000000	 .000000	 .000000	 .000000	 99.1932	 .000000	 .000000	 .711782	 .063914	 .000000	 .031104	 .000000	 100.000	 2.00000	O	 .000000	 .000000	 .000000	 .000000	 .992249	 .000000	 .000000	 .007120	 .000639	 .000000	 .000311	 2.00000	 .012015	 .014558	 .005679	 .013229	 .016700	 .039419	 .033275	 .008261	 .013592	 .012842	 .012161	 .025704	 .019625	 .010730	 .018924	 .021203	 .049710	 .040630	 .013780	 .017551	 .016521	 .016427	 -341.15	 -21.118	 -16.672	 -90.517	 .118000	 -122.20	 -62.013	 2.86621	 41.9474	 -147.37	 45.9579	 -15.180	 -26.569	 13.1655	 5852.81	214	334	319	303	301	332	333	140	335	126	524	"Wollastonite"	"Jadeite"	"Corundum"	"CaNb2O6"	"Cassiterite"	"Scheelite"	"Manganotantalite"	"Rutile"	"Mn"	"Magnetite"	"Zircon"
"T1_sector"	6	 40.0000	 20.0000	 40.0000	 .000000	1140	 .061334	 .031025	 .015359	 .041981	 76.8539	 .000000	 .000000	 .042858	 .016120	 .027132	 .046325	 20.8903	 98.0264	 .131216	 .041821	 .029021	 .060056	 97.5745	 .000000	 .000000	 .071490	 .020814	 .034906	 .062576	 .000004	 98.0264	 .111424	 .068856	 .029044	 .023056	 33.0383	 .000000	 .000000	 .045652	 .014971	 .024789	 .025912	 66.6180	 .334391	 .103321	 .043582	 .034596	 99.1500	 .000000	 .000000	 .137005	 .044929	 .074392	 .077762	 .000000	 100.000	 2.00000	O	 .003345	 .002067	 .000872	 .000692	 .991874	 .000000	 .000000	 .001371	 .000449	 .000744	 .000778	 2.00000	 .012009	 .014551	 .005677	 .013231	 .016705	 .039412	 .033269	 .008260	 .013590	 .012840	 .012163	 .025691	 .019615	 .010726	 .018928	 .021208	 .049702	 .040623	 .013778	 .017548	 .016518	 .016430	 13.9350	 34.1837	 26.5270	 22.9892	 .119473	 -387.72	 -19.736	 13.8772	 60.6149	 34.2617	 19.2297	 -15.177	 -26.559	 13.1655	 5862.87	214	334	319	303	301	332	333	140	335	126	524	"Wollastonite"	"Jadeite"	"Corundum"	"CaNb2O6"	"Cassiterite"	"Scheelite"	"Manganotantalite"	"Rutile"	"Mn"	"Magnetite"	"Zircon"
"T1_sector"	6	 40.0000	 20.0000	 40.0000	 .000000	1141	 .000000	 .000000	 .000000	 .016307	 77.2912	 .234151	 .000000	 .820028	 .000000	 .100673	 .033775	 21.4952	 99.9913	 .000000	 .000000	 .000000	 .023328	 98.1297	 .295283	 .000000	 1.36786	 .000000	 .129516	 .045623	 .000000	 99.9913	 .000000	 .000000	 .000000	 .008709	 32.3115	 .063193	 .000000	 .849443	 .000000	 .089445	 .018371	 66.6594	 .000000	 .000000	 .000000	 .013063	 96.9259	 .189564	 .000000	 2.54810	 .000000	 .268310	 .055109	 .000000	 100.000	 2.00000	O	 .000000	 .000000	 .000000	 .000261	 .969450	 .001896	 .000000	 .025486	 .000000	 .002684	 .000551	 2.00000	 .011915	 .014493	 .005656	 .013208	 .016651	 .039367	 .033224	 .008227	 .013559	 .012813	 .012137	 .025491	 .019536	 .010688	 .018895	 .021140	 .049645	 .040569	 .013723	 .017508	 .016483	 .016395	 -413.60	 -54.295	 -20.304	 57.9506	 .119132	 12.3004	 -49.380	 .988677	 -95.822	 9.80368	 26.0692	 -15.165	 -26.549	 13.1655	 5878.32	214	334	319	303	301	332	333	140	335	126	524	"Wollastonite"	"Jadeite"	"Corundum"	"CaNb2O6"	"Cassiterite"	"Scheelite"	"Manganotantalite"	"Rutile"	"Mn"	"Magnetite"	"Zircon"
