Repository: orthospar/MinorElements-Cassiterite

# MinorElements-Cassiterite
EPMA data and R code for generation of figures in "Systematic trends in the substitution mechanisms of minor elements in cassiterite", submitted for publication in the Australian Journal of Earth Sciences.

# Data Availability
The final cleaned and organised dataset is available above (cassiterite_EPMA.csv) and as a supplementary file hosted by AJES.

File: Data/170609/170609_recalc.dat (part 32 of 41)
LOVOLT"	" CURRENT"	"BEAMSIZE"	"    LINE"	"  Si WT%"	"  Na WT%"	"  Al WT%"	"  Nb WT%"	"  Sn WT%"	"   W WT%"	"  Ta WT%"	"  Ti WT%"	"  Mn WT%"	"  Fe WT%"	"  Zr WT%"	"   O WT%"	"   TOTAL"	"    SiO2"	"    Na2O"	"   Al2O3"	"   Nb2O5"	"    SnO2"	"     WO3"	"   Ta2O5"	"    TiO2"	"     MnO"	"     FeO"	"    ZrO2"	"       O"	"   TOTAL"	"  Si AT%"	"  Na AT%"	"  Al AT%"	"  Nb AT%"	"  Sn AT%"	"   W AT%"	"  Ta AT%"	"  Ti AT%"	"  Mn AT%"	"  Fe AT%"	"  Zr AT%"	"   O AT%"	"Si OXMOL%"	"Na OXMOL%"	"Al OXMOL%"	"Nb OXMOL%"	"Sn OXMOL%"	"W OXMOL%"	"Ta OXMOL%"	"Ti OXMOL%"	"Mn OXMOL%"	"Fe OXMOL%"	"Zr OXMOL%"	"O OXMOL%"	"   TOTAL"	" FORMULA"	"   BASIS"	"Si FORMULA"	"Na FORMULA"	"Al FORMULA"	"Nb FORMULA"	"Sn FORMULA"	"W FORMULA"	"Ta FORMULA"	"Ti FORMULA"	"Mn FORMULA"	"Fe FORMULA"	"Zr FORMULA"	"O FORMULA"	"Si CDL99"	"Na CDL99"	"Al CDL99"	"Nb CDL99"	"Sn CDL99"	" W CDL99"	"Ta CDL99"	"Ti CDL99"	"Mn CDL99"	"Fe CDL99"	"Zr CDL99"	"SiO2 CDL99"	"Na2O CDL99"	"Al2O3 CDL99"	"Nb2O5 CDL99"	"SnO2 CDL99"	"WO3 CDL99"	"Ta2O5 CDL99"	"TiO2 CDL99"	"MnO CDL99"	"FeO CDL99"	"ZrO2 CDL99"	"Si %ERR "	"Na %ERR "	"Al %ERR "	"Nb %ERR "	"Sn %ERR "	" W %ERR "	"Ta %ERR "	"Ti %ERR "	"Mn %ERR "	"Fe %ERR "	"Zr %ERR "	"   X-POS"	"   Y-POS"	"   Z-POS"	" RELDIST"	"Si STD_NUM"	"Na STD_NUM"	"Al STD_NUM"	"Nb STD_NUM"	"Sn STD_NUM"	"W STD_NUM"	"Ta STD_NUM"	"Ti STD_NUM"	"Mn STD_NUM"	"Fe STD_NUM"	"Zr STD_NUM"	"Si STD_NAM"	"Na STD_NAM"	"Al STD_NAM"	"Nb STD_NAM"	"Sn STD_NAM"	"W STD_NAM"	"Ta STD_NAM"	"Ti STD_NAM"	"Mn STD_NAM"	"Fe STD_NAM"	"Zr STD_NAM"
"T1_sector"	6	 40.0000	 20.0000	 40.0000	 .000000	1142	 .000000	 .000000	 .000000	 .020427	 77.4327	 .241117	 .000000	 .815523	 .000000	 .101112	 .039755	 21.5361	 100.187	 .000000	 .000000	 .000000	 .029222	 98.3093	 .304068	 .000000	 1.36034	 .000000	 .130080	 .053702	  .00000	 100.187	 .000000	 .000000	 .000000	 .010889	 32.3095	 .064951	 .000000	 .843181	 .000000	 .089665	 .021584	 66.6603	 .000000	 .000000	 .000000	 .016333	 96.9256	 .194846	 .000000	 2.52947	 .000000	 .268986	 .064749	 .000000	 100.000	 2.00000	O	 .000000	 .000000	 .000000	 .000327	 .969378	 .001949	 .000000	 .025298	 .000000	 .002690	 .000648	 2.00000	 .011916	 .014493	 .005656	 .013209	 .016652	 .039368	 .033225	 .008227	 .013559	 .012813	 .012138	 .025493	 .019536	 .010688	 .018895	 .021142	 .049646	 .040570	 .013724	 .017508	 .016484	 .016396	 -66.535	 -24.128	 -17.137	 46.4117	 .119025	 11.9584	 -42.296	 .992810	 -54.239	 9.76469	 22.2515	 -15.162	 -26.540	 13.1655	 5888.24	214	334	319	303	301	332	333	140	335	126	524	"Wollastonite"	"Jadeite"	"Corundum"	"CaNb2O6"	"Cassiterite"	"Scheelite"	"Manganotantalite"	"Rutile"	"Mn"	"Magnetite"	"Zircon"
"T1_sector"	6	 40.0000	 20.0000	 40.0000	 .000000	1143	 .000000	 .000000	 .000000	 .034947	 77.5317	 .177085	 .000000	 .670124	 .007435	 .092785	 .018087	 21.4474	 99.9795	 .000000	 .000000	 .000000	 .049994	 98.4350	 .223319	 .000000	 1.11781	 .009601	 .119368	 .024432	  .00000	 99.9795	 .000000	 .000000	 .000000	 .018705	 32.4826	 .047897	 .000000	 .695672	 .006730	 .082616	 .009860	 66.6560	 .000000	 .000000	 .000000	 .028056	 97.4437	 .143684	 .000000	 2.08693	 .020189	 .247838	 .029578	 .000000	 100.000	 2.00000	O	 .000000	 .000000	 .000000	 .000561	 .974633	 .001437	 .000000	 .020874	 .000202	 .002479	 .000296	 2.00000	 .011937	 .014507	 .005661	 .013212	 .016661	 .039376	 .033234	 .008234	 .013565	 .012818	 .012142	 .025537	 .019556	 .010697	 .018900	 .021154	 .049656	 .040580	 .013735	 .017516	 .016491	 .016401	 -492.73	 -26.380	 -32.042	 27.4335	 .118933	 16.1205	 -51.966	 1.15488	 129.962	 10.5744	 48.0975	 -15.159	 -26.530	 13.1655	 5898.28	214	334	319	303	301	332	333	140	335	126	524	"Wollastonite"	"Jadeite"	"Corundum"	"CaNb2O6"	"Cassiterite"	"Scheelite"	"Manganotantalite"	"Rutile"	"Mn"	"Magnetite"	"Zircon"
"T1_sector"	6	 40.0000	 20.0000	 40.0000	 .000000	1144	 .000000	 .000000	 .000000	 .062922	 78.1798	 .096486	 .000000	 .489274	 .000000	 .104856	 .019744	 21.4942	 100.447	 .000000	 .000000	 .000000	 .090012	 99.2579	 .121677	 .000000	 .816138	 .000000	 .134897	 .026670	  .00000	 100.447	 .000000	 .000000	 .000000	 .033601	 32.6798	 .026037	 .000000	 .506776	 .000000	 .093152	 .010738	 66.6499	 .000000	 .000000	 .000000	 .050402	 98.0395	 .078113	 .000000	 1.52033	 .000000	 .279457	 .032215	 .000000	 100.000	 2.00000	O	 .000000	 .000000	 .000000	 .001008	 .980641	 .000781	 .000000	 .015207	 .000000	 .002795	 .000322	 2.00000	 .011959	 .014522	 .005666	 .013213	 .016671	 .039381	 .033239	 .008241	 .013571	 .012823	 .012144	 .025585	 .019575	 .010706	 .018902	 .021166	 .049663	 .040587	 .013747	 .017523	 .016496	 .016404	 -35.018	 -9791.7	 -19.614	 15.5533	 .118408	 29.2041	 -26.732	 1.48546	 -729.11	 9.44961	 44.1271	 -15.156	 -26.521	 13.1650	 5908.23	214	334	319	303	301	332	333	140	335	126	524	"Wollastonite"	"Jadeite"	"Corundum"	"CaNb2O6"	"Cassiterite"	"Scheelite"	"Manganotantalite"	"Rutile"	"Mn"	"Magnetite"	"Zircon"
"T1_sector"	6	 40.0000	 20.0000	 40.0000	 .000000	1145	 .001463	 .000000	 .000000	 .139511	 78.7539	 .000000	 .000000	 .231470	 .000000	 .082430	 .000000	 21.4728	 100.682	 .003130	 .000000	 .000000	 .199577	 99.9867	 .000000	 .000000	 .386105	 .000000	 .106046	 .000000	  .00000	 100.682	 .002587	 .000000	 .000000	 .074581	 32.9549	 .000000	 .000000	 .240005	 .000000	 .073308	 .000000	 66.6547	 .007768	 .000000	 .000000	 .111956	 98.9396	 .000000	 .000000	 .720561	 .000000	 .220090	 .000000	 .000000	 100.000	 2.00000	O	 .000078	 .000000	 .000000	 .002238	 .988824	 .000000	 .000000	 .007201	 .000000	 .002200	 .000000	 2.00000	 .011995	 .014544	 .005673	 .013219	 .016691	 .039397	 .033255	 .008253	 .013582	 .012832	 .012151	 .025662	 .019604	 .010720	 .018910	 .021191	 .049683	 .040607	 .013767	 .017537	 .016509	 .016413	 571.383	 -24.511	 -17.080	 7.39237	 .117966	 -514.10	 -38.893	 2.82494	 -50.615	 11.8144	 -129.04	 -15.153	 -26.511	 13.1650	 5918.27	214	334	319	303	301	332	333	140	335	126	524	"Wollastonite"	"Jadeite"	"Corundum"	"CaNb2O6"	"Cassiterite"	"Scheelite"	"Manganotantalite"	"Rutile"	"Mn"	"Magnetite"	"Zircon"
"T1_sector"	6	 40.0000	 20.0000	 40.0000	 .000000	1146	 .000000	 .000000	 .000000	 .136575	 78.2062	 .090706	 .000000	 .439918	 .000000	 .052865	 .020375	 21.4839	 100.431	 .000000	 .000000	 .000000	 .195377	 99.2914	 .114388	 .000000	 .733810	 .000000	 .068011	 .027523	  .00000	 100.431	 .000000	 .000000	 .000000	 .072992	 32.7171	 .024497	 .000000	 .456020	 .000000	 .047002	 .011091	 66.6713	 .000000	 .000000	 .000000	 .109623	 98.2726	 .073583	 .000000	 1.36975	 .000000	 .141181	 .033313	 .000000	 100.000	 2.00000	O	 .000000	 .000000	 .000000	 .002190	 .981443	 .000735	 .000000	 .013680	 .000000	 .001410	 .000333	 2.00000	 .011965	 .014521	 .005666	 .013213	 .016677	 .039381	 .033240	 .008243	 .013572	 .012824	 .012144	 .025598	 .019575	 .010706	 .018902	 .021174	 .049662	 .040588	 .013750	 .017525	 .016498	 .016404	 -83.947	 -26.017	 -18.451	 7.53420	 .118391	 31.0349	 -54.722	 1.62165	 -45.835	 17.9625	 42.7824	 -15.150	 -26.502	 13.1650	 5928.22	214	334	319	303	301	332	333	140	335	126	524	"Wollastonite"	"Jadeite"	"Corundum"	"CaNb2O6"	"Cassiterite"	"Scheelite"	"Manganotantalite"	"Rutile"	"Mn"	"Magnetite"	"Zircon"
"T1_sector"	6	 40.0000	 20.0000	 40.0000	 .000000	1147	 .000000	 .000000	 .000000	 .035991	 77.5905	 .348406	 .000000	 .706572	 .000000	 .086639	 .017516	 21.5286	 100.314	 .000000	 .000000	 .000000	 .051487	 98.5096	 .439369	 .000000	 1.17860	 .000000	 .111461	 .023660	 .000002	 100.314	 .000000	 .000000	 .000000	 .019197	 32.3940	 .093906	 .000000	 .730956	 .000000	 .076875	 .009515	 66.6755	 .000000	 .000000	 .000000	 .028811	 97.2359	 .281874	 .000000	 2.19409	 .000000	 .230753	 .028561	 .000000	 100.000	 2.00000	O	 .000000	 .000000	 .000000	 .000576	 .971691	 .002817	 .000000	 .021926	 .000000	 .002306	 .000285	 2.00000	 .011943	 .014501	 .005659	 .013222	 .016672	 .039379	 .033237	 .008235	 .013566	 .012818	 .012152	 .025551	 .019547	 .010693	 .018914	 .021166	 .049661	 .040585	 .013736	 .017516	 .016490	 .016415	 -48.851	 -39.117	 -17.073	 26.6778	 .118899	 8.41630	 -42.525	 1.10815	 -96.333	 11.2678	 49.6863	 -15.147	 -26.492	 13.1650	 5938.25	214	334	319	303	301	332	333	140	335	126	524	"Wollastonite"	"Jadeite"	"Corundum"	"CaNb2O6"	"Cassiterite"	"Scheelite"	"Manganotantalite"	"Rutile"	"Mn"	"Magnetite"	"Zircon"
"T1_sector"	6	 40.0000	 20.0000	 40.0000	 .000000	1148	 .000000	 .000000	 .000000	 .022034	 77.6744	 .464763	 .000000	 .682011	 .006722	 .085240	 .031027	 21.5655	 100.532	 .000000	 .000000	 .000000	 .031521	 98.6162	 .586104	 .000000	 1.13763	 .008680	 .109661	 .041911	  .00000	 100.532	 .000000	 .000000	 .000000	 .011734	 32.3773	 .125067	 .000000	 .704420	 .006053	 .075513	 .016828	 66.6831	 .000000	 .000000	 .000000	 .017612	 97.1969	 .375454	 .000000	 2.11468	 .018172	 .226689	 .050517	 .000000	 100.000	 2.00000	O	 .000000	 .000000	 .000000	 .000352	 .971078	 .003751	 .000000	 .021127	 .000182	 .002265	 .000505	 2.00000	 .011957	 .014503	 .005660	 .013233	 .016685	 .039392	 .033249	 .008238	 .013570	 .012822	 .012164	 .025581	 .019549	 .010695	 .018931	 .021184	 .049677	 .040599	 .013742	 .017522	 .016495	 .016431	 -278.55	 -56.017	 -17.039	 43.1573	 .118862	 6.42159	 -41.681	 1.13919	 143.693	 11.4426	 28.3771	 -15.144	 -26.483	 13.1650	 5948.22	214	334	319	303	301	332	333	140	335	126	524	"Wollastonite"	"Jadeite"	"Corundum"	"CaNb2O6"	"Cassiterite"	"Scheelite"	"Manganotantalite"	"Rutile"	"Mn"	"Magnetite"	"Zircon"
"T1_sector"	6	 40.0000	 20.0000	 40.0000	 .000000	1149	 .001449	 .000000	 .000000	 .141820	 78.3903	 .029906	 .000000	 .300611	 .000000	 .047939	 .035399	 21.4323	 100.380	 .003099	 .000000	 .000000	 .202879	 99.5251	 .037714	 .000000	 .501437	 .000000	 .061673	 .047818	 .000004	 100.380	 .002567	 .000000	 .000000	 .075973	 32.8712	 .008096	 .000000	 .312347	 .000000	 .042722	 .019314	 66.6678	 .007710	 .000000	 .000000	 .114094	 98.7294	 .024316	 .000000	 .938141	 .000000	 .128317	 .058010	 .000000	 100.000	 2.00000	O	 .000077	 .000000	 .000000	 .002279	 .986119	 .000243	 .000000	 .009370	 .000000	 .001282	 .000579	 2.00000	 .011983	 .014534	 .005670	 .013216	 .016686	 .039388	 .033247	 .008250	 .013578	 .012829	 .012147	 .025636	 .019591	 .010713	 .018905	 .021185	 .049671	 .040597	 .013761	 .017532	 .016504	 .016408	 576.587	 -694.41	 -16.699	 7.28114	 .118243	 93.1976	 -34.166	 2.24271	 -73.277	 19.7317	 24.9221	 -15.141	 -26.473	 13.1650	 5958.24	214	334	319	303	301	332	333	140	335	126	524	"Wollastonite"	"Jadeite"	"Corundum"	"CaNb2O6"	"Cassiterite"	"Scheelite"	"Manganotantalite"	"Rutile"	"Mn"	"Magnetite"	"Zircon"
"T1_sector"	6	 40.0000	 20.0000	 40.0000	 .000000	1150	 .000000	 .000000	 .000000	 .105613	 77.9760	 .039337	 .009884	 .472447	 .000000	 .050345	 .000000	 21.4111	 100.065	 .000000	 .000000	 .000000	 .151084	 98.9991	 .049607	 .012068	 .788069	 .000000	 .064768	 .000000	 .000006	 100.065	 .000000	 .000000	 .000000	 .056631	 32.7286	 .010659	 .002721	 .491358	 .000000	 .044909	 .000000	 66.6651	 .000000	 .000000	 .000000	 .085018	 98.2687	 .032004	 .004085	 1.47532	 .000000	 .134841	 .000000	 .000000	 100.000	 2.00000	O	 .000000	 .000000	 .000000	 .001699	 .981880	 .000320	 .000082	 .014741	 .000000	 .001347	 .000000	 2.00000	 .011960	 .014521	 .005666	 .013209	 .016669	 .039375	 .033235	 .008242	 .013570	 .012822	 .012140	 .025587	 .019575	 .010705	 .018896	 .021164	 .049656	 .040582	 .013747	 .017522	 .016496	 .016399	 -109.55	 -34.730	 -16.683	 9.54260	 .118545	 70.9438	 237.028	 1.52874	 -117.35	 18.8191	 -378.61	 -15.138	 -26.463	 13.1650	 5968.28	214	334	319	303	301	332	333	140	335	126	524	"Wollastonite"	"Jadeite"	"Corundum"	"CaNb2O6"	"Cassiterite"	"Scheelite"	"Manganotantalite"	"Rutile"	"Mn"	"Magnetite"	"Zircon"
"T1_sector"	6	 40.0000	 20.0000	 40.0000	 .000000	1151	 .000000	 .000000	 .000000	 .146745	 78.3482	 .000000	 .000000	 .334206	 .000000	 .050401	 .023869	 21.4327	 100.336	 .000000	 .000000	 .000000	 .209926	 99.4717	 .000000	 .000000	 .557475	 .000000	 .064840	 .032242	 .000000	 100.336	 .000000	 .000000	 .000000	 .078607	 32.8514	 .000000	 .000000	 .347230	 .000000	 .044913	 .013022	 66.6648	 .000000	 .000000	 .000000	 .118043	 98.6651	 .000000	 .000000	 1.04286	 .000000	 .134892	 .039110	 .000000	 100.000	 2.00000	O	 .000000	 .000000	 .000000	 .002358	 .985571	 .000000	 .000000	 .010417	 .000000	 .001347	 .000391	 2.00000	 .011975	 .014531	 .005669	 .013211	 .016680	 .039382	 .033241	 .008247	 .013575	 .012826	 .012142	 .025619	 .019587	 .010711	 .018899	 .021177	 .049664	 .040589	 .013756	 .017529	 .016501	 .016402	 -111.35	 -28.589	 -22.381	 7.05691	 .118266	 -104.53	 -24.220	 2.04607	 -89.419	 18.8047	 36.6161	 -15.135	 -26.454	 13.1650	 5978.23	214	334	319	303	301	332	333	140	335	126	524	"Wollastonite"	"Jadeite"	"Corundum"	"CaNb2O6"	"Cassiterite"	"Scheelite"	"Manganotantalite"	"Rutile"	"Mn"	"Magnetite"	"Zircon"
"T1_sector"	6	 40.0000	 20.0000	 40.0000	 .000000	1152	 .000000	 .000000	 .000000	 .079245	 78.4260	 .036295	 .000000	 .284971	 .042805	 .025338	 .000000	 21.3981	 100.293	 .000000	 .000000	 .000000	 .113363	 99.5704	 .045771	 .000000	 .475348	 .055271	 .032597	 .000000	  .00000	 100.293	 .000000	 .000000	 .000000	 .042512	 32.9331	 .009840	 .000000	 .296519	 .038834	 .022613	 .000000	 66.6566	 .000000	 .000000	 .000000	 .063790	 98.8324	 .029528	 .000000	 .889853	 .116540	 .067861	 .000000	 .000000	 100.000	 2.00000	O	 .000000	 .000000	 .000000	 .001276	 .988144	 .000295	 .000000	 .008897	 .001165	 .000678	 .000000	 2.00000	 .011993	 .014542	 .005673	 .013221	 .016689	 .039397	 .033255	 .008253	 .013582	 .012832	 .012152	 .025658	 .019602	 .010719	 .018913	 .021188	 .049682	 .040606	 .013766	 .017537	 .016508	 .016415	 -67.962	 -23.863	 -14.699	 12.4995	 .118205	 76.8914	 -22.783	 2.35042	 23.4494	 36.6079	 -73.429	 -15.132	 -26.444	 13.1650	 5988.26	214	334	319	303	301	332	333	140	335	126	524	"Wollastonite"	"Jadeite"	"Corundum"	"CaNb2O6"	"Cassiterite"	"Scheelite"	"Manganotantalite"	"Rutile"	"Mn"	"Magnetite"	"Zircon"
"T1_sector"	6	 40.0000	 20.0000	 40.0000	 .000000	1153	 .004916	 .000000	 .000000	 .120605	 78.6495	 .000000	 .000000	 .281427	 .000000	 .048772	 .008156	 21.4670	 100.580	 .010516	 .000000	 .000000	 .172531	 99.8541	 .000000	 .000000	 .469436	 .000000	 .062745	 .011017	  .00000	 100.580	 .008696	 .000000	 .000000	 .064499	 32.9241	 .000000	 .000000	 .291919	 .000000	 .043391	 .004442	 66.6630	 .026110	 .000000	 .000000	 .096832	 98.8569	 .000000	 .000000	 .876506	 .000000	 .130286	 .013338	 .000000	 100.000	 2.00000	O	 .000261	 .000000	 .000000	 .001935	 .987778	 .000000	 .000000	 .008758	 .000000	 .001302	 .000133	 2.00000	 .011989	 .014540	 .005672	 .013217	 .016687	 .039394	 .033252	 .008252	 .013580	 .012831	 .012149	 .025648	 .019599	 .010717	 .018908	 .021186	 .049679	 .040603	 .013764	 .017536	 .016507	 .016410	 170.204	 -22.851	 -18.344	 8.44509	 .118041	 -83.722	 -94.422	 2.37615	 -41.194	 19.4121	 105.877	 -15.129	 -26.435	 13.1650	 5998.23	214	334	319	303	301	332	333	140	335	126	524	"Wollastonite"	"Jadeite"	"Corundum"	"CaNb2O6"	"Cassiterite"	"Scheelite"	"Manganotantalite"	"Rutile"	"Mn"	"Magnetite"	"Zircon"
"T2"	7	 40.0000	 20.0000	 40.0000	 .000000	1154	 .000000	 .000000	 .000000	 .000000	 78.5697	 .000000	 .000000	 .337034	 .015932	 .091852	 .018933	 21.4459	 100.479	 .000000	 .000000	 .000000	 .000000	 99.7529	 .000000	 .000000	 .562193	 .020572	 .118168	 .025575	  .00000	 100.479	 .000000	 .000000	 .000000	 .000000	 32.9091	 .000000	 .000000	 .349795	 .014417	 .081765	 .010318	 66.6346	 .000000	 .000000	 .000000	 .000000	 98.6324	 .000000	 .000000	 1.04838	 .043209	 .245058	 .030925	 .000000	 100.000	 2.00000	O	 .000000	 .000000	 .000000	 .000000	 .987748	 .000000	 .000000	 .010499	 .000433	 .002454	 .000310	 2.00000	 .011983	 .014540	 .005672	 .013215	 .016677	 .039389	 .033247	 .008249	 .013578	 .012829	 .012147	 .025635	 .019600	 .010717	 .018905	 .021174	 .049672	 .040597	 .013759	 .017532	 .016504	 .016408	 -111.25	 -65.830	 -24.776	 -199.79	 .118070	 -49.161	 -56.628	 2.03167	 61.2620	 10.6809	 45.9977	 -8.9940	 -27.463	 13.1645	 .000000	214	334	319	303	301	332	333	140	335	126	524	"Wollastonite"	"Jadeite"	"Corundum"	"CaNb2O6"	"Cassiterite"	"Scheelite"	"Manganotantalite"	"Rutile"	"Mn"	"Magnetite"	"Zircon"
"T2"	7	 40.0000	 20.0000	 40.0000	 .000000	1155	 .000000	 .000000	 .000000	 .000000	 78.6271	 .000000	 .000000	 .315830	 .000000	 .113190	 .000000	 21.4421	 100.498	 .000000	 .000000	 .000000	 .000000	 99.8257	 .000000	 .000000	 .526823	 .000000	 .145619	 .000000	 .000002	 100.498	 .000000	 .000000	 .000000	 .000000	 32.9383	 .000000	 .000000	 .327839	 .000000	 .100775	 .000000	 66.6331	 .000000	 .000000	 .000000	 .000000	 98.7155	 .000000	 .000000	 .982528	 .000000	 .302020	 .000000	 .000000	 100.000	 2.00000	O	 .000000	 .000000	 .000000	 .000000	 .988647	 .000000	 .000000	 .009840	 .000000	 .003025	 .000000	 2.00000	 .011986	 .014542	 .005672	 .013215	 .016677	 .039386	 .033246	 .008249	 .013577	 .012828	 .012147	 .025642	 .019602	 .010718	 .018905	 .021174	 .049669	 .040595	 .013760	 .017532	 .016504	 .016408	 -50.362	 -32.199	 -17.083	 -198.83	 .118008	 -35.875	 -37.680	 2.14864	 -34.232	 8.81388	 -221.98	 -8.9940	 -27.453	 13.1645	 10.0002	214	334	319	303	301	332	333	140	335	126	524	"Wollastonite"	"Jadeite"	"Corundum"	"CaNb2O6"	"Cassiterite"	"Scheelite"	"Manganotantalite"	"Rutile"	"Mn"	"Magnetite"	"Zircon"
"T2"	7	 40.0000	 20.0000	 40.0000	 .000000	1156	 .000226	 .000000	 .000000	 .000000	 78.8106	 .000000	 .000000	 .296188	 .012142	 .057411	 .000000	 21.4662	 100.643	 .000483	 .000000	 .000000	 .000000	 100.059	 .000000	 .000000	 .494059	 .015678	 .073859	 .000000	 .000006	 100.643	 .000399	 .000000	 .000000	 .000000	 32.9844	 .000000	 .000000	 .307164	 .010979	 .051066	 .000000	 66.6460	 .001197	 .000000	 .000000	 .000000	 98.8919	 .000000	 .000000	 .920921	 .032916	 .153103	 .000000	 .000000	 100.000	 2.00000	O	 .000012	 .000000	 .000000	 .000000	 .989839	 .000000	 .000000	 .009218	 .000329	 .001532	 .000000	 2.00000	 .011994	 .014545	 .005673	 .013218	 .016682	 .039391	 .033250	 .008252	 .013580	 .012831	 .012150	 .025659	 .019606	 .010720	 .018908	 .021180	 .049675	 .040600	 .013765	 .017535	 .016507	 .016412	 3702.95	 -131.64	 -20.279	 -56.898	 .117867	 -49.246	 -115.42	 2.27237	 80.0764	 16.6127	 -566.68	 -8.9940	 -27.443	 13.1645	 19.9890	214	334	319	303	301	332	333	140	335	126	524	"Wollastonite"	"Jadeite"	"Corundum"	"CaNb2O6"	"Cassiterite"	"Scheelite"	"Manganotantalite"	"Rutile"	"Mn"	"Magnetite"	"Zircon"
"T2"	7	 40.0000	 20.0000	 40.0000	 .000000	1157	 .000000	 .000000	 .000000	 .000000	 78.1459	 .000000	 .000000	 .281561	 .000000	 .068915	 .006701	 21.2791	 99.7822	 .000000	 .000000	 .000000	 .000000	 99.2148	 .000000	 .000000	 .469661	 .000000	 .088660	 .009052	  .00000	 99.7822	 .000000	 .000000	 .000000	 .000000	 32.9939	 .000000	 .000000	 .294563	 .000000	 .061838	 .003681	 66.6461	 .000000	 .000000	 .000000	 .000000	 98.9204	 .000000	 .000000	 .883144	 .000000	 .185401	 .011037	 .000000	 100.000	 2.00000	O	 .000000	 .000000	 .000000	 .000000	 .990122	 .000000	 .000000	 .008840	 .000000	 .001856	 .000110	 2.00000	 .011993	 .014544	 .005673	 .013216	 .016681	 .039386	 .033246	 .008251	 .013579	 .012830	 .012149	 .025658	 .019605	 .010719	 .018907	 .021179	 .049669	 .040595	 .013763	 .017534	 .016505	 .016410	 -850.50	 -27.353	 -19.076	 -59.871	 .118363	 -52.658	 -310.83	 2.37498	 -29.895	 13.9723	 128.714	 -8.9940	 -27.433	 13.1645	 29.9892	214	334	319	303	301	332	333	140	335	126	524	"Wollastonite"	"Jadeite"	"Corundum"	"CaNb2O6"	"Cassiterite"	"Scheelite"	"Manganotantalite"	"Rutile"	"Mn"	"Magnetite"	"Zircon"
"T2"	7	 40.0000	 20.0000	 40.0000	 .000000	1158	 .000000	 .000000	 .000000	 .005957	 78.4320	 .000000	 .000000	 .368570	 .008068	 .067434	 .018943	 21.4231	 100.324	 .000000	 .000000	 .000000	 .008521	 99.5780	 .000000	 .000000	 .614796	 .010417	 .086754	 .025588	 .000002	 100.324	 .000000	 .000000	 .000000	 .003191	 32.8914	 .000000	 .000000	 .382989	 .007309	 .060101	 .010336	 66.6447	 .000000	 .000000	 .000000	 .004784	 98.6139	 .000000	 .000000	 1.14827	 .021915	 .180194	 .030989	 .000000	 100.000	 2.00000	O	 .000000	 .000000	 .000000	 .000096	 .987065	 .000000	 .000000	 .011493	 .000219	 .001804	 .000310	 2.00000	 .011977	 .014534	 .005670	 .013211	 .016672	 .039377	 .033238	 .008246	 .013574	 .012825	 .012142	 .025622	 .019592	 .010713	 .018899	 .021167	 .049658	 .040585	 .013755	 .017527	 .016499	 .016402	 -92.222	 -113.66	 -13.901	 157.408	 .118146	 -134.01	 -31.715	 1.88178	 119.930	 14.2571	 45.9583	 -8.9940	 -27.423	 13.1645	 39.9895	214	334	319	303	301	332	333	140	335	126	524	"Wollastonite"	"Jadeite"	"Corundum"	"CaNb2O6"	"Cassiterite"	"Scheelite"	"Manganotantalite"	"Rutile"	"Mn"	"Magnetite"	"Zircon"
"T2"	7	 40.0000	 20.0000	 40.0000	 .000000	1159	 .000385	 .000000	 .000000	 .000000	 77.9271	 .000000	 .000000	 .383347	 .000000	 .081367	 .010538	 21.2935	 99.6962	 .000824	 .000000	 .000000	 .000000	 98.9370	 .000000	 .000000	 .639446	 .000000	 .104679	 .014235	 .000006	 99.6962	 .000687	 .000000	 .000000	 .000000	 32.8775	 .000000	 .000000	 .400757	 .000000	 .072958	 .005785	 66.6424	 .002059	 .000000	 .000000	 .000000	 98.5605	 .000000	 .000000	 1.20140	 .000000	 .218715	 .017342	 .000000	 100.000	 2.00000	O	 .000021	 .000000	 .000000	 .000000	 .986684	 .000000	 .000000	 .012027	 .000000	 .002190	 .000174	 2.00000	 .011973	 .014533	 .005669	 .013210	 .016669	 .039375	 .033235	 .008245	 .013573	 .012824	 .012142	 .025614	 .019590	 .010712	 .018897	 .021163	 .049655	 .040582	 .013752	 .017526	 .016498	 .016401	 2165.61	 -28.066	 -20.338	 -92.260	 .118531	 -53.634	 -37.810	 1.82002	 -43.382	 11.9517	 82.0519	 -8.9940	 -27.413	 13.1645	 49.9897	214	334	319	303	301	332	333	140	335	126	524	"Wollastonite"	"Jadeite"	"Corundum"	"CaNb2O6"	"Cassiterite"	"Scheelite"	"Manganotantalite"	"Rutile"	"Mn"	"Magnetite"	"Zircon"
"T2"	7	 40.0000	 20.0000	 40.0000	 .000000	1160	 .000000	 .000000	 .000000	 .000000	 78.0896	 .000000	 .000000	 .534978	 .004087	 .164230	 .007942	 21.4622	 100.263	 .000000	 .000000	 .000000	 .000000	 99.1434	 .000000	 .000000	 .892374	 .005277	 .211281	 .010728	  .00000	 100.263	 .000000	 .000000	 .000000	 .000000	 32.6745	 .000000	 .000000	 .554664	 .003694	 .146043	 .004324	 66.6168	 .000000	 .000000	 .000000	 .000000	 97.8770	 .000000	 .000000	 1.66151	 .011066	 .437474	 .012953	 .000000	 100.000	 2.00000	O	 .000000	 .000000	 .000000	 .000000	 .980970	 .000000	 .000000	 .016652	 .000111	 .004385	 .000130	 2.00000	 .011939	 .014516	 .005663	 .013199	 .016648	 .039356	 .033217	 .008233	 .013561	 .012814	 .012130	 .025542	 .019568	 .010701	 .018882	 .021137	 .049632	 .040560	 .013733	 .017510	 .016485	 .016385	 -101.32	 -52.647	 -21.888	 -60.783	 .118405	 -72.901	 -24.343	 1.38062	 235.532	 6.30492	 108.538	 -8.9940	 -27.403	 13.1645	 59.9995	214	334	319	303	301	332	333	140	335	126	524	"Wollastonite"	"Jadeite"	"Corundum"	"CaNb2O6"	"Cassiterite"	"Scheelite"	"Manganotantalite"	"Rutile"	"Mn"	"Magnetite"	"Zircon"
"T2"	7	 40.0000	 20.0000	 40.0000	 .000000	1161	 .000000	 .000000	 .000000	 .000000	 78.4942	 .000000	 .000000	 .424186	 .000000	 .094957	 .026533	 21.4827	 100.523	 .000000	 .000000	 .000000	 .000000	 99.6570	 .000000	 .000000	 .707567	 .000000	 .122162	 .035841	  .00000	 100.523	 .000000	 .000000	 .000000	 .000000	 32.8231	 .000000	 .000000	 .439519	 .000000	 .084389	 .014436	 66.6385	 .000000	 .000000	 .000000	 .000000	 98.3863	 .000000	 .000000	 1.31744	 .000000	 .252953	 .043272	 .000000	 100.000	 2.00000	O	 .000000	 .000000	 .000000	 .000000	 .985109	 .000000	 .000000	 .013191	 .000000	 .002533	 .000433	 2.00000	 .011967	 .014530	 .005668	 .013209	 .016667	 .039376	 .033236	 .008243	 .013572	 .012823	 .012140	 .025601	 .019586	 .010710	 .018896	 .021160	 .049657	 .040583	 .013750	 .017524	 .016497	 .016399	 -1383.9	 -39.130	 -19.132	 -63.857	 .118114	 -55.782	 -62.751	 1.67158	 -115.26	 10.3536	 33.0024	 -8.9940	 -27.393	 13.1645	 69.9997	214	334	319	303	301	332	333	140	335	126	524	"Wollastonite"	"Jadeite"	"Corundum"	"CaNb2O6"	"Cassiterite"	"Scheelite"	"Manganotantalite"	"Rutile"	"Mn"	"Magnetite"	"Zircon"
"T2"	7	 40.0000	 20.0000	 40.0000	 .000000	1162	 .001620	 .000000	 .000000	 .000000	 77.9855	 .000000	 .000000	 .480659	 .002543	 .116074	 .011219	 21.3865	 99.9841	 .003466	 .000000	 .000000	 .000000	 99.0112	 .000000	 .000000	 .801768	 .003284	 .149329	 .015154	 -.00001	 99.9841	 .002875	 .000000	 .000000	 .000000	 32.7535	 .000000	 .000000	 .500219	 .002308	 .103608	 .006131	 66.6314	 .008616	 .000000	 .000000	 .000000	 98.1565	 .000000	 .000000	 1.49907	 .006916	 .310496	 .018373	 .000000	 100.000	 2.00000	O	 .000086	 .000000	 .000000	 .000000	 .983126	 .000000	 .000000	 .015015	 .000069	 .003110	 .000184	 2.00000	 .011953	 .014522	 .005666	 .013203	 .016657	 .039364	 .033225	 .008238	 .013566	 .012818	 .012134	 .025571	 .019576	 .010705	 .018888	 .021147	 .049641	 .040569	 .013741	 .017517	 .016491	 .016391	 514.363	 -241.16	 -17.411	 -117.35	 .118486	 -83.663	 -48.128	 1.50680	 377.913	 8.60848	 77.0710	 -8.9940	 -27.383	 13.1645	 79.9999	214	334	319	303	301	332	333	140	335	126	524	"Wollastonite"	"Jadeite"	"Corundum"	"CaNb2O6"	"Cassiterite"	"Scheelite"	"Manganotantalite"	"Rutile"	"Mn"	"Magnetite"	"Zircon"
"T2"	7	 40.0000	 20.0000	 40.0000	 .000000	1163	 .000000	 .000000	 .000000	 .000000	 77.9729	 .000000	 .000000	 .400449	 .000000	 .076006	 .000000	 21.3116	 99.7609	 .000000	 .000000	 .000000	 .000000	 98.9951	 .000000	 .000000	 .667972	 .000000	 .097782	 .000000	  .00000	 99.7609	 .000000	 .000000	 .000000	 .000000	 32.8697	 .000000	 .000000	 .418290	 .000000	 .068095	 .000000	 66.6440	 .000000	 .000000	 .000000	 .000000	 98.5418	 .000000	 .000000	 1.25401	 .000000	 .204146	 .000000	 .000000	 100.000	 2.00000	O	 .000000	 .000000	 .000000	 .000000	 .986425	 .000000	 .000000	 .012553	 .000000	 .002044	 .000000	 2.00000	 .011972	 .014532	 .005669	 .013209	 .016668	 .039375	 .033235	 .008244	 .013572	 .012824	 .012141	 .025612	 .019589	 .010712	 .018897	 .021162	 .049655	 .040582	 .013752	 .017525	 .016498	 .016400	 -128.91	 -695.02	 -15.884	 -972.39	 .118493	 -178.44	 -174.71	 1.75425	 -93.719	 12.7383	 -108.29	 -8.9940	 -27.373	 13.1645	 90.0002	214	334	319	303	301	332	333	140	335	126	524	"Wollastonite"	"Jadeite"	"Corundum"	"CaNb2O6"	"Cassiterite"	"Scheelite"	"Manganotantalite"	"Rutile"	"Mn"	"Magnetite"	"Zircon"
"T2"	7	 40.0000	 20.0000	 40.0000	 .000000	1164	 .000000	 .000000	 .000000	 .000000	 78.3238	 .000000	 .000000	 .519029	 .000000	 .125696	 .013245	 21.5043	 100.486	 .000000	 .000000	 .000000	 .000000	 99.4407	 .000000	 .000000	 .865771	 .000000	 .161708	 .017892	 .000004	 100.486	 .000000	 .000000	 .000000	 .000000	 32.7146	 .000000	 .000000	 .537178	 .000000	 .111579	 .007198	 66.6295	 .000000	 .000000	 .000000	 .000000	 98.0343	 .000000	 .000000	 1.60974	 .000000	 .334365	 .021571	 .000000	 100.000	 2.00000	O	 .000000	 .000000	 .000000	 .000000	 .981985	 .000000	 .000000	 .016124	 .000000	 .003349	 .000216	 2.00000	 .011945	 .014517	 .005664	 .013199	 .016651	 .039356	 .033217	 .008235	 .013562	 .012815	 .012130	 .025554	 .019569	 .010701	 .018882	 .021140	 .049631	 .040560	 .013736	 .017512	 .016486	 .016386	 -201.54	 -29.588	 -23.596	 -48.749	 .118210	 -35.976	 -97.422	 1.41496	 -37.437	 8.00644	 65.3641	 -8.9940	 -27.363	 13.1645	 99.9889	214	334	319	303	301	332	333	140	335	126	524	"Wollastonite"	"Jadeite"	"Corundum"	"CaNb2O6"	"Cassiterite"	"Scheelite"	"Manganotantalite"	"Rutile"	"Mn"	"Magnetite"	"Zircon"
"T2"	7	 40.0000	 20.0000	 40.0000	 .000000	1165	 .000000	 .000000	 .000000	 .000000	 78.0582	 .000000	 .000000	 .474914	 .000000	 .111413	 .002322	 21.3953	 100.042	 .000000	 .000000	 .000000	 .000000	 99.1034	 .000000	 .000000	 .792185	 .000000	 .143333	 .003136	 .000004	 100.042	 .000000	 .000000	 .000000	 .000000	 32.7717	 .000000	 .000000	 .494055	 .000000	 .099411	 .001268	 66.6335	 .000000	 .000000	 .000000	 .000000	 98.2176	 .000000	 .000000	 1.48069	 .000000	 .297936	 .003801	 .000000	 100.000	 2.00000	O	 .000000	 .000000	 .000000	 .000000	 .983641	 .000000	 .000000	 .014829	 .000000	 .002984	 .000038	 2.00000	 .011956	 .014524	 .005666	 .013204	 .016658	 .039366	 .033226	 .008239	 .013567	 .012819	 .012135	 .025577	 .019578	 .010706	 .018889	 .021149	 .049643	 .040571	 .013743	 .017518	 .016492	 .016392	 -111.84	 -75.037	 -22.054	 -123.51	 .118427	 -91.023	 -62.337	 1.52186	 -371.96	 8.93677	 369.785	 -8.9940	 -27.353	 13.1645	 109.989	214	334	319	303	301	332	333	140	335	126	524	"Wollastonite"	"Jadeite"	"Corundum"	"CaNb2O6"	"Cassiterite"	"Scheelite"	"Manganotantalite"	"Rutile"	"Mn"	"Magnetite"	"Zircon"
"T2"	7	 40.0000	 20.0000	 40.0000	 .000000	1166	 .006277	 .000000	 .000000	 .000000	 78.2458	 .000000	 .000000	 .454640	 .017422	 .100573	 .008045	 21.4434	 100.276	 .013429	 .000000	 .000000	 .000000	 99.3416	 .000000	 .000000	 .758367	 .022496	 .129387	 .010867	  .00000	 100.276	 .011112	 .000000	 .000000	 .000000	 32.7758	 .000000	 .000000	 .471887	 .015766	 .089534	 .004384	 66.6316	 .033300	 .000000	 .000000	 .000000	 98.2238	 .000000	 .000000	 1.41417	 .047248	 .268320	 .013140	 .000000	 100.000	 2.00000	O	 .000334	 .000000	 .000000	 .000000	 .983790	 .000000	 .000000	 .014164	 .000473	 .002687	 .000132	 2.00000	 .011957	 .014524	 .005666	 .013205	 .016659	 .039366	 .033227	 .008239	 .013567	 .012819	 .012136	 .025580	 .019579	 .010706	 .018890	 .021150	 .049644	 .040572	 .013743	 .017518	 .016492	 .016393	 132.996	 -24.600	 -15.707	 -114.41	 .118286	 -72.517	 -65.682	 1.57755	 56.0695	 9.81632	 107.220	 -8.9940	 -27.343	 13.1645	 119.989	214	334	319	303	301	332	333	140	335	126	524	"Wollastonite"	"Jadeite"	"Corundum"	"CaNb2O6"	"Cassiterite"	"Scheelite"	"Manganotantalite"	"Rutile"	"Mn"	"Magnetite"	"Zircon"
"T2"	7	 40.0000	 20.0000	 40.0000	 .000000	1167	 .001075	 .000000	 .000000	 .000000	 77.7014	 .000000	 .000000	 .461277	 .000000	 .093862	 .015671	 21.2908	 99.5642	 .002299	 .000000	 .000000	 .000000	 98.6505	 .000000	 .000000	 .769436	 .000000	 .120753	 .021168	 .000006	 99.5642	 .001916	 .000000	 .000000	 .000000	 32.7845	 .000000	 .000000	 .482258	 .000000	 .084167	 .008603	 66.6386	 .005743	 .000000	 .000000	 .000000	 98.2706	 .000000	 .000000	 1.44556	 .000000	 .252289	 .025788	 .000000	 100.000	 2.00000	O	 .000058	 .000000	 .000000	 .000000	 .983948	 .000000	 .000000	 .014474	 .000000	 .002526	 .000258	 2.00000	 .011955	 .014523	 .005666	 .013203	 .016658	 .039361	 .033222	 .008238	 .013566	 .012818	 .012134	 .025576	 .019576	 .010705	 .018888	 .021149	 .049637	 .040566	 .013742	 .017517	 .016490	 .016391	 775.474	 -17.313	 -15.611	 -54.729	 .118692	 -56.129	 -29.004	 1.55870	 -37.732	 10.4614	 55.3731	 -8.9940	 -27.333	 13.1645	 129.990	214	334	319	303	301	332	333	140	335	126	524	"Wollastonite"	"Jadeite"	"Corundum"	"CaNb2O6"	"Cassiterite"	"Scheelite"	"Manganotantalite"	"Rutile"	"Mn"	"Magnetite"	"Zircon"
"T2"	7	 40.0000	 20.0000	 40.0000	 .000000	1168	 .000000	 .000000	 .000000	 .000000	 77.9977	 .000000	 .000000	 .460904	 .011749	 .088498	 .024038	 21.3741	 99.9569	 .000000	 .000000	 .000000	 .000000	 99.0266	 .000000	 .000000	 .768815	 .015170	 .113852	 .032471	 .000000	 99.9569	 .000000	 .000000	 .000000	 .000000	 32.7804	 .000000	 .000000	 .479978	 .010668	 .079046	 .013145	 66.6368	 .000000	 .000000	 .000000	 .000000	 98.2531	 .000000	 .000000	 1.43864	 .031974	 .236925	 .039400	 .000000	 100.000	 2.00000	O	 .000000	 .000000	 .000000	 .000000	 .983854	 .000000	 .000000	 .014406	 .000320	 .002372	 .000395	 2.00000	 .011957	 .014524	 .005666	 .013204	 .016660	 .039366	 .033227	 .008239	 .013567	 .012820	 .012136	 .025580	 .019578	 .010706	 .018890	 .021152	 .049644	 .040572	 .013744	 .017519	 .016492	 .016393	 -46.082	 -27.274	 -21.295	 -79.699	 .118479	 -49.894	 -45.889	 1.55990	 82.6445	 11.0490	 36.3432	 -8.9940	 -27.323	 13.1645	 139.999	214	334	319	303	301	332	333	140	335	126	524	"Wollastonite"	"Jadeite"	"Corundum"	"CaNb2O6"	"Cassiterite"	"Scheelite"	"Manganotantalite"	"Rutile"	"Mn"	"Magnetite"	"Zircon"
"T2"	7	 40.0000	 20.0000	 40.0000	 .000000	1169	 .000000	 .000000	 .000000	 .000000	 78.2798	 .000000	 .000000	 .444328	 .000000	 .081449	 .008977	 21.4283	 100.243	 .000000	 .000000	 .000000	 .000000	 99.3847	 .000000	 .000000	 .741165	 .000000	 .104783	 .012126	 .000000	 100.243	 .000000	 .000000	 .000000	 .000000	 32.8185	 .000000	 .000000	 .461584	 .000000	 .072572	 .004897	 66.6425	 .000000	 .000000	 .000000	 .000000	 98.3840	 .000000	 .000000	 1.38375	 .000000	 .217557	 .014680	 .000000	 100.000	 2.00000	O	 .000000	 .000000	 .000000	 .000000	 .984912	 .000000	 .000000	 .013853	 .000000	 .002178	 .000147	 2.00000	 .011962	 .014526	 .005667	 .013205	 .016661	 .039365	 .033226	 .008240	 .013568	 .012820	 .012136	 .025590	 .019581	 .010707	 .018890	 .021153	 .049642	 .040571	 .013746	 .017519	 .016493	 .016394	 -560.82	 -40.257	 -16.338	 -72.381	 .118243	 -45.795	 -37.037	 1.60793	 -60.615	 11.9369	 96.1632	 -8.9940	 -27.313	 13.1645	 150.000	214	334	319	303	301	332	333	140	335	126	524	"Wollastonite"	"Jadeite"	"Corundum"	"CaNb2O6"	"Cassiterite"	"Scheelite"	"Manganotantalite"	"Rutile"	"Mn"	"Magnetite"	"Zircon"
"T2"	7	 40.0000	 20.0000	 40.0000	 .000000	1170	 .001397	 .000000	 .000000	 .000000	 78.1037	 .000000	 .000000	 .499454	 .002058	 .076370	 .008687	 21.4183	 100.110	 .002989	 .000000	 .000000	 .000000	 99.1612	 .000000	 .000000	 .833118	 .002657	 .098250	 .011735	  .00000	 100.110	 .002477	 .000000	 .000000	 .000000	 32.7604	 .000000	 .000000	 .519100	 .001865	 .068079	 .004741	 66.6434	 .007426	 .000000	 .000000	 .000000	 98.2125	 .000000	 .000000	 1.55621	 .005590	 .204095	 .014214	 .000000	 100.000	 2.00000	O	 .000074	 .000000	 .000000	 .000000	 .983155	 .000000	 .000000	 .015578	 .000056	 .002043	 .000142	 2.00000	 .011952	 .014520	 .005665	 .013202	 .016655	 .039359	 .033221	 .008237	 .013565	 .012817	 .012133	 .025569	 .019573	 .010703	 .018885	 .021145	 .049636	 .040565	 .013740	 .017515	 .016489	 .016389	 596.211	 -34.830	 -16.017	 -129.14	 .118378	 -74.775	 -43.659	 1.46022	 466.878	 12.6756	 99.3117	 -8.9940	 -27.303	 13.1645	 160.000	214	334	319	303	301	332	333	140	335	126	524	"Wollastonite"	"Jadeite"	"Corundum"	"CaNb2O6"	"Cassiterite"	"Scheelite"	"Manganotantalite"	"Rutile"	"Mn"	"Magnetite"	"Zircon"
"T2"	7	 40.0000	 20.0000	 40.0000	 .000000	1171	 .002483	 .000000	 .000000	 .000000	 78.6017	 .000000	 .000000	 .210619	 .000000	 .050547	 .012864	 21.3543	 100.233	 .005312	 .000000	 .000000	 .000000	 99.7936	 .000000	 .000000	 .351325	 .000000	 .065028	 .017377	  .00000	 100.233	 .004415	 .000000	 .000000	 .000000	 33.0722	 .000000	 .000000	 .219587	 .000000	 .045200	 .007043	 66.6516	 .013239	 .000000	 .000000	 .000000	 99.1716	 .000000	 .000000	 .658464	 .000000	 .135539	 .021118	 .000000	 100.000	 2.00000	O	 .000132	 .000000	 .000000	 .000000	 .992389	 .000000	 .000000	 .006589	 .000000	 .001356	 .000211	 2.00000	 .012006	 .014549	 .005675	 .013219	 .016688	 .039389	 .033250	 .008255	 .013582	 .012832	 .012152	 .025684	 .019611	 .010722	 .018911	 .021187	 .049673	 .040600	 .013769	 .017537	 .016508	 .016415	 337.159	 -24.441	 -14.896	 -120.58	 .118001	 -56.526	 -65.587	 3.07491	 -214.85	 18.7595	 67.3995	 -8.9940	 -27.293	 13.1645	 170.000	214	334	319	303	301	332	333	140	335	126	524	"Wollastonite"	"Jadeite"	"Corundum"	"CaNb2O6"	"Cassiterite"	"Scheelite"	"Manganotantalite"	"Rutile"	"Mn"	"Magnetite"	"Zircon"
"T2"	7	 40.0000	 20.0000	 40.0000	 .000000	1172	 .000000	 .000000	 .000000	 .000000	 78.6373	 .000000	 .000000	 .229307	 .001233	 .049666	 .016181	 21.3749	 100.309	 .000000	 .000000	 .000000	 .000000	 99.8387	 .000000	 .000000	 .382497	 .001592	 .063895	 .021857	 .000000	 100.309	 .000000	 .000000	 .000000	 .000000	 33.0553	 .000000	 .000000	 .238840	 .001119	 .044370	 .008850	 66.6515	 .000000	 .000000	 .000000	 .000000	 99.1209	 .000000	 .000000	 .716195	 .003357	 .133049	 .026537	 .000000	 100.000	 2.00000	O	 .000000	 .000000	 .000000	 .000000	 .991885	 .000000	 .000000	 .007167	 .000034	 .001331	 .000266	 2.00000	 .012003	 .014547	 .005674	 .013218	 .016686	 .039387	 .033248	 .008254	 .013581	 .012831	 .012151	 .025678	 .019609	 .010721	 .018909	 .021185	 .049671	 .040598	 .013768	 .017536	 .016507	 .016413	 -212.68	 -24.981	 -14.098	 -193.81	 .117974	 -51.216	 -70.817	 2.84878	 779.581	 19.0766	 53.7220	 -8.9940	 -27.283	 13.1645	 179.989	214	334	319	303	301	332	333	140	335	126	524	"Wollastonite"	"Jadeite"	"Corundum"	"CaNb2O6"	"Cassiterite"	"Scheelite"	"Manganotantalite"	"Rutile"	"Mn"	"Magnetite"	"Zircon"
"T2"	7	 40.0000	 20.0000	 40.0000	 .000000	1173	 .002855	 .000000	 .000000	 .000000	 78.5888	 .000000	 .000000	 .169988	 .000000	 .035308	 .000000	 21.3153	 100.112	 .006107	 .000000	 .000000	 .000000	 99.7772	 .000000	 .000000	 .283550	 .000000	 .045424	 .000000	 .000000	 100.112	 .005086	 .000000	 .000000	 .000000	 33.1296	 .000000	 .000000	 .177563	 .000000	 .031633	 .000000	 66.6561	 .015252	 .000000	 .000000	 .000000	 99.3574	 .000000	 .000000	 .532520	 .000000	 .094870	 .000000	 .000000	 100.000	 2.00000	O	 .000153	 .000000	 .000000	 .000000	 .994045	 .000000	 .000000	 .005328	 .000000	 .000949	 .000000	 2.00000	 .012015	 .014554	 .005676	 .013222	 .016693	 .039394	 .033255	 .008258	 .013585	 .012835	 .012155	 .025704	 .019618	 .010726	 .018915	 .021194	 .049679	 .040606	 .013775	 .017542	 .016512	 .016420	 293.525	 -46.598	 -22.809	 -46.949	 .118009	 -86.427	 -56.857	 3.73752	 -53.488	 26.5081	 -43.927	 -8.9940	 -27.273	 13.1645	 189.989	214	334	319	303	301	332	333	140	335	126	524	"Wollastonite"	"Jadeite"	"Corundum"	"CaNb2O6"	"Cassiterite"	"Scheelite"	"Manganotantalite"	"Rutile"	"Mn"	"Magnetite"	"Zircon"
"T2"	7	 40.0000	 20.0000	 40.0000	 .000000	1174	 .005074	 .000000	 .000000	 .000000	 78.5018	 .000000	 .000000	 .174574	 .000000	 .046453	 .024156	 21.3091	 100.061	 .010854	 .000000	 .000000	 .000000	 99.6667	 .000000	 .000000	 .291200	 .000000	 .059761	 .032631	 .000002	 100.061	 .009041	 .000000	 .000000	 .000000	 33.1009	 .000000	 .000000	 .182397	 .000000	 .041628	 .013253	 66.6528	 .027111	 .000000	 .000000	 .000000	 99.2614	 .000000	 .000000	 .546964	 .000000	 .124832	 .039743	 .000000	 100.000	 2.00000	O	 .000271	 .000000	 .000000	 .000000	 .993234	 .000000	 .000000	 .005473	 .000000	 .001249	 .000398	 2.00000	 .012010	 .014551	 .005676	 .013221	 .016692	 .039392	 .033252	 .008256	 .013584	 .012833	 .012154	 .025695	 .019614	 .010724	 .018913	 .021192	 .049676	 .040603	 .013772	 .017540	 .016510	 .016418	 165.226	 -58.618	 -18.107	 -34.615	 .118082	 -126.07	 -32.575	 3.64699	 -39.656	 20.3433	 36.2216	 -8.9940	 -27.263	 13.1645	 199.989	214	334	319	303	301	332	333	140	335	126	524	"Wollastonite"	"Jadeite"	"Corundum"	"CaNb2O6"	"Cassiterite"	"Scheelite"	"Manganotantalite"	"Rutile"	"Mn"	"Magnetite"	"Zircon"
"T2"	7	 40.0000	 20.0000	 40.0000	 .000000	1175	 .000000	 .000000	 .000000	 .000000	 77.6998	 .000000	 .000000	 .479800	 .000000	 .136958	 .005382	 21.3103	 99.6322	 .000000	 .000000	 .000000	 .000000	 98.6484	 .000000	 .000000	 .800334	 .000000	 .176196	 .007270	 .000002	 99.6322	 .000000	 .000000	 .000000	 .000000	 32.7475	 .000000	 .000000	 .501069	 .000000	 .122676	 .002951	 66.6258	 .000000	 .000000	 .000000	 .000000	 98.1222	 .000000	 .000000	 1.50137	 .000000	 .367578	 .008843	 .000000	 100.000	 2.00000	O	 .000000	 .000000	 .000000	 .000000	 .983029	 .000000	 .000000	 .015041	 .000000	 .003683	 .000089	 2.00000	 .011949	 .014521	 .005665	 .013201	 .016653	 .039358	 .033219	 .008236	 .013563	 .012816	 .012132	 .025564	 .019574	 .010703	 .018885	 .021143	 .049633	 .040562	 .013738	 .017514	 .016488	 .016389	 -82.292	 -49.211	 -19.033	 -112.70	 .118691	 -50.986	 -45.929	 1.50875	 -81.251	 7.41136	 159.874	 -8.9940	 -27.253	 13.1645	 209.990	214	334	319	303	301	332	333	140	335	126	524	"Wollastonite"	"Jadeite"	"Corundum"	"CaNb2O6"	"Cassiterite"	"Scheelite"	"Manganotantalite"	"Rutile"	"Mn"	"Magnetite"	"Zircon"
"T2"	7	 40.0000	 20.0000	 40.0000	 .000000	1176	 .000000	 .000000	 .000000	 .000000	 77.8122	 .000000	 .000000	 .727187	 .000000	 .119290	 .030176	 21.5095	 100.198	 .000000	 .000000	 .000000	 .000000	 98.7912	 .000000	 .000000	 1.21299	 .000000	 .153466	 .040762	 .000002	 100.198	 .000000	 .000000	 .000000	 .000000	 32.4939	 .000000	 .000000	 .752452	 .000000	 .105870	 .016396	 66.6314	 .000000	 .000000	 .000000	 .000000	 97.3786	 .000000	 .000000	 2.25497	 .000000	 .317273	 .049136	 .000000	 100.000	 2.00000	O	 .000000	 .000000	 .000000	 .000000	 .975334	 .000000	 .000000	 .022586	 .000000	 .003178	 .000492	 2.00000	 .011905	 .014494	 .005656	 .013185	 .016626	 .039329	 .033192	 .008222	 .013548	 .012803	 .012115	 .025469	 .019538	 .010686	 .018862	 .021109	 .049598	 .040530	 .013714	 .017494	 .016471	 .016365	 -70.476	 -48.235	 -18.295	 -126.36	 .118590	 -76.839	 -30.649	 1.08293	 -63.295	 8.38897	 29.0431	 -8.9940	 -27.243	 13.1645	 219.990	214	334	319	303	301	332	333	140	335	126	524	"Wollastonite"	"Jadeite"	"Corundum"	"CaNb2O6"	"Cassiterite"	"Scheelite"	"Manganotantalite"	"Rutile"	"Mn"	"Magnetite"	"Zircon"
