Repository: orthospar/MinorElements-Cassiterite

# MinorElements-Cassiterite
EPMA data and R code for generation of figures in "Systematic trends in the substitution mechanisms of minor elements in cassiterite", submitted for publication in the Australian Journal of Earth Sciences.

# Data Availability
The final cleaned and organised dataset is available above (cassiterite_EPMA.csv) and as a supplementary file hosted by AJES.

File: Data/170609/170609_recalc.dat (part 33 of 41)
LOVOLT"	" CURRENT"	"BEAMSIZE"	"    LINE"	"  Si WT%"	"  Na WT%"	"  Al WT%"	"  Nb WT%"	"  Sn WT%"	"   W WT%"	"  Ta WT%"	"  Ti WT%"	"  Mn WT%"	"  Fe WT%"	"  Zr WT%"	"   O WT%"	"   TOTAL"	"    SiO2"	"    Na2O"	"   Al2O3"	"   Nb2O5"	"    SnO2"	"     WO3"	"   Ta2O5"	"    TiO2"	"     MnO"	"     FeO"	"    ZrO2"	"       O"	"   TOTAL"	"  Si AT%"	"  Na AT%"	"  Al AT%"	"  Nb AT%"	"  Sn AT%"	"   W AT%"	"  Ta AT%"	"  Ti AT%"	"  Mn AT%"	"  Fe AT%"	"  Zr AT%"	"   O AT%"	"Si OXMOL%"	"Na OXMOL%"	"Al OXMOL%"	"Nb OXMOL%"	"Sn OXMOL%"	"W OXMOL%"	"Ta OXMOL%"	"Ti OXMOL%"	"Mn OXMOL%"	"Fe OXMOL%"	"Zr OXMOL%"	"O OXMOL%"	"   TOTAL"	" FORMULA"	"   BASIS"	"Si FORMULA"	"Na FORMULA"	"Al FORMULA"	"Nb FORMULA"	"Sn FORMULA"	"W FORMULA"	"Ta FORMULA"	"Ti FORMULA"	"Mn FORMULA"	"Fe FORMULA"	"Zr FORMULA"	"O FORMULA"	"Si CDL99"	"Na CDL99"	"Al CDL99"	"Nb CDL99"	"Sn CDL99"	" W CDL99"	"Ta CDL99"	"Ti CDL99"	"Mn CDL99"	"Fe CDL99"	"Zr CDL99"	"SiO2 CDL99"	"Na2O CDL99"	"Al2O3 CDL99"	"Nb2O5 CDL99"	"SnO2 CDL99"	"WO3 CDL99"	"Ta2O5 CDL99"	"TiO2 CDL99"	"MnO CDL99"	"FeO CDL99"	"ZrO2 CDL99"	"Si %ERR "	"Na %ERR "	"Al %ERR "	"Nb %ERR "	"Sn %ERR "	" W %ERR "	"Ta %ERR "	"Ti %ERR "	"Mn %ERR "	"Fe %ERR "	"Zr %ERR "	"   X-POS"	"   Y-POS"	"   Z-POS"	" RELDIST"	"Si STD_NUM"	"Na STD_NUM"	"Al STD_NUM"	"Nb STD_NUM"	"Sn STD_NUM"	"W STD_NUM"	"Ta STD_NUM"	"Ti STD_NUM"	"Mn STD_NUM"	"Fe STD_NUM"	"Zr STD_NUM"	"Si STD_NAM"	"Na STD_NAM"	"Al STD_NAM"	"Nb STD_NAM"	"Sn STD_NAM"	"W STD_NAM"	"Ta STD_NAM"	"Ti STD_NAM"	"Mn STD_NAM"	"Fe STD_NAM"	"Zr STD_NAM"
"T2"	7	 40.0000	 20.0000	 40.0000	 .000000	1177	 .007232	 .003204	 .000000	 .000000	 78.0177	 .000000	 .000000	 .440874	 .000000	 .073676	 .000000	 21.3593	 99.9021	 .015473	 .004319	 .000000	 .000000	 99.0521	 .000000	 .000000	 .735403	 .000000	 .094784	 .000000	  .00000	 99.9021	 .012855	 .006957	 .000000	 .000000	 32.8136	 .000000	 .000000	 .459466	 .000000	 .065857	 .000000	 66.6412	 .038540	 .010429	 .000000	 .000000	 98.3761	 .000000	 .000000	 1.37749	 .000000	 .197441	 .000000	 .000000	 100.000	 2.00000	O	 .000386	 .000209	 .000000	 .000000	 .984785	 .000000	 .000000	 .013789	 .000000	 .001976	 .000000	 2.00000	 .011959	 .014523	 .005666	 .013203	 .016658	 .039359	 .033221	 .008239	 .013566	 .012818	 .012135	 .025584	 .019577	 .010705	 .018888	 .021149	 .049635	 .040565	 .013743	 .017517	 .016490	 .016392	 115.499	 321.398	 -13.729	 -42.475	 .118430	 -37.623	 -23.373	 1.61815	 -1485.4	 13.1106	 -419.29	 -8.9940	 -27.233	 13.1645	 230.000	214	334	319	303	301	332	333	140	335	126	524	"Wollastonite"	"Jadeite"	"Corundum"	"CaNb2O6"	"Cassiterite"	"Scheelite"	"Manganotantalite"	"Rutile"	"Mn"	"Magnetite"	"Zircon"
"T2"	7	 40.0000	 20.0000	 40.0000	 .000000	1178	 .000000	 .000000	 .000000	 .000000	 78.0714	 .000000	 .000000	 .401877	 .000000	 .074650	 .005897	 21.3407	 99.8945	 .000000	 .000000	 .000000	 .000000	 99.1202	 .000000	 .000000	 .670354	 .000000	 .096036	 .007966	  .00000	 99.8945	 .000000	 .000000	 .000000	 .000000	 32.8664	 .000000	 .000000	 .419210	 .000000	 .066789	 .003230	 66.6444	 .000000	 .000000	 .000000	 .000000	 98.5333	 .000000	 .000000	 1.25679	 .000000	 .200232	 .009684	 .000000	 100.000	 2.00000	O	 .000000	 .000000	 .000000	 .000000	 .986321	 .000000	 .000000	 .012581	 .000000	 .002004	 .000097	 2.00000	 .011968	 .014528	 .005667	 .013206	 .016664	 .039364	 .033226	 .008242	 .013569	 .012820	 .012138	 .025603	 .019584	 .010708	 .018892	 .021156	 .049641	 .040570	 .013748	 .017521	 .016493	 .016396	 -40.973	 -66.504	 -14.255	 -72.505	 .118388	 -60.682	 -22.752	 1.74856	 -88.914	 12.9520	 146.031	 -8.9940	 -27.223	 13.1645	 240.000	214	334	319	303	301	332	333	140	335	126	524	"Wollastonite"	"Jadeite"	"Corundum"	"CaNb2O6"	"Cassiterite"	"Scheelite"	"Manganotantalite"	"Rutile"	"Mn"	"Magnetite"	"Zircon"
"T2"	7	 40.0000	 20.0000	 40.0000	 .000000	1179	 .000000	 .000000	 .000000	 .000000	 78.1244	 .000000	 .000000	 .375595	 .000000	 .079679	 .030179	 21.3475	 99.9573	 .000000	 .000000	 .000000	 .000000	 99.1875	 .000000	 .000000	 .626514	 .000000	 .102507	 .040766	 .000000	 99.9573	 .000000	 .000000	 .000000	 .000000	 32.8776	 .000000	 .000000	 .391662	 .000000	 .071264	 .016525	 66.6429	 .000000	 .000000	 .000000	 .000000	 98.5627	 .000000	 .000000	 1.17415	 .000000	 .213641	 .049540	 .000000	 100.000	 2.00000	O	 .000000	 .000000	 .000000	 .000000	 .986681	 .000000	 .000000	 .011754	 .000000	 .002139	 .000496	 2.00000	 .011970	 .014529	 .005668	 .013207	 .016666	 .039365	 .033227	 .008243	 .013570	 .012821	 .012139	 .025608	 .019585	 .010709	 .018893	 .021160	 .049643	 .040572	 .013749	 .017521	 .016494	 .016397	 -135.23	 -31.447	 -20.114	 -53.179	 .118354	 -35.911	 -30.828	 1.85131	 -58.597	 12.1851	 29.0945	 -8.9940	 -27.213	 13.1645	 250.000	214	334	319	303	301	332	333	140	335	126	524	"Wollastonite"	"Jadeite"	"Corundum"	"CaNb2O6"	"Cassiterite"	"Scheelite"	"Manganotantalite"	"Rutile"	"Mn"	"Magnetite"	"Zircon"
"T2"	7	 40.0000	 20.0000	 40.0000	 .000000	1180	 .000000	 .000000	 .000000	 .000000	 78.2379	 .000000	 .000000	 .265196	 .000000	 .065582	 .020916	 21.2970	 99.8866	 .000000	 .000000	 .000000	 .000000	 99.3316	 .000000	 .000000	 .442363	 .000000	 .084371	 .028254	  .00000	 99.8866	 .000000	 .000000	 .000000	 .000000	 33.0054	 .000000	 .000000	 .277214	 .000000	 .058798	 .011481	 66.6471	 .000000	 .000000	 .000000	 .000000	 98.9581	 .000000	 .000000	 .831152	 .000000	 .176292	 .034422	 .000000	 100.000	 2.00000	O	 .000000	 .000000	 .000000	 .000000	 .990454	 .000000	 .000000	 .008319	 .000000	 .001764	 .000345	 2.00000	 .011992	 .014541	 .005672	 .013214	 .016679	 .039377	 .033238	 .008250	 .013576	 .012827	 .012146	 .025655	 .019601	 .010717	 .018903	 .021176	 .049657	 .040586	 .013761	 .017530	 .016502	 .016407	 -1874.0	 -31.897	 -14.863	 -62.902	 .118266	 -49.110	 -21.302	 2.50282	 -336.11	 14.6388	 41.7005	 -8.9940	 -27.203	 13.1645	 260.000	214	334	319	303	301	332	333	140	335	126	524	"Wollastonite"	"Jadeite"	"Corundum"	"CaNb2O6"	"Cassiterite"	"Scheelite"	"Manganotantalite"	"Rutile"	"Mn"	"Magnetite"	"Zircon"
"T2"	7	 40.0000	 20.0000	 40.0000	 .000000	1181	 .000000	 .000000	 .000000	 .000000	 78.0972	 .000000	 .000000	 .404527	 .000000	 .104504	 .023251	 21.3641	 99.9937	 .000000	 .000000	 .000000	 .000000	 99.1530	 .000000	 .000000	 .674775	 .000000	 .134445	 .031408	 .000004	 99.9937	 .000000	 .000000	 .000000	 .000000	 32.8369	 .000000	 .000000	 .421456	 .000000	 .093385	 .012720	 66.6355	 .000000	 .000000	 .000000	 .000000	 98.4188	 .000000	 .000000	 1.26319	 .000000	 .279892	 .038125	 .000000	 100.000	 2.00000	O	 .000000	 .000000	 .000000	 .000000	 .985567	 .000000	 .000000	 .012650	 .000000	 .002803	 .000382	 2.00000	 .011962	 .014524	 .005666	 .013203	 .016660	 .039357	 .033220	 .008239	 .013565	 .012817	 .012135	 .025592	 .019579	 .010706	 .018887	 .021151	 .049632	 .040563	 .013744	 .017516	 .016489	 .016392	 -1035.4	 -55.762	 -15.457	 -53.627	 .118359	 -62.905	 -40.366	 1.73846	 -65.261	 9.47461	 37.5468	 -8.9940	 -27.193	 13.1645	 269.989	214	334	319	303	301	332	333	140	335	126	524	"Wollastonite"	"Jadeite"	"Corundum"	"CaNb2O6"	"Cassiterite"	"Scheelite"	"Manganotantalite"	"Rutile"	"Mn"	"Magnetite"	"Zircon"
"T2"	7	 40.0000	 20.0000	 40.0000	 .000000	1182	 .000000	 .000000	 .000000	 .000000	 78.0741	 .000000	 .000000	 .389800	 .000000	 .060418	 .000000	 21.3273	 99.8516	 .000000	 .000000	 .000000	 .000000	 99.1236	 .000000	 .000000	 .650209	 .000000	 .077727	 .000000	 .000006	 99.8516	 .000000	 .000000	 .000000	 .000000	 32.8904	 .000000	 .000000	 .406895	 .000000	 .054093	 .000000	 66.6486	 .000000	 .000000	 .000000	 .000000	 98.6178	 .000000	 .000000	 1.22003	 .000000	 .162191	 .000000	 .000000	 100.000	 2.00000	O	 .000000	 .000000	 .000000	 .000000	 .986978	 .000000	 .000000	 .012210	 .000000	 .001623	 .000000	 2.00000	 .011971	 .014530	 .005668	 .013207	 .016666	 .039365	 .033227	 .008243	 .013570	 .012822	 .012139	 .025610	 .019587	 .010710	 .018893	 .021159	 .049643	 .040572	 .013750	 .017522	 .016495	 .016397	 -98.635	 -43.542	 -16.828	 -34.473	 .118385	 -27.367	 -20.657	 1.79424	 -96.402	 15.8155	 -182.83	 -8.9865	 -27.183	 13.1645	 282.495	214	334	319	303	301	332	333	140	335	126	524	"Wollastonite"	"Jadeite"	"Corundum"	"CaNb2O6"	"Cassiterite"	"Scheelite"	"Manganotantalite"	"Rutile"	"Mn"	"Magnetite"	"Zircon"
"T2"	7	 40.0000	 20.0000	 40.0000	 .000000	1183	 .000000	 .000000	 .000000	 .000000	 78.3249	 .000000	 .000000	 .335747	 .000000	 .062531	 .000000	 21.3594	 100.083	 .000000	 .000000	 .000000	 .000000	 99.4421	 .000000	 .000000	 .560046	 .000000	 .080447	 .000000	 .000000	 100.083	 .000000	 .000000	 .000000	 .000000	 32.9461	 .000000	 .000000	 .349942	 .000000	 .055901	 .000000	 66.6480	 .000000	 .000000	 .000000	 .000000	 98.7832	 .000000	 .000000	 1.04924	 .000000	 .167608	 .000000	 .000000	 100.000	 2.00000	O	 .000000	 .000000	 .000000	 .000000	 .988660	 .000000	 .000000	 .010501	 .000000	 .001677	 .000000	 2.00000	 .011982	 .014536	 .005670	 .013210	 .016672	 .039372	 .033233	 .008246	 .013573	 .012824	 .012143	 .025633	 .019594	 .010713	 .018898	 .021166	 .049651	 .040580	 .013756	 .017526	 .016498	 .016402	 -226.97	 -124.73	 -17.604	 -56.876	 .118193	 -46.996	 -50.744	 2.03776	 -30.910	 15.3108	 -1102.1	 -8.9940	 -27.173	 13.1645	 295.002	214	334	319	303	301	332	333	140	335	126	524	"Wollastonite"	"Jadeite"	"Corundum"	"CaNb2O6"	"Cassiterite"	"Scheelite"	"Manganotantalite"	"Rutile"	"Mn"	"Magnetite"	"Zircon"
"T2"	7	 40.0000	 20.0000	 40.0000	 .000000	1184	 .000000	 .000000	 .000000	 .000000	 78.4279	 .000000	 .000000	 .299836	 .000000	 .058571	 .000000	 21.3620	 100.148	 .000000	 .000000	 .000000	 .000000	 99.5729	 .000000	 .000000	 .500144	 .000000	 .075352	 .000000	 -.00001	 100.148	 .000000	 .000000	 .000000	 .000000	 32.9860	 .000000	 .000000	 .312479	 .000000	 .052355	 .000000	 66.6492	 .000000	 .000000	 .000000	 .000000	 98.9061	 .000000	 .000000	 .936946	 .000000	 .156982	 .000000	 .000000	 100.000	 2.00000	O	 .000000	 .000000	 .000000	 .000000	 .989838	 .000000	 .000000	 .009377	 .000000	 .001571	 .000000	 2.00000	 .011988	 .014539	 .005671	 .013213	 .016676	 .039375	 .033237	 .008249	 .013575	 .012826	 .012145	 .025648	 .019599	 .010716	 .018901	 .021172	 .049655	 .040584	 .013759	 .017529	 .016501	 .016405	 -76.154	 -30.817	 -16.131	 -45.059	 .118114	 -56.681	 -25.472	 2.24750	 -49.088	 16.2936	 -69.642	 -8.9940	 -27.163	 13.1640	 305.002	214	334	319	303	301	332	333	140	335	126	524	"Wollastonite"	"Jadeite"	"Corundum"	"CaNb2O6"	"Cassiterite"	"Scheelite"	"Manganotantalite"	"Rutile"	"Mn"	"Magnetite"	"Zircon"
"T2"	7	 40.0000	 20.0000	 40.0000	 .000000	1185	 .000000	 .000000	 .000000	 .000000	 78.6282	 .000000	 .000000	 .295004	 .000000	 .059969	 .039782	 21.4272	 100.450	 .000000	 .000000	 .000000	 .000000	 99.8271	 .000000	 .000000	 .492083	 .000000	 .077150	 .053737	 .000002	 100.450	 .000000	 .000000	 .000000	 .000000	 32.9695	 .000000	 .000000	 .306507	 .000000	 .053441	 .021704	 66.6489	 .000000	 .000000	 .000000	 .000000	 98.8557	 .000000	 .000000	 .919029	 .000000	 .160238	 .065077	 .000000	 100.000	 2.00000	O	 .000000	 .000000	 .000000	 .000000	 .989349	 .000000	 .000000	 .009198	 .000000	 .001604	 .000651	 2.00000	 .011987	 .014537	 .005671	 .013212	 .016677	 .039375	 .033237	 .008248	 .013575	 .012826	 .012144	 .025645	 .019596	 .010715	 .018900	 .021173	 .049655	 .040584	 .013759	 .017528	 .016500	 .016404	 -50.493	 -63.277	 -14.806	 -47.294	 .117971	 -77.398	 -109.56	 2.27940	 -35.935	 15.9320	 22.2465	 -8.9940	 -27.153	 13.1640	 315.012	214	334	319	303	301	332	333	140	335	126	524	"Wollastonite"	"Jadeite"	"Corundum"	"CaNb2O6"	"Cassiterite"	"Scheelite"	"Manganotantalite"	"Rutile"	"Mn"	"Magnetite"	"Zircon"
"T2"	7	 40.0000	 20.0000	 40.0000	 .000000	1186	 .000000	 .000000	 .000000	 .000000	 78.5738	 .000000	 .000000	 .320633	 .000000	 .081169	 .032953	 21.4333	 100.442	 .000000	 .000000	 .000000	 .000000	 99.7580	 .000000	 .000000	 .534834	 .000000	 .104423	 .044512	  .00000	 100.442	 .000000	 .000000	 .000000	 .000000	 32.9342	 .000000	 .000000	 .333009	 .000000	 .072306	 .017971	 66.6426	 .000000	 .000000	 .000000	 .000000	 98.7311	 .000000	 .000000	 .998304	 .000000	 .216760	 .053875	 .000000	 100.000	 2.00000	O	 .000000	 .000000	 .000000	 .000000	 .988382	 .000000	 .000000	 .009994	 .000000	 .002170	 .000539	 2.00000	 .011981	 .014535	 .005670	 .013210	 .016673	 .039372	 .033233	 .008246	 .013573	 .012824	 .012142	 .025632	 .019592	 .010713	 .018897	 .021168	 .049651	 .040580	 .013755	 .017525	 .016498	 .016402	 -47.708	 -174.45	 -18.517	 -102.16	 .118011	 -1761.8	 -21.276	 2.12009	 -73.504	 11.9781	 26.7112	 -8.9940	 -27.143	 13.1640	 325.012	214	334	319	303	301	332	333	140	335	126	524	"Wollastonite"	"Jadeite"	"Corundum"	"CaNb2O6"	"Cassiterite"	"Scheelite"	"Manganotantalite"	"Rutile"	"Mn"	"Magnetite"	"Zircon"
"T2"	7	 40.0000	 20.0000	 40.0000	 .000000	1187	 .000000	 .000000	 .000000	 .000000	 78.6805	 .000000	 .000000	 .337920	 .000000	 .050269	 .000000	 21.4532	 100.522	 .000000	 .000000	 .000000	 .000000	 99.8936	 .000000	 .000000	 .563671	 .000000	 .064671	 .000000	 .000002	 100.522	 .000000	 .000000	 .000000	 .000000	 32.9528	 .000000	 .000000	 .350686	 .000000	 .044744	 .000000	 66.6518	 .000000	 .000000	 .000000	 .000000	 98.8143	 .000000	 .000000	 1.05159	 .000000	 .134173	 .000000	 .000000	 100.000	 2.00000	O	 .000000	 .000000	 .000000	 .000000	 .988806	 .000000	 .000000	 .010523	 .000000	 .001343	 .000000	 2.00000	 .011982	 .014534	 .005669	 .013209	 .016670	 .039368	 .033230	 .008246	 .013572	 .012823	 .012141	 .025634	 .019592	 .010712	 .018896	 .021165	 .049646	 .040576	 .013755	 .017525	 .016497	 .016401	 -107.45	 -28.217	 -20.082	 -74.207	 .117906	 -45.797	 -42.242	 2.02635	 -66.886	 18.8466	 -193.89	 -8.9940	 -27.133	 13.1640	 335.012	214	334	319	303	301	332	333	140	335	126	524	"Wollastonite"	"Jadeite"	"Corundum"	"CaNb2O6"	"Cassiterite"	"Scheelite"	"Manganotantalite"	"Rutile"	"Mn"	"Magnetite"	"Zircon"
"T2"	7	 40.0000	 20.0000	 40.0000	 .000000	1188	 .000000	 .000000	 .000000	 .020016	 78.1129	 .000000	 .041024	 .380741	 .000095	 .114384	 .021665	 21.3725	 100.063	 .000000	 .000000	 .000000	 .028634	 99.1729	 .000000	 .050092	 .635099	 .000122	 .147155	 .029265	  .00000	 100.063	 .000000	 .000000	 .000000	 .010748	 32.8311	 .000000	 .011310	 .396525	 .000086	 .102174	 .011848	 66.6363	 .000000	 .000000	 .000000	 .016112	 98.4359	 .000000	 .016955	 1.18888	 .000258	 .306345	 .035523	 .000000	 100.000	 2.00000	O	 .000000	 .000000	 .000000	 .000323	 .985381	 .000000	 .000339	 .011901	 .000003	 .003067	 .000356	 2.00000	 .011972	 .014527	 .005667	 .013209	 .016668	 .039367	 .033229	 .008242	 .013569	 .012820	 .012141	 .025612	 .019582	 .010708	 .018896	 .021162	 .049645	 .040574	 .013748	 .017520	 .016493	 .016400	 -123.29	 -33.756	 -24.504	 47.3492	 .118377	 -80.196	 57.4306	 1.82989	 10122.7	 8.72495	 40.2643	 -8.9940	 -27.123	 13.1640	 345.012	214	334	319	303	301	332	333	140	335	126	524	"Wollastonite"	"Jadeite"	"Corundum"	"CaNb2O6"	"Cassiterite"	"Scheelite"	"Manganotantalite"	"Rutile"	"Mn"	"Magnetite"	"Zircon"
"T2"	7	 40.0000	 20.0000	 40.0000	 .000000	1189	 .000000	 .088078	 .000000	 .000000	 78.3498	 .000000	 .000000	 .208248	 .010541	 .044436	 .012384	 21.3138	 100.027	 .000000	 .118727	 .000000	 .000000	 99.4736	 .000000	 .000000	 .347369	 .013610	 .057167	 .016728	  .00000	 100.027	 .000000	 .191410	 .000000	 .000000	 32.9807	 .000000	 .000000	 .217211	 .009586	 .039753	 .006783	 66.5545	 .000000	 .286973	 .000000	 .000000	 98.8934	 .000000	 .000000	 .651312	 .028743	 .119201	 .020338	 .000000	 100.000	 2.00000	O	 .000000	 .005752	 .000000	 .000000	 .991090	 .000000	 .000000	 .006527	 .000288	 .001195	 .000204	 2.00000	 .011989	 .014533	 .005672	 .013213	 .016676	 .039371	 .033233	 .008248	 .013573	 .012824	 .012145	 .025650	 .019591	 .010717	 .018901	 .021172	 .049650	 .040579	 .013759	 .017526	 .016498	 .016406	 -54.984	 12.6714	 -15.797	 -92.617	 .118170	 -60.070	 -85.312	 3.10430	 92.0349	 21.2152	 69.9481	 -8.9940	 -27.113	 13.1640	 355.001	214	334	319	303	301	332	333	140	335	126	524	"Wollastonite"	"Jadeite"	"Corundum"	"CaNb2O6"	"Cassiterite"	"Scheelite"	"Manganotantalite"	"Rutile"	"Mn"	"Magnetite"	"Zircon"
"T2"	7	 40.0000	 20.0000	 40.0000	 .000000	1190	 .000000	 .075630	 .000000	 .000000	 78.3801	 .000000	 .000000	 .350392	 .000000	 .149174	 .031893	 21.4464	 100.434	 .000000	 .101948	 .000000	 .000000	 99.5121	 .000000	 .000000	 .584473	 .000000	 .191911	 .043081	 .000004	 100.434	 .000000	 .163309	 .000000	 .000000	 32.7828	 .000000	 .000000	 .363139	 .000000	 .132601	 .017356	 66.5408	 .000000	 .244639	 .000000	 .000000	 98.2181	 .000000	 .000000	 1.08797	 .000000	 .397276	 .052000	 .000000	 100.000	 2.00000	O	 .000000	 .004909	 .000000	 .000000	 .985344	 .000000	 .000000	 .010915	 .000000	 .003986	 .000522	 2.00000	 .011958	 .014519	 .005666	 .013204	 .016658	 .039357	 .033220	 .008238	 .013564	 .012816	 .012135	 .025582	 .019572	 .010707	 .018888	 .021150	 .049633	 .040563	 .013741	 .017514	 .016488	 .016392	 -336.60	 14.5842	 -18.524	 -55.626	 .118166	 -40.781	 -22.778	 1.96304	 -61.015	 6.86604	 27.5606	 -8.9940	 -27.103	 13.1640	 365.001	214	334	319	303	301	332	333	140	335	126	524	"Wollastonite"	"Jadeite"	"Corundum"	"CaNb2O6"	"Cassiterite"	"Scheelite"	"Manganotantalite"	"Rutile"	"Mn"	"Magnetite"	"Zircon"
"T2"	7	 40.0000	 20.0000	 40.0000	 .000000	1191	 .000000	 .006822	 .000000	 .000000	 78.2651	 .000000	 .000000	 .346120	 .000000	 .163918	 .000007	 21.3816	 100.164	 .000000	 .009195	 .000000	 .000000	 99.3662	 .000000	 .000000	 .577349	 .000000	 .210880	 .000010	  .00000	 100.164	 .000000	 .014790	 .000000	 .000000	 32.8682	 .000000	 .000000	 .360175	 .000000	 .146301	 .000004	 66.6105	 .000000	 .022152	 .000000	 .000000	 98.4606	 .000000	 .000000	 1.07895	 .000000	 .438263	 .000012	 .000000	 100.000	 2.00000	O	 .000000	 .000444	 .000000	 .000000	 .986878	 .000000	 .000000	 .010814	 .000000	 .004393	 .000000	 2.00000	 .011969	 .014529	 .005668	 .013205	 .016662	 .039360	 .033223	 .008241	 .013566	 .012818	 .012137	 .025605	 .019585	 .010709	 .018891	 .021154	 .049636	 .040567	 .013746	 .017517	 .016491	 .016395	 -100.91	 151.568	 -18.488	 -58.524	 .118227	 -79.988	 -42.711	 1.98413	 -57.987	 6.31629	 120864.	 -8.9940	 -27.093	 13.1640	 375.002	214	334	319	303	301	332	333	140	335	126	524	"Wollastonite"	"Jadeite"	"Corundum"	"CaNb2O6"	"Cassiterite"	"Scheelite"	"Manganotantalite"	"Rutile"	"Mn"	"Magnetite"	"Zircon"
"T2"	7	 40.0000	 20.0000	 40.0000	 .000000	1192	 .000000	 .000000	 .000000	 .000000	 78.3350	 .000000	 .000000	 .210584	 .002446	 .065570	 .009864	 21.2835	 99.9070	 .000000	 .000000	 .000000	 .000000	 99.4549	 .000000	 .000000	 .351267	 .003158	 .084355	 .013324	 .000000	 99.9070	 .000000	 .000000	 .000000	 .000000	 33.0670	 .000000	 .000000	 .220264	 .002231	 .058824	 .005418	 66.6463	 .000000	 .000000	 .000000	 .000000	 99.1403	 .000000	 .000000	 .660388	 .006688	 .176365	 .016243	 .000000	 100.000	 2.00000	O	 .000000	 .000000	 .000000	 .000000	 .992311	 .000000	 .000000	 .006610	 .000067	 .001765	 .000163	 2.00000	 .012003	 .014547	 .005674	 .013217	 .016685	 .039383	 .033244	 .008253	 .013580	 .012830	 .012150	 .025678	 .019609	 .010721	 .018908	 .021183	 .049665	 .040593	 .013767	 .017535	 .016505	 .016412	 -104.52	 -103.97	 -19.601	 -91.728	 .118190	 -67.935	 -49.148	 3.07481	 393.361	 14.6441	 87.6763	 -8.9940	 -27.083	 13.1640	 385.002	214	334	319	303	301	332	333	140	335	126	524	"Wollastonite"	"Jadeite"	"Corundum"	"CaNb2O6"	"Cassiterite"	"Scheelite"	"Manganotantalite"	"Rutile"	"Mn"	"Magnetite"	"Zircon"
"T2"	7	 40.0000	 20.0000	 40.0000	 .000000	1193	 .000000	 .000000	 .000000	 .000000	 78.6404	 .000000	 .000000	 .283272	 .000000	 .069096	 .026075	 21.4204	 100.439	 .000000	 .000000	 .000000	 .000000	 99.8426	 .000000	 .000000	 .472514	 .000000	 .088891	 .035222	 .000004	 100.439	 .000000	 .000000	 .000000	 .000000	 32.9836	 .000000	 .000000	 .294398	 .000000	 .061591	 .014230	 66.6461	 .000000	 .000000	 .000000	 .000000	 98.8900	 .000000	 .000000	 .882650	 .000000	 .184660	 .042664	 .000000	 100.000	 2.00000	O	 .000000	 .000000	 .000000	 .000000	 .989814	 .000000	 .000000	 .008835	 .000000	 .001848	 .000427	 2.00000	 .011988	 .014537	 .005670	 .013211	 .016675	 .039371	 .033233	 .008248	 .013574	 .012824	 .012144	 .025646	 .019596	 .010714	 .018899	 .021171	 .049650	 .040580	 .013758	 .017527	 .016499	 .016404	 -162.49	 -56.266	 -16.689	 -57.790	 .117944	 -133.59	 -19.252	 2.36145	 -120.34	 13.9324	 33.5789	 -8.9940	 -27.073	 13.1640	 395.012	214	334	319	303	301	332	333	140	335	126	524	"Wollastonite"	"Jadeite"	"Corundum"	"CaNb2O6"	"Cassiterite"	"Scheelite"	"Manganotantalite"	"Rutile"	"Mn"	"Magnetite"	"Zircon"
"T2"	7	 40.0000	 20.0000	 40.0000	 .000000	1194	 .000000	 .000000	 .000000	 .002843	 78.3483	 .000000	 .000000	 .226710	 .000000	 .036853	 .001861	 21.2874	 99.9039	 .000000	 .000000	 .000000	 .004067	 99.4718	 .000000	 .000000	 .378166	 .000000	 .047412	 .002514	  .00000	 99.9039	 .000000	 .000000	 .000000	 .001533	 33.0714	 .000000	 .000000	 .237122	 .000000	 .033061	 .001022	 66.6559	 .000000	 .000000	 .000000	 .002299	 99.1843	 .000000	 .000000	 .711154	 .000000	 .099153	 .003065	 .000000	 100.000	 2.00000	O	 .000000	 .000000	 .000000	 .000046	 .992301	 .000000	 .000000	 .007115	 .000000	 .000992	 .000031	 2.00000	 .012002	 .014545	 .005673	 .013216	 .016683	 .039379	 .033241	 .008253	 .013579	 .012829	 .012149	 .025676	 .019606	 .010719	 .018906	 .021181	 .049660	 .040589	 .013766	 .017533	 .016504	 .016410	 -86.438	 -87.497	 -15.853	 329.158	 .118163	 -88.116	 -59.141	 2.87748	 -40.374	 25.4198	 461.623	 -8.9940	 -27.063	 13.1640	 405.012	214	334	319	303	301	332	333	140	335	126	524	"Wollastonite"	"Jadeite"	"Corundum"	"CaNb2O6"	"Cassiterite"	"Scheelite"	"Manganotantalite"	"Rutile"	"Mn"	"Magnetite"	"Zircon"
"T2"	7	 40.0000	 20.0000	 40.0000	 .000000	1195	 .000000	 .000000	 .000000	 .000000	 78.8802	 .000000	 .000000	 .102230	 .000000	 .040325	 .025530	 21.3557	 100.404	 .000000	 .000000	 .000000	 .000000	 100.147	 .000000	 .000000	 .170525	 .000000	 .051878	 .034485	 .000004	 100.404	 .000000	 .000000	 .000000	 .000000	 33.1887	 .000000	 .000000	 .106581	 .000000	 .036058	 .013976	 66.6547	 .000000	 .000000	 .000000	 .000000	 99.5303	 .000000	 .000000	 .319626	 .000000	 .108137	 .041914	 .000000	 100.000	 2.00000	O	 .000000	 .000000	 .000000	 .000000	 .995842	 .000000	 .000000	 .003198	 .000000	 .001082	 .000419	 2.00000	 .012021	 .014554	 .005676	 .013221	 .016694	 .039385	 .033248	 .008258	 .013583	 .012833	 .012155	 .025718	 .019618	 .010725	 .018913	 .021195	 .049668	 .040598	 .013775	 .017539	 .016509	 .016418	 -87.646	 -25.576	 -15.603	 -49.676	 .117749	 -45.247	 -178.21	 6.00518	 -105.12	 23.3084	 34.3113	 -8.9940	 -27.053	 13.1640	 415.012	214	334	319	303	301	332	333	140	335	126	524	"Wollastonite"	"Jadeite"	"Corundum"	"CaNb2O6"	"Cassiterite"	"Scheelite"	"Manganotantalite"	"Rutile"	"Mn"	"Magnetite"	"Zircon"
"T2"	7	 40.0000	 20.0000	 40.0000	 .000000	1196	 .000000	 .000000	 .000000	 .003581	 78.2290	 .000000	 .000000	 .214565	 .021603	 .105123	 .013589	 21.2774	 99.8649	 .000000	 .000000	 .000000	 .005123	 99.3203	 .000000	 .000000	 .357907	 .027895	 .135240	 .018356	 .000002	 99.8649	 .000000	 .000000	 .000000	 .001931	 33.0232	 .000000	 .000000	 .224434	 .019702	 .094311	 .007464	 66.6290	 .000000	 .000000	 .000000	 .002894	 98.9605	 .000000	 .000000	 .672560	 .059041	 .282622	 .022367	 .000000	 100.000	 2.00000	O	 .000000	 .000000	 .000000	 .000058	 .991256	 .000000	 .000000	 .006737	 .000591	 .002831	 .000224	 2.00000	 .011994	 .014542	 .005672	 .013214	 .016679	 .039374	 .033236	 .008249	 .013575	 .012826	 .012146	 .025660	 .019602	 .010717	 .018903	 .021176	 .049654	 .040584	 .013760	 .017529	 .016500	 .016407	 -198.16	 -69.377	 -18.969	 261.385	 .118259	 -76.405	 -52.296	 3.02217	 45.4409	 9.42828	 63.8117	 -8.9940	 -27.043	 13.1640	 425.012	214	334	319	303	301	332	333	140	335	126	524	"Wollastonite"	"Jadeite"	"Corundum"	"CaNb2O6"	"Cassiterite"	"Scheelite"	"Manganotantalite"	"Rutile"	"Mn"	"Magnetite"	"Zircon"
"T2"	7	 40.0000	 20.0000	 40.0000	 .000000	1197	 .000000	 .000000	 .000000	 .000138	 78.2344	 .000000	 .000000	 .318500	 .019510	 .163098	 .015885	 21.3636	 100.115	 .000000	 .000000	 .000000	 .000197	 99.3271	 .000000	 .000000	 .531276	 .025191	 .209825	 .021458	 .000000	 100.115	 .000000	 .000000	 .000000	 .000074	 32.8839	 .000000	 .000000	 .331721	 .017716	 .145696	 .008688	 66.6122	 .000000	 .000000	 .000000	 .000111	 98.4909	 .000000	 .000000	 .993541	 .053062	 .436376	 .026020	 .000000	 100.000	 2.00000	O	 .000000	 .000000	 .000000	 .000002	 .987323	 .000000	 .000000	 .009960	 .000532	 .004374	 .000261	 2.00000	 .011971	 .014531	 .005668	 .013206	 .016664	 .039361	 .033224	 .008241	 .013567	 .012819	 .012138	 .025611	 .019587	 .010710	 .018892	 .021157	 .049638	 .040569	 .013747	 .017518	 .016491	 .016397	 -94.516	 -179.01	 -29.671	 6786.46	 .118255	 -62.210	 -40.232	 2.13130	 50.1787	 6.34449	 54.6528	 -8.9940	 -27.033	 13.1640	 435.001	214	334	319	303	301	332	333	140	335	126	524	"Wollastonite"	"Jadeite"	"Corundum"	"CaNb2O6"	"Cassiterite"	"Scheelite"	"Manganotantalite"	"Rutile"	"Mn"	"Magnetite"	"Zircon"
"T2"	7	 40.0000	 20.0000	 40.0000	 .000000	1198	 .000000	 .000000	 .000000	 .000000	 78.1300	 .000000	 .000000	 .265799	 .008873	 .149898	 .035076	 21.3000	 99.8897	 .000000	 .000000	 .000000	 .000000	 99.1947	 .000000	 .000000	 .443368	 .011457	 .192843	 .047381	 .000006	 99.8897	 .000000	 .000000	 .000000	 .000000	 32.9415	 .000000	 .000000	 .277688	 .008082	 .134318	 .019242	 66.6192	 .000000	 .000000	 .000000	 .000000	 98.6839	 .000000	 .000000	 .831879	 .024211	 .402381	 .057645	 .000000	 100.000	 2.00000	O	 .000000	 .000000	 .000000	 .000000	 .988948	 .000000	 .000000	 .008337	 .000243	 .004032	 .000578	 2.00000	 .011979	 .014533	 .005669	 .013208	 .016669	 .039361	 .033225	 .008243	 .013569	 .012820	 .012140	 .025627	 .019591	 .010711	 .018894	 .021164	 .049638	 .040569	 .013751	 .017520	 .016493	 .016399	 -105.75	 -57.216	 -30.998	 -42.258	 .118325	 -41.764	 -20.523	 2.49617	 109.107	 6.83768	 25.1316	 -8.9940	 -27.023	 13.1640	 445.001	214	334	319	303	301	332	333	140	335	126	524	"Wollastonite"	"Jadeite"	"Corundum"	"CaNb2O6"	"Cassiterite"	"Scheelite"	"Manganotantalite"	"Rutile"	"Mn"	"Magnetite"	"Zircon"
"T2"	7	 40.0000	 20.0000	 40.0000	 .000000	1199	 .000000	 .000000	 .000000	 .014245	 78.0761	 .000000	 .000000	 .259615	 .008074	 .205791	 .004763	 21.2926	 99.8612	 .000000	 .000000	 .000000	 .020378	 99.1261	 .000000	 .000000	 .433053	 .010426	 .264749	 .006434	  .00000	 99.8612	 .000000	 .000000	 .000000	 .007674	 32.9227	 .000000	 .000000	 .271260	 .007356	 .184424	 .002613	 66.6040	 .000000	 .000000	 .000000	 .011490	 98.5940	 .000000	 .000000	 .812347	 .022028	 .552298	 .007826	 .000000	 100.000	 2.00000	O	 .000000	 .000000	 .000000	 .000230	 .988609	 .000000	 .000000	 .008145	 .000221	 .005538	 .000078	 2.00000	 .011978	 .014535	 .005670	 .013209	 .016669	 .039365	 .033227	 .008243	 .013569	 .012820	 .012141	 .025625	 .019593	 .010713	 .018896	 .021163	 .049642	 .040573	 .013750	 .017521	 .016493	 .016400	 -99.590	 -63.984	 -22.004	 66.2394	 .118380	 -67.825	 -21.521	 2.54846	 119.794	 5.18074	 180.687	 -8.9940	 -27.013	 13.1640	 455.002	214	334	319	303	301	332	333	140	335	126	524	"Wollastonite"	"Jadeite"	"Corundum"	"CaNb2O6"	"Cassiterite"	"Scheelite"	"Manganotantalite"	"Rutile"	"Mn"	"Magnetite"	"Zircon"
"T2"	7	 40.0000	 20.0000	 40.0000	 .000000	1200	 .000000	 .000000	 .000000	 .110424	 78.1247	 .044521	 .000000	 .414031	 .000000	 .119350	 .043292	 21.4483	 100.305	 .000000	 .000000	 .000000	 .157966	 99.1878	 .056144	 .000000	 .690629	 .000000	 .153543	 .058479	 .000004	 100.305	 .000000	 .000000	 .000000	 .059090	 32.7242	 .012039	 .000000	 .429727	 .000000	 .106247	 .023595	 66.6451	 .000000	 .000000	 .000000	 .088656	 98.1961	 .036126	 .000000	 1.28949	 .000000	 .318817	 .070801	 .000000	 100.000	 2.00000	O	 .000000	 .000000	 .000000	 .001773	 .982043	 .000361	 .000000	 .012896	 .000000	 .003188	 .000708	 2.00000	 .011952	 .014513	 .005662	 .013201	 .016661	 .039350	 .033214	 .008236	 .013561	 .012813	 .012132	 .025570	 .019563	 .010699	 .018884	 .021153	 .049624	 .040556	 .013738	 .017510	 .016485	 .016388	 -107.63	 -35.330	 -18.871	 9.15085	 .118369	 62.6991	 -29.571	 1.70430	 -89.478	 8.38993	 20.4788	 -8.9940	 -27.003	 13.1640	 465.002	214	334	319	303	301	332	333	140	335	126	524	"Wollastonite"	"Jadeite"	"Corundum"	"CaNb2O6"	"Cassiterite"	"Scheelite"	"Manganotantalite"	"Rutile"	"Mn"	"Magnetite"	"Zircon"
"T2"	7	 40.0000	 20.0000	 40.0000	 .000000	1201	 .000000	 .000000	 .000000	 .123765	 78.1399	 .025262	 .000000	 .399849	 .000000	 .144833	 .018962	 21.4424	 100.295	 .000000	 .000000	 .000000	 .177051	 99.2072	 .031858	 .000000	 .666971	 .000000	 .186327	 .025614	 .000002	 100.295	 .000000	 .000000	 .000000	 .066239	 32.7356	 .006832	 .000000	 .415070	 .000000	 .128952	 .010336	 66.6370	 .000000	 .000000	 .000000	 .099369	 98.2169	 .020499	 .000000	 1.24534	 .000000	 .386897	 .031012	 .000000	 100.000	 2.00000	O	 .000000	 .000000	 .000000	 .001988	 .982505	 .000205	 .000000	 .012458	 .000000	 .003870	 .000310	 2.00000	 .011953	 .014516	 .005663	 .013201	 .016661	 .039354	 .033217	 .008237	 .013562	 .012815	 .012133	 .025572	 .019568	 .010701	 .018885	 .021153	 .049629	 .040560	 .013739	 .017512	 .016486	 .016389	 -401.87	 -31.383	 -19.311	 8.23765	 .118367	 110.149	 -33.206	 1.75499	 -27.199	 7.04836	 45.8755	 -8.9940	 -26.993	 13.1640	 475.002	214	334	319	303	301	332	333	140	335	126	524	"Wollastonite"	"Jadeite"	"Corundum"	"CaNb2O6"	"Cassiterite"	"Scheelite"	"Manganotantalite"	"Rutile"	"Mn"	"Magnetite"	"Zircon"
"T2"	7	 40.0000	 20.0000	 40.0000	 .000000	1202	 .000000	 .000000	 .000000	 .110171	 78.0943	 .046103	 .000000	 .402889	 .003787	 .141504	 .030216	 21.4359	 100.265	 .000000	 .000000	 .000000	 .157604	 99.1493	 .058140	 .000000	 .672043	 .004890	 .182045	 .040815	  .00000	 100.265	 .000000	 .000000	 .000000	 .058982	 32.7268	 .012473	 .000000	 .418358	 .003429	 .126028	 .016475	 66.6375	 .000000	 .000000	 .000000	 .088474	 98.1812	 .037419	 .000000	 1.25509	 .010286	 .378088	 .049427	 .000000	 100.000	 2.00000	O	 .000000	 .000000	 .000000	 .001770	 .982232	 .000374	 .000000	 .012556	 .000103	 .003782	 .000494	 2.00000	 .011953	 .014514	 .005663	 .013201	 .016661	 .039351	 .033214	 .008236	 .013561	 .012813	 .012133	 .025571	 .019565	 .010699	 .018885	 .021153	 .049624	 .040556	 .013738	 .017510	 .016484	 .016389	 -57.842	 -29.648	 -18.000	 9.17069	 .118391	 60.5634	 -33.499	 1.74367	 254.061	 7.19564	 29.0471	 -8.9940	 -26.983	 13.1640	 485.012	214	334	319	303	301	332	333	140	335	126	524	"Wollastonite"	"Jadeite"	"Corundum"	"CaNb2O6"	"Cassiterite"	"Scheelite"	"Manganotantalite"	"Rutile"	"Mn"	"Magnetite"	"Zircon"
"T2"	7	 40.0000	 20.0000	 40.0000	 .000000	1203	 .001071	 .000000	 .000000	 .112673	 78.1241	 .059460	 .000000	 .417934	 .004130	 .130579	 .028005	 21.4559	 100.334	 .002292	 .000000	 .000000	 .161183	 99.1872	 .074984	 .000000	 .697139	 .005332	 .167989	 .037830	  .00000	 100.334	 .001896	 .000000	 .000000	 .060269	 32.7109	 .016072	 .000000	 .433604	 .003735	 .116197	 .015257	 66.6421	 .005688	 .000000	 .000000	 .090419	 98.1490	 .048225	 .000000	 1.30103	 .011208	 .348648	 .045779	 .000000	 100.000	 2.00000	O	 .000057	 .000000	 .000000	 .001809	 .981688	 .000482	 .000000	 .013013	 .000112	 .003487	 .000458	 2.00000	 .011952	 .014513	 .005662	 .013202	 .016661	 .039351	 .033215	 .008236	 .013561	 .012813	 .012133	 .025570	 .019563	 .010699	 .018886	 .021153	 .049625	 .040557	 .013738	 .017510	 .016484	 .016390	 777.488	 -30.706	 -21.017	 8.98243	 .118371	 47.0643	 -128.96	 1.69092	 233.084	 7.73415	 31.2866	 -8.9940	 -26.973	 13.1640	 495.012	214	334	319	303	301	332	333	140	335	126	524	"Wollastonite"	"Jadeite"	"Corundum"	"CaNb2O6"	"Cassiterite"	"Scheelite"	"Manganotantalite"	"Rutile"	"Mn"	"Magnetite"	"Zircon"
"T2"	7	 40.0000	 20.0000	 40.0000	 .000000	1204	 .000000	 .000000	 .000000	 .104473	 77.9319	 .001360	 .000000	 .426319	 .000000	 .115463	 .033235	 21.3861	 99.9988	 .000000	 .000000	 .000000	 .149454	 98.9431	 .001715	 .000000	 .711125	 .000000	 .148543	 .044893	  .00000	 99.9988	 .000000	 .000000	 .000000	 .056066	 32.7368	 .000369	 .000000	 .443746	 .000000	 .103081	 .018165	 66.6418	 .000000	 .000000	 .000000	 .084106	 98.2197	 .001107	 .000000	 1.33136	 .000000	 .309272	 .054500	 .000000	 100.000	 2.00000	O	 .000000	 .000000	 .000000	 .001683	 .982471	 .000011	 .000000	 .013317	 .000000	 .003094	 .000545	 2.00000	 .011947	 .014513	 .005662	 .013197	 .016655	 .039345	 .033209	 .008234	 .013559	 .012812	 .012128	 .025559	 .019563	 .010698	 .018878	 .021146	 .049618	 .040550	 .013736	 .017508	 .016483	 .016383	 -191.45	 -36.487	 -18.265	 9.63061	 .118503	 2037.49	 -25.214	 1.66307	 -117.31	 8.64582	 26.4607	 -8.9940	 -26.963	 13.1640	 505.012	214	334	319	303	301	332	333	140	335	126	524	"Wollastonite"	"Jadeite"	"Corundum"	"CaNb2O6"	"Cassiterite"	"Scheelite"	"Manganotantalite"	"Rutile"	"Mn"	"Magnetite"	"Zircon"
"T2"	7	 40.0000	 20.0000	 40.0000	 .000000	1205	 .000000	 .000000	 .000000	 .084656	 77.7711	 .018706	 .000000	 .520160	 .000000	 .121228	 .012056	 21.3957	 99.9236	 .000000	 .000000	 .000000	 .121103	 98.7390	 .023589	 .000000	 .867657	 .000000	 .155960	 .016285	 .000002	 99.9236	 .000000	 .000000	 .000000	 .045409	 32.6537	 .005070	 .000000	 .541166	 .000000	 .108176	 .006586	 66.6399	 .000000	 .000000	 .000000	 .068105	 97.9491	 .015209	 .000000	 1.62330	 .000000	 .324489	 .019756	 .000000	 100.000	 2.00000	O	 .000000	 .000000	 .000000	 .001363	 .980006	 .000152	 .000000	 .016242	 .000000	 .003247	 .000198	 2.00000	 .011934	 .014506	 .005660	 .013194	 .016646	 .039338	 .033202	 .008230	 .013555	 .012809	 .012125	 .025531	 .019554	 .010694	 .018874	 .021134	 .049609	 .040542	 .013728	 .017503	 .016478	 .016378	 -81.272	 -77.355	 -20.568	 11.7222	 .118620	 148.542	 -16.523	 1.41176	 -86.561	 8.26948	 71.7131	 -8.9940	 -26.953	 13.1640	 515.013	214	334	319	303	301	332	333	140	335	126	524	"Wollastonite"	"Jadeite"	"Corundum"	"CaNb2O6"	"Cassiterite"	"Scheelite"	"Manganotantalite"	"Rutile"	"Mn"	"Magnetite"	"Zircon"
"T2"	7	 40.0000	 20.0000	 40.0000	 .000000	1206	 .000000	 .000000	 .000000	 .060380	 77.8086	 .025676	 .000000	 .616977	 .000000	 .127303	 .032080	 21.4706	 100.142	 .000000	 .000000	 .000000	 .086377	 98.7865	 .032379	 .000000	 1.02915	 .000000	 .163775	 .043334	 .000006	 100.142	 .000000	 .000000	 .000000	 .032273	 32.5539	 .006935	 .000000	 .639621	 .000000	 .113196	 .017464	 66.6366	 .000000	 .000000	 .000000	 .048390	 97.6209	 .020796	 .000000	 1.91806	 .000000	 .339445	 .052369	 .000000	 100.000	 2.00000	O	 .000000	 .000000	 .000000	 .000969	 .977057	 .000208	 .000000	 .019197	 .000000	 .003397	 .000524	 2.00000	 .011918	 .014497	 .005657	 .013189	 .016636	 .039331	 .033195	 .008225	 .013550	 .012804	 .012119	 .025498	 .019542	 .010688	 .018867	 .021122	 .049599	 .040532	 .013720	 .017496	 .016473	 .016371	 -223.16	 -49.378	 -19.043	 16.1493	 .118589	 108.321	 -46.983	 1.23106	 -27.433	 7.90926	 27.3688	 -8.9940	 -26.943	 13.1640	 525.001	214	334	319	303	301	332	333	140	335	126	524	"Wollastonite"	"Jadeite"	"Corundum"	"CaNb2O6"	"Cassiterite"	"Scheelite"	"Manganotantalite"	"Rutile"	"Mn"	"Magnetite"	"Zircon"
"T2"	7	 40.0000	 20.0000	 40.0000	 .000000	1207	 .000000	 .000000	 .000000	 .003821	 77.9793	 .000000	 .000000	 .405287	 .006013	 .186380	 .000000	 21.3515	 99.9323	 .000000	 .000000	 .000000	 .005466	 99.0033	 .000000	 .000000	 .676042	 .007764	 .239777	 .000000	 .000004	 99.9323	 .000000	 .000000	 .000000	 .002053	 32.7939	 .000000	 .000000	 .422333	 .005463	 .166582	 .000000	 66.6097	 .000000	 .000000	 .000000	 .003074	 98.2168	 .000000	 .000000	 1.26488	 .016363	 .498907	 .000000	 .000000	 100.000	 2.00000	O	 .000000	 .000000	 .000000	 .000062	 .984659	 .000000	 .000000	 .012681	 .000164	 .005002	 .000000	 2.00000	 .011954	 .014521	 .005665	 .013200	 .016652	 .039348	 .033212	 .008235	 .013560	 .012813	 .012131	 .025574	 .019574	 .010703	 .018883	 .021142	 .049621	 .040553	 .013737	 .017510	 .016484	 .016387	 -187.98	 -20.467	 -21.244	 244.788	 .118432	 -206.01	 -35.287	 1.73499	 160.393	 5.64214	 -663.57	 -8.9940	 -26.933	 13.1640	 535.002	214	334	319	303	301	332	333	140	335	126	524	"Wollastonite"	"Jadeite"	"Corundum"	"CaNb2O6"	"Cassiterite"	"Scheelite"	"Manganotantalite"	"Rutile"	"Mn"	"Magnetite"	"Zircon"
"T2"	7	 40.0000	 20.0000	 40.0000	 .000000	1208	 .000000	 .000000	 .000000	 .023931	 77.6414	 .000000	 .000000	 .513168	 .000000	 .184772	 .002308	 21.3398	 99.7054	 .000000	 .000000	 .000000	 .034234	 98.5743	 .000000	 .000000	 .855994	 .000000	 .237709	 .003117	 .000000	 99.7054	 .000000	 .000000	 .000000	 .012865	 32.6718	 .000000	 .000000	 .535079	 .000000	 .165246	 .001263	 66.6137	 .000000	 .000000	 .000000	 .019270	 97.8789	 .000000	 .000000	 1.60300	 .000000	 .495047	 .003785	 .000000	 100.000	 2.00000	O	 .000000	 .000000	 .000000	 .000386	 .980934	 .000000	 .000000	 .016065	 .000000	 .004961	 .000038	 2.00000	 .011931	 .014508	 .005660	 .013191	 .016639	 .039331	 .033196	 .008228	 .013552	 .012806	 .012122	 .025526	 .019556	 .010694	 .018870	 .021125	 .049600	 .040534	 .013724	 .017499	 .016475	 .016375	 -77.857	 -42.776	 -16.304	 39.6698	 .118683	 -76.600	 -26.866	 1.42701	 -152.69	 5.68251	 371.639	 -8.9940	 -26.923	 13.1640	 545.002	214	334	319	303	301	332	333	140	335	126	524	"Wollastonite"	"Jadeite"	"Corundum"	"CaNb2O6"	"Cassiterite"	"Scheelite"	"Manganotantalite"	"Rutile"	"Mn"	"Magnetite"	"Zircon"
"T2"	7	 40.0000	 20.0000	 40.0000	 .000000	1209	 .000000	 .000000	 .000000	 .033949	 77.7994	 .019216	 .000000	 .523575	 .000000	 .146759	 .036926	 21.3999	 99.9597	 .000000	 .000000	 .000000	 .048565	 98.7749	 .024233	 .000000	 .873353	 .000000	 .188805	 .049879	 .000006	 99.9597	 .000000	 .000000	 .000000	 .018203	 32.6532	 .005207	 .000000	 .544511	 .000000	 .130909	 .020165	 66.6278	 .000000	 .000000	 .000000	 .027280	 97.8722	 .015606	 .000000	 1.63208	 .000000	 .392376	 .060441	 .000000	 100.000	 2.00000	O	 .000000	 .000000	 .000000	 .000546	 .980168	 .000156	 .000000	 .016345	 .000000	 .003930	 .000605	 2.00000	 .011932	 .014505	 .005659	 .013192	 .016642	 .039333	 .033198	 .008228	 .013553	 .012806	 .012123	 .025527	 .019552	 .010693	 .018872	 .021129	 .049602	 .040536	 .013725	 .017500	 .016476	 .016376	 -114.13	 -41.936	 -17.240	 28.1771	 .118576	 144.587	 -21.303	 1.40404	 -810.79	 6.96210	 23.8748	 -8.9940	 -26.913	 13.1640	 555.002	214	334	319	303	301	332	333	140	335	126	524	"Wollastonite"	"Jadeite"	"Corundum"	"CaNb2O6"	"Cassiterite"	"Scheelite"	"Manganotantalite"	"Rutile"	"Mn"	"Magnetite"	"Zircon"
"T2"	7	 40.0000	 20.0000	 40.0000	 .000000	1210	 .000000	 .000000	 .000000	 .000000	 78.4551	 .000000	 .000000	 .430649	 .000000	 .159162	 .010316	 21.4892	 100.544	 .000000	 .000000	 .000000	 .000000	 99.6074	 .000000	 .000000	 .718347	 .000000	 .204761	 .013935	 .000004	 100.544	 .000000	 .000000	 .000000	 .000000	 32.7875	 .000000	 .000000	 .445953	 .000000	 .141365	 .005609	 66.6195	 .000000	 .000000	 .000000	 .000000	 98.2237	 .000000	 .000000	 1.33597	 .000000	 .423495	 .016804	 .000000	 100.000	 2.00000	O	 .000000	 .000000	 .000000	 .000000	 .984322	 .000000	 .000000	 .013388	 .000000	 .004244	 .000168	 2.00000	 .011953	 .014520	 .005664	 .013199	 .016652	 .039348	 .033211	 .008235	 .013560	 .012813	 .012131	 .025572	 .019572	 .010702	 .018882	 .021141	 .049621	 .040553	 .013737	 .017510	 .016484	 .016386	 -86.788	 -62.453	 -20.506	 -449.53	 .118067	 -119.69	 -17.564	 1.64924	 -207.61	 6.48064	 83.7309	 -8.9940	 -26.903	 13.1640	 565.012	214	334	319	303	301	332	333	140	335	126	524	"Wollastonite"	"Jadeite"	"Corundum"	"CaNb2O6"	"Cassiterite"	"Scheelite"	"Manganotantalite"	"Rutile"	"Mn"	"Magnetite"	"Zircon"
"T2"	7	 40.0000	 20.0000	 40.0000	 .000000	1211	 .000000	 .000000	 .000000	 .045184	 77.6514	 .025383	 .000000	 .525379	 .000000	 .163959	 .007885	 21.3624	 99.7816	 .000000	 .000000	 .000000	 .064638	 98.5870	 .032010	 .000000	 .876363	 .000000	 .210933	 .010652	 .000000	 99.7816	 .000000	 .000000	 .000000	 .024269	 32.6465	 .006889	 .000000	 .547317	 .000000	 .146500	 .004314	 66.6242	 .000000	 .000000	 .000000	 .036370	 97.8505	 .020649	 .000000	 1.64046	 .000000	 .439100	 .012929	 .000000	 100.000	 2.00000	O	 .000000	 .000000	 .000000	 .000729	 .980021	 .000207	 .000000	 .016430	 .000000	 .004398	 .000129	 2.00000	 .011932	 .014505	 .005659	 .013192	 .016642	 .039333	 .033198	 .008228	 .013553	 .012806	 .012124	 .025526	 .019553	 .010693	 .018872	 .021128	 .049602	 .040536	 .013725	 .017500	 .016475	 .016377	 -142.96	 -59.858	 -17.960	 21.3488	 .118689	 109.572	 -33.316	 1.40008	 -76.002	 6.31018	 109.259	 -8.9940	 -26.893	 13.1640	 575.012	214	334	319	303	301	332	333	140	335	126	524	"Wollastonite"	"Jadeite"	"Corundum"	"CaNb2O6"	"Cassiterite"	"Scheelite"	"Manganotantalite"	"Rutile"	"Mn"	"Magnetite"	"Zircon"
