Repository: orthospar/MinorElements-Cassiterite

# MinorElements-Cassiterite
EPMA data and R code for generation of figures in "Systematic trends in the substitution mechanisms of minor elements in cassiterite", submitted for publication in the Australian Journal of Earth Sciences.

# Data Availability
The final cleaned and organised dataset is available above (cassiterite_EPMA.csv) and as a supplementary file hosted by AJES.

File: Data/170609/170609_recalc.dat (part 34 of 41)
LOVOLT"	" CURRENT"	"BEAMSIZE"	"    LINE"	"  Si WT%"	"  Na WT%"	"  Al WT%"	"  Nb WT%"	"  Sn WT%"	"   W WT%"	"  Ta WT%"	"  Ti WT%"	"  Mn WT%"	"  Fe WT%"	"  Zr WT%"	"   O WT%"	"   TOTAL"	"    SiO2"	"    Na2O"	"   Al2O3"	"   Nb2O5"	"    SnO2"	"     WO3"	"   Ta2O5"	"    TiO2"	"     MnO"	"     FeO"	"    ZrO2"	"       O"	"   TOTAL"	"  Si AT%"	"  Na AT%"	"  Al AT%"	"  Nb AT%"	"  Sn AT%"	"   W AT%"	"  Ta AT%"	"  Ti AT%"	"  Mn AT%"	"  Fe AT%"	"  Zr AT%"	"   O AT%"	"Si OXMOL%"	"Na OXMOL%"	"Al OXMOL%"	"Nb OXMOL%"	"Sn OXMOL%"	"W OXMOL%"	"Ta OXMOL%"	"Ti OXMOL%"	"Mn OXMOL%"	"Fe OXMOL%"	"Zr OXMOL%"	"O OXMOL%"	"   TOTAL"	" FORMULA"	"   BASIS"	"Si FORMULA"	"Na FORMULA"	"Al FORMULA"	"Nb FORMULA"	"Sn FORMULA"	"W FORMULA"	"Ta FORMULA"	"Ti FORMULA"	"Mn FORMULA"	"Fe FORMULA"	"Zr FORMULA"	"O FORMULA"	"Si CDL99"	"Na CDL99"	"Al CDL99"	"Nb CDL99"	"Sn CDL99"	" W CDL99"	"Ta CDL99"	"Ti CDL99"	"Mn CDL99"	"Fe CDL99"	"Zr CDL99"	"SiO2 CDL99"	"Na2O CDL99"	"Al2O3 CDL99"	"Nb2O5 CDL99"	"SnO2 CDL99"	"WO3 CDL99"	"Ta2O5 CDL99"	"TiO2 CDL99"	"MnO CDL99"	"FeO CDL99"	"ZrO2 CDL99"	"Si %ERR "	"Na %ERR "	"Al %ERR "	"Nb %ERR "	"Sn %ERR "	" W %ERR "	"Ta %ERR "	"Ti %ERR "	"Mn %ERR "	"Fe %ERR "	"Zr %ERR "	"   X-POS"	"   Y-POS"	"   Z-POS"	" RELDIST"	"Si STD_NUM"	"Na STD_NUM"	"Al STD_NUM"	"Nb STD_NUM"	"Sn STD_NUM"	"W STD_NUM"	"Ta STD_NUM"	"Ti STD_NUM"	"Mn STD_NUM"	"Fe STD_NUM"	"Zr STD_NUM"	"Si STD_NAM"	"Na STD_NAM"	"Al STD_NAM"	"Nb STD_NAM"	"Sn STD_NAM"	"W STD_NAM"	"Ta STD_NAM"	"Ti STD_NAM"	"Mn STD_NAM"	"Fe STD_NAM"	"Zr STD_NAM"
"T2"	7	 40.0000	 20.0000	 40.0000	 .000000	1212	 .000000	 .000000	 .000000	 .045035	 78.1087	 .000000	 .000000	 .481631	 .006604	 .141058	 .009668	 21.4458	 100.239	 .000000	 .000000	 .000000	 .064424	 99.1676	 .000000	 .000000	 .803389	 .008527	 .181471	 .013059	  .00000	 100.239	 .000000	 .000000	 .000000	 .024095	 32.7125	 .000000	 .000000	 .499812	 .005975	 .125553	 .005268	 66.6268	 .000000	 .000000	 .000000	 .036113	 98.0557	 .000000	 .000000	 1.49819	 .017910	 .376344	 .015792	 .000000	 100.000	 2.00000	O	 .000000	 .000000	 .000000	 .000723	 .981960	 .000000	 .000000	 .015003	 .000179	 .003769	 .000158	 2.00000	 .011940	 .014510	 .005661	 .013193	 .016645	 .039337	 .033201	 .008231	 .013555	 .012808	 .012125	 .025543	 .019559	 .010696	 .018873	 .021133	 .049607	 .040541	 .013729	 .017503	 .016478	 .016378	 -78.346	 -33.126	 -21.631	 21.4184	 .118329	 -100.16	 -37.697	 1.50312	 146.092	 7.21379	 89.2518	 -8.9940	 -26.883	 13.1640	 585.012	214	334	319	303	301	332	333	140	335	126	524	"Wollastonite"	"Jadeite"	"Corundum"	"CaNb2O6"	"Cassiterite"	"Scheelite"	"Manganotantalite"	"Rutile"	"Mn"	"Magnetite"	"Zircon"
"T2"	7	 40.0000	 20.0000	 40.0000	 .000000	1213	 .000000	 .000000	 .000000	 .082925	 78.0189	 .017227	 .000000	 .609901	 .000000	 .138513	 .022879	 21.5300	 100.420	 .000000	 .000000	 .000000	 .118628	 99.0536	 .021724	 .000000	 1.01735	 .000000	 .178196	 .030905	  .00000	 100.420	 .000000	 .000000	 .000000	 .044200	 32.5508	 .004640	 .000000	 .630521	 .000000	 .122819	 .012420	 66.6346	 .000000	 .000000	 .000000	 .066280	 97.6232	 .013916	 .000000	 1.89100	 .000000	 .368347	 .037249	 .000000	 100.000	 2.00000	O	 .000000	 .000000	 .000000	 .001327	 .976992	 .000139	 .000000	 .018925	 .000000	 .003686	 .000373	 2.00000	 .011916	 .014495	 .005656	 .013186	 .016634	 .039325	 .033190	 .008224	 .013548	 .012802	 .012117	 .025493	 .019539	 .010686	 .018863	 .021119	 .049592	 .040527	 .013717	 .017494	 .016470	 .016367	 -253.53	 -39.742	 -17.940	 11.9460	 .118414	 161.191	 -43.397	 1.24214	 -85.044	 7.32971	 38.0912	 -8.9940	 -26.873	 13.1640	 595.013	214	334	319	303	301	332	333	140	335	126	524	"Wollastonite"	"Jadeite"	"Corundum"	"CaNb2O6"	"Cassiterite"	"Scheelite"	"Manganotantalite"	"Rutile"	"Mn"	"Magnetite"	"Zircon"
"T2"	7	 40.0000	 20.0000	 40.0000	 .000000	1214	 .000000	 .000000	 .000000	 .008644	 77.7999	 .000000	 .000000	 .494269	 .006056	 .160349	 .016940	 21.3632	 99.8494	 .000000	 .000000	 .000000	 .012366	 98.7756	 .000000	 .000000	 .824469	 .007819	 .206289	 .022883	 -.00001	 99.8494	 .000000	 .000000	 .000000	 .004642	 32.7046	 .000000	 .000000	 .514840	 .005500	 .143255	 .009266	 66.6179	 .000000	 .000000	 .000000	 .006954	 97.9773	 .000000	 .000000	 1.54237	 .016476	 .429168	 .027758	 .000000	 100.000	 2.00000	O	 .000000	 .000000	 .000000	 .000139	 .981858	 .000000	 .000000	 .015457	 .000165	 .004301	 .000278	 2.00000	 .011937	 .014510	 .005661	 .013193	 .016642	 .039335	 .033200	 .008230	 .013554	 .012808	 .012124	 .025538	 .019559	 .010696	 .018873	 .021129	 .049604	 .040539	 .013728	 .017502	 .016477	 .016377	 -130.23	 -88.470	 -25.031	 108.549	 .118560	 -69.112	 -92.992	 1.47149	 159.201	 6.43597	 51.2325	 -8.9940	 -26.863	 13.1640	 605.001	214	334	319	303	301	332	333	140	335	126	524	"Wollastonite"	"Jadeite"	"Corundum"	"CaNb2O6"	"Cassiterite"	"Scheelite"	"Manganotantalite"	"Rutile"	"Mn"	"Magnetite"	"Zircon"
"T2"	7	 40.0000	 20.0000	 40.0000	 .000000	1215	 .000000	 .000000	 .000000	 .000000	 14.6928	 .000000	 .000000	 .000000	 .000000	 .000000	 .000000	 3.96132	 18.6541	 .000000	 .000000	 .000000	 .000000	 18.6541	 .000000	 .000000	 .000000	 .000000	 .000000	 .000000	  .00000	 18.6541	 .000000	 .000001	 .000000	 .000000	 33.3333	 .000000	 .000000	 .000000	 .000000	 .000000	 .000000	 66.6667	 .000000	 .000001	 .000000	 .000000	100.0000	 .000000	 .000000	 .000000	 .000000	 .000000	 .000000	 .000000	 100.000	 2.00000	O	 .000000	 .000000	 .000000	 .000000	1.000000	 .000000	 .000000	 .000000	 .000000	 .000000	 .000000	 2.00000	 .011902	 .014558	 .005668	 .013217	 .016686	 .039257	 .033124	 .008222	 .013581	 .012825	 .012147	 .025463	 .019623	 .010710	 .018908	 .021185	 .049507	 .040446	 .013714	 .017537	 .016500	 .016409	 -1.0636	 -5.0155	 -1.5519	 -3.7951	 .282231	 -1.9271	 -1.7578	 -1.3853	 -4.1992	 -4.2149	 -3.5889	 -8.9940	 -26.853	 13.1640	 615.002	214	334	319	303	301	332	333	140	335	126	524	"Wollastonite"	"Jadeite"	"Corundum"	"CaNb2O6"	"Cassiterite"	"Scheelite"	"Manganotantalite"	"Rutile"	"Mn"	"Magnetite"	"Zircon"
"T2"	7	 40.0000	 20.0000	 40.0000	 .000000	1216	 .000000	 .000000	 .000000	 .030380	 77.0244	 .000000	 .000000	 .978612	 .000000	 .180951	 .060711	 21.5065	 99.7816	 .000000	 .000000	 .000000	 .043459	 97.7909	 .000000	 .000000	 1.63238	 .000000	 .232793	 .082009	 .000000	 99.7816	 .000000	 .000000	 .000000	 .016206	 32.1619	 .000000	 .000000	 1.01252	 .000000	 .160579	 .032984	 66.6158	 .000000	 .000000	 .000000	 .024277	 96.3621	 .000000	 .000000	 3.03366	 .000000	 .481119	 .098826	 .000000	 100.000	 2.00000	O	 .000000	 .000000	 .000000	 .000487	 .965592	 .000000	 .000000	 .030399	 .000000	 .004821	 .000990	 2.00000	 .011844	 .014458	 .005643	 .013161	 .016589	 .039283	 .033150	 .008200	 .013525	 .012782	 .012090	 .025338	 .019489	 .010662	 .018828	 .021061	 .049540	 .040478	 .013678	 .017464	 .016445	 .016332	 -809.15	 -22.058	 -19.887	 31.3338	 .119174	 -66.999	 -29.746	 .865157	 -40.211	 5.77963	 14.7491	 -8.9940	 -26.843	 13.1640	 625.002	214	334	319	303	301	332	333	140	335	126	524	"Wollastonite"	"Jadeite"	"Corundum"	"CaNb2O6"	"Cassiterite"	"Scheelite"	"Manganotantalite"	"Rutile"	"Mn"	"Magnetite"	"Zircon"
"T2"	7	 40.0000	 20.0000	 40.0000	 .000000	1217	 .000000	 .000000	 .000000	 .000000	 78.7291	 .000000	 .000000	 .172176	 .009726	 .000000	 .071763	 21.3692	 100.352	 .000000	 .000000	 .000000	 .000000	 99.9552	 .000000	 .000000	 .287200	 .012559	 .000000	 .096938	 -.00001	 100.352	 .000000	 .000000	 .000000	 .000000	 33.1088	 .000000	 .000000	 .179415	 .008837	 .000000	 .039268	 66.6637	 .000000	 .000000	 .000000	 .000000	 99.3175	 .000000	 .000000	 .538198	 .026507	 .000000	 .117792	 .000000	 100.000	 2.00000	O	 .000000	 .000000	 .000000	 .000000	 .993307	 .000000	 .000000	 .005383	 .000265	 .000000	 .001178	 2.00000	 .012004	 .014541	 .005672	 .013213	 .016684	 .039368	 .033232	 .008252	 .013576	 .012826	 .012146	 .025682	 .019601	 .010717	 .018901	 .021183	 .049646	 .040578	 .013765	 .017530	 .016501	 .016407	 -63.862	 -27.680	 -16.481	 -88.617	 .117844	 -45.072	 -28.859	 3.69154	 99.6753	 -842.18	 12.6335	 -8.9940	 -26.833	 13.1635	 635.002	214	334	319	303	301	332	333	140	335	126	524	"Wollastonite"	"Jadeite"	"Corundum"	"CaNb2O6"	"Cassiterite"	"Scheelite"	"Manganotantalite"	"Rutile"	"Mn"	"Magnetite"	"Zircon"
"T2"	7	 40.0000	 20.0000	 40.0000	 .000000	1218	 .000000	 .000000	 .000000	 .000000	 78.5618	 .000000	 .000000	 .174375	 .000000	 .000000	 .022907	 21.3056	 100.065	 .000000	 .000000	 .000000	 .000000	 99.7429	 .000000	 .000000	 .290868	 .000000	 .000000	 .030942	  .00000	 100.065	 .000000	 .000000	 .000000	 .000000	 33.1385	 .000000	 .000000	 .182257	 .000000	 .000000	 .012572	 66.6667	 .000000	 .000000	 .000000	 .000000	 99.4155	 .000000	 .000000	 .546772	 .000000	 .000000	 .037716	 .000000	 100.000	 2.00000	O	 .000000	 .000000	 .000000	 .000000	 .994155	 .000000	 .000000	 .005468	 .000000	 .000000	 .000377	 2.00000	 .012008	 .014544	 .005673	 .013214	 .016684	 .039370	 .033234	 .008253	 .013577	 .012827	 .012148	 .025690	 .019605	 .010719	 .018903	 .021183	 .049648	 .040581	 .013767	 .017532	 .016502	 .016409	 -86.231	 -20.364	 -15.562	 -48.595	 .117959	 -56.590	 -25.659	 3.64936	 -695.05	 -100.43	 38.1408	 -8.9940	 -26.823	 13.1635	 645.012	214	334	319	303	301	332	333	140	335	126	524	"Wollastonite"	"Jadeite"	"Corundum"	"CaNb2O6"	"Cassiterite"	"Scheelite"	"Manganotantalite"	"Rutile"	"Mn"	"Magnetite"	"Zircon"
"T2"	7	 40.0000	 20.0000	 40.0000	 .000000	1219	 .000000	 .000000	 .000000	 .000000	 79.0671	 .000000	 .001027	 .162026	 .004073	 .000412	 .040633	 21.4413	 100.717	 .000000	 .000000	 .000000	 .000000	 100.384	 .000000	 .001254	 .270269	 .005259	 .000530	 .054887	 .000002	 100.717	 .000000	 .000000	 .000000	 .000000	 33.1399	 .000000	 .000282	 .168275	 .003688	 .000367	 .022159	 66.6654	 .000000	 .000000	 .000000	 .000000	 99.4161	 .000000	 .000424	 .504807	 .011063	 .001101	 .066475	 .000000	 100.000	 2.00000	O	 .000000	 .000000	 .000000	 .000000	 .994215	 .000000	 .000008	 .005048	 .000111	 .000011	 .000665	 2.00000	 .012011	 .014544	 .005673	 .013215	 .016686	 .039372	 .033236	 .008254	 .013578	 .012828	 .012148	 .025695	 .019605	 .010719	 .018904	 .021185	 .049651	 .040583	 .013768	 .017532	 .016503	 .016410	 -118.03	 -732.75	 -18.330	 -240.20	 .117580	 -55.286	 2276.38	 3.90390	 236.621	 2199.55	 21.8010	 -8.9940	 -26.813	 13.1635	 655.012	214	334	319	303	301	332	333	140	335	126	524	"Wollastonite"	"Jadeite"	"Corundum"	"CaNb2O6"	"Cassiterite"	"Scheelite"	"Manganotantalite"	"Rutile"	"Mn"	"Magnetite"	"Zircon"
"T2"	7	 40.0000	 20.0000	 40.0000	 .000000	1220	 .000000	 .000000	 .000000	 .042122	 78.8793	 .000000	 .004029	 .172407	 .000000	 .037723	 .003613	 21.4129	 100.552	 .000000	 .000000	 .000000	 .060257	 100.146	 .000000	 .004920	 .287585	 .000000	 .048531	 .004880	 .000006	 100.552	 .000000	 .000000	 .000000	 .022582	 33.1020	 .000000	 .001109	 .179277	 .000000	 .033644	 .001973	 66.6594	 .000000	 .000000	 .000000	 .033878	 99.3197	 .000000	 .001664	 .537905	 .000000	 .100947	 .005919	 .000000	 100.000	 2.00000	O	 .000000	 .000000	 .000000	 .000678	 .993169	 .000000	 .000033	 .005379	 .000000	 .001009	 .000059	 2.00000	 .012005	 .014542	 .005672	 .013213	 .016683	 .039369	 .033233	 .008252	 .013576	 .012826	 .012147	 .025684	 .019602	 .010717	 .018902	 .021181	 .049648	 .040580	 .013765	 .017529	 .016500	 .016408	 -98.311	 -107.41	 -15.232	 22.8833	 .117727	 -49.450	 580.768	 3.68682	 -64.715	 24.8469	 238.089	 -8.9940	 -26.803	 13.1635	 665.012	214	334	319	303	301	332	333	140	335	126	524	"Wollastonite"	"Jadeite"	"Corundum"	"CaNb2O6"	"Cassiterite"	"Scheelite"	"Manganotantalite"	"Rutile"	"Mn"	"Magnetite"	"Zircon"
"T2"	7	 40.0000	 20.0000	 40.0000	 .000000	1221	 .000000	 .000000	 .000000	 .028793	 78.6862	 .000000	 .000000	 .189417	 .000000	 .061692	 .007164	 21.3737	 100.347	 .000000	 .000000	 .000000	 .041190	 99.9008	 .000000	 .000000	 .315958	 .000000	 .079366	 .009677	  .00000	 100.347	 .000000	 .000000	 .000000	 .015463	 33.0773	 .000000	 .000000	 .197301	 .000000	 .055115	 .003918	 66.6509	 .000000	 .000000	 .000000	 .023189	 99.2080	 .000000	 .000000	 .591759	 .000000	 .165306	 .011752	 .000000	 100.000	 2.00000	O	 .000000	 .000000	 .000000	 .000464	 .992555	 .000000	 .000000	 .005920	 .000000	 .001654	 .000118	 2.00000	 .012000	 .014540	 .005671	 .013212	 .016680	 .039366	 .033230	 .008250	 .013574	 .012824	 .012145	 .025672	 .019600	 .010716	 .018900	 .021176	 .049643	 .040576	 .013762	 .017527	 .016498	 .016405	 -45.629	 -38.558	 -14.880	 33.1411	 .117870	 -73.190	 -44.965	 3.38285	 -30.665	 15.5072	 120.404	 -8.9940	 -26.793	 13.1635	 675.013	214	334	319	303	301	332	333	140	335	126	524	"Wollastonite"	"Jadeite"	"Corundum"	"CaNb2O6"	"Cassiterite"	"Scheelite"	"Manganotantalite"	"Rutile"	"Mn"	"Magnetite"	"Zircon"
"T2"	7	 40.0000	 20.0000	 40.0000	 .000000	1222	 .000000	 .000000	 .000000	 .074575	 78.7999	 .000000	 .000000	 .201205	 .000000	 .063333	 .010895	 21.4337	 100.584	 .000000	 .000000	 .000000	 .106682	 100.045	 .000000	 .000000	 .335621	 .000000	 .081478	 .014717	 .000002	 100.584	 .000000	 .000000	 .000000	 .039939	 33.0342	 .000000	 .000000	 .209004	 .000000	 .056427	 .005943	 66.6545	 .000000	 .000000	 .000000	 .059923	 99.1258	 .000000	 .000000	 .627158	 .000000	 .169320	 .017833	 .000000	 100.000	 2.00000	O	 .000000	 .000000	 .000000	 .001198	 .991206	 .000000	 .000000	 .006271	 .000000	 .001693	 .000178	 2.00000	 .011993	 .014534	 .005669	 .013208	 .016677	 .039359	 .033224	 .008248	 .013570	 .012821	 .012141	 .025658	 .019592	 .010712	 .018894	 .021173	 .049634	 .040568	 .013758	 .017523	 .016494	 .016400	 -134.27	 -55.873	 -17.008	 13.2257	 .117782	 -248.32	 -159.00	 3.20169	 -53.906	 15.1226	 79.3818	 -8.9940	 -26.783	 13.1635	 685.001	214	334	319	303	301	332	333	140	335	126	524	"Wollastonite"	"Jadeite"	"Corundum"	"CaNb2O6"	"Cassiterite"	"Scheelite"	"Manganotantalite"	"Rutile"	"Mn"	"Magnetite"	"Zircon"
"T2"	7	 40.0000	 20.0000	 40.0000	 .000000	1223	 .000000	 .000000	 .000000	 .035120	 78.6533	 .000000	 .000000	 .193732	 .007508	 .046383	 .017066	 21.3717	 100.325	 .000000	 .000000	 .000000	 .050240	 99.8590	 .000000	 .000000	 .323156	 .009695	 .059672	 .023052	 .000002	 100.325	 .000000	 .000000	 .000000	 .018863	 33.0680	 .000000	 .000000	 .201823	 .006820	 .041444	 .009336	 66.6537	 .000000	 .000000	 .000000	 .028292	 99.1935	 .000000	 .000000	 .605405	 .020457	 .124320	 .028004	 .000000	 100.000	 2.00000	O	 .000000	 .000000	 .000000	 .000566	 .992232	 .000000	 .000000	 .006056	 .000205	 .001244	 .000280	 2.00000	 .011997	 .014537	 .005670	 .013209	 .016677	 .039360	 .033225	 .008249	 .013572	 .012822	 .012143	 .025665	 .019596	 .010714	 .018896	 .021174	 .049636	 .040569	 .013759	 .017524	 .016496	 .016402	 -51.837	 -20.650	 -14.886	 27.2954	 .117884	 -42.450	 -37.788	 3.31384	 128.767	 20.3551	 50.9373	 -8.9940	 -26.773	 13.1635	 695.002	214	334	319	303	301	332	333	140	335	126	524	"Wollastonite"	"Jadeite"	"Corundum"	"CaNb2O6"	"Cassiterite"	"Scheelite"	"Manganotantalite"	"Rutile"	"Mn"	"Magnetite"	"Zircon"
"T2"	7	 40.0000	 20.0000	 40.0000	 .000000	1224	 .000000	 .000000	 .000000	 .015944	 78.8983	 .000000	 .001267	 .176651	 .008346	 .042505	 .020322	 21.4187	 100.582	 .000000	 .000000	 .000000	 .022809	 100.170	 .000000	 .001547	 .294665	 .010777	 .054683	 .027451	 -.00001	 100.582	 .000000	 .000000	 .000000	 .008545	 33.0979	 .000000	 .000349	 .183624	 .007564	 .037896	 .011092	 66.6530	 .000000	 .000000	 .000000	 .012814	 99.2663	 .000000	 .000523	 .550719	 .022687	 .113656	 .033268	 .000000	 100.000	 2.00000	O	 .000000	 .000000	 .000000	 .000256	 .993142	 .000000	 .000010	 .005510	 .000227	 .001137	 .000333	 2.00000	 .012004	 .014542	 .005672	 .013213	 .016682	 .039368	 .033232	 .008252	 .013575	 .012825	 .012146	 .025681	 .019602	 .010717	 .018901	 .021179	 .049646	 .040579	 .013764	 .017529	 .016500	 .016407	 -247.97	 -45.560	 -16.164	 59.2725	 .117709	 -60.898	 1846.50	 3.60544	 115.971	 22.1426	 42.8978	 -8.9940	 -26.763	 13.1635	 705.002	214	334	319	303	301	332	333	140	335	126	524	"Wollastonite"	"Jadeite"	"Corundum"	"CaNb2O6"	"Cassiterite"	"Scheelite"	"Manganotantalite"	"Rutile"	"Mn"	"Magnetite"	"Zircon"
"T2"	7	 40.0000	 20.0000	 40.0000	 .000000	1225	 .000000	 .000000	 .000000	 .010085	 79.0940	 .000000	 .000000	 .161919	 .000000	 .036826	 .000000	 21.4476	 100.750	 .000000	 .000000	 .000000	 .014427	 100.419	 .000000	 .000000	 .270091	 .000000	 .047377	 .000000	 -.00001	 100.750	 .000000	 .000000	 .000000	 .005398	 33.1371	 .000000	 .000000	 .168092	 .000000	 .032790	 .000000	 66.6566	 .000000	 .000000	 .000000	 .008095	 99.3894	 .000000	 .000000	 .504166	 .000000	 .098349	 .000000	 .000000	 100.000	 2.00000	O	 .000000	 .000000	 .000000	 .000162	 .994262	 .000000	 .000000	 .005044	 .000000	 .000984	 .000000	 2.00000	 .012009	 .014544	 .005673	 .013213	 .016682	 .039366	 .033231	 .008252	 .013575	 .012825	 .012147	 .025691	 .019604	 .010718	 .018902	 .021180	 .049644	 .040577	 .013766	 .017529	 .016500	 .016408	 -152.91	 -19.336	 -20.723	 93.2872	 .117539	 -76.972	 -96.120	 3.90550	 -1121.3	 25.4308	 -72.726	 -8.9940	 -26.753	 13.1635	 715.002	214	334	319	303	301	332	333	140	335	126	524	"Wollastonite"	"Jadeite"	"Corundum"	"CaNb2O6"	"Cassiterite"	"Scheelite"	"Manganotantalite"	"Rutile"	"Mn"	"Magnetite"	"Zircon"
"T2"	7	 40.0000	 20.0000	 40.0000	 .000000	1226	 .000000	 .000000	 .000000	 .040874	 78.4634	 .000000	 .009111	 .187150	 .000000	 .069257	 .011359	 21.3230	 100.104	 .000000	 .000000	 .000000	 .058472	 99.6179	 .000000	 .011125	 .312176	 .000000	 .089099	 .015343	  .00000	 100.104	 .000000	 .000000	 .000000	 .022003	 33.0618	 .000000	 .002518	 .195401	 .000000	 .062021	 .006228	 66.6501	 .000000	 .000000	 .000000	 .033000	 99.1724	 .000000	 .003777	 .586126	 .000000	 .186039	 .018680	 .000000	 100.000	 2.00000	O	 .000000	 .000000	 .000000	 .000660	 .992099	 .000000	 .000076	 .005863	 .000000	 .001861	 .000187	 2.00000	 .011998	 .014537	 .005670	 .013210	 .016678	 .039361	 .033226	 .008249	 .013572	 .012822	 .012144	 .025668	 .019596	 .010714	 .018898	 .021175	 .049637	 .040570	 .013759	 .017524	 .016496	 .016404	 -135.52	 -29.950	 -18.461	 23.5547	 .118032	 -58.801	 257.032	 3.41954	 -37.435	 13.8987	 76.1856	 -8.9940	 -26.743	 13.1635	 725.002	214	334	319	303	301	332	333	140	335	126	524	"Wollastonite"	"Jadeite"	"Corundum"	"CaNb2O6"	"Cassiterite"	"Scheelite"	"Manganotantalite"	"Rutile"	"Mn"	"Magnetite"	"Zircon"
"T2"	7	 40.0000	 20.0000	 40.0000	 .000000	1227	 .007836	 .000000	 .000000	 .000000	 78.2195	 .000000	 .000000	 .346602	 .010631	 .368913	 .016178	 21.4437	 100.413	 .016764	 .000000	 .000000	 .000000	 99.3083	 .000000	 .000000	 .578152	 .013727	 .474606	 .021853	 .000004	 100.413	 .013855	 .000000	 .000000	 .000000	 32.7263	 .000000	 .000000	 .359328	 .009610	 .328035	 .008807	 66.5541	 .041424	 .000000	 .000000	 .000000	 97.8484	 .000000	 .000000	 1.07436	 .028732	 .980792	 .026332	 .000000	 100.000	 2.00000	O	 .000416	 .000000	 .000000	 .000000	 .983448	 .000000	 .000000	 .010798	 .000289	 .009858	 .000265	 2.00000	 .011941	 .014514	 .005662	 .013193	 .016641	 .039328	 .033194	 .008227	 .013550	 .012804	 .012125	 .025545	 .019564	 .010698	 .018874	 .021127	 .049596	 .040532	 .013724	 .017496	 .016472	 .016379	 106.455	 -18.584	 -59.250	 -51.407	 .118214	 -77.780	 -23.093	 1.97906	 91.1052	 3.19028	 53.6181	 -8.9940	 -26.733	 13.1635	 735.012	214	334	319	303	301	332	333	140	335	126	524	"Wollastonite"	"Jadeite"	"Corundum"	"CaNb2O6"	"Cassiterite"	"Scheelite"	"Manganotantalite"	"Rutile"	"Mn"	"Magnetite"	"Zircon"
"T2"	7	 40.0000	 20.0000	 40.0000	 .000000	1228	 .006994	 .000000	 .000000	 .000000	 78.2239	 .000000	 .000000	 .266163	 .000000	 .383812	 .013289	 21.3903	 100.285	 .014963	 .000000	 .000000	 .000000	 99.3138	 .000000	 .000000	 .443975	 .000000	 .493772	 .017951	  .00000	 100.285	 .012397	 .000000	 .000000	 .000000	 32.8090	 .000000	 .000000	 .276618	 .000000	 .342126	 .007252	 66.5526	 .037065	 .000000	 .000000	 .000000	 98.0914	 .000000	 .000000	 .827023	 .000000	 1.02288	 .021682	 .000000	 100.000	 2.00000	O	 .000373	 .000000	 .000000	 .000000	 .985956	 .000000	 .000000	 .008313	 .000000	 .010281	 .000218	 2.00000	 .011954	 .014522	 .005664	 .013198	 .016649	 .039335	 .033201	 .008232	 .013554	 .012807	 .012130	 .025574	 .019575	 .010703	 .018880	 .021138	 .049605	 .040541	 .013731	 .017502	 .016477	 .016386	 119.373	 -161.80	 -48.066	 -45.401	 .118211	 -31.879	 -17.269	 2.49001	 -179.99	 3.09216	 65.1513	 -8.9940	 -26.723	 13.1635	 745.012	214	334	319	303	301	332	333	140	335	126	524	"Wollastonite"	"Jadeite"	"Corundum"	"CaNb2O6"	"Cassiterite"	"Scheelite"	"Manganotantalite"	"Rutile"	"Mn"	"Magnetite"	"Zircon"
"T2"	7	 40.0000	 20.0000	 40.0000	 .000000	1229	 .000000	 .000000	 .000000	 .000000	 78.8058	 .000000	 .000000	 .211922	 .004076	 .105515	 .024557	 21.4284	 100.580	 .000000	 .000000	 .000000	 .000000	 100.053	 .000000	 .000000	 .353498	 .005263	 .135744	 .033172	 .000000	 100.580	 .000000	 .000000	 .000000	 .000000	 33.0347	 .000000	 .000000	 .220123	 .003691	 .094002	 .013394	 66.6341	 .000000	 .000000	 .000000	 .000000	 99.0073	 .000000	 .000000	 .659725	 .011063	 .281732	 .040143	 .000000	 100.000	 2.00000	O	 .000000	 .000000	 .000000	 .000000	 .991525	 .000000	 .000000	 .006607	 .000111	 .002821	 .000402	 2.00000	 .011989	 .014534	 .005669	 .013206	 .016670	 .039351	 .033217	 .008245	 .013567	 .012818	 .012140	 .025650	 .019591	 .010711	 .018892	 .021164	 .049625	 .040560	 .013753	 .017519	 .016491	 .016398	 -227.12	 -35.641	 -18.219	 -355.42	 .117747	 -39.809	 -30.578	 3.05443	 236.253	 9.39076	 35.5997	 -8.9940	 -26.713	 13.1635	 755.013	214	334	319	303	301	332	333	140	335	126	524	"Wollastonite"	"Jadeite"	"Corundum"	"CaNb2O6"	"Cassiterite"	"Scheelite"	"Manganotantalite"	"Rutile"	"Mn"	"Magnetite"	"Zircon"
"T2"	7	 40.0000	 20.0000	 40.0000	 .000000	1230	 .000000	 .000000	 .000000	 .000000	 78.4806	 .000000	 .000000	 .323385	 .000000	 .108081	 .000386	 21.4063	 100.319	 .000000	 .000000	 .000000	 .000000	 99.6398	 .000000	 .000000	 .539426	 .000000	 .139046	 .000522	  .00000	 100.319	 .000000	 .000000	 .000000	 .000000	 32.9326	 .000000	 .000000	 .336250	 .000000	 .096389	 .000211	 66.6345	 .000000	 .000000	 .000000	 .000000	 98.7027	 .000000	 .000000	 1.00778	 .000000	 .288888	 .000632	 .000000	 100.000	 2.00000	O	 .000000	 .000000	 .000000	 .000000	 .988455	 .000000	 .000000	 .010092	 .000000	 .002893	 .000006	 2.00000	 .011974	 .014528	 .005667	 .013203	 .016662	 .039351	 .033216	 .008241	 .013565	 .012817	 .012136	 .025617	 .019584	 .010708	 .018888	 .021154	 .049625	 .040559	 .013747	 .017516	 .016489	 .016394	 -68.220	 -30.839	 -18.847	 -78.331	 .118016	 -40.623	 -61.734	 2.10333	 -49.053	 9.18577	 2219.38	 -8.9940	 -26.703	 13.1635	 765.013	214	334	319	303	301	332	333	140	335	126	524	"Wollastonite"	"Jadeite"	"Corundum"	"CaNb2O6"	"Cassiterite"	"Scheelite"	"Manganotantalite"	"Rutile"	"Mn"	"Magnetite"	"Zircon"
"T2"	7	 40.0000	 20.0000	 40.0000	 .000000	1231	 .000000	 .000000	 .000000	 .000000	 78.3060	 .000000	 .000000	 .341490	 .000000	 .167175	 .036411	 21.4009	 100.252	 .000000	 .000000	 .000000	 .000000	 99.4181	 .000000	 .000000	 .569624	 .000000	 .215070	 .049185	 .000004	 100.252	 .000000	 .000000	 .000000	 .000000	 32.8590	 .000000	 .000000	 .355071	 .000000	 .149088	 .019880	 66.6170	 .000000	 .000000	 .000000	 .000000	 98.4302	 .000000	 .000000	 1.06363	 .000000	 .446599	 .059552	 .000000	 100.000	 2.00000	O	 .000000	 .000000	 .000000	 .000000	 .986505	 .000000	 .000000	 .010660	 .000000	 .004476	 .000597	 2.00000	 .011963	 .014522	 .005665	 .013200	 .016657	 .039345	 .033210	 .008237	 .013561	 .012813	 .012132	 .025592	 .019576	 .010704	 .018883	 .021148	 .049617	 .040551	 .013740	 .017510	 .016484	 .016388	 -530.77	 -33.691	 -22.254	 -46.110	 .118160	 -83.486	 -20.534	 2.00634	 -46.042	 6.20528	 24.2195	 -8.9940	 -26.693	 13.1635	 775.002	214	334	319	303	301	332	333	140	335	126	524	"Wollastonite"	"Jadeite"	"Corundum"	"CaNb2O6"	"Cassiterite"	"Scheelite"	"Manganotantalite"	"Rutile"	"Mn"	"Magnetite"	"Zircon"
"T2"	7	 40.0000	 20.0000	 40.0000	 .000000	1232	 .004207	 .000000	 .000000	 .000000	 78.0300	 .000000	 .000000	 .412889	 .008151	 .139516	 .029682	 21.3710	 99.9955	 .009001	 .000000	 .000000	 .000000	 99.0676	 .000000	 .000000	 .688722	 .010525	 .179486	 .040095	 .000006	 99.9955	 .007472	 .000000	 .000000	 .000000	 32.7917	 .000000	 .000000	 .429946	 .007400	 .124606	 .016230	 66.6227	 .022386	 .000000	 .000000	 .000000	 98.2454	 .000000	 .000000	 1.28814	 .022172	 .373325	 .048626	 .000000	 100.000	 2.00000	O	 .000224	 .000000	 .000000	 .000000	 .984400	 .000000	 .000000	 .012907	 .000222	 .003741	 .000487	 2.00000	 .011951	 .014516	 .005663	 .013196	 .016649	 .039338	 .033203	 .008234	 .013558	 .012810	 .012128	 .025567	 .019567	 .010699	 .018878	 .021138	 .049609	 .040543	 .013734	 .017506	 .016480	 .016383	 198.193	 -103.38	 -18.763	 -63.093	 .118369	 -53.166	 -92.310	 1.70787	 118.577	 7.28572	 29.5454	 -8.9940	 -26.683	 13.1635	 785.002	214	334	319	303	301	332	333	140	335	126	524	"Wollastonite"	"Jadeite"	"Corundum"	"CaNb2O6"	"Cassiterite"	"Scheelite"	"Manganotantalite"	"Rutile"	"Mn"	"Magnetite"	"Zircon"
"T2"	7	 40.0000	 20.0000	 40.0000	 .000000	1233	 .000000	 .000000	 .000000	 .000000	 78.1603	 .000000	 .000000	 .372551	 .000000	 .102585	 .016728	 21.3569	 100.009	 .000000	 .000000	 .000000	 .000000	 99.2331	 .000000	 .000000	 .621437	 .000000	 .131976	 .022596	 .000004	 100.009	 .000000	 .000000	 .000000	 .000000	 32.8748	 .000000	 .000000	 .388276	 .000000	 .091701	 .009154	 66.6361	 .000000	 .000000	 .000000	 .000000	 98.5339	 .000000	 .000000	 1.16376	 .000000	 .274852	 .027438	 .000000	 100.000	 2.00000	O	 .000000	 .000000	 .000000	 .000000	 .986696	 .000000	 .000000	 .011654	 .000000	 .002752	 .000275	 2.00000	 .011964	 .014522	 .005665	 .013200	 .016657	 .039345	 .033210	 .008238	 .013562	 .012814	 .012133	 .025596	 .019576	 .010704	 .018883	 .021148	 .049618	 .040552	 .013742	 .017512	 .016485	 .016389	 -66.236	 -50.073	 -22.049	 -54.924	 .118265	 -43.992	 -53.532	 1.86310	 -39.179	 9.63471	 51.9104	 -8.9940	 -26.673	 13.1635	 795.002	214	334	319	303	301	332	333	140	335	126	524	"Wollastonite"	"Jadeite"	"Corundum"	"CaNb2O6"	"Cassiterite"	"Scheelite"	"Manganotantalite"	"Rutile"	"Mn"	"Magnetite"	"Zircon"
"T2"	7	 40.0000	 20.0000	 40.0000	 .000000	1234	 .000000	 .000000	 .000000	 .000000	 78.8301	 .000000	 .005382	 .220075	 .000000	 .052464	 .012539	 21.4210	 100.542	 .000000	 .000000	 .000000	 .000000	 100.083	 .000000	 .006571	 .367097	 .000000	 .067495	 .016938	 .000006	 100.542	 .000000	 .000000	 .000000	 .000000	 33.0649	 .000000	 .001481	 .228730	 .000000	 .046768	 .006843	 66.6513	 .000000	 .000000	 .000000	 .000000	 99.1511	 .000000	 .002220	 .685890	 .000000	 .140243	 .020521	 .000000	 100.000	 2.00000	O	 .000000	 .000000	 .000000	 .000000	 .992174	 .000000	 .000044	 .006863	 .000000	 .001403	 .000205	 2.00000	 .011999	 .014539	 .005671	 .013211	 .016677	 .039365	 .033229	 .008250	 .013573	 .012824	 .012145	 .025669	 .019598	 .010715	 .018899	 .021174	 .049643	 .040575	 .013761	 .017526	 .016498	 .016405	 -166.25	 -20.526	 -15.945	 -127.93	 .117754	 -85.144	 434.860	 2.95392	 -130.96	 18.0920	 69.0833	 -8.9940	 -26.663	 13.1635	 805.002	214	334	319	303	301	332	333	140	335	126	524	"Wollastonite"	"Jadeite"	"Corundum"	"CaNb2O6"	"Cassiterite"	"Scheelite"	"Manganotantalite"	"Rutile"	"Mn"	"Magnetite"	"Zircon"
"T2"	7	 40.0000	 20.0000	 40.0000	 .000000	1235	 .000000	 .000000	 .000000	 .000000	 78.6110	 .000000	 .000000	 .294174	 .002615	 .087152	 .005587	 21.4185	 100.419	 .000000	 .000000	 .000000	 .000000	 99.8053	 .000000	 .000000	 .490700	 .003376	 .112121	 .007548	  .00000	 100.419	 .000000	 .000000	 .000000	 .000000	 32.9712	 .000000	 .000000	 .305728	 .002369	 .077686	 .003049	 66.6400	 .000000	 .000000	 .000000	 .000000	 98.8344	 .000000	 .000000	 .916449	 .007103	 .232871	 .009140	 .000000	 100.000	 2.00000	O	 .000000	 .000000	 .000000	 .000000	 .989532	 .000000	 .000000	 .009176	 .000071	 .002332	 .000092	 2.00000	 .011979	 .014529	 .005667	 .013204	 .016664	 .039350	 .033215	 .008243	 .013566	 .012817	 .012137	 .025628	 .019585	 .010709	 .018889	 .021157	 .049623	 .040558	 .013749	 .017517	 .016489	 .016394	 -118.04	 -29.449	 -19.665	 -234.09	 .117903	 -44.662	 -25.326	 2.28345	 367.627	 11.2041	 154.073	 -8.9940	 -26.653	 13.1635	 815.012	214	334	319	303	301	332	333	140	335	126	524	"Wollastonite"	"Jadeite"	"Corundum"	"CaNb2O6"	"Cassiterite"	"Scheelite"	"Manganotantalite"	"Rutile"	"Mn"	"Magnetite"	"Zircon"
"T2"	7	 40.0000	 20.0000	 40.0000	 .000000	1236	 .000000	 .000000	 .000000	 .000000	 78.5224	 .000000	 .000000	 .325835	 .000000	 .105315	 .001308	 21.4187	 100.374	 .000000	 .000000	 .000000	 .000000	 99.6928	 .000000	 .000000	 .543512	 .000000	 .135487	 .001767	 .000000	 100.374	 .000000	 .000000	 .000000	 .000000	 32.9314	 .000000	 .000000	 .338605	 .000000	 .093868	 .000714	 66.6354	 .000000	 .000000	 .000000	 .000000	 98.7017	 .000000	 .000000	 1.01486	 .000000	 .281341	 .002139	 .000000	 100.000	 2.00000	O	 .000000	 .000000	 .000000	 .000000	 .988407	 .000000	 .000000	 .010163	 .000000	 .002817	 .000021	 2.00000	 .011974	 .014528	 .005667	 .013203	 .016662	 .039351	 .033216	 .008241	 .013565	 .012817	 .012136	 .025617	 .019584	 .010708	 .018888	 .021154	 .049625	 .040558	 .013747	 .017516	 .016489	 .016393	 -117.64	 -28.004	 -24.734	 -105.47	 .117984	 -36.735	 -44.176	 2.08969	 -114.45	 9.40666	 655.850	 -8.9940	 -26.643	 13.1635	 825.012	214	334	319	303	301	332	333	140	335	126	524	"Wollastonite"	"Jadeite"	"Corundum"	"CaNb2O6"	"Cassiterite"	"Scheelite"	"Manganotantalite"	"Rutile"	"Mn"	"Magnetite"	"Zircon"
"T2"	7	 40.0000	 20.0000	 40.0000	 .000000	1237	 .000000	 .000000	 .000000	 .000000	 78.6475	 .000000	 .000000	 .225832	 .000000	 .089503	 .000000	 21.3806	 100.343	 .000000	 .000000	 .000000	 .000000	 99.8516	 .000000	 .000000	 .376701	 .000000	 .115146	 .000000	 .000000	 100.343	 .000000	 .000000	 .000000	 .000000	 33.0449	 .000000	 .000000	 .235117	 .000000	 .079923	 .000000	 66.6400	 .000000	 .000000	 .000000	 .000000	 99.0556	 .000000	 .000000	 .704788	 .000000	 .239579	 .000000	 .000000	 100.000	 2.00000	O	 .000000	 .000000	 .000000	 .000000	 .991744	 .000000	 .000000	 .007056	 .000000	 .002399	 .000000	 2.00000	 .011994	 .014538	 .005671	 .013210	 .016674	 .039362	 .033226	 .008248	 .013571	 .012822	 .012143	 .025659	 .019597	 .010715	 .018897	 .021169	 .049639	 .040571	 .013758	 .017524	 .016496	 .016403	 -100.23	 -149.75	 -18.129	 -249.72	 .117890	 -92.957	 -53.691	 2.88585	 -41.796	 10.9341	 -586.81	 -8.9940	 -26.633	 13.1635	 835.013	214	334	319	303	301	332	333	140	335	126	524	"Wollastonite"	"Jadeite"	"Corundum"	"CaNb2O6"	"Cassiterite"	"Scheelite"	"Manganotantalite"	"Rutile"	"Mn"	"Magnetite"	"Zircon"
"T2"	7	 40.0000	 20.0000	 40.0000	 .000000	1238	 .000131	 .000000	 .000000	 .000000	 78.7201	 .000000	 .000000	 .159911	 .000000	 .058157	 .010445	 21.3510	 100.300	 .000280	 .000000	 .000000	 .000000	 99.9438	 .000000	 .000000	 .266741	 .000000	 .074818	 .014110	  .00000	 100.300	 .000232	 .000000	 .000000	 .000000	 33.1260	 .000000	 .000000	 .166740	 .000000	 .052011	 .005719	 66.6493	 .000697	 .000000	 .000000	 .000000	 99.3262	 .000000	 .000000	 .499961	 .000000	 .155953	 .017148	 .000000	 100.000	 2.00000	O	 .000007	 .000000	 .000000	 .000000	 .994038	 .000000	 .000000	 .005004	 .000000	 .001561	 .000172	 2.00000	 .012007	 .014545	 .005673	 .013214	 .016683	 .039369	 .033234	 .008252	 .013576	 .012826	 .012148	 .025688	 .019606	 .010719	 .018903	 .021181	 .049648	 .040580	 .013765	 .017530	 .016501	 .016409	 6397.02	 -45.322	 -16.972	 -97.103	 .117837	 -75.913	 -31.949	 3.95079	 -290.11	 16.4031	 82.8151	 -8.9940	 -26.623	 13.1635	 845.013	214	334	319	303	301	332	333	140	335	126	524	"Wollastonite"	"Jadeite"	"Corundum"	"CaNb2O6"	"Cassiterite"	"Scheelite"	"Manganotantalite"	"Rutile"	"Mn"	"Magnetite"	"Zircon"
"T2"	7	 40.0000	 20.0000	 40.0000	 .000000	1239	 .000000	 .000000	 .000000	 .000000	 78.8651	 .000000	 .000000	 .145211	 .000000	 .047631	 .000000	 21.3735	 100.431	 .000000	 .000000	 .000000	 .000000	 100.128	 .000000	 .000000	 .242220	 .000000	 .061278	 .000000	 .000000	 100.431	 .000000	 .000000	 .000000	 .000000	 33.1537	 .000000	 .000000	 .151261	 .000000	 .042555	 .000000	 66.6525	 .000000	 .000000	 .000000	 .000000	 99.4188	 .000000	 .000000	 .453588	 .000000	 .127612	 .000000	 .000000	 100.000	 2.00000	O	 .000000	 .000000	 .000000	 .000000	 .994823	 .000000	 .000000	 .004539	 .000000	 .001277	 .000000	 2.00000	 .012012	 .014547	 .005674	 .013215	 .016685	 .039372	 .033236	 .008254	 .013578	 .012827	 .012149	 .025697	 .019609	 .010721	 .018905	 .021183	 .049651	 .040583	 .013768	 .017532	 .016502	 .016411	 -106.94	 -38.412	 -17.474	 -76.751	 .117725	 -70.599	 -24.670	 4.31970	 -38.098	 19.8506	 -66.301	 -8.9940	 -26.613	 13.1635	 855.002	214	334	319	303	301	332	333	140	335	126	524	"Wollastonite"	"Jadeite"	"Corundum"	"CaNb2O6"	"Cassiterite"	"Scheelite"	"Manganotantalite"	"Rutile"	"Mn"	"Magnetite"	"Zircon"
"T2"	7	 40.0000	 20.0000	 40.0000	 .000000	1240	 .000000	 .000000	 .000000	 .005245	 78.8009	 .000000	 .000000	 .168534	 .010233	 .072922	 .000000	 21.3842	 100.442	 .000000	 .000000	 .000000	 .007503	 100.046	 .000000	 .000000	 .281124	 .013213	 .093813	 .000000	 -.00001	 100.442	 .000000	 .000000	 .000000	 .002815	 33.1050	 .000000	 .000000	 .175440	 .009287	 .065108	 .000000	 66.6423	 .000000	 .000000	 .000000	 .004220	 99.2468	 .000000	 .000000	 .525958	 .027843	 .195189	 .000000	 .000000	 100.000	 2.00000	O	 .000000	 .000000	 .000000	 .000084	 .993513	 .000000	 .000000	 .005265	 .000279	 .001954	 .000000	 2.00000	 .012003	 .014543	 .005672	 .013213	 .016680	 .039367	 .033231	 .008251	 .013575	 .012825	 .012147	 .025680	 .019604	 .010718	 .018902	 .021177	 .049645	 .040577	 .013763	 .017528	 .016499	 .016408	 -142.22	 -36.036	 -21.252	 178.703	 .117775	 -51.464	 -19.260	 3.76404	 94.7839	 13.2430	 -55.068	 -8.9940	 -26.603	 13.1635	 865.002	214	334	319	303	301	332	333	140	335	126	524	"Wollastonite"	"Jadeite"	"Corundum"	"CaNb2O6"	"Cassiterite"	"Scheelite"	"Manganotantalite"	"Rutile"	"Mn"	"Magnetite"	"Zircon"
"T2"	7	 40.0000	 20.0000	 40.0000	 .000000	1241	 .000000	 .000000	 .000000	 .002561	 78.7187	 .000000	 .041179	 .118773	 .000000	 .042815	 .000000	 21.3252	 100.249	 .000000	 .000000	 .000000	 .003663	 99.9420	 .000000	 .050282	 .198121	 .000000	 .055082	 .000000	 -.00001	 100.249	 .000000	 .000000	 .000000	 .001378	 33.1689	 .000000	 .011381	 .124008	 .000000	 .038341	 .000000	 66.6560	 .000000	 .000000	 .000000	 .002067	 99.4939	 .000000	 .017070	 .371977	 .000000	 .115009	 .000000	 .000000	 100.000	 2.00000	O	 .000000	 .000000	 .000000	 .000041	 .995225	 .000000	 .000341	 .003721	 .000000	 .001150	 .000000	 2.00000	 .012023	 .014550	 .005675	 .013221	 .016692	 .039378	 .033242	 .008256	 .013580	 .012830	 .012155	 .025720	 .019613	 .010722	 .018913	 .021193	 .049659	 .040591	 .013772	 .017536	 .016506	 .016418	 -78.553	 -25.017	 -14.992	 365.471	 .117846	 -92.526	 57.2363	 5.21210	 -60.612	 21.9954	 -145.59	 -8.9940	 -26.593	 13.1635	 875.002	214	334	319	303	301	332	333	140	335	126	524	"Wollastonite"	"Jadeite"	"Corundum"	"CaNb2O6"	"Cassiterite"	"Scheelite"	"Manganotantalite"	"Rutile"	"Mn"	"Magnetite"	"Zircon"
"T2"	7	 40.0000	 20.0000	 40.0000	 .000000	1242	 .006884	 .000000	 .000000	 .000000	 78.9113	 .000000	 .000000	 .228288	 .000000	 .064144	 .000000	 21.4540	 100.665	 .014727	 .000000	 .000000	 .000000	 100.187	 .000000	 .000000	 .380797	 .000000	 .082521	 .000000	 .000000	 100.665	 .012182	 .000000	 .000000	 .000000	 33.0462	 .000000	 .000000	 .236888	 .000000	 .057089	 .000000	 66.6476	 .036526	 .000000	 .000000	 .000000	 99.0821	 .000000	 .000000	 .710259	 .000000	 .171169	 .000000	 .000000	 100.000	 2.00000	O	 .000366	 .000000	 .000000	 .000000	 .991669	 .000000	 .000000	 .007109	 .000000	 .001713	 .000000	 2.00000	 .011993	 .014536	 .005670	 .013208	 .016672	 .039358	 .033223	 .008247	 .013570	 .012821	 .012142	 .025657	 .019594	 .010713	 .018895	 .021167	 .049633	 .040567	 .013757	 .017522	 .016494	 .016401	 121.666	 -47.024	 -17.824	 -120.71	 .117676	 -42.331	 -82.958	 2.85784	 -51.359	 14.9415	 -133.94	 -8.9940	 -26.583	 13.1635	 885.002	214	334	319	303	301	332	333	140	335	126	524	"Wollastonite"	"Jadeite"	"Corundum"	"CaNb2O6"	"Cassiterite"	"Scheelite"	"Manganotantalite"	"Rutile"	"Mn"	"Magnetite"	"Zircon"
"T2"	7	 40.0000	 20.0000	 40.0000	 .000000	1243	 .002362	 .000000	 .000000	 .000000	 78.5384	 .000000	 .000000	 .173569	 .000000	 .045075	 .012334	 21.3106	 100.082	 .005053	 .000000	 .000000	 .000000	 99.7131	 .000000	 .000000	 .289523	 .000000	 .057988	 .016661	 .000006	 100.082	 .004209	 .000000	 .000000	 .000000	 33.1141	 .000000	 .000000	 .181335	 .000000	 .040390	 .006767	 66.6532	 .012621	 .000000	 .000000	 .000000	 99.3022	 .000000	 .000000	 .543786	 .000000	 .121122	 .020292	 .000000	 100.000	 2.00000	O	 .000126	 .000000	 .000000	 .000000	 .993623	 .000000	 .000000	 .005441	 .000000	 .001212	 .000203	 2.00000	 .012004	 .014542	 .005672	 .013212	 .016680	 .039363	 .033228	 .008251	 .013574	 .012824	 .012145	 .025680	 .019602	 .010717	 .018900	 .021177	 .049641	 .040574	 .013763	 .017527	 .016498	 .016406	 354.353	 -30.594	 -20.571	 -162.21	 .117962	 -105.56	 -68.450	 3.66376	 -294.15	 20.9252	 70.2256	 -8.9940	 -26.573	 13.1635	 895.012	214	334	319	303	301	332	333	140	335	126	524	"Wollastonite"	"Jadeite"	"Corundum"	"CaNb2O6"	"Cassiterite"	"Scheelite"	"Manganotantalite"	"Rutile"	"Mn"	"Magnetite"	"Zircon"
"T2"	7	 40.0000	 20.0000	 40.0000	 .000000	1244	 .000000	 .000000	 .000000	 .000000	 78.6198	 .000000	 .000000	 .205268	 .000000	 .062861	 .000000	 21.3518	 100.240	 .000000	 .000000	 .000000	 .000000	 99.8165	 .000000	 .000000	 .342399	 .000000	 .080870	 .000000	  .00000	 100.240	 .000000	 .000000	 .000000	 .000000	 33.0818	 .000000	 .000000	 .214022	 .000000	 .056215	 .000000	 66.6479	 .000000	 .000000	 .000000	 .000000	 99.1898	 .000000	 .000000	 .641705	 .000000	 .168550	 .000000	 .000000	 100.000	 2.00000	O	 .000000	 .000000	 .000000	 .000000	 .992734	 .000000	 .000000	 .006422	 .000000	 .001687	 .000000	 2.00000	 .011998	 .014539	 .005671	 .013210	 .016675	 .039360	 .033225	 .008249	 .013572	 .012822	 .012143	 .025667	 .019598	 .010715	 .018897	 .021171	 .049636	 .040570	 .013759	 .017525	 .016496	 .016403	 -88.649	 -24.357	 -19.692	 -120.23	 .117896	 -82.385	 -21.254	 3.14482	 -60.433	 15.2317	 -707.29	 -8.9940	 -26.563	 13.1635	 905.012	214	334	319	303	301	332	333	140	335	126	524	"Wollastonite"	"Jadeite"	"Corundum"	"CaNb2O6"	"Cassiterite"	"Scheelite"	"Manganotantalite"	"Rutile"	"Mn"	"Magnetite"	"Zircon"
"T2"	7	 40.0000	 20.0000	 40.0000	 .000000	1245	 .000000	 .000000	 .000000	 .003690	 78.7844	 .000000	 .000000	 .216870	 .000000	 .071213	 .000000	 21.4079	 100.484	 .000000	 .000000	 .000000	 .005279	 100.025	 .000000	 .000000	 .361752	 .000000	 .091616	 .000000	  .00000	 100.484	 .000000	 .000000	 .000000	 .001978	 33.0632	 .000000	 .000000	 .225519	 .000000	 .063516	 .000000	 66.6458	 .000000	 .000000	 .000000	 .002966	 99.1305	 .000000	 .000000	 .676153	 .000000	 .190433	 .000000	 .000000	 100.000	 2.00000	O	 .000000	 .000000	 .000000	 .000059	 .992205	 .000000	 .000000	 .006768	 .000000	 .001906	 .000000	 2.00000	 .011995	 .014538	 .005670	 .013209	 .016674	 .039359	 .033224	 .008248	 .013571	 .012822	 .012142	 .025662	 .019596	 .010714	 .018896	 .021169	 .049635	 .040568	 .013758	 .017523	 .016495	 .016402	 -80.946	 -41.539	 -16.075	 253.626	 .117772	 -49.321	 -39.169	 2.99256	 -83.320	 13.5382	 -174.83	 -8.9940	 -26.553	 13.1635	 915.013	214	334	319	303	301	332	333	140	335	126	524	"Wollastonite"	"Jadeite"	"Corundum"	"CaNb2O6"	"Cassiterite"	"Scheelite"	"Manganotantalite"	"Rutile"	"Mn"	"Magnetite"	"Zircon"
"T2"	7	 40.0000	 20.0000	 40.0000	 .000000	1246	 .000000	 .109302	 .000000	 .000000	 78.7615	 .000000	 .000000	 .097046	 .028516	 .043402	 .022594	 21.3664	 100.429	 .000000	 .147337	 .000000	 .000000	 99.9963	 .000000	 .000000	 .161878	 .036821	 .055836	 .030520	  .00000	 100.429	 .000000	 .236851	 .000000	 .000000	 33.0586	 .000000	 .000000	 .100931	 .025858	 .038716	 .012339	 66.5267	 .000000	 .355047	 .000000	 .000000	 99.1118	 .000000	 .000000	 .302599	 .077524	 .116074	 .036994	 .000000	 100.000	 2.00000	O	 .000000	 .007120	 .000000	 .000000	 .993844	 .000000	 .000000	 .003034	 .000777	 .001164	 .000371	 2.00000	 .011998	 .014533	 .005672	 .013211	 .016677	 .039359	 .033224	 .008249	 .013570	 .012821	 .012145	 .025668	 .019590	 .010717	 .018899	 .021173	 .049635	 .040568	 .013759	 .017523	 .016494	 .016405	 -79.293	 10.3963	 -19.440	 -35.994	 .117803	 -60.803	 -91.393	 6.30185	 34.6618	 21.6956	 38.6487	 -8.9940	 -26.543	 13.1635	 925.013	214	334	319	303	301	332	333	140	335	126	524	"Wollastonite"	"Jadeite"	"Corundum"	"CaNb2O6"	"Cassiterite"	"Scheelite"	"Manganotantalite"	"Rutile"	"Mn"	"Magnetite"	"Zircon"
