Repository: orthospar/MinorElements-Cassiterite

# MinorElements-Cassiterite
EPMA data and R code for generation of figures in "Systematic trends in the substitution mechanisms of minor elements in cassiterite", submitted for publication in the Australian Journal of Earth Sciences.

# Data Availability
The final cleaned and organised dataset is available above (cassiterite_EPMA.csv) and as a supplementary file hosted by AJES.

File: Data/170609/170609_recalc.dat (part 35 of 41)
LOVOLT"	" CURRENT"	"BEAMSIZE"	"    LINE"	"  Si WT%"	"  Na WT%"	"  Al WT%"	"  Nb WT%"	"  Sn WT%"	"   W WT%"	"  Ta WT%"	"  Ti WT%"	"  Mn WT%"	"  Fe WT%"	"  Zr WT%"	"   O WT%"	"   TOTAL"	"    SiO2"	"    Na2O"	"   Al2O3"	"   Nb2O5"	"    SnO2"	"     WO3"	"   Ta2O5"	"    TiO2"	"     MnO"	"     FeO"	"    ZrO2"	"       O"	"   TOTAL"	"  Si AT%"	"  Na AT%"	"  Al AT%"	"  Nb AT%"	"  Sn AT%"	"   W AT%"	"  Ta AT%"	"  Ti AT%"	"  Mn AT%"	"  Fe AT%"	"  Zr AT%"	"   O AT%"	"Si OXMOL%"	"Na OXMOL%"	"Al OXMOL%"	"Nb OXMOL%"	"Sn OXMOL%"	"W OXMOL%"	"Ta OXMOL%"	"Ti OXMOL%"	"Mn OXMOL%"	"Fe OXMOL%"	"Zr OXMOL%"	"O OXMOL%"	"   TOTAL"	" FORMULA"	"   BASIS"	"Si FORMULA"	"Na FORMULA"	"Al FORMULA"	"Nb FORMULA"	"Sn FORMULA"	"W FORMULA"	"Ta FORMULA"	"Ti FORMULA"	"Mn FORMULA"	"Fe FORMULA"	"Zr FORMULA"	"O FORMULA"	"Si CDL99"	"Na CDL99"	"Al CDL99"	"Nb CDL99"	"Sn CDL99"	" W CDL99"	"Ta CDL99"	"Ti CDL99"	"Mn CDL99"	"Fe CDL99"	"Zr CDL99"	"SiO2 CDL99"	"Na2O CDL99"	"Al2O3 CDL99"	"Nb2O5 CDL99"	"SnO2 CDL99"	"WO3 CDL99"	"Ta2O5 CDL99"	"TiO2 CDL99"	"MnO CDL99"	"FeO CDL99"	"ZrO2 CDL99"	"Si %ERR "	"Na %ERR "	"Al %ERR "	"Nb %ERR "	"Sn %ERR "	" W %ERR "	"Ta %ERR "	"Ti %ERR "	"Mn %ERR "	"Fe %ERR "	"Zr %ERR "	"   X-POS"	"   Y-POS"	"   Z-POS"	" RELDIST"	"Si STD_NUM"	"Na STD_NUM"	"Al STD_NUM"	"Nb STD_NUM"	"Sn STD_NUM"	"W STD_NUM"	"Ta STD_NUM"	"Ti STD_NUM"	"Mn STD_NUM"	"Fe STD_NUM"	"Zr STD_NUM"	"Si STD_NAM"	"Na STD_NAM"	"Al STD_NAM"	"Nb STD_NAM"	"Sn STD_NAM"	"W STD_NAM"	"Ta STD_NAM"	"Ti STD_NAM"	"Mn STD_NAM"	"Fe STD_NAM"	"Zr STD_NAM"
"T2"	7	 40.0000	 20.0000	 40.0000	 .000000	1247	 .000000	 .000000	 .000000	 .000000	 78.8810	 .000000	 .000000	 .255254	 .001066	 .134032	 .024680	 21.4850	 100.781	 .000000	 .000000	 .000000	 .000000	 100.148	 .000000	 .000000	 .425779	 .001377	 .172432	 .033338	  .00000	 100.781	 .000000	 .000000	 .000000	 .000000	 32.9755	 .000000	 .000000	 .264406	 .000963	 .119081	 .013424	 66.6267	 .000000	 .000000	 .000000	 .000000	 98.8078	 .000000	 .000000	 .792266	 .002885	 .356814	 .040225	 .000000	 100.000	 2.00000	O	 .000000	 .000000	 .000000	 .000000	 .989858	 .000000	 .000000	 .007937	 .000029	 .003575	 .000403	 2.00000	 .011982	 .014531	 .005668	 .013205	 .016666	 .039352	 .033217	 .008243	 .013566	 .012817	 .012138	 .025633	 .019587	 .010710	 .018890	 .021160	 .049626	 .040560	 .013750	 .017517	 .016489	 .016396	 -180.48	 -346.19	 -20.530	 -48.599	 .117704	 -50.684	 -79.668	 2.58652	 900.170	 7.55563	 35.4204	 -8.9940	 -26.533	 13.1635	 935.002	214	334	319	303	301	332	333	140	335	126	524	"Wollastonite"	"Jadeite"	"Corundum"	"CaNb2O6"	"Cassiterite"	"Scheelite"	"Manganotantalite"	"Rutile"	"Mn"	"Magnetite"	"Zircon"
"T2"	7	 40.0000	 20.0000	 40.0000	 .000000	1248	 .000000	 .000000	 .000000	 .000000	 78.8769	 .000000	 .000000	 .267863	 .000000	 .136794	 .027140	 21.4937	 100.802	 .000000	 .000000	 .000000	 .000000	 100.143	 .000000	 .000000	 .446811	 .000000	 .175985	 .036661	  .00000	 100.802	 .000000	 .000000	 .000000	 .000000	 32.9602	 .000000	 .000000	 .277353	 .000000	 .121485	 .014756	 66.6262	 .000000	 .000000	 .000000	 .000000	 98.7607	 .000000	 .000000	 .831048	 .000000	 .364012	 .044216	 .000000	 100.000	 2.00000	O	 .000000	 .000000	 .000000	 .000000	 .989408	 .000000	 .000000	 .008326	 .000000	 .003647	 .000443	 2.00000	 .011979	 .014529	 .005667	 .013204	 .016665	 .039350	 .033215	 .008242	 .013565	 .012816	 .012137	 .025627	 .019585	 .010709	 .018889	 .021158	 .049623	 .040558	 .013748	 .017516	 .016488	 .016394	 -135.82	 -51.078	 -20.641	 -52.005	 .117708	 -45.598	 -31.179	 2.47858	 -265.36	 7.41811	 32.2698	 -8.9940	 -26.523	 13.1635	 945.002	214	334	319	303	301	332	333	140	335	126	524	"Wollastonite"	"Jadeite"	"Corundum"	"CaNb2O6"	"Cassiterite"	"Scheelite"	"Manganotantalite"	"Rutile"	"Mn"	"Magnetite"	"Zircon"
"T2"	7	 40.0000	 20.0000	 40.0000	 .000000	1249	 .000000	 .000000	 .000000	 .000000	 78.6209	 .000000	 .000000	 .282967	 .000000	 .133133	 .008120	 21.4270	 100.472	 .000000	 .000000	 .000000	 .000000	 99.8179	 .000000	 .000000	 .472005	 .000000	 .171275	 .010968	  .00000	 100.472	 .000000	 .000000	 .000000	 .000000	 32.9559	 .000000	 .000000	 .293907	 .000000	 .118603	 .004429	 66.6271	 .000000	 .000000	 .000000	 .000000	 98.7507	 .000000	 .000000	 .880675	 .000000	 .355388	 .013270	 .000000	 100.000	 2.00000	O	 .000000	 .000000	 .000000	 .000000	 .989265	 .000000	 .000000	 .008822	 .000000	 .003560	 .000133	 2.00000	 .011977	 .014529	 .005667	 .013203	 .016663	 .039349	 .033214	 .008242	 .013565	 .012816	 .012136	 .025624	 .019585	 .010708	 .018888	 .021156	 .049622	 .040556	 .013747	 .017515	 .016488	 .016394	 -84.380	 -44.443	 -24.342	 -92.644	 .117898	 -45.695	 -31.253	 2.36198	 -156.05	 7.60109	 106.235	 -8.9940	 -26.513	 13.1630	 955.002	214	334	319	303	301	332	333	140	335	126	524	"Wollastonite"	"Jadeite"	"Corundum"	"CaNb2O6"	"Cassiterite"	"Scheelite"	"Manganotantalite"	"Rutile"	"Mn"	"Magnetite"	"Zircon"
"T2"	7	 40.0000	 20.0000	 40.0000	 .000000	1250	 .000000	 .000000	 .000000	 .000000	 79.0576	 .000000	 .000000	 .268626	 .000000	 .113784	 .008532	 21.5298	 100.978	 .000000	 .000000	 .000000	 .000000	 100.372	 .000000	 .000000	 .448083	 .000000	 .146383	 .011526	  .00000	 100.978	 .000000	 .000000	 .000000	 .000000	 32.9837	 .000000	 .000000	 .277704	 .000000	 .100891	 .004632	 66.6330	 .000000	 .000000	 .000000	 .000000	 98.8515	 .000000	 .000000	 .832272	 .000000	 .302367	 .013881	 .000000	 100.000	 2.00000	O	 .000000	 .000000	 .000000	 .000000	 .990012	 .000000	 .000000	 .008335	 .000000	 .003028	 .000139	 2.00000	 .011981	 .014529	 .005667	 .013203	 .016664	 .039347	 .033213	 .008242	 .013565	 .012816	 .012136	 .025632	 .019585	 .010708	 .018888	 .021157	 .049620	 .040555	 .013749	 .017515	 .016488	 .016394	 -396.36	 -43.674	 -26.516	 -55.255	 .117551	 -49.554	 -26.897	 2.47239	 -71.333	 8.76318	 101.133	 -8.9940	 -26.503	 13.1630	 965.002	214	334	319	303	301	332	333	140	335	126	524	"Wollastonite"	"Jadeite"	"Corundum"	"CaNb2O6"	"Cassiterite"	"Scheelite"	"Manganotantalite"	"Rutile"	"Mn"	"Magnetite"	"Zircon"
"T2"	7	 40.0000	 20.0000	 40.0000	 .000000	1251	 .000391	 .000000	 .000000	 .000000	 78.6842	 .000000	 .000000	 .265316	 .000000	 .130512	 .000000	 21.4291	 100.510	 .000837	 .000000	 .000000	 .000000	 99.8982	 .000000	 .000000	 .442563	 .000000	 .167904	 .000000	 -.00001	 100.510	 .000693	 .000000	 .000000	 .000000	 32.9796	 .000000	 .000000	 .275550	 .000000	 .116258	 .000000	 66.6279	 .002077	 .000000	 .000000	 .000000	 98.8239	 .000000	 .000000	 .825689	 .000000	 .348370	 .000000	 .000000	 100.000	 2.00000	O	 .000021	 .000000	 .000000	 .000000	 .989963	 .000000	 .000000	 .008271	 .000000	 .003490	 .000000	 2.00000	 .011979	 .014530	 .005667	 .013203	 .016663	 .039346	 .033212	 .008242	 .013564	 .012816	 .012136	 .025628	 .019586	 .010708	 .018888	 .021155	 .049618	 .040554	 .013748	 .017515	 .016487	 .016394	 2133.04	 -71.578	 -21.571	 -63.677	 .117833	 -49.489	 -19.876	 2.49942	 -136.43	 7.73798	 -80.540	 -8.9940	 -26.493	 13.1630	 975.003	214	334	319	303	301	332	333	140	335	126	524	"Wollastonite"	"Jadeite"	"Corundum"	"CaNb2O6"	"Cassiterite"	"Scheelite"	"Manganotantalite"	"Rutile"	"Mn"	"Magnetite"	"Zircon"
"T2"	7	 40.0000	 20.0000	 40.0000	 .000000	1252	 .000000	 .000000	 .000000	 .000000	 78.6351	 .000000	 .000000	 .274002	 .000000	 .108255	 .000000	 21.4149	 100.432	 .000000	 .000000	 .000000	 .000000	 99.8359	 .000000	 .000000	 .457052	 .000000	 .139270	 .000000	 -.00001	 100.432	 .000000	 .000000	 .000000	 .000000	 32.9842	 .000000	 .000000	 .284788	 .000000	 .096505	 .000000	 66.6345	 .000000	 .000000	 .000000	 .000000	 98.8572	 .000000	 .000000	 .853542	 .000000	 .289237	 .000000	 .000000	 100.000	 2.00000	O	 .000000	 .000000	 .000000	 .000000	 .990004	 .000000	 .000000	 .008548	 .000000	 .002897	 .000000	 2.00000	 .011982	 .014531	 .005668	 .013205	 .016665	 .039351	 .033217	 .008243	 .013566	 .012818	 .012138	 .025634	 .019588	 .010710	 .018890	 .021159	 .049625	 .040560	 .013750	 .017517	 .016490	 .016396	 -51.234	 -57.035	 -21.582	 -52.643	 .117884	 -49.816	 -53.942	 2.42999	 -55.562	 9.17244	 -8281.2	 -8.9940	 -26.483	 13.1630	 985.012	214	334	319	303	301	332	333	140	335	126	524	"Wollastonite"	"Jadeite"	"Corundum"	"CaNb2O6"	"Cassiterite"	"Scheelite"	"Manganotantalite"	"Rutile"	"Mn"	"Magnetite"	"Zircon"
"T2"	7	 40.0000	 20.0000	 40.0000	 .000000	1253	 .000000	 .000000	 .000000	 .000000	 78.7299	 .000000	 .000000	 .284762	 .000000	 .129185	 .005129	 21.4554	 100.604	 .000000	 .000000	 .000000	 .000000	 99.9562	 .000000	 .000000	 .474999	 .000000	 .166197	 .006929	 .000000	 100.604	 .000000	 .000000	 .000000	 .000000	 32.9585	 .000000	 .000000	 .295385	 .000000	 .114936	 .002794	 66.6284	 .000000	 .000000	 .000000	 .000000	 98.7621	 .000000	 .000000	 .885137	 .000000	 .344412	 .008372	 .000000	 100.000	 2.00000	O	 .000000	 .000000	 .000000	 .000000	 .989325	 .000000	 .000000	 .008867	 .000000	 .003450	 .000084	 2.00000	 .011976	 .014528	 .005667	 .013202	 .016661	 .039344	 .033210	 .008241	 .013563	 .012815	 .012135	 .025621	 .019583	 .010707	 .018886	 .021153	 .049616	 .040551	 .013746	 .017513	 .016486	 .016392	 -155.04	 -61.637	 -19.814	 -41.947	 .117799	 -29.811	 -26.682	 2.34869	 -88.935	 7.80922	 167.744	 -8.9940	 -26.473	 13.1630	 995.013	214	334	319	303	301	332	333	140	335	126	524	"Wollastonite"	"Jadeite"	"Corundum"	"CaNb2O6"	"Cassiterite"	"Scheelite"	"Manganotantalite"	"Rutile"	"Mn"	"Magnetite"	"Zircon"
"T2"	7	 40.0000	 20.0000	 40.0000	 .000000	1254	 .000000	 .000000	 .000000	 .000000	 78.9946	 .000000	 .000000	 .278761	 .000000	 .142098	 .002860	 21.5257	 100.944	 .000000	 .000000	 .000000	 .000000	 100.292	 .000000	 .000000	 .464989	 .000000	 .182809	 .003863	 .000000	 100.944	 .000000	 .000000	 .000000	 .000000	 32.9596	 .000000	 .000000	 .288200	 .000000	 .126005	 .001553	 66.6247	 .000000	 .000000	 .000000	 .000000	 98.7543	 .000000	 .000000	 .863513	 .000000	 .377538	 .004652	 .000000	 100.000	 2.00000	O	 .000000	 .000000	 .000000	 .000000	 .989411	 .000000	 .000000	 .008651	 .000000	 .003783	 .000047	 2.00000	 .011977	 .014528	 .005667	 .013202	 .016661	 .039345	 .033211	 .008241	 .013563	 .012815	 .012135	 .025623	 .019583	 .010707	 .018886	 .021153	 .049617	 .040552	 .013746	 .017513	 .016486	 .016392	 -135.22	 -22.717	 -18.311	 -52.266	 .117598	 -46.833	 -25.360	 2.39289	 -45.065	 7.16846	 300.290	 -8.9940	 -26.463	 13.1630	 1005.01	214	334	319	303	301	332	333	140	335	126	524	"Wollastonite"	"Jadeite"	"Corundum"	"CaNb2O6"	"Cassiterite"	"Scheelite"	"Manganotantalite"	"Rutile"	"Mn"	"Magnetite"	"Zircon"
"T3"	8	 40.0000	 20.0000	 40.0000	 .000000	1255	 .000000	 .000000	 .000000	 .000000	 78.8325	 .000000	 .000000	 .149892	 .000000	 .058082	 .016992	 21.3768	 100.434	 .000000	 .000000	 .000000	 .000000	 100.087	 .000000	 .000000	 .250029	 .000000	 .074722	 .022953	 .000006	 100.434	 .000000	 .000000	 .000000	 .000000	 33.1334	 .000000	 .000000	 .156105	 .000000	 .051882	 .009292	 66.6494	 .000000	 .000000	 .000000	 .000000	 99.3485	 .000000	 .000000	 .468073	 .000000	 .155564	 .027863	 .000000	 100.000	 2.00000	O	 .000000	 .000000	 .000000	 .000000	 .994258	 .000000	 .000000	 .004684	 .000000	 .001557	 .000279	 2.00000	 .012005	 .014542	 .005672	 .013211	 .016680	 .039360	 .033226	 .008251	 .013573	 .012823	 .012145	 .025684	 .019602	 .010717	 .018899	 .021177	 .049636	 .040571	 .013763	 .017526	 .016497	 .016406	 -64.108	 -20.979	 -16.303	 -59.990	 .117724	 -43.228	 -31.118	 4.19311	 -57.265	 16.4196	 51.1653	 -9.0010	 -26.456	 13.1630	 .000000	214	334	319	303	301	332	333	140	335	126	524	"Wollastonite"	"Jadeite"	"Corundum"	"CaNb2O6"	"Cassiterite"	"Scheelite"	"Manganotantalite"	"Rutile"	"Mn"	"Magnetite"	"Zircon"
"T3"	8	 40.0000	 20.0000	 40.0000	 .000000	1256	 .000000	 .000000	 .000000	 .000000	 78.5458	 .000000	 .000000	 .192107	 .000000	 .069586	 .000000	 21.3250	 100.133	 .000000	 .000000	 .000000	 .000000	 99.7225	 .000000	 .000000	 .320445	 .000000	 .089523	 .000000	 .000000	 100.133	 .000000	 .000000	 .000000	 .000000	 33.0913	 .000000	 .000000	 .200545	 .000000	 .062306	 .000000	 66.6459	 .000000	 .000000	 .000000	 .000000	 99.2119	 .000000	 .000000	 .601260	 .000000	 .186801	 .000000	 .000000	 100.000	 2.00000	O	 .000000	 .000000	 .000000	 .000000	 .993047	 .000000	 .000000	 .006018	 .000000	 .001870	 .000000	 2.00000	 .011996	 .014537	 .005670	 .013207	 .016672	 .039351	 .033218	 .008247	 .013569	 .012820	 .012141	 .025665	 .019595	 .010713	 .018893	 .021167	 .049625	 .040561	 .013757	 .017521	 .016492	 .016400	 -44.612	 -47.279	 -17.761	 -77.975	 .117923	 -66.547	 -36.076	 3.33861	 -55.709	 13.8338	 -118.89	 -9.0080	 -26.449	 13.1630	 10.0489	214	334	319	303	301	332	333	140	335	126	524	"Wollastonite"	"Jadeite"	"Corundum"	"CaNb2O6"	"Cassiterite"	"Scheelite"	"Manganotantalite"	"Rutile"	"Mn"	"Magnetite"	"Zircon"
"T3"	8	 40.0000	 20.0000	 40.0000	 .000000	1257	 .000000	 .000000	 .000000	 .000000	 78.8611	 .000000	 .000000	 .172719	 .000000	 .063372	 .003559	 21.3965	 100.497	 .000000	 .000000	 .000000	 .000000	 100.123	 .000000	 .000000	 .288105	 .000000	 .081528	 .004807	 .000000	 100.497	 .000000	 .000000	 .000000	 .000000	 33.1140	 .000000	 .000000	 .179708	 .000000	 .056554	 .001944	 66.6478	 .000000	 .000000	 .000000	 .000000	 99.2858	 .000000	 .000000	 .538818	 .000000	 .169566	 .005830	 .000000	 100.000	 2.00000	O	 .000000	 .000000	 .000000	 .000000	 .993700	 .000000	 .000000	 .005393	 .000000	 .001697	 .000058	 2.00000	 .012002	 .014540	 .005671	 .013210	 .016677	 .039358	 .033224	 .008250	 .013572	 .012822	 .012144	 .025677	 .019600	 .010716	 .018898	 .021173	 .049634	 .040569	 .013761	 .017525	 .016496	 .016404	 -92.080	 -38.947	 -24.488	 -75.939	 .117699	 -40.725	 -36.689	 3.67969	 -124.78	 15.1149	 241.629	 -9.0150	 -26.442	 13.1630	 20.0120	214	334	319	303	301	332	333	140	335	126	524	"Wollastonite"	"Jadeite"	"Corundum"	"CaNb2O6"	"Cassiterite"	"Scheelite"	"Manganotantalite"	"Rutile"	"Mn"	"Magnetite"	"Zircon"
"T3"	8	 40.0000	 20.0000	 40.0000	 .000000	1258	 .000000	 .000000	 .000000	 .000000	 78.7583	 .000000	 .000000	 .188443	 .014953	 .065228	 .013401	 21.3877	 100.428	 .000000	 .000000	 .000000	 .000000	 99.9923	 .000000	 .000000	 .314334	 .019308	 .083916	 .018103	  .00000	 100.428	 .000000	 .000000	 .000000	 .000000	 33.0820	 .000000	 .000000	 .196135	 .013570	 .058230	 .007324	 66.6427	 .000000	 .000000	 .000000	 .000000	 99.1748	 .000000	 .000000	 .587981	 .040680	 .174564	 .021957	 .000000	 100.000	 2.00000	O	 .000000	 .000000	 .000000	 .000000	 .992817	 .000000	 .000000	 .005886	 .000407	 .001748	 .000220	 2.00000	 .011995	 .014536	 .005669	 .013207	 .016672	 .039350	 .033217	 .008247	 .013568	 .012819	 .012141	 .025662	 .019594	 .010712	 .018893	 .021167	 .049624	 .040560	 .013756	 .017520	 .016492	 .016399	 -215.37	 -33.297	 -19.374	 -62.298	 .117765	 -39.779	 -37.985	 3.39736	 65.1578	 14.7042	 64.6628	 -9.0220	 -26.434	 13.1630	 30.0540	214	334	319	303	301	332	333	140	335	126	524	"Wollastonite"	"Jadeite"	"Corundum"	"CaNb2O6"	"Cassiterite"	"Scheelite"	"Manganotantalite"	"Rutile"	"Mn"	"Magnetite"	"Zircon"
"T3"	8	 40.0000	 20.0000	 40.0000	 .000000	1259	 .000000	 .017781	 .000000	 .000000	 78.8705	 .000000	 .000000	 .230490	 .000000	 .083406	 .009226	 21.4516	 100.663	 .000000	 .023968	 .000000	 .000000	 100.135	 .000000	 .000000	 .384471	 .000000	 .107302	 .012462	 .000004	 100.663	 .000000	 .038432	 .000000	 .000000	 33.0205	 .000000	 .000000	 .239112	 .000000	 .074213	 .005026	 66.6227	 .000000	 .057605	 .000000	 .000000	 98.9881	 .000000	 .000000	 .716803	 .000000	 .222475	 .015066	 .000000	 100.000	 2.00000	O	 .000000	 .001154	 .000000	 .000000	 .991269	 .000000	 .000000	 .007178	 .000000	 .002228	 .000151	 2.00000	 .011986	 .014530	 .005668	 .013204	 .016666	 .039345	 .033212	 .008244	 .013565	 .012816	 .012137	 .025641	 .019586	 .010709	 .018888	 .021159	 .049617	 .040553	 .013751	 .017516	 .016488	 .016395	 -78.597	 58.7928	 -20.707	 -83.440	 .117680	 -39.370	 -26.471	 2.83228	 -739.78	 11.6707	 93.5924	 -9.0290	 -26.427	 13.1630	 40.0320	214	334	319	303	301	332	333	140	335	126	524	"Wollastonite"	"Jadeite"	"Corundum"	"CaNb2O6"	"Cassiterite"	"Scheelite"	"Manganotantalite"	"Rutile"	"Mn"	"Magnetite"	"Zircon"
"T3"	8	 40.0000	 20.0000	 40.0000	 .000000	1260	 .000000	 .000000	 .000000	 .000000	 78.7899	 .000000	 .000000	 .221371	 .000000	 .115357	 .015179	 21.4288	 100.571	 .000000	 .000000	 .000000	 .000000	 100.032	 .000000	 .000000	 .369260	 .000000	 .148407	 .020504	  .00000	 100.571	 .000000	 .000000	 .000000	 .000000	 33.0266	 .000000	 .000000	 .229929	 .000000	 .102767	 .008279	 66.6324	 .000000	 .000000	 .000000	 .000000	 98.9781	 .000000	 .000000	 .689078	 .000000	 .307983	 .024811	 .000000	 100.000	 2.00000	O	 .000000	 .000000	 .000000	 .000000	 .991308	 .000000	 .000000	 .006901	 .000000	 .003085	 .000248	 2.00000	 .011987	 .014532	 .005668	 .013204	 .016667	 .039346	 .033213	 .008244	 .013565	 .012816	 .012138	 .025644	 .019588	 .010710	 .018889	 .021160	 .049618	 .040555	 .013751	 .017516	 .016488	 .016396	 -5407.8	 -28.009	 -20.655	 -35.105	 .117742	 -38.034	 -102.44	 2.93648	 -77.740	 8.65416	 57.1568	 -9.0360	 -26.420	 13.1630	 49.9950	214	334	319	303	301	332	333	140	335	126	524	"Wollastonite"	"Jadeite"	"Corundum"	"CaNb2O6"	"Cassiterite"	"Scheelite"	"Manganotantalite"	"Rutile"	"Mn"	"Magnetite"	"Zircon"
"T3"	8	 40.0000	 20.0000	 40.0000	 .000000	1261	 .000000	 .000000	 .000000	 .000000	 78.7820	 .000000	 .000000	 .178916	 .000000	 .084593	 .005079	 21.3860	 100.437	 .000000	 .000000	 .000000	 .000000	 100.022	 .000000	 .000000	 .298442	 .000000	 .108829	 .006861	 -.00001	 100.437	 .000000	 .000000	 .000000	 .000000	 33.0940	 .000000	 .000000	 .186230	 .000000	 .075521	 .002776	 66.6415	 .000000	 .000000	 .000000	 .000000	 99.2070	 .000000	 .000000	 .558267	 .000000	 .226393	 .008322	 .000000	 100.000	 2.00000	O	 .000000	 .000000	 .000000	 .000000	 .993195	 .000000	 .000000	 .005589	 .000000	 .002266	 .000083	 2.00000	 .011998	 .014537	 .005670	 .013208	 .016673	 .039352	 .033218	 .008247	 .013569	 .012820	 .012141	 .025667	 .019596	 .010713	 .018894	 .021168	 .049626	 .040562	 .013757	 .017521	 .016492	 .016401	 -294.07	 -62.276	 -18.441	 -56.107	 .117745	 -42.812	 -58.513	 3.56206	 -115.86	 11.5205	 169.491	 -9.0452	 -26.417	 13.1630	 59.6720	214	334	319	303	301	332	333	140	335	126	524	"Wollastonite"	"Jadeite"	"Corundum"	"CaNb2O6"	"Cassiterite"	"Scheelite"	"Manganotantalite"	"Rutile"	"Mn"	"Magnetite"	"Zircon"
"T3"	8	 40.0000	 20.0000	 40.0000	 .000000	1262	 .000000	 .000000	 .000000	 .007016	 78.9726	 .000000	 .000000	 .147020	 .000000	 .129151	 .018588	 21.4366	 100.711	 .000000	 .000000	 .000000	 .010037	 100.264	 .000000	 .000000	 .245238	 .000000	 .166153	 .025108	 -.00001	 100.711	 .000000	 .000000	 .000000	 .003756	 33.0895	 .000000	 .000000	 .152640	 .000000	 .115008	 .010134	 66.6290	 .000000	 .000000	 .000000	 .005627	 99.1619	 .000000	 .000000	 .457428	 .000000	 .344652	 .030368	 .000000	 100.000	 2.00000	O	 .000000	 .000000	 .000000	 .000113	 .993247	 .000000	 .000000	 .004582	 .000000	 .003452	 .000304	 2.00000	 .011998	 .014538	 .005670	 .013208	 .016674	 .039352	 .033218	 .008247	 .013569	 .012819	 .012142	 .025668	 .019596	 .010714	 .018894	 .021169	 .049626	 .040562	 .013756	 .017520	 .016492	 .016401	 -79.248	 -124.70	 -18.720	 133.725	 .117608	 -31.678	 -37.934	 4.26708	 -31.441	 7.81295	 46.8187	 -9.0557	 -26.406	 13.1630	 74.6703	214	334	319	303	301	332	333	140	335	126	524	"Wollastonite"	"Jadeite"	"Corundum"	"CaNb2O6"	"Cassiterite"	"Scheelite"	"Manganotantalite"	"Rutile"	"Mn"	"Magnetite"	"Zircon"
"T3"	8	 40.0000	 20.0000	 40.0000	 .000000	1263	 .005053	 .000000	 .000000	 .017108	 78.9583	 .000000	 .000000	 .188935	 .005278	 .133914	 .005826	 21.4692	 100.784	 .010810	 .000000	 .000000	 .024473	 100.246	 .000000	 .000000	 .315155	 .006816	 .172280	 .007870	 -.00001	 100.784	 .008933	 .000000	 .000000	 .009143	 33.0322	 .000000	 .000000	 .195853	 .004771	 .119064	 .003171	 66.6269	 .026771	 .000000	 .000000	 .013700	 98.9920	 .000000	 .000000	 .586940	 .014297	 .356815	 .009504	 .000000	 100.000	 2.00000	O	 .000268	 .000000	 .000000	 .000274	 .991556	 .000000	 .000000	 .005879	 .000143	 .003574	 .000095	 2.00000	 .011989	 .014533	 .005668	 .013205	 .016668	 .039348	 .033214	 .008244	 .013566	 .012817	 .012139	 .025649	 .019590	 .010710	 .018890	 .021162	 .049620	 .040557	 .013752	 .017516	 .016489	 .016397	 165.589	 -63.120	 -23.238	 55.2588	 .117619	 -45.863	 -234.40	 3.38831	 182.644	 7.56093	 147.810	 -9.0570	 -26.399	 13.1630	 82.4792	214	334	319	303	301	332	333	140	335	126	524	"Wollastonite"	"Jadeite"	"Corundum"	"CaNb2O6"	"Cassiterite"	"Scheelite"	"Manganotantalite"	"Rutile"	"Mn"	"Magnetite"	"Zircon"
"T3"	8	 40.0000	 20.0000	 40.0000	 .000000	1264	 .000000	 .000000	 .000000	 .022249	 78.9269	 .000000	 .000000	 .140300	 .000284	 .156381	 .007473	 21.4303	 100.684	 .000000	 .000000	 .000000	 .031828	 100.206	 .000000	 .000000	 .234029	 .000366	 .201183	 .010094	 .000008	 100.684	 .000000	 .000000	 .000000	 .011912	 33.0766	 .000000	 .000000	 .145691	 .000257	 .139282	 .004075	 66.6221	 .000000	 .000000	 .000000	 .017847	 99.1152	 .000000	 .000000	 .436568	 .000769	 .417362	 .012210	 .000000	 100.000	 2.00000	O	 .000000	 .000000	 .000000	 .000358	 .992963	 .000000	 .000000	 .004374	 .000008	 .004181	 .000122	 2.00000	 .011996	 .014537	 .005670	 .013208	 .016673	 .039351	 .033218	 .008246	 .013568	 .012819	 .012141	 .025665	 .019596	 .010713	 .018894	 .021168	 .049625	 .040561	 .013755	 .017519	 .016491	 .016401	 -132.41	 -36.844	 -21.334	 42.6644	 .117645	 -35.819	 -75.493	 4.45599	 3381.95	 6.58352	 115.423	 -9.0659	 -26.396	 13.1630	 91.7143	214	334	319	303	301	332	333	140	335	126	524	"Wollastonite"	"Jadeite"	"Corundum"	"CaNb2O6"	"Cassiterite"	"Scheelite"	"Manganotantalite"	"Rutile"	"Mn"	"Magnetite"	"Zircon"
"T3"	8	 40.0000	 20.0000	 40.0000	 .000000	1265	 .000000	 .000000	 .000000	 .000000	 79.2040	 .000000	 .000000	 .088952	 .006046	 .169699	 .012650	 21.4684	 100.950	 .000000	 .000000	 .000000	 .000000	 100.558	 .000000	 .000000	 .148377	 .007807	 .218317	 .017088	  .00000	 100.950	 .000000	 .000000	 .000000	 .000000	 33.1300	 .000000	 .000000	 .092195	 .005464	 .150858	 .006885	 66.6146	 .000000	 .000000	 .000000	 .000000	 99.2350	 .000000	 .000000	 .276154	 .016366	 .451868	 .020622	 .000000	 100.000	 2.00000	O	 .000000	 .000000	 .000000	 .000000	 .994679	 .000000	 .000000	 .002768	 .000164	 .004529	 .000207	 2.00000	 .012006	 .014543	 .005672	 .013211	 .016678	 .039356	 .033223	 .008249	 .013570	 .012821	 .012145	 .025684	 .019603	 .010717	 .018898	 .021174	 .049632	 .040567	 .013760	 .017522	 .016494	 .016405	 -216.24	 -290.39	 -22.567	 -267.62	 .117432	 -110.47	 -28.229	 6.84579	 159.637	 6.12584	 68.4850	 -9.0719	 -26.389	 13.1630	 101.093	214	334	319	303	301	332	333	140	335	126	524	"Wollastonite"	"Jadeite"	"Corundum"	"CaNb2O6"	"Cassiterite"	"Scheelite"	"Manganotantalite"	"Rutile"	"Mn"	"Magnetite"	"Zircon"
"T3"	8	 40.0000	 20.0000	 40.0000	 .000000	1266	 .003108	 .000000	 .000000	 .000000	 79.1241	 .000000	 .000000	 .072055	 .005216	 .089341	 .025943	 21.4205	 100.740	 .006649	 .000000	 .000000	 .000000	 100.457	 .000000	 .000000	 .120191	 .006735	 .114937	 .035044	 .000000	 100.740	 .005508	 .000000	 .000000	 .000000	 33.1826	 .000000	 .000000	 .074876	 .004726	 .079628	 .014156	 66.6386	 .016511	 .000000	 .000000	 .000000	 99.4638	 .000000	 .000000	 .224438	 .014166	 .238682	 .042433	 .000000	 100.000	 2.00000	O	 .000165	 .000000	 .000000	 .000000	 .995897	 .000000	 .000000	 .002247	 .000142	 .002390	 .000425	 2.00000	 .012011	 .014543	 .005672	 .013211	 .016681	 .039355	 .033222	 .008251	 .013572	 .012822	 .012146	 .025697	 .019604	 .010717	 .018899	 .021179	 .049630	 .040566	 .013764	 .017525	 .016496	 .016406	 269.544	 -48.366	 -19.427	 -62.743	 .117479	 -40.517	 -18.129	 8.37738	 184.897	 10.9516	 33.7506	 -9.0765	 -26.373	 13.1630	 117.642	214	334	319	303	301	332	333	140	335	126	524	"Wollastonite"	"Jadeite"	"Corundum"	"CaNb2O6"	"Cassiterite"	"Scheelite"	"Manganotantalite"	"Rutile"	"Mn"	"Magnetite"	"Zircon"
"T3"	8	 40.0000	 20.0000	 40.0000	 .000000	1267	 .004407	 .000000	 .000000	 .000000	 78.6465	 .000000	 .000000	 .138919	 .002490	 .100264	 .013190	 21.3358	 100.242	 .009427	 .000000	 .000000	 .000000	 99.8503	 .000000	 .000000	 .231725	 .003215	 .128989	 .017817	 .000004	 100.242	 .007840	 .000000	 .000000	 .000000	 33.1120	 .000000	 .000000	 .144926	 .002265	 .089715	 .007226	 66.6360	 .023500	 .000000	 .000000	 .000000	 99.2448	 .000000	 .000000	 .434379	 .006787	 .268897	 .021657	 .000000	 100.000	 2.00000	O	 .000235	 .000000	 .000000	 .000000	 .993818	 .000000	 .000000	 .004350	 .000068	 .002693	 .000217	 2.00000	 .011999	 .014537	 .005670	 .013207	 .016674	 .039348	 .033216	 .008247	 .013568	 .012819	 .012141	 .025670	 .019596	 .010713	 .018894	 .021169	 .049622	 .040558	 .013757	 .017520	 .016491	 .016401	 190.009	 -31.962	 -20.656	 -47.716	 .117838	 -38.033	 -48.713	 4.49765	 386.137	 9.84165	 65.6923	 -9.0850	 -26.370	 13.1630	 126.665	214	334	319	303	301	332	333	140	335	126	524	"Wollastonite"	"Jadeite"	"Corundum"	"CaNb2O6"	"Cassiterite"	"Scheelite"	"Manganotantalite"	"Rutile"	"Mn"	"Magnetite"	"Zircon"
"T3"	8	 40.0000	 20.0000	 40.0000	 .000000	1268	 .000000	 .000000	 .000000	 .000000	 79.0977	 .000000	 .000000	 .284683	 .000000	 .082353	 .016960	 21.5453	 101.027	 .000000	 .000000	 .000000	 .000000	 100.423	 .000000	 .000000	 .474867	 .000000	 .105947	 .022910	 .000002	 101.027	 .000000	 .000000	 .000000	 .000000	 32.9814	 .000000	 .000000	 .294133	 .000000	 .072979	 .009202	 66.6423	 .000000	 .000000	 .000000	 .000000	 98.8719	 .000000	 .000000	 .881757	 .000000	 .218778	 .027585	 .000000	 100.000	 2.00000	O	 .000000	 .000000	 .000000	 .000000	 .989802	 .000000	 .000000	 .008827	 .000000	 .002190	 .000276	 2.00000	 .011978	 .014525	 .005666	 .013199	 .016660	 .039337	 .033205	 .008241	 .013562	 .012813	 .012133	 .025624	 .019579	 .010705	 .018882	 .021152	 .049607	 .040545	 .013746	 .017511	 .016484	 .016389	 -750.95	 -41.659	 -15.356	 -204.44	 .117493	 -49.430	 -29.667	 2.34907	 -32.437	 11.8070	 51.2085	 -9.0920	 -26.363	 13.1630	 136.628	214	334	319	303	301	332	333	140	335	126	524	"Wollastonite"	"Jadeite"	"Corundum"	"CaNb2O6"	"Cassiterite"	"Scheelite"	"Manganotantalite"	"Rutile"	"Mn"	"Magnetite"	"Zircon"
"T3"	8	 40.0000	 20.0000	 40.0000	 .000000	1269	 .000000	 .000000	 .000000	 .000000	 78.8753	 .000000	 .000000	 .255236	 .000000	 .071486	 .000000	 21.4565	 100.659	 .000000	 .000000	 .000000	 .000000	 100.141	 .000000	 .000000	 .425748	 .000000	 .091966	 .000000	  .00000	 100.659	 .000000	 .000000	 .000000	 .000000	 33.0261	 .000000	 .000000	 .264812	 .000000	 .063614	 .000000	 66.6455	 .000000	 .000000	 .000000	 .000000	 99.0154	 .000000	 .000000	 .793929	 .000000	 .190720	 .000000	 .000000	 100.000	 2.00000	O	 .000000	 .000000	 .000000	 .000000	 .991099	 .000000	 .000000	 .007947	 .000000	 .001909	 .000000	 2.00000	 .011984	 .014529	 .005667	 .013202	 .016663	 .039340	 .033208	 .008243	 .013564	 .012815	 .012136	 .025638	 .019584	 .010708	 .018886	 .021156	 .049611	 .040549	 .013749	 .017514	 .016486	 .016393	 -111.24	 -33.427	 -16.418	 -73.599	 .117657	 -53.157	 -20.709	 2.58649	 -222.68	 13.4830	 -832.12	 -9.0990	 -26.356	 13.1630	 146.671	214	334	319	303	301	332	333	140	335	126	524	"Wollastonite"	"Jadeite"	"Corundum"	"CaNb2O6"	"Cassiterite"	"Scheelite"	"Manganotantalite"	"Rutile"	"Mn"	"Magnetite"	"Zircon"
"T3"	8	 40.0000	 20.0000	 40.0000	 .000000	1270	 .000000	 .000000	 .000000	 .000000	 78.8954	 .000000	 .000000	 .298187	 .000000	 .066376	 .000000	 21.4892	 100.749	 .000000	 .000000	 .000000	 .000000	 100.166	 .000000	 .000000	 .497393	 .000000	 .085392	 .000000	  .00000	 100.749	 .000000	 .000000	 .000000	 .000000	 32.9851	 .000000	 .000000	 .308911	 .000000	 .058978	 .000000	 66.6470	 .000000	 .000000	 .000000	 .000000	 98.8970	 .000000	 .000000	 .926187	 .000000	 .176830	 .000000	 .000000	 100.000	 2.00000	O	 .000000	 .000000	 .000000	 .000000	 .989845	 .000000	 .000000	 .009270	 .000000	 .001770	 .000000	 2.00000	 .011977	 .014525	 .005666	 .013199	 .016659	 .039337	 .033204	 .008241	 .013562	 .012813	 .012133	 .025624	 .019579	 .010705	 .018882	 .021151	 .049607	 .040544	 .013746	 .017511	 .016484	 .016389	 -302.72	 -623.65	 -14.566	 -36.855	 .117641	 -54.320	 -25.285	 2.25602	 -134.25	 14.4577	 -223.92	 -9.1060	 -26.349	 13.1630	 156.634	214	334	319	303	301	332	333	140	335	126	524	"Wollastonite"	"Jadeite"	"Corundum"	"CaNb2O6"	"Cassiterite"	"Scheelite"	"Manganotantalite"	"Rutile"	"Mn"	"Magnetite"	"Zircon"
"T3"	8	 40.0000	 20.0000	 40.0000	 .000000	1271	 .002372	 .000000	 .000000	 .000000	 78.8747	 .000000	 .000000	 .256579	 .000000	 .055958	 .005316	 21.4574	 100.652	 .005075	 .000000	 .000000	 .000000	 100.140	 .000000	 .000000	 .427989	 .000000	 .071990	 .007180	  .00000	 100.652	 .004198	 .000000	 .000000	 .000000	 33.0268	 .000000	 .000000	 .266213	 .000000	 .049797	 .002896	 66.6501	 .012588	 .000000	 .000000	 .000000	 99.0312	 .000000	 .000000	 .798241	 .000000	 .149318	 .008684	 .000000	 100.000	 2.00000	O	 .000126	 .000000	 .000000	 .000000	 .991052	 .000000	 .000000	 .007988	 .000000	 .001494	 .000087	 2.00000	 .011985	 .014528	 .005667	 .013202	 .016664	 .039341	 .033209	 .008243	 .013564	 .012815	 .012136	 .025640	 .019584	 .010708	 .018886	 .021157	 .049612	 .040550	 .013750	 .017515	 .016487	 .016393	 352.243	 -74.984	 -20.086	 -63.099	 .117659	 -155.39	 -35.996	 2.57458	 -117.18	 17.0020	 161.899	 -9.1130	 -26.342	 13.1630	 166.676	214	334	319	303	301	332	333	140	335	126	524	"Wollastonite"	"Jadeite"	"Corundum"	"CaNb2O6"	"Cassiterite"	"Scheelite"	"Manganotantalite"	"Rutile"	"Mn"	"Magnetite"	"Zircon"
"T3"	8	 40.0000	 20.0000	 40.0000	 .000000	1272	 .000000	 .000000	 .000000	 .000000	 78.8845	 .000000	 .000000	 .268700	 .000000	 .056612	 .025988	 21.4729	 100.709	 .000000	 .000000	 .000000	 .000000	 100.153	 .000000	 .000000	 .448207	 .000000	 .072831	 .035105	 -.00001	 100.709	 .000000	 .000000	 .000000	 .000000	 33.0070	 .000000	 .000000	 .278587	 .000000	 .050343	 .014149	 66.6499	 .000000	 .000000	 .000000	 .000000	 98.9713	 .000000	 .000000	 .835341	 .000000	 .150952	 .042424	 .000000	 100.000	 2.00000	O	 .000000	 .000000	 .000000	 .000000	 .990460	 .000000	 .000000	 .008360	 .000000	 .001511	 .000425	 2.00000	 .011981	 .014526	 .005666	 .013201	 .016663	 .039339	 .033207	 .008242	 .013563	 .012814	 .012134	 .025632	 .019581	 .010706	 .018884	 .021155	 .049610	 .040547	 .013748	 .017513	 .016486	 .016391	 -78.207	 -31.534	 -17.588	 -47.691	 .117656	 -74.123	 -21.088	 2.47163	 -54.270	 16.8140	 33.6631	 -9.1200	 -26.334	 13.1605	 176.654	214	334	319	303	301	332	333	140	335	126	524	"Wollastonite"	"Jadeite"	"Corundum"	"CaNb2O6"	"Cassiterite"	"Scheelite"	"Manganotantalite"	"Rutile"	"Mn"	"Magnetite"	"Zircon"
"T3"	8	 40.0000	 20.0000	 40.0000	 .000000	1273	 .000000	 .000000	 .000000	 .000000	 78.4301	 .000000	 .000000	 .290087	 .011378	 .064630	 .011670	 21.3653	 100.173	 .000000	 .000000	 .000000	 .000000	 99.5756	 .000000	 .000000	 .483882	 .014692	 .083146	 .015763	 .000004	 100.173	 .000000	 .000000	 .000000	 .000000	 32.9793	 .000000	 .000000	 .302250	 .010336	 .057757	 .006385	 66.6440	 .000000	 .000000	 .000000	 .000000	 98.8706	 .000000	 .000000	 .906132	 .030988	 .173153	 .019141	 .000000	 100.000	 2.00000	O	 .000000	 .000000	 .000000	 .000000	 .989716	 .000000	 .000000	 .009071	 .000310	 .001733	 .000192	 2.00000	 .011974	 .014522	 .005665	 .013197	 .016657	 .039331	 .033199	 .008239	 .013560	 .012811	 .012131	 .025617	 .019576	 .010703	 .018880	 .021148	 .049599	 .040538	 .013743	 .017509	 .016482	 .016387	 -90.674	 -185.93	 -14.634	 -52.613	 .117983	 -35.720	 -60.584	 2.31046	 85.2533	 14.8246	 74.0997	 -9.1270	 -26.327	 13.1615	 186.617	214	334	319	303	301	332	333	140	335	126	524	"Wollastonite"	"Jadeite"	"Corundum"	"CaNb2O6"	"Cassiterite"	"Scheelite"	"Manganotantalite"	"Rutile"	"Mn"	"Magnetite"	"Zircon"
"T3"	8	 40.0000	 20.0000	 40.0000	 .000000	1274	 .000000	 .000000	 .000000	 .000000	 78.4630	 .000000	 .000000	 .310600	 .000000	 .071509	 .019679	 21.3893	 100.254	 .000000	 .000000	 .000000	 .000000	 99.6175	 .000000	 .000000	 .518099	 .000000	 .091996	 .026582	 .000004	 100.254	 .000000	 .000000	 .000000	 .000000	 32.9568	 .000000	 .000000	 .323266	 .000000	 .063835	 .010755	 66.6454	 .000000	 .000000	 .000000	 .000000	 98.8072	 .000000	 .000000	 .969178	 .000000	 .191382	 .032244	 .000000	 100.000	 2.00000	O	 .000000	 .000000	 .000000	 .000000	 .989018	 .000000	 .000000	 .009701	 .000000	 .001916	 .000323	 2.00000	 .011972	 .014522	 .005665	 .013198	 .016657	 .039334	 .033201	 .008239	 .013560	 .012812	 .012131	 .025613	 .019575	 .010703	 .018880	 .021148	 .049603	 .040541	 .013743	 .017510	 .016482	 .016387	 -59.054	 -67.885	 -16.560	 -86.621	 .117974	 -46.193	 -35.322	 2.17724	 -163.80	 13.4761	 44.2244	 -9.1340	 -26.320	 13.1625	 196.666	214	334	319	303	301	332	333	140	335	126	524	"Wollastonite"	"Jadeite"	"Corundum"	"CaNb2O6"	"Cassiterite"	"Scheelite"	"Manganotantalite"	"Rutile"	"Mn"	"Magnetite"	"Zircon"
"T3"	8	 40.0000	 20.0000	 40.0000	 .000000	1275	 .000000	 .000000	 .000000	 .000000	 78.3822	 .000000	 .000000	 .401457	 .000000	 .102621	 .016842	 21.4361	 100.339	 .000000	 .000000	 .000000	 .000000	 99.5149	 .000000	 .000000	 .669654	 .000000	 .132022	 .022750	  .00000	 100.339	 .000000	 .000000	 .000000	 .000000	 32.8464	 .000000	 .000000	 .416858	 .000000	 .091395	 .009183	 66.6362	 .000000	 .000000	 .000000	 .000000	 98.4491	 .000000	 .000000	 1.24943	 .000000	 .273933	 .027524	 .000000	 100.000	 2.00000	O	 .000000	 .000000	 .000000	 .000000	 .985841	 .000000	 .000000	 .012511	 .000000	 .002743	 .000276	 2.00000	 .011952	 .014511	 .005661	 .013190	 .016644	 .039318	 .033187	 .008231	 .013552	 .012805	 .012123	 .025569	 .019560	 .010696	 .018869	 .021131	 .049583	 .040523	 .013731	 .017499	 .016473	 .016376	 -146.98	 -39.915	 -18.049	 -67.285	 .118020	 -40.869	 -17.303	 1.74793	 -52.432	 9.62483	 51.5222	 -9.1410	 -26.313	 13.1625	 206.629	214	334	319	303	301	332	333	140	335	126	524	"Wollastonite"	"Jadeite"	"Corundum"	"CaNb2O6"	"Cassiterite"	"Scheelite"	"Manganotantalite"	"Rutile"	"Mn"	"Magnetite"	"Zircon"
"T3"	8	 40.0000	 20.0000	 40.0000	 .000000	1276	 .000000	 .000000	 .000000	 .025432	 78.2808	 .000000	 .000000	 .431854	 .006501	 .114049	 .015869	 21.4449	 100.319	 .000000	 .000000	 .000000	 .036382	 99.3861	 .000000	 .000000	 .720358	 .008394	 .146724	 .021435	 .000000	 100.319	 .000000	 .000000	 .000000	 .013609	 32.7890	 .000000	 .000000	 .448217	 .005883	 .101526	 .008648	 66.6331	 .000000	 .000000	 .000000	 .020397	 98.2881	 .000000	 .000000	 1.34357	 .017634	 .304334	 .025924	 .000000	 100.000	 2.00000	O	 .000000	 .000000	 .000000	 .000408	 .984165	 .000000	 .000000	 .013453	 .000177	 .003047	 .000260	 2.00000	 .011943	 .014506	 .005659	 .013187	 .016639	 .039314	 .033183	 .008229	 .013549	 .012802	 .012120	 .025551	 .019553	 .010692	 .018865	 .021126	 .049578	 .040518	 .013726	 .017495	 .016470	 .016372	 -1116.8	 -24.880	 -17.246	 37.3583	 .118104	 -49.456	 -36.492	 1.64409	 148.322	 8.73660	 54.6269	 -9.1480	 -26.306	 13.1625	 216.671	214	334	319	303	301	332	333	140	335	126	524	"Wollastonite"	"Jadeite"	"Corundum"	"CaNb2O6"	"Cassiterite"	"Scheelite"	"Manganotantalite"	"Rutile"	"Mn"	"Magnetite"	"Zircon"
"T3"	8	 40.0000	 20.0000	 40.0000	 .000000	1277	 .000000	 .000000	 .000000	 .008825	 78.5227	 .000000	 .000000	 .355979	 .000000	 .091281	 .005379	 21.4402	 100.424	 .000000	 .000000	 .000000	 .012625	 99.6932	 .000000	 .000000	 .593794	 .000000	 .117433	 .007266	  .00000	 100.424	 .000000	 .000000	 .000000	 .004724	 32.9011	 .000000	 .000000	 .369589	 .000000	 .081285	 .002933	 66.6404	 .000000	 .000000	 .000000	 .007081	 98.6325	 .000000	 .000000	 1.10797	 .000000	 .243680	 .008792	 .000000	 100.000	 2.00000	O	 .000000	 .000000	 .000000	 .000142	 .987423	 .000000	 .000000	 .011092	 .000000	 .002440	 .000088	 2.00000	 .011969	 .014525	 .005666	 .013202	 .016660	 .039348	 .033213	 .008240	 .013564	 .012816	 .012134	 .025606	 .019579	 .010706	 .018885	 .021151	 .049621	 .040555	 .013745	 .017514	 .016487	 .016391	 -91.938	 -21.611	 -19.483	 106.407	 .117987	 -46.461	 -24.664	 1.93685	 -89.356	 10.7320	 159.975	 -9.1550	 -26.299	 13.1625	 226.649	214	334	319	303	301	332	333	140	335	126	524	"Wollastonite"	"Jadeite"	"Corundum"	"CaNb2O6"	"Cassiterite"	"Scheelite"	"Manganotantalite"	"Rutile"	"Mn"	"Magnetite"	"Zircon"
"T3"	8	 40.0000	 20.0000	 40.0000	 .000000	1278	 .000000	 .000000	 .000000	 .008266	 78.1992	 .000000	 .000000	 .333574	 .004964	 .084336	 .017275	 21.3414	 99.9889	 .000000	 .000000	 .000000	 .011825	 99.2825	 .000000	 .000000	 .556420	 .006409	 .108498	 .023335	  .00000	 99.9889	 .000000	 .000000	 .000000	 .004445	 32.9175	 .000000	 .000000	 .347932	 .004514	 .075449	 .009462	 66.6408	 .000000	 .000000	 .000000	 .006663	 98.6822	 .000000	 .000000	 1.04305	 .013532	 .226185	 .028364	 .000000	 100.000	 2.00000	O	 .000000	 .000000	 .000000	 .000133	 .987907	 .000000	 .000000	 .010442	 .000135	 .002264	 .000284	 2.00000	 .011973	 .014528	 .005667	 .013204	 .016664	 .039355	 .033219	 .008242	 .013566	 .012818	 .012137	 .025615	 .019583	 .010708	 .018889	 .021157	 .049629	 .040562	 .013748	 .017518	 .016490	 .016394	 -265.63	 -123.12	 -14.388	 113.578	 .118252	 -54.395	 -53.230	 2.04810	 194.176	 11.5530	 50.3047	 -9.1620	 -26.292	 13.1625	 236.612	214	334	319	303	301	332	333	140	335	126	524	"Wollastonite"	"Jadeite"	"Corundum"	"CaNb2O6"	"Cassiterite"	"Scheelite"	"Manganotantalite"	"Rutile"	"Mn"	"Magnetite"	"Zircon"
"T3"	8	 40.0000	 20.0000	 40.0000	 .000000	1279	 .000000	 .000000	 .000000	 .006879	 78.1963	 .000000	 .000000	 .309774	 .011370	 .078459	 .029094	 21.3284	 99.9603	 .000000	 .000000	 .000000	 .009841	 99.2788	 .000000	 .000000	 .516721	 .014681	 .100938	 .039300	 .000008	 99.9603	 .000000	 .000000	 .000000	 .003702	 32.9361	 .000000	 .000000	 .323302	 .010346	 .070233	 .015945	 66.6404	 .000000	 .000000	 .000000	 .005548	 98.7359	 .000000	 .000000	 .969198	 .031015	 .210546	 .047799	 .000000	 100.000	 2.00000	O	 .000000	 .000000	 .000000	 .000111	 .988471	 .000000	 .000000	 .009703	 .000311	 .002108	 .000479	 2.00000	 .011976	 .014529	 .005668	 .013205	 .016667	 .039356	 .033220	 .008243	 .013568	 .012819	 .012138	 .025622	 .019585	 .010709	 .018891	 .021160	 .049632	 .040564	 .013750	 .017519	 .016491	 .016396	 -823.31	 -29.581	 -18.631	 136.343	 .118257	 -57.245	 -37.822	 2.18340	 85.3651	 12.3597	 30.1520	 -9.1691	 -26.285	 13.1625	 246.724	214	334	319	303	301	332	333	140	335	126	524	"Wollastonite"	"Jadeite"	"Corundum"	"CaNb2O6"	"Cassiterite"	"Scheelite"	"Manganotantalite"	"Rutile"	"Mn"	"Magnetite"	"Zircon"
"T3"	8	 40.0000	 20.0000	 40.0000	 .000000	1280	 .000000	 .000000	 .000000	 .000000	 78.1135	 .000000	 .000000	 .282986	 .000000	 .077339	 .023118	 21.2795	 99.7764	 .000000	 .000000	 .000000	 .000000	 99.1736	 .000000	 .000000	 .472037	 .000000	 .099496	 .031228	  .00000	 99.7764	 .000000	 .000000	 .000000	 .000000	 32.9783	 .000000	 .000000	 .296037	 .000000	 .069393	 .012699	 66.6435	 .000000	 .000000	 .000000	 .000000	 98.8664	 .000000	 .000000	 .887496	 .000000	 .208035	 .038072	 .000000	 100.000	 2.00000	O	 .000000	 .000000	 .000000	 .000000	 .989693	 .000000	 .000000	 .008884	 .000000	 .002083	 .000381	 2.00000	 .011984	 .014535	 .005670	 .013209	 .016672	 .039364	 .033227	 .008246	 .013571	 .012822	 .012142	 .025638	 .019593	 .010713	 .018896	 .021167	 .049641	 .040573	 .013755	 .017524	 .016496	 .016401	 -43.378	 -52.487	 -20.034	 -263.62	 .118333	 -43.682	 -19.155	 2.36315	 -103.56	 12.5305	 37.7800	 -9.1761	 -26.277	 13.1625	 256.702	214	334	319	303	301	332	333	140	335	126	524	"Wollastonite"	"Jadeite"	"Corundum"	"CaNb2O6"	"Cassiterite"	"Scheelite"	"Manganotantalite"	"Rutile"	"Mn"	"Magnetite"	"Zircon"
"T3"	8	 40.0000	 20.0000	 40.0000	 .000000	1281	 .000000	 .000000	 .000000	 .008292	 78.6923	 .000000	 .000000	 .175759	 .008787	 .068964	 .012976	 21.3641	 100.331	 .000000	 .000000	 .000000	 .011863	 99.9085	 .000000	 .000000	 .293176	 .011346	 .088722	 .017528	  .00000	 100.331	 .000000	 .000000	 .000000	 .004455	 33.0915	 .000000	 .000000	 .183139	 .007983	 .061634	 .007100	 66.6442	 .000000	 .000000	 .000000	 .006678	 99.2142	 .000000	 .000000	 .549083	 .023934	 .184790	 .021287	 .000000	 100.000	 2.00000	O	 .000000	 .000000	 .000000	 .000134	 .993079	 .000000	 .000000	 .005496	 .000240	 .001850	 .000213	 2.00000	 .012004	 .014546	 .005673	 .013216	 .016684	 .039376	 .033239	 .008252	 .013578	 .012828	 .012149	 .025682	 .019607	 .010720	 .018905	 .021182	 .049656	 .040586	 .013766	 .017532	 .016503	 .016411	 -148.32	 -31.910	 -18.402	 113.319	 .117891	 -74.750	 -18.388	 3.62277	 110.229	 13.9603	 66.8060	 -9.1831	 -26.270	 13.1625	 266.736	214	334	319	303	301	332	333	140	335	126	524	"Wollastonite"	"Jadeite"	"Corundum"	"CaNb2O6"	"Cassiterite"	"Scheelite"	"Manganotantalite"	"Rutile"	"Mn"	"Magnetite"	"Zircon"
