Repository: orthospar/MinorElements-Cassiterite

# MinorElements-Cassiterite
EPMA data and R code for generation of figures in "Systematic trends in the substitution mechanisms of minor elements in cassiterite", submitted for publication in the Australian Journal of Earth Sciences.

# Data Availability
The final cleaned and organised dataset is available above (cassiterite_EPMA.csv) and as a supplementary file hosted by AJES.

File: Data/170609/170609_recalc.dat (part 36 of 41)
LOVOLT"	" CURRENT"	"BEAMSIZE"	"    LINE"	"  Si WT%"	"  Na WT%"	"  Al WT%"	"  Nb WT%"	"  Sn WT%"	"   W WT%"	"  Ta WT%"	"  Ti WT%"	"  Mn WT%"	"  Fe WT%"	"  Zr WT%"	"   O WT%"	"   TOTAL"	"    SiO2"	"    Na2O"	"   Al2O3"	"   Nb2O5"	"    SnO2"	"     WO3"	"   Ta2O5"	"    TiO2"	"     MnO"	"     FeO"	"    ZrO2"	"       O"	"   TOTAL"	"  Si AT%"	"  Na AT%"	"  Al AT%"	"  Nb AT%"	"  Sn AT%"	"   W AT%"	"  Ta AT%"	"  Ti AT%"	"  Mn AT%"	"  Fe AT%"	"  Zr AT%"	"   O AT%"	"Si OXMOL%"	"Na OXMOL%"	"Al OXMOL%"	"Nb OXMOL%"	"Sn OXMOL%"	"W OXMOL%"	"Ta OXMOL%"	"Ti OXMOL%"	"Mn OXMOL%"	"Fe OXMOL%"	"Zr OXMOL%"	"O OXMOL%"	"   TOTAL"	" FORMULA"	"   BASIS"	"Si FORMULA"	"Na FORMULA"	"Al FORMULA"	"Nb FORMULA"	"Sn FORMULA"	"W FORMULA"	"Ta FORMULA"	"Ti FORMULA"	"Mn FORMULA"	"Fe FORMULA"	"Zr FORMULA"	"O FORMULA"	"Si CDL99"	"Na CDL99"	"Al CDL99"	"Nb CDL99"	"Sn CDL99"	" W CDL99"	"Ta CDL99"	"Ti CDL99"	"Mn CDL99"	"Fe CDL99"	"Zr CDL99"	"SiO2 CDL99"	"Na2O CDL99"	"Al2O3 CDL99"	"Nb2O5 CDL99"	"SnO2 CDL99"	"WO3 CDL99"	"Ta2O5 CDL99"	"TiO2 CDL99"	"MnO CDL99"	"FeO CDL99"	"ZrO2 CDL99"	"Si %ERR "	"Na %ERR "	"Al %ERR "	"Nb %ERR "	"Sn %ERR "	" W %ERR "	"Ta %ERR "	"Ti %ERR "	"Mn %ERR "	"Fe %ERR "	"Zr %ERR "	"   X-POS"	"   Y-POS"	"   Z-POS"	" RELDIST"	"Si STD_NUM"	"Na STD_NUM"	"Al STD_NUM"	"Nb STD_NUM"	"Sn STD_NUM"	"W STD_NUM"	"Ta STD_NUM"	"Ti STD_NUM"	"Mn STD_NUM"	"Fe STD_NUM"	"Zr STD_NUM"	"Si STD_NAM"	"Na STD_NAM"	"Al STD_NAM"	"Nb STD_NAM"	"Sn STD_NAM"	"W STD_NAM"	"Ta STD_NAM"	"Ti STD_NAM"	"Mn STD_NAM"	"Fe STD_NAM"	"Zr STD_NAM"
"T3"	8	 40.0000	 20.0000	 40.0000	 .000000	1282	 .000000	 .000000	 .000000	 .000000	 78.6498	 .000000	 .000000	 .304239	 .000000	 .066360	 .014516	 21.4321	 100.467	 .000000	 .000000	 .000000	 .000000	 99.8546	 .000000	 .000000	 .507488	 .000000	 .085372	 .019609	 .000004	 100.467	 .000000	 .000000	 .000000	 .000000	 32.9700	 .000000	 .000000	 .316019	 .000000	 .059121	 .007918	 66.6470	 .000000	 .000000	 .000000	 .000000	 98.8515	 .000000	 .000000	 .947498	 .000000	 .177259	 .023739	 .000000	 100.000	 2.00000	O	 .000000	 .000000	 .000000	 .000000	 .989392	 .000000	 .000000	 .009483	 .000000	 .001774	 .000238	 2.00000	 .011982	 .014532	 .005669	 .013207	 .016669	 .039360	 .033224	 .008245	 .013569	 .012821	 .012140	 .025634	 .019589	 .010711	 .018893	 .021163	 .049636	 .040568	 .013753	 .017521	 .016494	 .016398	 -80.750	 -32.165	 -17.130	 -32707.	 .117904	 -40.155	 -38.782	 2.21820	 -7237.0	 14.4694	 59.7459	 -9.1901	 -26.263	 13.1625	 276.714	214	334	319	303	301	332	333	140	335	126	524	"Wollastonite"	"Jadeite"	"Corundum"	"CaNb2O6"	"Cassiterite"	"Scheelite"	"Manganotantalite"	"Rutile"	"Mn"	"Magnetite"	"Zircon"
"T3"	8	 40.0000	 20.0000	 40.0000	 .000000	1283	 .000000	 .000000	 .000000	 .000000	 78.4541	 .000000	 .000000	 .291945	 .006984	 .069707	 .000000	 21.3691	 100.192	 .000000	 .000000	 .000000	 .000000	 99.6061	 .000000	 .000000	 .486981	 .009018	 .089678	 .000000	 .000002	 100.192	 .000000	 .000000	 .000000	 .000000	 32.9835	 .000000	 .000000	 .304130	 .006343	 .062283	 .000000	 66.6438	 .000000	 .000000	 .000000	 .000000	 98.8825	 .000000	 .000000	 .911764	 .019017	 .186722	 .000000	 .000000	 100.000	 2.00000	O	 .000000	 .000000	 .000000	 .000000	 .989843	 .000000	 .000000	 .009127	 .000190	 .001869	 .000000	 2.00000	 .011984	 .014534	 .005669	 .013208	 .016669	 .039360	 .033224	 .008245	 .013570	 .012821	 .012140	 .025638	 .019591	 .010712	 .018894	 .021163	 .049637	 .040569	 .013754	 .017522	 .016494	 .016399	 -117.84	 -32.096	 -20.035	 -370.07	 .118051	 -52.156	 -31.067	 2.29938	 138.340	 13.8135	 -119.82	 -9.1971	 -26.256	 13.1625	 286.677	214	334	319	303	301	332	333	140	335	126	524	"Wollastonite"	"Jadeite"	"Corundum"	"CaNb2O6"	"Cassiterite"	"Scheelite"	"Manganotantalite"	"Rutile"	"Mn"	"Magnetite"	"Zircon"
"T3"	8	 40.0000	 20.0000	 40.0000	 .000000	1284	 .000000	 .000000	 .000000	 .015997	 78.8304	 .000000	 .000000	 .319465	 .000000	 .071607	 .006735	 21.4967	 100.741	 .000000	 .000000	 .000000	 .022884	 100.084	 .000000	 .000000	 .532887	 .000000	 .092122	 .009098	 .000004	 100.741	 .000000	 .000000	 .000000	 .008541	 32.9465	 .000000	 .000000	 .330840	 .000000	 .063604	 .003663	 66.6469	 .000000	 .000000	 .000000	 .012806	 98.7934	 .000000	 .000000	 .992057	 .000000	 .190722	 .010982	 .000000	 100.000	 2.00000	O	 .000000	 .000000	 .000000	 .000256	 .988687	 .000000	 .000000	 .009928	 .000000	 .001909	 .000110	 2.00000	 .011980	 .014530	 .005668	 .013206	 .016667	 .039359	 .033223	 .008244	 .013568	 .012820	 .012138	 .025628	 .019587	 .010710	 .018891	 .021161	 .049635	 .040567	 .013752	 .017520	 .016492	 .016397	 -43.783	 -95.153	 -16.257	 59.0483	 .117770	 -64.756	 -503.22	 2.12612	 -74.094	 13.4670	 127.956	 -9.2041	 -26.249	 13.1625	 296.719	214	334	319	303	301	332	333	140	335	126	524	"Wollastonite"	"Jadeite"	"Corundum"	"CaNb2O6"	"Cassiterite"	"Scheelite"	"Manganotantalite"	"Rutile"	"Mn"	"Magnetite"	"Zircon"
"T3"	8	 40.0000	 20.0000	 40.0000	 .000000	1285	 .000000	 .000000	 .000000	 .011984	 78.7035	 .000000	 .092490	 .282371	 .014036	 .070486	 .000000	 21.4578	 100.633	 .000000	 .000000	 .000000	 .017144	 99.9227	 .000000	 .112935	 .471012	 .018124	 .090680	 .000000	 .000002	 100.633	 .000000	 .000000	 .000000	 .006410	 32.9530	 .000000	 .025401	 .292954	 .012696	 .062722	 .000000	 66.6468	 .000000	 .000000	 .000000	 .009615	 98.8473	 .000000	 .038097	 .878759	 .038085	 .188144	 .000000	 .000000	 100.000	 2.00000	O	 .000000	 .000000	 .000000	 .000192	 .988884	 .000000	 .000762	 .008791	 .000381	 .001882	 .000000	 2.00000	 .011996	 .014532	 .005669	 .013214	 .016677	 .039365	 .033229	 .008247	 .013571	 .012822	 .012147	 .025663	 .019589	 .010711	 .018903	 .021173	 .049642	 .040574	 .013756	 .017523	 .016495	 .016408	 -52.135	 -74.556	 -17.790	 78.6238	 .117870	 -50.187	 25.7145	 2.36741	 69.3619	 13.6697	 -102.03	 -9.2111	 -26.242	 13.1625	 306.697	214	334	319	303	301	332	333	140	335	126	524	"Wollastonite"	"Jadeite"	"Corundum"	"CaNb2O6"	"Cassiterite"	"Scheelite"	"Manganotantalite"	"Rutile"	"Mn"	"Magnetite"	"Zircon"
"T3"	8	 40.0000	 20.0000	 40.0000	 .000000	1286	 .000000	 .000000	 .000000	 .016630	 78.3774	 .000000	 .005965	 .224969	 .000000	 .069745	 .007702	 21.3128	 100.015	 .000000	 .000000	 .000000	 .023790	 99.5087	 .000000	 .007284	 .375261	 .000000	 .089727	 .010404	 .000006	 100.015	 .000000	 .000000	 .000000	 .008956	 33.0401	 .000000	 .001649	 .234991	 .000000	 .062485	 .004225	 66.6476	 .000000	 .000000	 .000000	 .013428	 99.0794	 .000000	 .002473	 .704683	 .000000	 .187379	 .012668	 .000000	 100.000	 2.00000	O	 .000000	 .000000	 .000000	 .000269	 .991486	 .000000	 .000049	 .007052	 .000000	 .001875	 .000127	 2.00000	 .011995	 .014537	 .005670	 .013210	 .016676	 .039363	 .033227	 .008248	 .013572	 .012823	 .012143	 .025661	 .019596	 .010714	 .018898	 .021172	 .049640	 .040572	 .013758	 .017525	 .016496	 .016403	 -72.387	 -23.462	 -15.787	 56.8474	 .118103	 -247.54	 392.336	 2.89588	 -56.018	 13.8076	 112.023	 -9.2181	 -26.235	 13.1625	 316.731	214	334	319	303	301	332	333	140	335	126	524	"Wollastonite"	"Jadeite"	"Corundum"	"CaNb2O6"	"Cassiterite"	"Scheelite"	"Manganotantalite"	"Rutile"	"Mn"	"Magnetite"	"Zircon"
"T3"	8	 40.0000	 20.0000	 40.0000	 .000000	1287	 .000000	 .000000	 .000000	 .000000	 78.8325	 .000000	 .000000	 .174512	 .000000	 .053894	 .025207	 21.3949	 100.481	 .000000	 .000000	 .000000	 .000000	 100.087	 .000000	 .000000	 .291096	 .000000	 .069334	 .034050	 .000002	 100.481	 .000000	 .000000	 .000000	 .000000	 33.1059	 .000000	 .000000	 .181595	 .000000	 .048101	 .013774	 66.6506	 .000000	 .000000	 .000000	 .000000	 99.2699	 .000000	 .000000	 .544522	 .000000	 .144233	 .041301	 .000000	 100.000	 2.00000	O	 .000000	 .000000	 .000000	 .000000	 .993416	 .000000	 .000000	 .005449	 .000000	 .001443	 .000413	 2.00000	 .012004	 .014543	 .005672	 .013213	 .016682	 .039368	 .033232	 .008252	 .013575	 .012825	 .012146	 .025681	 .019603	 .010718	 .018902	 .021179	 .049646	 .040578	 .013764	 .017529	 .016500	 .016407	 -76.637	 -40.670	 -16.326	 -100.16	 .117755	 -38.108	 -84.885	 3.64592	 -48.281	 17.6357	 34.7190	 -9.2251	 -26.227	 13.1625	 326.709	214	334	319	303	301	332	333	140	335	126	524	"Wollastonite"	"Jadeite"	"Corundum"	"CaNb2O6"	"Cassiterite"	"Scheelite"	"Manganotantalite"	"Rutile"	"Mn"	"Magnetite"	"Zircon"
"T3"	8	 40.0000	 20.0000	 40.0000	 .000000	1288	 .000000	 .000000	 .000000	 .000000	 78.6774	 .000000	 .000000	 .238669	 .000000	 .072523	 .024759	 21.4011	 100.415	 .000000	 .000000	 .000000	 .000000	 99.8897	 .000000	 .000000	 .398114	 .000000	 .093301	 .033444	  .00000	 100.415	 .000000	 .000000	 .000000	 .000000	 33.0284	 .000000	 .000000	 .248263	 .000000	 .064703	 .013523	 66.6451	 .000000	 .000000	 .000000	 .000000	 99.0212	 .000000	 .000000	 .744308	 .000000	 .193985	 .040544	 .000000	 100.000	 2.00000	O	 .000000	 .000000	 .000000	 .000000	 .991173	 .000000	 .000000	 .007450	 .000000	 .001942	 .000406	 2.00000	 .011991	 .014536	 .005670	 .013209	 .016673	 .039360	 .033225	 .008247	 .013571	 .012822	 .012142	 .025653	 .019594	 .010713	 .018896	 .021169	 .049637	 .040569	 .013757	 .017523	 .016495	 .016401	 -75.342	 -27.767	 -19.806	 -65.498	 .117872	 -42.578	 -34.772	 2.74671	 -33.825	 13.3085	 35.3224	 -9.2321	 -26.220	 13.1625	 336.672	214	334	319	303	301	332	333	140	335	126	524	"Wollastonite"	"Jadeite"	"Corundum"	"CaNb2O6"	"Cassiterite"	"Scheelite"	"Manganotantalite"	"Rutile"	"Mn"	"Magnetite"	"Zircon"
"T3"	8	 40.0000	 20.0000	 40.0000	 .000000	1289	 .000000	 .000000	 .000000	 .000000	 78.6317	 .000000	 .000000	 .294651	 .000000	 .108996	 .027126	 21.4375	 100.500	 .000000	 .000000	 .000000	 .000000	 99.8316	 .000000	 .000000	 .491495	 .000000	 .140223	 .036642	  .00000	 100.500	 .000000	 .000000	 .000000	 .000000	 32.9479	 .000000	 .000000	 .305926	 .000000	 .097063	 .014789	 66.6343	 .000000	 .000000	 .000000	 .000000	 98.7479	 .000000	 .000000	 .916889	 .000000	 .290908	 .044325	 .000000	 100.000	 2.00000	O	 .000000	 .000000	 .000000	 .000000	 .988917	 .000000	 .000000	 .009182	 .000000	 .002913	 .000444	 2.00000	 .011976	 .014528	 .005667	 .013203	 .016663	 .039348	 .033214	 .008241	 .013565	 .012816	 .012136	 .025621	 .019583	 .010707	 .018887	 .021156	 .049621	 .040556	 .013747	 .017515	 .016488	 .016393	 -56.334	 -23.411	 -19.216	 -32.463	 .117893	 -69.472	 -28.721	 2.27997	 -71.447	 9.11446	 32.2834	 -9.2391	 -26.213	 13.1625	 346.721	214	334	319	303	301	332	333	140	335	126	524	"Wollastonite"	"Jadeite"	"Corundum"	"CaNb2O6"	"Cassiterite"	"Scheelite"	"Manganotantalite"	"Rutile"	"Mn"	"Magnetite"	"Zircon"
"T3"	8	 40.0000	 20.0000	 40.0000	 .000000	1290	 .000000	 .000000	 .000000	 .000000	 78.9163	 .000000	 .000000	 .162310	 .006005	 .204550	 .029122	 21.4556	 100.774	 .000000	 .000000	 .000000	 .000000	 100.193	 .000000	 .000000	 .270743	 .007753	 .263153	 .039338	 .000002	 100.774	 .000000	 .000000	 .000000	 .000000	 33.0243	 .000000	 .000000	 .168303	 .005429	 .181920	 .015857	 66.6042	 .000000	 .000000	 .000000	 .000000	 98.8876	 .000000	 .000000	 .503964	 .016255	 .544740	 .047481	 .000000	 100.000	 2.00000	O	 .000000	 .000000	 .000000	 .000000	 .991657	 .000000	 .000000	 .005054	 .000163	 .005463	 .000476	 2.00000	 .011990	 .014537	 .005670	 .013208	 .016672	 .039356	 .033221	 .008245	 .013568	 .012819	 .012142	 .025652	 .019596	 .010713	 .018895	 .021167	 .049631	 .040565	 .013753	 .017519	 .016491	 .016401	 -230.07	 -52.977	 -31.136	 -33.186	 .117682	 -48.988	 -22.167	 3.89382	 160.707	 5.20645	 30.1321	 -9.2461	 -26.206	 13.1625	 356.699	214	334	319	303	301	332	333	140	335	126	524	"Wollastonite"	"Jadeite"	"Corundum"	"CaNb2O6"	"Cassiterite"	"Scheelite"	"Manganotantalite"	"Rutile"	"Mn"	"Magnetite"	"Zircon"
"T3"	8	 40.0000	 20.0000	 40.0000	 .000000	1291	 .000000	 .000000	 .000000	 .000000	 78.7743	 .000000	 .000000	 .352191	 .000000	 .109108	 .014507	 21.5100	 100.760	 .000000	 .000000	 .000000	 .000000	 100.013	 .000000	 .000000	 .587476	 .000000	 .140367	 .019596	  .00000	 100.760	 .000000	 .000000	 .000000	 .000000	 32.8965	 .000000	 .000000	 .364437	 .000000	 .096835	 .007882	 66.6344	 .000000	 .000000	 .000000	 .000000	 98.5939	 .000000	 .000000	 1.09225	 .000000	 .290225	 .023624	 .000000	 100.000	 2.00000	O	 .000000	 .000000	 .000000	 .000000	 .987372	 .000000	 .000000	 .010938	 .000000	 .002906	 .000237	 2.00000	 .011968	 .014523	 .005665	 .013200	 .016657	 .039344	 .033209	 .008239	 .013562	 .012814	 .012133	 .025603	 .019577	 .010704	 .018883	 .021148	 .049616	 .040551	 .013743	 .017511	 .016485	 .016389	 -156.05	 -28.051	 -17.915	 -82.660	 .117781	 -133.22	 -28.041	 1.95428	 -62.364	 9.10457	 59.7509	 -9.2531	 -26.199	 13.1625	 366.662	214	334	319	303	301	332	333	140	335	126	524	"Wollastonite"	"Jadeite"	"Corundum"	"CaNb2O6"	"Cassiterite"	"Scheelite"	"Manganotantalite"	"Rutile"	"Mn"	"Magnetite"	"Zircon"
"T3"	8	 40.0000	 20.0000	 40.0000	 .000000	1292	 .000000	 .000000	 .000000	 .000000	 78.5822	 .000000	 .000000	 .337671	 .005361	 .103791	 .025084	 21.4522	 100.506	 .000000	 .000000	 .000000	 .000000	 99.7687	 .000000	 .000000	 .563254	 .006922	 .133526	 .033883	 .000004	 100.506	 .000000	 .000000	 .000000	 .000000	 32.9045	 .000000	 .000000	 .350351	 .004850	 .092364	 .013666	 66.6343	 .000000	 .000000	 .000000	 .000000	 98.6177	 .000000	 .000000	 1.05003	 .014535	 .276824	 .040959	 .000000	 100.000	 2.00000	O	 .000000	 .000000	 .000000	 .000000	 .987615	 .000000	 .000000	 .010516	 .000146	 .002772	 .000410	 2.00000	 .011967	 .014522	 .005665	 .013199	 .016657	 .039339	 .033206	 .008238	 .013561	 .012812	 .012131	 .025602	 .019575	 .010703	 .018881	 .021147	 .049610	 .040546	 .013742	 .017510	 .016483	 .016387	 -76.952	 -29.760	 -16.006	 -182.28	 .117915	 -59.573	 -41.586	 2.02581	 179.782	 9.53028	 34.8446	 -9.2601	 -26.192	 13.1625	 376.711	214	334	319	303	301	332	333	140	335	126	524	"Wollastonite"	"Jadeite"	"Corundum"	"CaNb2O6"	"Cassiterite"	"Scheelite"	"Manganotantalite"	"Rutile"	"Mn"	"Magnetite"	"Zircon"
"T3"	8	 40.0000	 20.0000	 40.0000	 .000000	1293	 .007854	 .000000	 .000000	 .000000	 78.6864	 .000000	 .000000	 .321538	 .009546	 .086984	 .019571	 21.4730	 100.605	 .016802	 .000000	 .000000	 .000000	 99.9011	 .000000	 .000000	 .536344	 .012327	 .111905	 .026437	 -.00001	 100.605	 .013884	 .000000	 .000000	 .000000	 32.9182	 .000000	 .000000	 .333309	 .008628	 .077338	 .010653	 66.6380	 .041618	 .000000	 .000000	 .000000	 98.6697	 .000000	 .000000	 .999068	 .025862	 .231814	 .031932	 .000000	 100.000	 2.00000	O	 .000417	 .000000	 .000000	 .000000	 .987970	 .000000	 .000000	 .010004	 .000259	 .002321	 .000320	 2.00000	 .011970	 .014523	 .005665	 .013200	 .016658	 .039341	 .033208	 .008239	 .013561	 .012813	 .012133	 .025608	 .019576	 .010704	 .018883	 .021149	 .049613	 .040548	 .013744	 .017511	 .016484	 .016389	 106.472	 -28.897	 -17.226	 -126.88	 .117836	 -97.353	 -76.564	 2.11316	 101.424	 11.2210	 44.4690	 -9.2671	 -26.185	 13.1625	 386.674	214	334	319	303	301	332	333	140	335	126	524	"Wollastonite"	"Jadeite"	"Corundum"	"CaNb2O6"	"Cassiterite"	"Scheelite"	"Manganotantalite"	"Rutile"	"Mn"	"Magnetite"	"Zircon"
"T3"	8	 40.0000	 20.0000	 40.0000	 .000000	1294	 .000000	 .000000	 .000000	 .000000	 78.6928	 .000000	 .000000	 .317321	 .000000	 .098701	 .008871	 21.4597	 100.577	 .000000	 .000000	 .000000	 .000000	 99.9092	 .000000	 .000000	 .529311	 .000000	 .126978	 .011983	  .00000	 100.577	 .000000	 .000000	 .000000	 .000000	 32.9408	 .000000	 .000000	 .329138	 .000000	 .087808	 .004832	 66.6374	 .000000	 .000000	 .000000	 .000000	 98.7358	 .000000	 .000000	 .986546	 .000000	 .263193	 .014482	 .000000	 100.000	 2.00000	O	 .000000	 .000000	 .000000	 .000000	 .988659	 .000000	 .000000	 .009878	 .000000	 .002635	 .000145	 2.00000	 .011972	 .014523	 .005665	 .013199	 .016657	 .039338	 .033205	 .008239	 .013561	 .012813	 .012132	 .025612	 .019577	 .010704	 .018882	 .021148	 .049608	 .040545	 .013743	 .017510	 .016483	 .016388	 -46.361	 -35.154	 -19.947	 -150.52	 .117812	 -48.001	 -48.788	 2.13730	 -56.419	 9.98142	 97.2652	 -9.2741	 -26.177	 13.1625	 396.716	214	334	319	303	301	332	333	140	335	126	524	"Wollastonite"	"Jadeite"	"Corundum"	"CaNb2O6"	"Cassiterite"	"Scheelite"	"Manganotantalite"	"Rutile"	"Mn"	"Magnetite"	"Zircon"
"T3"	8	 40.0000	 20.0000	 40.0000	 .000000	1295	 .000000	 .000000	 .000000	 .000000	 78.9254	 .000000	 .000000	 .209237	 .000000	 .080213	 .001336	 21.4423	 100.658	 .000000	 .000000	 .000000	 .000000	 100.204	 .000000	 .000000	 .349020	 .000000	 .103194	 .001805	  .00000	 100.658	 .000000	 .000000	 .000000	 .000000	 33.0678	 .000000	 .000000	 .217223	 .000000	 .071425	 .000728	 66.6429	 .000000	 .000000	 .000000	 .000000	 99.1325	 .000000	 .000000	 .651204	 .000000	 .214121	 .002183	 .000000	 100.000	 2.00000	O	 .000000	 .000000	 .000000	 .000000	 .992387	 .000000	 .000000	 .006519	 .000000	 .002144	 .000022	 2.00000	 .011994	 .014535	 .005669	 .013206	 .016670	 .039350	 .033216	 .008246	 .013568	 .012819	 .012140	 .025658	 .019592	 .010712	 .018892	 .021164	 .049623	 .040559	 .013755	 .017519	 .016491	 .016398	 -157.44	 -32.759	 -18.172	 -49.899	 .117635	 -130.94	 -34.028	 3.08990	 -619.20	 12.1055	 642.339	 -9.2811	 -26.170	 13.1625	 406.694	214	334	319	303	301	332	333	140	335	126	524	"Wollastonite"	"Jadeite"	"Corundum"	"CaNb2O6"	"Cassiterite"	"Scheelite"	"Manganotantalite"	"Rutile"	"Mn"	"Magnetite"	"Zircon"
"T3"	8	 40.0000	 20.0000	 40.0000	 .000000	1296	 .000000	 .000000	 .000000	 .000000	 78.7789	 .000000	 .000000	 .238362	 .000000	 .068864	 .000000	 21.4186	 100.505	 .000000	 .000000	 .000000	 .000000	 100.019	 .000000	 .000000	 .397602	 .000000	 .088593	 .000000	 .000002	 100.505	 .000000	 .000000	 .000000	 .000000	 33.0447	 .000000	 .000000	 .247746	 .000000	 .061390	 .000000	 66.6462	 .000000	 .000000	 .000000	 .000000	 99.0732	 .000000	 .000000	 .742782	 .000000	 .184057	 .000000	 .000000	 100.000	 2.00000	O	 .000000	 .000000	 .000000	 .000000	 .991644	 .000000	 .000000	 .007435	 .000000	 .001842	 .000000	 2.00000	 .011989	 .014532	 .005668	 .013205	 .016667	 .039347	 .033214	 .008245	 .013567	 .012818	 .012138	 .025649	 .019589	 .010710	 .018890	 .021161	 .049620	 .040556	 .013753	 .017518	 .016490	 .016396	 -78.202	 -89.420	 -18.727	 -94.440	 .117745	 -59.419	 -37.628	 2.74902	 -107.79	 13.9686	 -2683.3	 -9.2881	 -26.163	 13.1625	 416.657	214	334	319	303	301	332	333	140	335	126	524	"Wollastonite"	"Jadeite"	"Corundum"	"CaNb2O6"	"Cassiterite"	"Scheelite"	"Manganotantalite"	"Rutile"	"Mn"	"Magnetite"	"Zircon"
"T3"	8	 40.0000	 20.0000	 40.0000	 .000000	1297	 .000000	 .000000	 .000000	 .000000	 78.7206	 .000000	 .000000	 .221173	 .000545	 .076019	 .018775	 21.4001	 100.437	 .000000	 .000000	 .000000	 .000000	 99.9444	 .000000	 .000000	 .368930	 .000704	 .097798	 .025362	 .000000	 100.437	 .000000	 .000000	 .000000	 .000000	 33.0475	 .000000	 .000000	 .230070	 .000495	 .067824	 .010256	 66.6439	 .000000	 .000000	 .000000	 .000000	 99.0747	 .000000	 .000000	 .689740	 .001483	 .203333	 .030746	 .000000	 100.000	 2.00000	O	 .000000	 .000000	 .000000	 .000000	 .991763	 .000000	 .000000	 .006904	 .000015	 .002035	 .000308	 2.00000	 .011988	 .014531	 .005668	 .013203	 .016667	 .039342	 .033210	 .008244	 .013565	 .012816	 .012137	 .025647	 .019587	 .010709	 .018888	 .021160	 .049614	 .040551	 .013751	 .017516	 .016488	 .016395	 -53.871	 -85.664	 -17.876	 -40.796	 .117780	 -46.846	 -36.032	 2.93891	 1758.88	 12.7274	 46.3399	 -9.2951	 -26.156	 13.1625	 426.699	214	334	319	303	301	332	333	140	335	126	524	"Wollastonite"	"Jadeite"	"Corundum"	"CaNb2O6"	"Cassiterite"	"Scheelite"	"Manganotantalite"	"Rutile"	"Mn"	"Magnetite"	"Zircon"
"T3"	8	 40.0000	 20.0000	 40.0000	 .000000	1298	 .000000	 .000000	 .000000	 .000000	 79.1550	 .000000	 .000000	 .241628	 .000000	 .098590	 .019289	 21.5374	 101.052	 .000000	 .000000	 .000000	 .000000	 100.496	 .000000	 .000000	 .403049	 .000000	 .126835	 .026055	  .00000	 101.052	 .000000	 .000000	 .000000	 .000000	 33.0149	 .000000	 .000000	 .249722	 .000000	 .087393	 .010468	 66.6375	 .000000	 .000000	 .000000	 .000000	 98.9582	 .000000	 .000000	 .748511	 .000000	 .261950	 .031377	 .000000	 100.000	 2.00000	O	 .000000	 .000000	 .000000	 .000000	 .990880	 .000000	 .000000	 .007495	 .000000	 .002623	 .000314	 2.00000	 .011985	 .014530	 .005668	 .013203	 .016666	 .039345	 .033212	 .008243	 .013565	 .012816	 .012137	 .025640	 .019586	 .010709	 .018888	 .021159	 .049618	 .040554	 .013750	 .017515	 .016488	 .016394	 -250.81	 -32.281	 -21.434	 -42.303	 .117466	 -75.466	 -22.989	 2.71547	 -69.704	 9.99397	 45.1239	 -9.3021	 -26.149	 13.1625	 436.677	214	334	319	303	301	332	333	140	335	126	524	"Wollastonite"	"Jadeite"	"Corundum"	"CaNb2O6"	"Cassiterite"	"Scheelite"	"Manganotantalite"	"Rutile"	"Mn"	"Magnetite"	"Zircon"
"T3"	8	 40.0000	 20.0000	 40.0000	 .000000	1299	 .000000	 .000000	 .000000	 .000000	 79.0002	 .000000	 .000000	 .245263	 .000000	 .101934	 .006983	 21.4947	 100.849	 .000000	 .000000	 .000000	 .000000	 100.299	 .000000	 .000000	 .409112	 .000000	 .131138	 .009432	 .000002	 100.849	 .000000	 .000000	 .000000	 .000000	 33.0152	 .000000	 .000000	 .253978	 .000000	 .090536	 .003797	 66.6365	 .000000	 .000000	 .000000	 .000000	 98.9560	 .000000	 .000000	 .761244	 .000000	 .271362	 .011380	 .000000	 100.000	 2.00000	O	 .000000	 .000000	 .000000	 .000000	 .990905	 .000000	 .000000	 .007623	 .000000	 .002717	 .000114	 2.00000	 .011984	 .014528	 .005667	 .013202	 .016663	 .039340	 .033208	 .008242	 .013563	 .012814	 .012135	 .025637	 .019584	 .010708	 .018885	 .021155	 .049611	 .040549	 .013748	 .017513	 .016486	 .016392	 -53.822	 -59.976	 -23.877	 -78.980	 .117565	 -98.441	 -33.431	 2.67930	 -144.41	 9.69036	 123.413	 -9.3091	 -26.142	 13.1625	 446.711	214	334	319	303	301	332	333	140	335	126	524	"Wollastonite"	"Jadeite"	"Corundum"	"CaNb2O6"	"Cassiterite"	"Scheelite"	"Manganotantalite"	"Rutile"	"Mn"	"Magnetite"	"Zircon"
"T3"	8	 40.0000	 20.0000	 40.0000	 .000000	1300	 .000000	 .000000	 .000000	 .000000	 79.1521	 .000000	 .000000	 .153934	 .000000	 .045454	 .000000	 21.4561	 100.808	 .000000	 .000000	 .000000	 .000000	 100.492	 .000000	 .000000	 .256770	 .000000	 .058477	 .000000	 .000000	 100.808	 .000000	 .000000	 .000000	 .000000	 33.1466	 .000000	 .000000	 .159731	 .000000	 .040454	 .000000	 66.6532	 .000000	 .000000	 .000000	 .000000	 99.3997	 .000000	 .000000	 .478999	 .000000	 .121314	 .000000	 .000000	 100.000	 2.00000	O	 .000000	 .000000	 .000000	 .000000	 .994600	 .000000	 .000000	 .004793	 .000000	 .001214	 .000000	 2.00000	 .012003	 .014537	 .005670	 .013207	 .016674	 .039347	 .033215	 .008248	 .013569	 .012819	 .012141	 .025680	 .019596	 .010713	 .018893	 .021169	 .049620	 .040557	 .013759	 .017521	 .016492	 .016400	 -102.59	 -20.144	 -19.706	 -73.789	 .117434	 -74.677	 -23.341	 4.08999	 -45.012	 20.7490	 -193.57	 -9.3161	 -26.135	 13.1625	 456.689	214	334	319	303	301	332	333	140	335	126	524	"Wollastonite"	"Jadeite"	"Corundum"	"CaNb2O6"	"Cassiterite"	"Scheelite"	"Manganotantalite"	"Rutile"	"Mn"	"Magnetite"	"Zircon"
"T3"	8	 40.0000	 20.0000	 40.0000	 .000000	1301	 .000000	 .000000	 .000000	 .000000	 78.8918	 .000000	 .000000	 .249101	 .004376	 .068018	 .030885	 21.4680	 100.712	 .000000	 .000000	 .000000	 .000000	 100.162	 .000000	 .000000	 .415514	 .005651	 .087505	 .041719	  .00000	 100.712	 .000000	 .000000	 .000000	 .000000	 33.0152	 .000000	 .000000	 .258307	 .003957	 .060495	 .016817	 66.6452	 .000000	 .000000	 .000000	 .000000	 98.9819	 .000000	 .000000	 .774422	 .011863	 .181368	 .050419	 .000000	 100.000	 2.00000	O	 .000000	 .000000	 .000000	 .000000	 .990777	 .000000	 .000000	 .007752	 .000119	 .001815	 .000505	 2.00000	 .011981	 .014525	 .005666	 .013200	 .016662	 .039335	 .033203	 .008241	 .013562	 .012813	 .012133	 .025632	 .019580	 .010705	 .018883	 .021154	 .049604	 .040543	 .013747	 .017511	 .016484	 .016390	 -597.54	 -41.437	 -19.612	 -36.612	 .117637	 -43.913	 -19.364	 2.64243	 220.009	 14.1277	 28.4327	 -9.3231	 -26.128	 13.1625	 466.652	214	334	319	303	301	332	333	140	335	126	524	"Wollastonite"	"Jadeite"	"Corundum"	"CaNb2O6"	"Cassiterite"	"Scheelite"	"Manganotantalite"	"Rutile"	"Mn"	"Magnetite"	"Zircon"
"T3"	8	 40.0000	 20.0000	 40.0000	 .000000	1302	 .000000	 .000000	 .000000	 .000000	 78.7752	 .000000	 .000000	 .246977	 .017815	 .064759	 .000000	 21.4273	 100.532	 .000000	 .000000	 .000000	 .000000	 100.014	 .000000	 .000000	 .411971	 .023004	 .083313	 .000000	 .000002	 100.532	 .000000	 .000000	 .000000	 .000000	 33.0275	 .000000	 .000000	 .256579	 .016137	 .057704	 .000000	 66.6421	 .000000	 .000000	 .000000	 .000000	 99.0095	 .000000	 .000000	 .769168	 .048375	 .172983	 .000000	 .000000	 100.000	 2.00000	O	 .000000	 .000000	 .000000	 .000000	 .991192	 .000000	 .000000	 .007700	 .000484	 .001732	 .000000	 2.00000	 .011983	 .014527	 .005666	 .013200	 .016661	 .039335	 .033204	 .008242	 .013562	 .012813	 .012134	 .025636	 .019582	 .010707	 .018884	 .021153	 .049605	 .040544	 .013747	 .017512	 .016484	 .016391	 -63.701	 -30.202	 -19.375	 -38.976	 .117718	 -41.592	 -54.502	 2.66264	 54.8309	 14.7985	 -916.36	 -9.3301	 -26.120	 13.1625	 476.694	214	334	319	303	301	332	333	140	335	126	524	"Wollastonite"	"Jadeite"	"Corundum"	"CaNb2O6"	"Cassiterite"	"Scheelite"	"Manganotantalite"	"Rutile"	"Mn"	"Magnetite"	"Zircon"
"T3"	8	 40.0000	 20.0000	 40.0000	 .000000	1303	 .000000	 .000000	 .000000	 .000000	 78.9370	 .000000	 .000000	 .243542	 .001541	 .050993	 .024628	 21.4686	 100.726	 .000000	 .000000	 .000000	 .000000	 100.219	 .000000	 .000000	 .406242	 .001989	 .065602	 .033268	  .00000	 100.726	 .000000	 .000000	 .000000	 .000000	 33.0362	 .000000	 .000000	 .252558	 .001393	 .045356	 .013411	 66.6511	 .000000	 .000000	 .000000	 .000000	 99.0623	 .000000	 .000000	 .757321	 .004177	 .136004	 .040215	 .000000	 100.000	 2.00000	O	 .000000	 .000000	 .000000	 .000000	 .991318	 .000000	 .000000	 .007579	 .000042	 .001361	 .000402	 2.00000	 .011983	 .014525	 .005666	 .013199	 .016662	 .039332	 .033201	 .008242	 .013561	 .012813	 .012133	 .025637	 .019580	 .010705	 .018882	 .021154	 .049601	 .040540	 .013747	 .017511	 .016483	 .016389	 -104.06	 -27.858	 -22.946	 -40.262	 .117586	 -43.274	 -31.016	 2.69590	 623.007	 18.5747	 35.4796	 -9.3371	 -26.113	 13.1605	 486.672	214	334	319	303	301	332	333	140	335	126	524	"Wollastonite"	"Jadeite"	"Corundum"	"CaNb2O6"	"Cassiterite"	"Scheelite"	"Manganotantalite"	"Rutile"	"Mn"	"Magnetite"	"Zircon"
"T3"	8	 40.0000	 20.0000	 40.0000	 .000000	1304	 .000000	 .000000	 .000000	 .000000	 78.8754	 .000000	 .000000	 .289065	 .000000	 .077114	 .011611	 21.4849	 100.738	 .000000	 .000000	 .000000	 .000000	 100.141	 .000000	 .000000	 .482177	 .000000	 .099207	 .015684	 .000006	 100.738	 .000000	 .000000	 .000000	 .000000	 32.9818	 .000000	 .000000	 .299507	 .000000	 .068530	 .006317	 66.6438	 .000000	 .000000	 .000000	 .000000	 98.8777	 .000000	 .000000	 .897905	 .000000	 .205448	 .018938	 .000000	 100.000	 2.00000	O	 .000000	 .000000	 .000000	 .000000	 .989794	 .000000	 .000000	 .008988	 .000000	 .002057	 .000190	 2.00000	 .011974	 .014521	 .005664	 .013196	 .016655	 .039327	 .033196	 .008238	 .013558	 .012810	 .012130	 .025617	 .019574	 .010702	 .018878	 .021146	 .049594	 .040534	 .013742	 .017507	 .016480	 .016385	 -82.288	 -62.962	 -18.426	 -50.742	 .117630	 -46.611	 -39.428	 2.31735	 -194.80	 12.5523	 74.4632	 -9.3441	 -26.106	 13.1620	 496.699	214	334	319	303	301	332	333	140	335	126	524	"Wollastonite"	"Jadeite"	"Corundum"	"CaNb2O6"	"Cassiterite"	"Scheelite"	"Manganotantalite"	"Rutile"	"Mn"	"Magnetite"	"Zircon"
"T3"	8	 40.0000	 20.0000	 40.0000	 .000000	1305	 .008175	 .006890	 .000000	 .000000	 78.7895	 .000000	 .000000	 .302336	 .012635	 .088289	 .025264	 21.4940	 100.727	 .017489	 .009287	 .000000	 .000000	 100.032	 .000000	 .000000	 .504315	 .016315	 .113584	 .034127	 -.00001	 100.727	 .014436	 .014864	 .000000	 .000000	 32.9248	 .000000	 .000000	 .313057	 .011407	 .078411	 .013737	 66.6293	 .043270	 .022275	 .000000	 .000000	 98.6857	 .000000	 .000000	 .938329	 .034190	 .235022	 .041174	 .000000	 100.000	 2.00000	O	 .000433	 .000446	 .000000	 .000000	 .988298	 .000000	 .000000	 .009397	 .000342	 .002354	 .000412	 2.00000	 .011965	 .014516	 .005663	 .013194	 .016651	 .039322	 .033191	 .008235	 .013555	 .012807	 .012127	 .025598	 .019567	 .010699	 .018874	 .021140	 .049588	 .040529	 .013737	 .017503	 .016476	 .016381	 102.263	 149.944	 -18.574	 -162.28	 .117701	 -48.315	 -35.574	 2.22786	 76.8481	 11.0615	 34.5878	 -9.3511	 -26.099	 13.1620	 506.677	214	334	319	303	301	332	333	140	335	126	524	"Wollastonite"	"Jadeite"	"Corundum"	"CaNb2O6"	"Cassiterite"	"Scheelite"	"Manganotantalite"	"Rutile"	"Mn"	"Magnetite"	"Zircon"
"T3"	8	 40.0000	 20.0000	 40.0000	 .000000	1306	 .003267	 .000000	 .000000	 .000000	 78.7595	 .000000	 .000000	 .305511	 .000000	 .098504	 .020520	 21.4776	 100.665	 .006989	 .000000	 .000000	 .000000	 99.9938	 .000000	 .000000	 .509610	 .000000	 .126725	 .027718	 .000004	 100.665	 .005774	 .000000	 .000000	 .000000	 32.9414	 .000000	 .000000	 .316625	 .000000	 .087560	 .011167	 66.6375	 .017308	 .000000	 .000000	 .000000	 98.7377	 .000000	 .000000	 .949043	 .000000	 .262451	 .033472	 .000000	 100.000	 2.00000	O	 .000173	 .000000	 .000000	 .000000	 .988675	 .000000	 .000000	 .009503	 .000000	 .002628	 .000335	 2.00000	 .011969	 .014519	 .005664	 .013196	 .016654	 .039328	 .033197	 .008237	 .013558	 .012809	 .012129	 .025606	 .019572	 .010701	 .018877	 .021144	 .049596	 .040535	 .013740	 .017506	 .016479	 .016384	 255.539	 -55.551	 -23.882	 -63.990	 .117736	 -50.816	 -28.864	 2.20817	 -84.163	 9.99737	 42.4333	 -9.3581	 -26.092	 13.1620	 516.640	214	334	319	303	301	332	333	140	335	126	524	"Wollastonite"	"Jadeite"	"Corundum"	"CaNb2O6"	"Cassiterite"	"Scheelite"	"Manganotantalite"	"Rutile"	"Mn"	"Magnetite"	"Zircon"
"T3"	8	 40.0000	 20.0000	 40.0000	 .000000	1307	 .000000	 .000000	 .000000	 .000000	 78.9913	 .000000	 .000000	 .274514	 .000000	 .067952	 .010573	 21.5034	 100.848	 .000000	 .000000	 .000000	 .000000	 100.288	 .000000	 .000000	 .457905	 .000000	 .087420	 .014282	 .000004	 100.848	 .000000	 .000000	 .000000	 .000000	 33.0032	 .000000	 .000000	 .284197	 .000000	 .060338	 .005748	 66.6466	 .000000	 .000000	 .000000	 .000000	 98.9498	 .000000	 .000000	 .852076	 .000000	 .180905	 .017233	 .000000	 100.000	 2.00000	O	 .000000	 .000000	 .000000	 .000000	 .990394	 .000000	 .000000	 .008528	 .000000	 .001811	 .000172	 2.00000	 .011978	 .014523	 .005665	 .013197	 .016658	 .039329	 .033198	 .008240	 .013559	 .012811	 .012131	 .025626	 .019576	 .010704	 .018879	 .021149	 .049598	 .040537	 .013744	 .017508	 .016481	 .016387	 -84.577	 -17.540	 -18.817	 -69.579	 .117542	 -96.642	 -50.298	 2.42485	 -42.593	 14.1383	 81.7137	 -9.3651	 -26.085	 13.1620	 526.682	214	334	319	303	301	332	333	140	335	126	524	"Wollastonite"	"Jadeite"	"Corundum"	"CaNb2O6"	"Cassiterite"	"Scheelite"	"Manganotantalite"	"Rutile"	"Mn"	"Magnetite"	"Zircon"
"T3"	8	 40.0000	 20.0000	 40.0000	 .000000	1308	 .000000	 .000000	 .000000	 .000000	 78.6245	 .000000	 .000000	 .261639	 .000000	 .081682	 .021741	 21.4038	 100.393	 .000000	 .000000	 .000000	 .000000	 99.8225	 .000000	 .000000	 .436430	 .000000	 .105084	 .029367	 .000004	 100.393	 .000000	 .000000	 .000000	 .000000	 33.0008	 .000000	 .000000	 .272112	 .000000	 .072863	 .011873	 66.6424	 .000000	 .000000	 .000000	 .000000	 98.9302	 .000000	 .000000	 .815742	 .000000	 .218431	 .035593	 .000000	 100.000	 2.00000	O	 .000000	 .000000	 .000000	 .000000	 .990384	 .000000	 .000000	 .008166	 .000000	 .002187	 .000356	 2.00000	 .011974	 .014519	 .005663	 .013194	 .016654	 .039318	 .033189	 .008237	 .013556	 .012807	 .012128	 .025617	 .019571	 .010701	 .018875	 .021144	 .049584	 .040526	 .013740	 .017504	 .016477	 .016383	 -128.04	 -25.714	 -22.374	 -45.463	 .117794	 -48.069	 -31.986	 2.52891	 -150.66	 11.8922	 40.0849	 -9.3721	 -26.077	 13.1620	 536.660	214	334	319	303	301	332	333	140	335	126	524	"Wollastonite"	"Jadeite"	"Corundum"	"CaNb2O6"	"Cassiterite"	"Scheelite"	"Manganotantalite"	"Rutile"	"Mn"	"Magnetite"	"Zircon"
"T3"	8	 40.0000	 20.0000	 40.0000	 .000000	1309	 .000057	 .000000	 .000000	 .000000	 78.6302	 .000000	 .000000	 .268565	 .001483	 .110403	 .008331	 21.4139	 100.433	 .000121	 .000000	 .000000	 .000000	 99.8297	 .000000	 .000000	 .447983	 .001915	 .142034	 .011253	 .000000	 100.433	 .000101	 .000000	 .000000	 .000000	 32.9830	 .000000	 .000000	 .279145	 .001344	 .098423	 .004547	 66.6334	 .000301	 .000000	 .000000	 .000000	 98.8505	 .000000	 .000000	 .836601	 .004029	 .294975	 .013627	 .000000	 100.000	 2.00000	O	 .000003	 .000000	 .000000	 .000000	 .989985	 .000000	 .000000	 .008379	 .000040	 .002954	 .000136	 2.00000	 .011971	 .014518	 .005663	 .013193	 .016651	 .039317	 .033187	 .008236	 .013554	 .012806	 .012127	 .025611	 .019570	 .010700	 .018873	 .021141	 .049582	 .040524	 .013738	 .017502	 .016475	 .016381	 14682.4	 -63.237	 -31.609	 -36.622	 .117787	 -61.563	 -25.809	 2.47102	 646.755	 9.00111	 103.483	 -9.3791	 -26.070	 13.1620	 546.703	214	334	319	303	301	332	333	140	335	126	524	"Wollastonite"	"Jadeite"	"Corundum"	"CaNb2O6"	"Cassiterite"	"Scheelite"	"Manganotantalite"	"Rutile"	"Mn"	"Magnetite"	"Zircon"
"T3"	8	 40.0000	 20.0000	 40.0000	 .000000	1310	 .000000	 .000000	 .000000	 .000000	 79.1551	 .000000	 .000000	 .274698	 .000000	 .096998	 .016441	 21.5581	 101.101	 .000000	 .000000	 .000000	 .000000	 100.496	 .000000	 .000000	 .458212	 .000000	 .124787	 .022209	 .000004	 101.101	 .000000	 .000000	 .000000	 .000000	 32.9835	 .000000	 .000000	 .283630	 .000000	 .085900	 .008914	 66.6380	 .000000	 .000000	 .000000	 .000000	 98.8657	 .000000	 .000000	 .850160	 .000000	 .257479	 .026720	 .000000	 100.000	 2.00000	O	 .000000	 .000000	 .000000	 .000000	 .989931	 .000000	 .000000	 .008513	 .000000	 .002578	 .000268	 2.00000	 .011973	 .014518	 .005663	 .013193	 .016652	 .039319	 .033189	 .008237	 .013555	 .012807	 .012127	 .025615	 .019570	 .010700	 .018873	 .021142	 .049584	 .040526	 .013739	 .017502	 .016476	 .016382	 -71.836	 -39.710	 -22.160	 -39.884	 .117391	 -5222.9	 -63.747	 2.42252	 -29.886	 10.1379	 52.7776	 -9.3861	 -26.063	 13.1620	 556.672	214	334	319	303	301	332	333	140	335	126	524	"Wollastonite"	"Jadeite"	"Corundum"	"CaNb2O6"	"Cassiterite"	"Scheelite"	"Manganotantalite"	"Rutile"	"Mn"	"Magnetite"	"Zircon"
"T3"	8	 40.0000	 20.0000	 40.0000	 .000000	1311	 .000000	 .000000	 .000000	 .000000	 78.6689	 .000000	 .000000	 .336516	 .000000	 .080681	 .004935	 21.4596	 100.551	 .000000	 .000000	 .000000	 .000000	 99.8788	 .000000	 .000000	 .561329	 .000000	 .103796	 .006666	 .000006	 100.551	 .000000	 .000000	 .000000	 .000000	 32.9337	 .000000	 .000000	 .349078	 .000000	 .071783	 .002688	 66.6427	 .000000	 .000000	 .000000	 .000000	 98.7303	 .000000	 .000000	 1.04648	 .000000	 .215195	 .008059	 .000000	 100.000	 2.00000	O	 .000000	 .000000	 .000000	 .000000	 .988366	 .000000	 .000000	 .010476	 .000000	 .002154	 .000081	 2.00000	 .011961	 .014511	 .005661	 .013188	 .016644	 .039307	 .033179	 .008232	 .013550	 .012803	 .012122	 .025588	 .019561	 .010695	 .018867	 .021131	 .049569	 .040513	 .013732	 .017497	 .016471	 .016375	 -328.82	 -1001.6	 -15.558	 -66.433	 .117740	 -48.024	 -22.790	 2.03032	 -177.76	 12.0260	 174.144	 -9.3931	 -26.056	 13.1620	 566.635	214	334	319	303	301	332	333	140	335	126	524	"Wollastonite"	"Jadeite"	"Corundum"	"CaNb2O6"	"Cassiterite"	"Scheelite"	"Manganotantalite"	"Rutile"	"Mn"	"Magnetite"	"Zircon"
"T3"	8	 40.0000	 20.0000	 40.0000	 .000000	1312	 .000000	 .000000	 .000000	 .000000	 79.0853	 .000000	 .000000	 .214969	 .001616	 .051432	 .010857	 21.4848	 100.849	 .000000	 .000000	 .000000	 .000000	 100.408	 .000000	 .000000	 .358581	 .002087	 .066167	 .014666	  .00000	 100.849	 .000000	 .000000	 .000000	 .000000	 33.0732	 .000000	 .000000	 .222759	 .001460	 .045712	 .005908	 66.6509	 .000000	 .000000	 .000000	 .000000	 99.1729	 .000000	 .000000	 .667962	 .004379	 .137070	 .017715	 .000000	 100.000	 2.00000	O	 .000000	 .000000	 .000000	 .000000	 .992431	 .000000	 .000000	 .006684	 .000044	 .001372	 .000177	 2.00000	 .011986	 .014523	 .005665	 .013196	 .016659	 .039321	 .033192	 .008241	 .013558	 .012809	 .012131	 .025642	 .019577	 .010704	 .018878	 .021150	 .049587	 .040530	 .013746	 .017507	 .016479	 .016386	 -178.30	 -45.512	 -14.286	 -58.923	 .117427	 -70.464	 -94.589	 3.01355	 593.785	 18.4183	 79.5908	 -9.4001	 -26.049	 13.1620	 576.677	214	334	319	303	301	332	333	140	335	126	524	"Wollastonite"	"Jadeite"	"Corundum"	"CaNb2O6"	"Cassiterite"	"Scheelite"	"Manganotantalite"	"Rutile"	"Mn"	"Magnetite"	"Zircon"
"T3"	8	 40.0000	 20.0000	 40.0000	 .000000	1313	 .000000	 .000000	 .000000	 .002613	 78.4755	 .005580	 .000000	 .363723	 .000000	 .126055	 .000000	 21.4395	 100.413	 .000000	 .000000	 .000000	 .003739	 99.6333	 .007036	 .000000	 .606711	 .000000	 .162169	 .000000	  .00000	 100.413	 .000000	 .000000	 .000000	 .001399	 32.8773	 .001509	 .000000	 .377581	 .000000	 .112237	 .000000	 66.6300	 .000000	 .000000	 .000000	 .002096	 98.5255	 .004522	 .000000	 1.13152	 .000000	 .336348	 .000000	 .000000	 100.000	 2.00000	O	 .000000	 .000000	 .000000	 .000042	 .986861	 .000045	 .000000	 .011334	 .000000	 .003369	 .000000	 2.00000	 .011953	 .014507	 .005659	 .013186	 .016639	 .039303	 .033175	 .008229	 .013547	 .012800	 .012120	 .025572	 .019556	 .010693	 .018864	 .021125	 .049565	 .040509	 .013727	 .017493	 .016467	 .016372	 -67.195	 -35.905	 -17.099	 357.174	 .117889	 496.417	 -50.027	 1.89928	 -34.947	 7.97554	 -52.910	 -9.4071	 -26.042	 13.1620	 586.655	214	334	319	303	301	332	333	140	335	126	524	"Wollastonite"	"Jadeite"	"Corundum"	"CaNb2O6"	"Cassiterite"	"Scheelite"	"Manganotantalite"	"Rutile"	"Mn"	"Magnetite"	"Zircon"
"T3"	8	 40.0000	 20.0000	 40.0000	 .000000	1314	 .000000	 .000000	 .000000	 .000000	 78.9340	 .000000	 .000000	 .346317	 .000000	 .105361	 .000000	 21.5429	 100.929	 .000000	 .000000	 .000000	 .000000	 100.215	 .000000	 .000000	 .577678	 .000000	 .135547	 .000000	 -.00001	 100.929	 .000000	 .000000	 .000000	 .000000	 32.9133	 .000000	 .000000	 .357816	 .000000	 .093369	 .000000	 66.6355	 .000000	 .000000	 .000000	 .000000	 98.6477	 .000000	 .000000	 1.07245	 .000000	 .279846	 .000000	 .000000	 100.000	 2.00000	O	 .000000	 .000000	 .000000	 .000000	 .987859	 .000000	 .000000	 .010739	 .000000	 .002802	 .000000	 2.00000	 .011957	 .014508	 .005659	 .013186	 .016639	 .039301	 .033174	 .008230	 .013547	 .012800	 .012120	 .025580	 .019557	 .010693	 .018863	 .021126	 .049562	 .040507	 .013729	 .017493	 .016467	 .016372	 -92.603	 -23.199	 -17.311	 -103.05	 .117524	 -112.45	 -25.626	 1.98048	 -409.68	 9.39059	 -165.41	 -9.4141	 -26.035	 13.1620	 596.618	214	334	319	303	301	332	333	140	335	126	524	"Wollastonite"	"Jadeite"	"Corundum"	"CaNb2O6"	"Cassiterite"	"Scheelite"	"Manganotantalite"	"Rutile"	"Mn"	"Magnetite"	"Zircon"
"T3"	8	 40.0000	 20.0000	 40.0000	 .000000	1315	 .000000	 .000000	 .000000	 .000000	 78.7625	 .000000	 .000000	 .345635	 .000000	 .112849	 .004867	 21.5001	 100.726	 .000000	 .000000	 .000000	 .000000	 99.9976	 .000000	 .000000	 .576539	 .000000	 .145180	 .006575	 .000004	 100.726	 .000000	 .000000	 .000000	 .000000	 32.9061	 .000000	 .000000	 .357810	 .000000	 .100200	 .002646	 66.6333	 .000000	 .000000	 .000000	 .000000	 98.6194	 .000000	 .000000	 1.07236	 .000000	 .300300	 .007930	 .000000	 100.000	 2.00000	O	 .000000	 .000000	 .000000	 .000000	 .987677	 .000000	 .000000	 .010740	 .000000	 .003008	 .000079	 2.00000	 .011956	 .014508	 .005659	 .013186	 .016639	 .039301	 .033173	 .008230	 .013547	 .012800	 .012120	 .025578	 .019556	 .010693	 .018863	 .021125	 .049561	 .040506	 .013728	 .017492	 .016467	 .016371	 -96.102	 -20.547	 -16.734	 -572.98	 .117655	 -68.755	 -108.38	 1.98375	 -48.495	 8.81862	 176.514	 -9.4211	 -26.028	 13.1620	 606.660	214	334	319	303	301	332	333	140	335	126	524	"Wollastonite"	"Jadeite"	"Corundum"	"CaNb2O6"	"Cassiterite"	"Scheelite"	"Manganotantalite"	"Rutile"	"Mn"	"Magnetite"	"Zircon"
"T3"	8	 40.0000	 20.0000	 40.0000	 .000000	1316	 .000000	 .000000	 .000000	 .002595	 78.7034	 .000000	 .000000	 .325488	 .000000	 .096403	 .017265	 21.4715	 100.617	 .000000	 .000000	 .000000	 .003712	 99.9226	 .000000	 .000000	 .542933	 .000000	 .124022	 .023322	 .000004	 100.617	 .000000	 .000000	 .000000	 .001387	 32.9278	 .000000	 .000000	 .337429	 .000000	 .085718	 .009398	 66.6383	 .000000	 .000000	 .000000	 .002079	 98.7014	 .000000	 .000000	 1.01145	 .000000	 .256941	 .028172	 .000000	 100.000	 2.00000	O	 .000000	 .000000	 .000000	 .000042	 .988253	 .000000	 .000000	 .010127	 .000000	 .002573	 .000282	 2.00000	 .011959	 .014509	 .005660	 .013187	 .016642	 .039302	 .033175	 .008231	 .013548	 .012801	 .012121	 .025585	 .019558	 .010694	 .018864	 .021129	 .049563	 .040508	 .013730	 .017494	 .016468	 .016373	 -47.485	 -162.07	 -23.368	 359.765	 .117704	 -73.702	 -28.327	 2.08901	 -977.37	 10.1915	 50.2667	 -9.4281	 -26.020	 13.1620	 616.638	214	334	319	303	301	332	333	140	335	126	524	"Wollastonite"	"Jadeite"	"Corundum"	"CaNb2O6"	"Cassiterite"	"Scheelite"	"Manganotantalite"	"Rutile"	"Mn"	"Magnetite"	"Zircon"
