Repository: orthospar/MinorElements-Cassiterite

# MinorElements-Cassiterite
EPMA data and R code for generation of figures in "Systematic trends in the substitution mechanisms of minor elements in cassiterite", submitted for publication in the Australian Journal of Earth Sciences.

# Data Availability
The final cleaned and organised dataset is available above (cassiterite_EPMA.csv) and as a supplementary file hosted by AJES.

File: Data/170609/170609_recalc.dat (part 37 of 41)
LOVOLT"	" CURRENT"	"BEAMSIZE"	"    LINE"	"  Si WT%"	"  Na WT%"	"  Al WT%"	"  Nb WT%"	"  Sn WT%"	"   W WT%"	"  Ta WT%"	"  Ti WT%"	"  Mn WT%"	"  Fe WT%"	"  Zr WT%"	"   O WT%"	"   TOTAL"	"    SiO2"	"    Na2O"	"   Al2O3"	"   Nb2O5"	"    SnO2"	"     WO3"	"   Ta2O5"	"    TiO2"	"     MnO"	"     FeO"	"    ZrO2"	"       O"	"   TOTAL"	"  Si AT%"	"  Na AT%"	"  Al AT%"	"  Nb AT%"	"  Sn AT%"	"   W AT%"	"  Ta AT%"	"  Ti AT%"	"  Mn AT%"	"  Fe AT%"	"  Zr AT%"	"   O AT%"	"Si OXMOL%"	"Na OXMOL%"	"Al OXMOL%"	"Nb OXMOL%"	"Sn OXMOL%"	"W OXMOL%"	"Ta OXMOL%"	"Ti OXMOL%"	"Mn OXMOL%"	"Fe OXMOL%"	"Zr OXMOL%"	"O OXMOL%"	"   TOTAL"	" FORMULA"	"   BASIS"	"Si FORMULA"	"Na FORMULA"	"Al FORMULA"	"Nb FORMULA"	"Sn FORMULA"	"W FORMULA"	"Ta FORMULA"	"Ti FORMULA"	"Mn FORMULA"	"Fe FORMULA"	"Zr FORMULA"	"O FORMULA"	"Si CDL99"	"Na CDL99"	"Al CDL99"	"Nb CDL99"	"Sn CDL99"	" W CDL99"	"Ta CDL99"	"Ti CDL99"	"Mn CDL99"	"Fe CDL99"	"Zr CDL99"	"SiO2 CDL99"	"Na2O CDL99"	"Al2O3 CDL99"	"Nb2O5 CDL99"	"SnO2 CDL99"	"WO3 CDL99"	"Ta2O5 CDL99"	"TiO2 CDL99"	"MnO CDL99"	"FeO CDL99"	"ZrO2 CDL99"	"Si %ERR "	"Na %ERR "	"Al %ERR "	"Nb %ERR "	"Sn %ERR "	" W %ERR "	"Ta %ERR "	"Ti %ERR "	"Mn %ERR "	"Fe %ERR "	"Zr %ERR "	"   X-POS"	"   Y-POS"	"   Z-POS"	" RELDIST"	"Si STD_NUM"	"Na STD_NUM"	"Al STD_NUM"	"Nb STD_NUM"	"Sn STD_NUM"	"W STD_NUM"	"Ta STD_NUM"	"Ti STD_NUM"	"Mn STD_NUM"	"Fe STD_NUM"	"Zr STD_NUM"	"Si STD_NAM"	"Na STD_NAM"	"Al STD_NAM"	"Nb STD_NAM"	"Sn STD_NAM"	"W STD_NAM"	"Ta STD_NAM"	"Ti STD_NAM"	"Mn STD_NAM"	"Fe STD_NAM"	"Zr STD_NAM"
"T3"	8	 40.0000	 20.0000	 40.0000	 .000000	1317	 .000000	 .000000	 .000000	 .000000	 78.8569	 .000000	 .000000	 .319941	 .012572	 .069738	 .000000	 21.4980	 100.757	 .000000	 .000000	 .000000	 .000000	 100.118	 .000000	 .000000	 .533680	 .016234	 .089718	 .000000	 -.00001	 100.757	 .000000	 .000000	 .000000	 .000000	 32.9532	 .000000	 .000000	 .331288	 .011350	 .061936	 .000000	 66.6422	 .000000	 .000000	 .000000	 .000000	 98.7872	 .000000	 .000000	 .993136	 .034026	 .185671	 .000000	 .000000	 100.000	 2.00000	O	 .000000	 .000000	 .000000	 .000000	 .988958	 .000000	 .000000	 .009942	 .000341	 .001859	 .000000	 2.00000	 .011962	 .014509	 .005660	 .013186	 .016641	 .039299	 .033172	 .008231	 .013548	 .012800	 .012120	 .025590	 .019558	 .010694	 .018863	 .021128	 .049560	 .040506	 .013731	 .017494	 .016468	 .016372	 -143.43	 -21.685	 -17.968	 -98.392	 .117567	 -88.760	 -22.985	 2.12020	 77.1864	 13.7857	 -409.06	 -9.4351	 -26.013	 13.1620	 626.672	214	334	319	303	301	332	333	140	335	126	524	"Wollastonite"	"Jadeite"	"Corundum"	"CaNb2O6"	"Cassiterite"	"Scheelite"	"Manganotantalite"	"Rutile"	"Mn"	"Magnetite"	"Zircon"
"T3"	8	 40.0000	 20.0000	 40.0000	 .000000	1318	 .000000	 .000000	 .000000	 .000000	 78.7201	 .000000	 .000000	 .331742	 .009916	 .108763	 .002621	 21.4803	 100.653	 .000000	 .000000	 .000000	 .000000	 99.9438	 .000000	 .000000	 .553365	 .012805	 .139924	 .003540	  .00000	 100.653	 .000000	 .000000	 .000000	 .000000	 32.9178	 .000000	 .000000	 .343735	 .008959	 .096659	 .001426	 66.6315	 .000000	 .000000	 .000000	 .000000	 98.6491	 .000000	 .000000	 1.03012	 .026848	 .289670	 .004273	 .000000	 100.000	 2.00000	O	 .000000	 .000000	 .000000	 .000000	 .988055	 .000000	 .000000	 .010318	 .000269	 .002901	 .000043	 2.00000	 .011956	 .014507	 .005659	 .013185	 .016638	 .039296	 .033169	 .008229	 .013546	 .012798	 .012119	 .025578	 .019555	 .010692	 .018861	 .021124	 .049556	 .040502	 .013727	 .017491	 .016465	 .016370	 -51.500	 -25.068	 -17.626	 -470.53	 .117672	 -56.717	 -43.312	 2.05463	 97.5644	 9.11999	 327.189	 -9.4421	 -26.006	 13.1620	 636.650	214	334	319	303	301	332	333	140	335	126	524	"Wollastonite"	"Jadeite"	"Corundum"	"CaNb2O6"	"Cassiterite"	"Scheelite"	"Manganotantalite"	"Rutile"	"Mn"	"Magnetite"	"Zircon"
"T3"	8	 40.0000	 20.0000	 40.0000	 .000000	1319	 .000000	 .000000	 .000000	 .000000	 78.5021	 .000000	 .000000	 .340234	 .000000	 .074995	 .015050	 21.4190	 100.351	 .000000	 .000000	 .000000	 .000000	 99.6670	 .000000	 .000000	 .567530	 .000000	 .096481	 .020330	 .000000	 100.351	 .000000	 .000000	 .000000	 .000000	 32.9269	 .000000	 .000000	 .353611	 .000000	 .066853	 .008214	 66.6444	 .000000	 .000000	 .000000	 .000000	 98.7148	 .000000	 .000000	 1.06013	 .000000	 .200424	 .024624	 .000000	 100.000	 2.00000	O	 .000000	 .000000	 .000000	 .000000	 .988139	 .000000	 .000000	 .010612	 .000000	 .002006	 .000246	 2.00000	 .011957	 .014507	 .005659	 .013185	 .016639	 .039297	 .033170	 .008230	 .013547	 .012799	 .012119	 .025580	 .019555	 .010692	 .018861	 .021126	 .049556	 .040502	 .013728	 .017492	 .016466	 .016370	 -56.522	 -58.775	 -16.594	 -117.55	 .117840	 -58.356	 -26.038	 2.01073	 -30.853	 12.8742	 57.5536	 -9.4491	 -25.999	 13.1620	 646.692	214	334	319	303	301	332	333	140	335	126	524	"Wollastonite"	"Jadeite"	"Corundum"	"CaNb2O6"	"Cassiterite"	"Scheelite"	"Manganotantalite"	"Rutile"	"Mn"	"Magnetite"	"Zircon"
"T3"	8	 40.0000	 20.0000	 40.0000	 .000000	1320	 .000000	 .000000	 .000000	 .000000	 78.3771	 .000000	 .000000	 .340289	 .002677	 .126431	 .024432	 21.4041	 100.275	 .000000	 .000000	 .000000	 .000000	 99.5083	 .000000	 .000000	 .567622	 .003457	 .162653	 .033003	 -.00001	 100.275	 .000000	 .000000	 .000000	 .000000	 32.8894	 .000000	 .000000	 .353829	 .002427	 .112755	 .013340	 66.6283	 .000000	 .000000	 .000000	 .000000	 98.5546	 .000000	 .000000	 1.06027	 .007273	 .337874	 .039973	 .000000	 100.000	 2.00000	O	 .000000	 .000000	 .000000	 .000000	 .987250	 .000000	 .000000	 .010621	 .000073	 .003385	 .000400	 2.00000	 .011950	 .014503	 .005657	 .013181	 .016634	 .039289	 .033163	 .008227	 .013543	 .012796	 .012116	 .025565	 .019549	 .010689	 .018857	 .021119	 .049546	 .040494	 .013723	 .017487	 .016462	 .016366	 -56.166	 -31.561	 -20.686	 -89.663	 .117925	 -185.59	 -28.483	 2.00974	 358.458	 7.95131	 35.7091	 -9.4561	 -25.992	 13.1620	 656.663	214	334	319	303	301	332	333	140	335	126	524	"Wollastonite"	"Jadeite"	"Corundum"	"CaNb2O6"	"Cassiterite"	"Scheelite"	"Manganotantalite"	"Rutile"	"Mn"	"Magnetite"	"Zircon"
"T3"	8	 40.0000	 20.0000	 40.0000	 .000000	1321	 .000000	 .000000	 .000000	 .000000	 78.9868	 .000000	 .000000	 .349789	 .000000	 .101053	 .025099	 21.5671	 101.030	 .000000	 .000000	 .000000	 .000000	 100.282	 .000000	 .000000	 .583469	 .000000	 .130005	 .033903	 .000002	 101.030	 .000000	 .000000	 .000000	 .000000	 32.8991	 .000000	 .000000	 .361006	 .000000	 .089453	 .013602	 66.6369	 .000000	 .000000	 .000000	 .000000	 98.6091	 .000000	 .000000	 1.08205	 .000000	 .268119	 .040770	 .000000	 100.000	 2.00000	O	 .000000	 .000000	 .000000	 .000000	 .987414	 .000000	 .000000	 .010835	 .000000	 .002685	 .000408	 2.00000	 .011952	 .014503	 .005657	 .013182	 .016635	 .039291	 .033165	 .008228	 .013543	 .012796	 .012116	 .025570	 .019550	 .010690	 .018857	 .021120	 .049549	 .040496	 .013725	 .017488	 .016463	 .016366	 -81.171	 -28.618	 -20.961	 -253.08	 .117460	 -140.34	 -40.558	 1.96309	 -228.31	 9.75507	 34.7794	 -9.4631	 -25.985	 13.1620	 666.641	214	334	319	303	301	332	333	140	335	126	524	"Wollastonite"	"Jadeite"	"Corundum"	"CaNb2O6"	"Cassiterite"	"Scheelite"	"Manganotantalite"	"Rutile"	"Mn"	"Magnetite"	"Zircon"
"T3"	8	 40.0000	 20.0000	 40.0000	 .000000	1322	 .000000	 .000000	 .000000	 .000000	 78.9167	 .000000	 .000000	 .291844	 .000000	 .126633	 .008399	 21.5109	 100.855	 .000000	 .000000	 .000000	 .000000	 100.193	 .000000	 .000000	 .486813	 .000000	 .162913	 .011346	 -.00001	 100.855	 .000000	 .000000	 .000000	 .000000	 32.9519	 .000000	 .000000	 .301954	 .000000	 .112376	 .004563	 66.6292	 .000000	 .000000	 .000000	 .000000	 98.7447	 .000000	 .000000	 .904845	 .000000	 .336748	 .013674	 .000000	 100.000	 2.00000	O	 .000000	 .000000	 .000000	 .000000	 .989113	 .000000	 .000000	 .009064	 .000000	 .003373	 .000137	 2.00000	 .011961	 .014509	 .005659	 .013185	 .016640	 .039295	 .033169	 .008230	 .013546	 .012798	 .012120	 .025589	 .019557	 .010693	 .018862	 .021126	 .049554	 .040501	 .013729	 .017491	 .016465	 .016371	 -43.121	 -33.284	 -18.317	 -39.238	 .117511	 -76.662	 -35.897	 2.29590	 -42.664	 7.94120	 102.581	 -9.4701	 -25.978	 13.1620	 676.675	214	334	319	303	301	332	333	140	335	126	524	"Wollastonite"	"Jadeite"	"Corundum"	"CaNb2O6"	"Cassiterite"	"Scheelite"	"Manganotantalite"	"Rutile"	"Mn"	"Magnetite"	"Zircon"
"T3"	8	 40.0000	 20.0000	 40.0000	 .000000	1323	 .000000	 .000000	 .000000	 .000000	 78.9411	 .000000	 .000000	 .345305	 .000000	 .115018	 .021469	 21.5545	 100.977	 .000000	 .000000	 .000000	 .000000	 100.224	 .000000	 .000000	 .575988	 .000000	 .147971	 .029000	 -.00001	 100.977	 .000000	 .000000	 .000000	 .000000	 32.8972	 .000000	 .000000	 .356564	 .000000	 .101868	 .011641	 66.6327	 .000000	 .000000	 .000000	 .000000	 98.5912	 .000000	 .000000	 1.06860	 .000000	 .305293	 .034887	 .000000	 100.000	 2.00000	O	 .000000	 .000000	 .000000	 .000000	 .987419	 .000000	 .000000	 .010702	 .000000	 .003058	 .000349	 2.00000	 .011951	 .014503	 .005657	 .013182	 .016635	 .039290	 .033164	 .008227	 .013543	 .012796	 .012116	 .025568	 .019550	 .010690	 .018857	 .021120	 .049548	 .040495	 .013724	 .017487	 .016462	 .016366	 -86.445	 -32.732	 -17.117	 -43.026	 .117495	 -53.919	 -23.160	 1.98482	 -37.716	 8.66448	 40.5440	 -9.4771	 -25.970	 13.1605	 686.653	214	334	319	303	301	332	333	140	335	126	524	"Wollastonite"	"Jadeite"	"Corundum"	"CaNb2O6"	"Cassiterite"	"Scheelite"	"Manganotantalite"	"Rutile"	"Mn"	"Magnetite"	"Zircon"
"T3"	8	 40.0000	 20.0000	 40.0000	 .000000	1324	 .000000	 .000000	 .000000	 .000000	 78.9489	 .000000	 .000000	 .351050	 .000000	 .088509	 .000000	 21.5453	 100.934	 .000000	 .000000	 .000000	 .000000	 100.234	 .000000	 .000000	 .585572	 .000000	 .113867	 .000000	  .00000	 100.934	 .000000	 .000000	 .000000	 .000000	 32.9184	 .000000	 .000000	 .362694	 .000000	 .078432	 .000000	 66.6405	 .000000	 .000000	 .000000	 .000000	 98.6777	 .000000	 .000000	 1.08723	 .000000	 .235113	 .000000	 .000000	 100.000	 2.00000	O	 .000000	 .000000	 .000000	 .000000	 .987938	 .000000	 .000000	 .010885	 .000000	 .002354	 .000000	 2.00000	 .011953	 .014503	 .005657	 .013181	 .016634	 .039287	 .033161	 .008228	 .013543	 .012796	 .012115	 .025571	 .019550	 .010689	 .018856	 .021118	 .049544	 .040492	 .013724	 .017487	 .016461	 .016366	 -56.933	 -23.546	 -15.705	 -88.353	 .117468	 -58.669	 -22.975	 1.95699	 -90.115	 11.0260	 -170.18	 -9.4841	 -25.963	 13.1620	 696.695	214	334	319	303	301	332	333	140	335	126	524	"Wollastonite"	"Jadeite"	"Corundum"	"CaNb2O6"	"Cassiterite"	"Scheelite"	"Manganotantalite"	"Rutile"	"Mn"	"Magnetite"	"Zircon"
"T3"	8	 40.0000	 20.0000	 40.0000	 .000000	1325	 .000000	 .000000	 .000000	 .000000	 78.9743	 .000000	 .000000	 .312059	 .000000	 .076264	 .000000	 21.5226	 100.885	 .000000	 .000000	 .000000	 .000000	 100.267	 .000000	 .000000	 .520533	 .000000	 .098113	 .000000	 .000004	 100.885	 .000000	 .000000	 .000000	 .000000	 32.9655	 .000000	 .000000	 .322767	 .000000	 .067656	 .000000	 66.6441	 .000000	 .000000	 .000000	 .000000	 98.8295	 .000000	 .000000	 .967645	 .000000	 .202831	 .000000	 .000000	 100.000	 2.00000	O	 .000000	 .000000	 .000000	 .000000	 .989299	 .000000	 .000000	 .009686	 .000000	 .002030	 .000000	 2.00000	 .011961	 .014507	 .005659	 .013184	 .016638	 .039291	 .033166	 .008230	 .013545	 .012798	 .012118	 .025589	 .019555	 .010692	 .018860	 .021124	 .049549	 .040497	 .013728	 .017490	 .016464	 .016369	 -69.784	 -40.064	 -16.664	 -59.009	 .117449	 -47.115	 -33.869	 2.16604	 -51.485	 12.6716	 -53.833	 -9.4821	 -25.956	 13.1625	 704.064	214	334	319	303	301	332	333	140	335	126	524	"Wollastonite"	"Jadeite"	"Corundum"	"CaNb2O6"	"Cassiterite"	"Scheelite"	"Manganotantalite"	"Rutile"	"Mn"	"Magnetite"	"Zircon"
"T3"	8	 40.0000	 20.0000	 40.0000	 .000000	1326	 .000000	 .000000	 .000000	 .000000	 78.8973	 .000000	 .000000	 .251372	 .000000	 .109730	 .015247	 21.4762	 100.750	 .000000	 .000000	 .000000	 .000000	 100.169	 .000000	 .000000	 .419303	 .000000	 .141168	 .020596	 .000002	 100.750	 .000000	 .000000	 .000000	 .000000	 32.9995	 .000000	 .000000	 .260520	 .000000	 .097541	 .008298	 66.6342	 .000000	 .000000	 .000000	 .000000	 98.9020	 .000000	 .000000	 .780797	 .000000	 .292337	 .024869	 .000000	 100.000	 2.00000	O	 .000000	 .000000	 .000000	 .000000	 .990468	 .000000	 .000000	 .007819	 .000000	 .002928	 .000249	 2.00000	 .011966	 .014509	 .005659	 .013184	 .016641	 .039289	 .033165	 .008231	 .013545	 .012798	 .012119	 .025599	 .019558	 .010693	 .018861	 .021128	 .049547	 .040496	 .013730	 .017490	 .016464	 .016371	 -55.790	 -23.541	 -19.148	 -56.795	 .117498	 -62.315	 -28.089	 2.61797	 -124.09	 9.04526	 56.8196	 -9.4891	 -25.949	 13.1590	 714.049	214	334	319	303	301	332	333	140	335	126	524	"Wollastonite"	"Jadeite"	"Corundum"	"CaNb2O6"	"Cassiterite"	"Scheelite"	"Manganotantalite"	"Rutile"	"Mn"	"Magnetite"	"Zircon"
"T3"	8	 40.0000	 20.0000	 40.0000	 .000000	1327	 .000000	 .000000	 .000000	 .000000	 78.0135	 .000000	 .000000	 .211533	 .000000	 .170634	 .022917	 21.2315	 99.6501	 .000000	 .000000	 .000000	 .000000	 99.0468	 .000000	 .000000	 .352849	 .000000	 .219521	 .030956	  .00000	 99.6501	 .000000	 .000000	 .000000	 .000000	 32.9968	 .000000	 .000000	 .221696	 .000000	 .153385	 .012612	 66.6155	 .000000	 .000000	 .000000	 .000000	 98.8387	 .000000	 .000000	 .664070	 .000000	 .459450	 .037778	 .000000	 100.000	 2.00000	O	 .000000	 .000000	 .000000	 .000000	 .990663	 .000000	 .000000	 .006656	 .000000	 .004605	 .000379	 2.00000	 .011964	 .014510	 .005660	 .013185	 .016641	 .039288	 .033163	 .008230	 .013544	 .012797	 .012120	 .025596	 .019559	 .010694	 .018861	 .021128	 .049545	 .040494	 .013728	 .017489	 .016463	 .016371	 -40.751	 -84.659	 -14.383	 -54.759	 .118177	 -68.821	 -18.322	 3.05411	 -48.945	 6.08592	 38.0367	 -9.5051	 -25.942	 13.1620	 731.594	214	334	319	303	301	332	333	140	335	126	524	"Wollastonite"	"Jadeite"	"Corundum"	"CaNb2O6"	"Cassiterite"	"Scheelite"	"Manganotantalite"	"Rutile"	"Mn"	"Magnetite"	"Zircon"
"T3"	8	 40.0000	 20.0000	 40.0000	 .000000	1328	 .000000	 .000000	 .000000	 .000000	 79.0249	 .000000	 .000000	 .146571	 .000000	 .040779	 .000000	 21.4155	 100.628	 .000000	 .000000	 .000000	 .000000	 100.331	 .000000	 .000000	 .244488	 .000000	 .052462	 .000000	  .00000	 100.628	 .000000	 .000000	 .000000	 .000000	 33.1567	 .000000	 .000000	 .152382	 .000000	 .036363	 .000000	 66.6545	 .000000	 .000000	 .000000	 .000000	 99.4340	 .000000	 .000000	 .456979	 .000000	 .109050	 .000000	 .000000	 100.000	 2.00000	O	 .000000	 .000000	 .000000	 .000000	 .994882	 .000000	 .000000	 .004572	 .000000	 .001091	 .000000	 2.00000	 .011990	 .014520	 .005663	 .013191	 .016654	 .039298	 .033174	 .008239	 .013553	 .012804	 .012127	 .025651	 .019573	 .010701	 .018870	 .021144	 .049559	 .040507	 .013743	 .017499	 .016472	 .016381	 -1907.5	 -70.213	 -25.126	 -56.769	 .117383	 -96.486	 -19.702	 4.27464	 -34.267	 23.0062	 -575.78	 -9.5121	 -25.935	 13.1620	 741.557	214	334	319	303	301	332	333	140	335	126	524	"Wollastonite"	"Jadeite"	"Corundum"	"CaNb2O6"	"Cassiterite"	"Scheelite"	"Manganotantalite"	"Rutile"	"Mn"	"Magnetite"	"Zircon"
"T3"	8	 40.0000	 20.0000	 40.0000	 .000000	1329	 .000000	 .000000	 .000000	 .000000	 78.5602	 .000000	 .000000	 .365275	 .000000	 .083327	 .021745	 21.4561	 100.487	 .000000	 .000000	 .000000	 .000000	 99.7408	 .000000	 .000000	 .609300	 .000000	 .107200	 .029373	 .000002	 100.487	 .000000	 .000000	 .000000	 .000000	 32.8931	 .000000	 .000000	 .378966	 .000000	 .074149	 .011846	 66.6419	 .000000	 .000000	 .000000	 .000000	 98.6062	 .000000	 .000000	 1.13606	 .000000	 .222281	 .035513	 .000000	 100.000	 2.00000	O	 .000000	 .000000	 .000000	 .000000	 .987159	 .000000	 .000000	 .011373	 .000000	 .002225	 .000356	 2.00000	 .011946	 .014496	 .005655	 .013176	 .016628	 .039274	 .033151	 .008224	 .013538	 .012791	 .012111	 .025556	 .019541	 .010685	 .018849	 .021111	 .049528	 .040479	 .013719	 .017481	 .016456	 .016359	 -148.33	 -21.830	 -17.598	 -72.146	 .117738	 -104.37	 -28.656	 1.89121	 -60.552	 11.6591	 40.0200	 -9.5191	 -25.928	 13.1620	 751.527	214	334	319	303	301	332	333	140	335	126	524	"Wollastonite"	"Jadeite"	"Corundum"	"CaNb2O6"	"Cassiterite"	"Scheelite"	"Manganotantalite"	"Rutile"	"Mn"	"Magnetite"	"Zircon"
"T3"	8	 40.0000	 20.0000	 40.0000	 .000000	1330	 .000000	 .000000	 .000000	 .000000	 78.8215	 .000000	 .000000	 .385534	 .000000	 .083340	 .024898	 21.5412	 100.857	 .000000	 .000000	 .000000	 .000000	 100.073	 .000000	 .000000	 .643094	 .000000	 .107217	 .033633	 .000000	 100.857	 .000000	 .000000	 .000000	 .000000	 32.8722	 .000000	 .000000	 .398405	 .000000	 .073867	 .013511	 66.6420	 .000000	 .000000	 .000000	 .000000	 98.5437	 .000000	 .000000	 1.19433	 .000000	 .221438	 .040502	 .000000	 100.000	 2.00000	O	 .000000	 .000000	 .000000	 .000000	 .986530	 .000000	 .000000	 .011957	 .000000	 .002217	 .000405	 2.00000	 .011941	 .014493	 .005654	 .013174	 .016624	 .039268	 .033145	 .008222	 .013535	 .012789	 .012108	 .025547	 .019536	 .010682	 .018845	 .021106	 .049521	 .040472	 .013715	 .017477	 .016453	 .016356	 -483.10	 -36.170	 -21.638	 -10759.	 .117526	 -58.237	 -82.228	 1.80630	 -74.132	 11.6552	 35.0310	 -9.5261	 -25.920	 13.1620	 761.569	214	334	319	303	301	332	333	140	335	126	524	"Wollastonite"	"Jadeite"	"Corundum"	"CaNb2O6"	"Cassiterite"	"Scheelite"	"Manganotantalite"	"Rutile"	"Mn"	"Magnetite"	"Zircon"
"T3"	8	 40.0000	 20.0000	 40.0000	 .000000	1331	 .000000	 .000000	 .000000	 .000000	 78.8785	 .000000	 .000000	 .301649	 .000000	 .078086	 .002986	 21.4914	 100.753	 .000000	 .000000	 .000000	 .000000	 100.145	 .000000	 .000000	 .503168	 .000000	 .100457	 .004034	  .00000	 100.753	 .000000	 .000000	 .000000	 .000000	 32.9730	 .000000	 .000000	 .312450	 .000000	 .069372	 .001624	 66.6436	 .000000	 .000000	 .000000	 .000000	 98.8505	 .000000	 .000000	 .936699	 .000000	 .207973	 .004869	 .000000	 100.000	 2.00000	O	 .000000	 .000000	 .000000	 .000000	 .989534	 .000000	 .000000	 .009377	 .000000	 .002082	 .000049	 2.00000	 .011958	 .014502	 .005657	 .013179	 .016633	 .039277	 .033154	 .008228	 .013541	 .012793	 .012114	 .025582	 .019549	 .010689	 .018853	 .021118	 .049532	 .040483	 .013724	 .017484	 .016459	 .016364	 -535.59	 -23.699	 -15.271	 -80.230	 .117479	 -42.627	 -56.739	 2.22999	 -155.92	 12.3900	 287.125	 -9.5331	 -25.913	 13.1620	 771.547	214	334	319	303	301	332	333	140	335	126	524	"Wollastonite"	"Jadeite"	"Corundum"	"CaNb2O6"	"Cassiterite"	"Scheelite"	"Manganotantalite"	"Rutile"	"Mn"	"Magnetite"	"Zircon"
"T3"	8	 40.0000	 20.0000	 40.0000	 .000000	1332	 .000000	 .000000	 .000000	 .000000	 79.1816	 .000000	 .000000	 .264346	 .000000	 .083497	 .000000	 21.5487	 101.078	 .000000	 .000000	 .000000	 .000000	 100.530	 .000000	 .000000	 .440945	 .000000	 .107418	 .000000	  .00000	 101.078	 .000000	 .000000	 .000000	 .000000	 33.0109	 .000000	 .000000	 .273077	 .000000	 .073981	 .000000	 66.6420	 .000000	 .000000	 .000000	 .000000	 98.9596	 .000000	 .000000	 .818626	 .000000	 .221778	 .000000	 .000000	 100.000	 2.00000	O	 .000000	 .000000	 .000000	 .000000	 .990695	 .000000	 .000000	 .008195	 .000000	 .002220	 .000000	 2.00000	 .011965	 .014506	 .005658	 .013181	 .016637	 .039281	 .033158	 .008230	 .013543	 .012795	 .012117	 .025597	 .019554	 .010691	 .018857	 .021123	 .049536	 .040487	 .013728	 .017487	 .016461	 .016367	 -47.837	 -26.471	 -17.821	 -111.73	 .117250	 -49.055	 -37.856	 2.50363	 -1612.8	 11.6396	 -91.442	 -9.5401	 -25.906	 13.1620	 781.589	214	334	319	303	301	332	333	140	335	126	524	"Wollastonite"	"Jadeite"	"Corundum"	"CaNb2O6"	"Cassiterite"	"Scheelite"	"Manganotantalite"	"Rutile"	"Mn"	"Magnetite"	"Zircon"
"T3"	8	 40.0000	 20.0000	 40.0000	 .000000	1333	 .000000	 .000000	 .000000	 .000000	 79.1129	 .000000	 .000000	 .242974	 .006109	 .060073	 .000000	 21.5109	 100.933	 .000000	 .000000	 .000000	 .000000	 100.443	 .000000	 .000000	 .405295	 .007888	 .077284	 .000000	 .000002	 100.933	 .000000	 .000000	 .000000	 .000000	 33.0427	 .000000	 .000000	 .251459	 .005512	 .053324	 .000000	 66.6471	 .000000	 .000000	 .000000	 .000000	 99.0697	 .000000	 .000000	 .753933	 .016527	 .159878	 .000000	 .000000	 100.000	 2.00000	O	 .000000	 .000000	 .000000	 .000000	 .991571	 .000000	 .000000	 .007546	 .000165	 .001600	 .000000	 2.00000	 .011968	 .014507	 .005658	 .013181	 .016638	 .039279	 .033156	 .008230	 .013543	 .012795	 .012117	 .025605	 .019555	 .010691	 .018856	 .021124	 .049534	 .040486	 .013729	 .017487	 .016461	 .016368	 -91.096	 -98.856	 -18.298	 -137.08	 .117287	 -63.910	 -49.527	 2.69779	 157.690	 15.8675	 -61.839	 -9.5471	 -25.899	 13.1620	 791.552	214	334	319	303	301	332	333	140	335	126	524	"Wollastonite"	"Jadeite"	"Corundum"	"CaNb2O6"	"Cassiterite"	"Scheelite"	"Manganotantalite"	"Rutile"	"Mn"	"Magnetite"	"Zircon"
"T3"	8	 40.0000	 20.0000	 40.0000	 .000000	1334	 .000000	 .000000	 .000000	 .000000	 79.0323	 .000000	 .000000	 .300616	 .003100	 .081729	 .017602	 21.5392	 100.975	 .000000	 .000000	 .000000	 .000000	 100.340	 .000000	 .000000	 .501444	 .004003	 .105144	 .023777	 .000002	 100.975	 .000000	 .000000	 .000000	 .000000	 32.9629	 .000000	 .000000	 .310679	 .002793	 .072446	 .009552	 66.6416	 .000000	 .000000	 .000000	 .000000	 98.8145	 .000000	 .000000	 .931335	 .008374	 .217174	 .028635	 .000000	 100.000	 2.00000	O	 .000000	 .000000	 .000000	 .000000	 .989260	 .000000	 .000000	 .009324	 .000084	 .002174	 .000287	 2.00000	 .011955	 .014499	 .005656	 .013177	 .016631	 .039272	 .033149	 .008226	 .013539	 .012791	 .012112	 .025576	 .019545	 .010687	 .018850	 .021115	 .049525	 .040477	 .013722	 .017481	 .016456	 .016361	 -58.947	 -179.99	 -15.796	 -176.12	 .117351	 -132.51	 -21.545	 2.23627	 309.627	 11.8711	 49.2826	 -9.5541	 -25.892	 13.1620	 801.530	214	334	319	303	301	332	333	140	335	126	524	"Wollastonite"	"Jadeite"	"Corundum"	"CaNb2O6"	"Cassiterite"	"Scheelite"	"Manganotantalite"	"Rutile"	"Mn"	"Magnetite"	"Zircon"
"T3"	8	 40.0000	 20.0000	 40.0000	 .000000	1335	 .000000	 .000000	 .000000	 .000000	 79.3185	 .000000	 .000000	 .270499	 .020873	 .072462	 .000000	 21.5926	 101.275	 .000000	 .000000	 .000000	 .000000	 100.704	 .000000	 .000000	 .451209	 .026952	 .093222	 .000000	 .000000	 101.275	 .000000	 .000000	 .000000	 .000000	 32.9993	 .000000	 .000000	 .278852	 .018761	 .064070	 .000000	 66.6391	 .000000	 .000000	 .000000	 .000000	 98.9159	 .000000	 .000000	 .835865	 .056237	 .192051	 .000000	 .000000	 100.000	 2.00000	O	 .000000	 .000000	 .000000	 .000000	 .990388	 .000000	 .000000	 .008369	 .000563	 .001923	 .000000	 2.00000	 .011961	 .014503	 .005657	 .013179	 .016634	 .039275	 .033152	 .008228	 .013540	 .012793	 .012114	 .025589	 .019550	 .010689	 .018853	 .021118	 .049529	 .040481	 .013725	 .017484	 .016458	 .016364	 -53.101	 -45.462	 -19.588	 -53.018	 .117132	 -40.892	 -36.783	 2.45293	 46.8741	 13.2892	 -230.77	 -9.5611	 -25.885	 13.1620	 811.564	214	334	319	303	301	332	333	140	335	126	524	"Wollastonite"	"Jadeite"	"Corundum"	"CaNb2O6"	"Cassiterite"	"Scheelite"	"Manganotantalite"	"Rutile"	"Mn"	"Magnetite"	"Zircon"
"T3"	8	 40.0000	 20.0000	 40.0000	 .000000	1336	 .000000	 .000000	 .000000	 .000000	 78.8606	 .000000	 .000000	 .290634	 .000000	 .073224	 .020010	 21.4838	 100.728	 .000000	 .000000	 .000000	 .000000	 100.122	 .000000	 .000000	 .484794	 .000000	 .094203	 .027030	 .000000	 100.728	 .000000	 .000000	 .000000	 .000000	 32.9779	 .000000	 .000000	 .301153	 .000000	 .065078	 .010888	 66.6450	 .000000	 .000000	 .000000	 .000000	 98.8694	 .000000	 .000000	 .902872	 .000000	 .195106	 .032642	 .000000	 100.000	 2.00000	O	 .000000	 .000000	 .000000	 .000000	 .989659	 .000000	 .000000	 .009038	 .000000	 .001953	 .000327	 2.00000	 .011958	 .014501	 .005656	 .013178	 .016633	 .039273	 .033151	 .008227	 .013539	 .012792	 .012113	 .025582	 .019546	 .010687	 .018851	 .021117	 .049527	 .040479	 .013723	 .017483	 .016457	 .016362	 -117.92	 -43.883	 -17.365	 -104.17	 .117482	 -214.17	 -118.76	 2.30324	 -110.96	 13.1587	 43.4369	 -9.5681	 -25.878	 13.1620	 821.535	214	334	319	303	301	332	333	140	335	126	524	"Wollastonite"	"Jadeite"	"Corundum"	"CaNb2O6"	"Cassiterite"	"Scheelite"	"Manganotantalite"	"Rutile"	"Mn"	"Magnetite"	"Zircon"
"T3"	8	 40.0000	 20.0000	 40.0000	 .000000	1337	 .000000	 .000000	 .000000	 .000000	 79.5040	 .000000	 .000000	 .166326	 .000000	 .011639	 .030581	 21.5603	 101.273	 .000000	 .000000	 .000000	 .000000	 100.939	 .000000	 .000000	 .277442	 .000000	 .014974	 .041309	  .00000	 101.273	 .000000	 .000000	 .000000	 .000000	 33.1381	 .000000	 .000000	 .171782	 .000000	 .010310	 .016585	 66.6632	 .000000	 .000000	 .000000	 .000000	 99.4040	 .000000	 .000000	 .515293	 .000000	 .030928	 .049750	 .000000	 100.000	 2.00000	O	 .000000	 .000000	 .000000	 .000000	 .994194	 .000000	 .000000	 .005154	 .000000	 .000309	 .000498	 2.00000	 .011982	 .014510	 .005660	 .013183	 .016646	 .039279	 .033157	 .008234	 .013545	 .012797	 .012119	 .025634	 .019559	 .010694	 .018859	 .021133	 .049533	 .040487	 .013736	 .017490	 .016463	 .016371	 -62.473	 -35.074	 -15.400	 -120.04	 .116971	 -60.864	 -34.865	 3.80190	 -54.681	 78.4921	 28.6740	 -9.5752	 -25.870	 13.1620	 831.654	214	334	319	303	301	332	333	140	335	126	524	"Wollastonite"	"Jadeite"	"Corundum"	"CaNb2O6"	"Cassiterite"	"Scheelite"	"Manganotantalite"	"Rutile"	"Mn"	"Magnetite"	"Zircon"
"T3"	8	 40.0000	 20.0000	 40.0000	 .000000	1338	 .009385	 .000000	 .000000	 .000000	 79.3114	 .000000	 .000000	 .314990	 .000000	 .077371	 .000000	 21.6264	 101.340	 .020078	 .000000	 .000000	 .000000	 100.695	 .000000	 .000000	 .525422	 .000000	 .099537	 .000000	 -.00001	 101.340	 .016476	 .000000	 .000000	 .000000	 32.9471	 .000000	 .000000	 .324233	 .000000	 .068308	 .000000	 66.6439	 .049394	 .000000	 .000000	 .000000	 98.7738	 .000000	 .000000	 .972035	 .000000	 .204784	 .000000	 .000000	 100.000	 2.00000	O	 .000494	 .000000	 .000000	 .000000	 .988750	 .000000	 .000000	 .009730	 .000000	 .002050	 .000000	 2.00000	 .011951	 .014496	 .005655	 .013175	 .016627	 .039266	 .033144	 .008224	 .013536	 .012789	 .012110	 .025567	 .019540	 .010684	 .018847	 .021110	 .049517	 .040471	 .013719	 .017478	 .016453	 .016359	 89.0017	 -27.892	 -24.262	 -36.147	 .117124	 -43.084	 -28.732	 2.14709	 -45.365	 12.4933	 -199.90	 -9.5822	 -25.863	 13.1620	 841.617	214	334	319	303	301	332	333	140	335	126	524	"Wollastonite"	"Jadeite"	"Corundum"	"CaNb2O6"	"Cassiterite"	"Scheelite"	"Manganotantalite"	"Rutile"	"Mn"	"Magnetite"	"Zircon"
"T3"	8	 40.0000	 20.0000	 40.0000	 .000000	1339	 .000000	 .000000	 .000000	 .002709	 78.7141	 .000000	 .000000	 .315307	 .000821	 .062362	 .013415	 21.4567	 100.566	 .000000	 .000000	 .000000	 .003875	 99.9362	 .000000	 .000000	 .525950	 .001060	 .080228	 .018121	  .00000	 100.566	 .000000	 .000000	 .000000	 .001449	 32.9597	 .000000	 .000000	 .327147	 .000743	 .055496	 .007309	 66.6482	 .000000	 .000000	 .000000	 .002172	 98.8264	 .000000	 .000000	 .980916	 .002227	 .166400	 .021914	 .000000	 100.000	 2.00000	O	 .000000	 .000000	 .000000	 .000043	 .989065	 .000000	 .000000	 .009817	 .000022	 .001665	 .000219	 2.00000	 .011953	 .014497	 .005655	 .013175	 .016628	 .039266	 .033145	 .008225	 .013537	 .012790	 .012110	 .025571	 .019541	 .010685	 .018847	 .021112	 .049518	 .040471	 .013720	 .017479	 .016454	 .016359	 -1749.3	 -22.125	 -13.776	 344.353	 .117577	 -47.793	 -169.85	 2.14537	 1166.18	 15.3089	 64.4397	 -9.5892	 -25.856	 13.1620	 851.595	214	334	319	303	301	332	333	140	335	126	524	"Wollastonite"	"Jadeite"	"Corundum"	"CaNb2O6"	"Cassiterite"	"Scheelite"	"Manganotantalite"	"Rutile"	"Mn"	"Magnetite"	"Zircon"
"T3"	8	 40.0000	 20.0000	 40.0000	 .000000	1340	 .000000	 .000000	 .000000	 .008595	 78.9721	 .000000	 .000000	 .263722	 .000000	 .069536	 .012901	 21.4960	 100.823	 .000000	 .000000	 .000000	 .012296	 100.264	 .000000	 .000000	 .439903	 .000000	 .089457	 .017426	 .000004	 100.823	 .000000	 .000000	 .000000	 .004589	 33.0067	 .000000	 .000000	 .273119	 .000000	 .061766	 .007016	 66.6468	 .000000	 .000000	 .000000	 .006881	 98.9680	 .000000	 .000000	 .818928	 .000000	 .185201	 .021036	 .000000	 100.000	 2.00000	O	 .000000	 .000000	 .000000	 .000138	 .990495	 .000000	 .000000	 .008196	 .000000	 .001854	 .000211	 2.00000	 .011960	 .014500	 .005656	 .013176	 .016632	 .039266	 .033145	 .008227	 .013538	 .012790	 .012112	 .025587	 .019545	 .010687	 .018849	 .021116	 .049518	 .040473	 .013723	 .017480	 .016455	 .016361	 -83.229	 -106.74	 -16.899	 109.025	 .117369	 -103.16	 -95.011	 2.50795	 -225.91	 13.8123	 66.9868	 -9.5962	 -25.849	 13.1620	 861.622	214	334	319	303	301	332	333	140	335	126	524	"Wollastonite"	"Jadeite"	"Corundum"	"CaNb2O6"	"Cassiterite"	"Scheelite"	"Manganotantalite"	"Rutile"	"Mn"	"Magnetite"	"Zircon"
"T3"	8	 40.0000	 20.0000	 40.0000	 .000000	1341	 .000000	 .000000	 .000000	 .000000	 78.8590	 .000000	 .000000	 .242126	 .000000	 .061445	 .000000	 21.4405	 100.603	 .000000	 .000000	 .000000	 .000000	 100.120	 .000000	 .000000	 .403881	 .000000	 .079048	 .000000	 .000002	 100.603	 .000000	 .000000	 .000000	 .000000	 33.0454	 .000000	 .000000	 .251409	 .000000	 .054722	 .000000	 66.6484	 .000000	 .000000	 .000000	 .000000	 99.0821	 .000000	 .000000	 .753814	 .000000	 .164075	 .000000	 .000000	 100.000	 2.00000	O	 .000000	 .000000	 .000000	 .000000	 .991635	 .000000	 .000000	 .007544	 .000000	 .001642	 .000000	 2.00000	 .011966	 .014503	 .005657	 .013178	 .016634	 .039269	 .033148	 .008229	 .013540	 .012792	 .012114	 .025598	 .019550	 .010689	 .018852	 .021119	 .049521	 .040476	 .013726	 .017483	 .016457	 .016364	 -89.669	 -93.248	 -18.801	 -83.943	 .117449	 -40.886	 -716.86	 2.70557	 -46.037	 15.5276	 -13056.	 -9.6032	 -25.842	 13.1620	 871.600	214	334	319	303	301	332	333	140	335	126	524	"Wollastonite"	"Jadeite"	"Corundum"	"CaNb2O6"	"Cassiterite"	"Scheelite"	"Manganotantalite"	"Rutile"	"Mn"	"Magnetite"	"Zircon"
"T3"	8	 40.0000	 20.0000	 40.0000	 .000000	1342	 .000000	 .000000	 .000000	 .001849	 79.1694	 .000000	 .000000	 .254464	 .008103	 .070677	 .000000	 21.5383	 101.043	 .000000	 .000000	 .000000	 .002645	 100.514	 .000000	 .000000	 .424462	 .010463	 .090925	 .000000	 .000004	 101.043	 .000000	 .000000	 .000000	 .000985	 33.0225	 .000000	 .000000	 .263002	 .007302	 .062653	 .000000	 66.6435	 .000000	 .000000	 .000000	 .001477	 99.0003	 .000000	 .000000	 .788469	 .021891	 .187832	 .000000	 .000000	 100.000	 2.00000	O	 .000000	 .000000	 .000000	 .000030	 .991021	 .000000	 .000000	 .007893	 .000219	 .001880	 .000000	 2.00000	 .011962	 .014501	 .005656	 .013177	 .016632	 .039267	 .033146	 .008227	 .013538	 .012791	 .012113	 .025592	 .019548	 .010688	 .018850	 .021116	 .049520	 .040474	 .013724	 .017481	 .016455	 .016362	 -184.88	 -25.464	 -20.070	 504.204	 .117216	 -47.033	 -86.673	 2.58851	 119.099	 13.6026	 -1062.0	 -9.6102	 -25.835	 13.1620	 881.643	214	334	319	303	301	332	333	140	335	126	524	"Wollastonite"	"Jadeite"	"Corundum"	"CaNb2O6"	"Cassiterite"	"Scheelite"	"Manganotantalite"	"Rutile"	"Mn"	"Magnetite"	"Zircon"
"T3"	8	 40.0000	 20.0000	 40.0000	 .000000	1343	 .000000	 .000000	 .000000	 .000000	 78.7609	 .000000	 .000000	 .295447	 .000000	 .076334	 .022176	 21.4617	 100.617	 .000000	 .000000	 .000000	 .000000	 99.9956	 .000000	 .000000	 .492823	 .000000	 .098203	 .029955	 .000000	 100.617	 .000000	 .000000	 .000000	 .000000	 32.9695	 .000000	 .000000	 .306451	 .000000	 .067910	 .012078	 66.6440	 .000000	 .000000	 .000000	 .000000	 98.8415	 .000000	 .000000	 .918728	 .000000	 .203592	 .036210	 .000000	 100.000	 2.00000	O	 .000000	 .000000	 .000000	 .000000	 .989422	 .000000	 .000000	 .009197	 .000000	 .002038	 .000362	 2.00000	 .011953	 .014496	 .005655	 .013174	 .016628	 .039262	 .033141	 .008224	 .013536	 .012789	 .012110	 .025571	 .019541	 .010684	 .018846	 .021111	 .049513	 .040467	 .013719	 .017478	 .016452	 .016358	 -81.768	 -37.819	 -14.851	 -119.37	 .117528	 -75.357	 -25.594	 2.26982	 -305.08	 12.6515	 39.2521	 -9.6172	 -25.828	 13.1600	 891.606	214	334	319	303	301	332	333	140	335	126	524	"Wollastonite"	"Jadeite"	"Corundum"	"CaNb2O6"	"Cassiterite"	"Scheelite"	"Manganotantalite"	"Rutile"	"Mn"	"Magnetite"	"Zircon"
"T3"	8	 40.0000	 20.0000	 40.0000	 .000000	1344	 .000988	 .000000	 .000000	 .000000	 78.9210	 .000000	 .000000	 .322461	 .013012	 .072870	 .000000	 21.5191	 100.849	 .002115	 .000000	 .000000	 .000000	 100.199	 .000000	 .000000	 .537883	 .016801	 .093747	 .000000	 .000000	 100.849	 .001744	 .000000	 .000000	 .000000	 32.9471	 .000000	 .000000	 .333565	 .011735	 .064653	 .000000	 66.6412	 .005227	 .000000	 .000000	 .000000	 98.7659	 .000000	 .000000	 .999931	 .035179	 .193811	 .000000	 .000000	 100.000	 2.00000	O	 .000052	 .000000	 .000000	 .000000	 .988791	 .000000	 .000000	 .010011	 .000352	 .001940	 .000000	 2.00000	 .011949	 .014494	 .005654	 .013173	 .016624	 .039260	 .033139	 .008223	 .013534	 .012787	 .012108	 .025563	 .019538	 .010683	 .018844	 .021106	 .049510	 .040465	 .013716	 .017476	 .016451	 .016356	 842.424	 -43.838	 -21.850	 -55.843	 .117402	 -71.539	 -35.551	 2.10373	 74.5386	 13.2140	 -247.74	 -9.6242	 -25.820	 13.1615	 901.583	214	334	319	303	301	332	333	140	335	126	524	"Wollastonite"	"Jadeite"	"Corundum"	"CaNb2O6"	"Cassiterite"	"Scheelite"	"Manganotantalite"	"Rutile"	"Mn"	"Magnetite"	"Zircon"
"T3"	8	 40.0000	 20.0000	 40.0000	 .000000	1345	 .000000	 .000000	 .000000	 .000000	 78.6171	 .000000	 .000000	 .482011	 .000000	 .091189	 .001829	 21.5447	 100.737	 .000000	 .000000	 .000000	 .000000	 99.8130	 .000000	 .000000	 .804022	 .000000	 .117315	 .002470	 .000000	 100.737	 .000000	 .000000	 .000000	 .000000	 32.7805	 .000000	 .000000	 .498005	 .000000	 .080808	 .000992	 66.6397	 .000000	 .000000	 .000000	 .000000	 98.2620	 .000000	 .000000	 1.49281	 .000000	 .242229	 .002974	 .000000	 100.000	 2.00000	O	 .000000	 .000000	 .000000	 .000000	 .983811	 .000000	 .000000	 .014946	 .000000	 .002425	 .000030	 2.00000	 .011919	 .014477	 .005648	 .013162	 .016605	 .039239	 .033120	 .008213	 .013524	 .012778	 .012096	 .025499	 .019515	 .010672	 .018828	 .021082	 .049484	 .040441	 .013700	 .017462	 .016439	 .016340	 -123.96	 -23.756	 -18.506	 -309.95	 .117615	 -86.043	 -32.436	 1.49868	 -353.25	 10.7113	 467.755	 -9.6312	 -25.813	 13.1615	 911.626	214	334	319	303	301	332	333	140	335	126	524	"Wollastonite"	"Jadeite"	"Corundum"	"CaNb2O6"	"Cassiterite"	"Scheelite"	"Manganotantalite"	"Rutile"	"Mn"	"Magnetite"	"Zircon"
"T3"	8	 40.0000	 20.0000	 40.0000	 .000000	1346	 .000000	 .000000	 .000000	 .000000	 79.0459	 .000000	 .000000	 .455530	 .012821	 .101625	 .008747	 21.6518	 101.277	 .000000	 .000000	 .000000	 .000000	 100.358	 .000000	 .000000	 .759851	 .016555	 .130741	 .011815	 -.00001	 101.277	 .000000	 .000000	 .000000	 .000000	 32.7930	 .000000	 .000000	 .468270	 .011491	 .089602	 .004721	 66.6330	 .000000	 .000000	 .000000	 .000000	 98.2795	 .000000	 .000000	 1.40339	 .034439	 .268534	 .014150	 .000000	 100.000	 2.00000	O	 .000000	 .000000	 .000000	 .000000	 .984286	 .000000	 .000000	 .014055	 .000345	 .002689	 .000142	 2.00000	 .011924	 .014481	 .005649	 .013164	 .016609	 .039247	 .033126	 .008215	 .013526	 .012780	 .012099	 .025510	 .019520	 .010674	 .018832	 .021087	 .049493	 .040449	 .013703	 .017465	 .016442	 .016343	 -75.959	 -48.229	 -17.625	 -77.896	 .117308	 -128.94	 -63.030	 1.57021	 75.5859	 9.69293	 98.3685	 -9.6382	 -25.806	 13.1615	 921.589	214	334	319	303	301	332	333	140	335	126	524	"Wollastonite"	"Jadeite"	"Corundum"	"CaNb2O6"	"Cassiterite"	"Scheelite"	"Manganotantalite"	"Rutile"	"Mn"	"Magnetite"	"Zircon"
"T3"	8	 40.0000	 20.0000	 40.0000	 .000000	1347	 .008098	 .000000	 .000000	 .000000	 78.3213	 .000000	 .000000	 .524002	 .000000	 .149073	 .011598	 21.5223	 100.536	 .017324	 .000000	 .000000	 .000000	 99.4375	 .000000	 .000000	 .874067	 .000000	 .191782	 .015666	 .000004	 100.536	 .014280	 .000000	 .000000	 .000000	 32.6828	 .000000	 .000000	 .541815	 .000000	 .132207	 .006297	 66.6226	 .042784	 .000000	 .000000	 .000000	 97.9190	 .000000	 .000000	 1.62330	 .000000	 .396096	 .018866	 .000000	 100.000	 2.00000	O	 .000429	 .000000	 .000000	 .000000	 .981133	 .000000	 .000000	 .016265	 .000000	 .003969	 .000189	 2.00000	 .011903	 .014470	 .005645	 .013157	 .016596	 .039231	 .033111	 .008207	 .013518	 .012773	 .012091	 .025464	 .019505	 .010666	 .018822	 .021070	 .049473	 .040431	 .013690	 .017455	 .016433	 .016333	 102.692	 -18.748	 -19.011	 -47.193	 .117846	 -50.401	 -49.655	 1.39950	 -113.12	 6.84788	 74.3120	 -9.6452	 -25.799	 13.1615	 931.637	214	334	319	303	301	332	333	140	335	126	524	"Wollastonite"	"Jadeite"	"Corundum"	"CaNb2O6"	"Cassiterite"	"Scheelite"	"Manganotantalite"	"Rutile"	"Mn"	"Magnetite"	"Zircon"
"T3"	8	 40.0000	 20.0000	 40.0000	 .000000	1348	 .000000	 .000000	 .000000	 .000000	 78.4282	 .000000	 .000000	 .422989	 .000000	 .116802	 .033178	 21.4727	 100.474	 .000000	 .000000	 .000000	 .000000	 99.5732	 .000000	 .000000	 .705570	 .000000	 .150266	 .044817	 .000000	 100.474	 .000000	 .000000	 .000000	 .000000	 32.8076	 .000000	 .000000	 .438440	 .000000	 .103841	 .018058	 66.6321	 .000000	 .000000	 .000000	 .000000	 98.3207	 .000000	 .000000	 1.31396	 .000000	 .311199	 .054119	 .000000	 100.000	 2.00000	O	 .000000	 .000000	 .000000	 .000000	 .984740	 .000000	 .000000	 .013160	 .000000	 .003117	 .000542	 2.00000	 .011924	 .014480	 .005649	 .013164	 .016610	 .039242	 .033122	 .008214	 .013525	 .012779	 .012098	 .025509	 .019519	 .010673	 .018831	 .021088	 .049487	 .040444	 .013702	 .017464	 .016440	 .016342	 -231.05	 -19.831	 -18.535	 -63.375	 .117769	 -38.780	 -28.374	 1.66973	 -59.389	 8.53326	 26.4393	 -9.6522	 -25.792	 13.1615	 941.600	214	334	319	303	301	332	333	140	335	126	524	"Wollastonite"	"Jadeite"	"Corundum"	"CaNb2O6"	"Cassiterite"	"Scheelite"	"Manganotantalite"	"Rutile"	"Mn"	"Magnetite"	"Zircon"
"T3"	8	 40.0000	 20.0000	 40.0000	 .000000	1349	 .000000	 .000000	 .000000	 .000000	 78.9116	 .000000	 .000000	 .441119	 .017880	 .132513	 .002137	 21.6140	 101.119	 .000000	 .000000	 .000000	 .000000	 100.187	 .000000	 .000000	 .735813	 .023088	 .170478	 .002887	 .000004	 101.119	 .000000	 .000000	 .000000	 .000000	 32.7893	 .000000	 .000000	 .454177	 .016051	 .117021	 .001155	 66.6223	 .000000	 .000000	 .000000	 .000000	 98.2371	 .000000	 .000000	 1.36072	 .048090	 .350597	 .003461	 .000000	 100.000	 2.00000	O	 .000000	 .000000	 .000000	 .000000	 .984334	 .000000	 .000000	 .013634	 .000482	 .003513	 .000035	 2.00000	 .011922	 .014480	 .005649	 .013163	 .016606	 .039241	 .033121	 .008213	 .013523	 .012778	 .012097	 .025505	 .019518	 .010673	 .018830	 .021083	 .049486	 .040443	 .013700	 .017462	 .016439	 .016341	 -131.28	 -31.644	 -27.100	 -53.433	 .117394	 -117.08	 -41.942	 1.61224	 54.4817	 7.61143	 400.423	 -9.6592	 -25.785	 13.1615	 951.578	214	334	319	303	301	332	333	140	335	126	524	"Wollastonite"	"Jadeite"	"Corundum"	"CaNb2O6"	"Cassiterite"	"Scheelite"	"Manganotantalite"	"Rutile"	"Mn"	"Magnetite"	"Zircon"
"T3"	8	 40.0000	 20.0000	 40.0000	 .000000	1350	 .000000	 .000000	 .000000	 .000000	 78.4853	 .000000	 .000000	 .367442	 .000000	 .205654	 .022555	 21.4727	 100.554	 .000000	 .000000	 .000000	 .000000	 99.6457	 .000000	 .000000	 .612914	 .000000	 .264573	 .030467	 .000002	 100.554	 .000000	 .000000	 .000000	 .000000	 32.8185	 .000000	 .000000	 .380713	 .000000	 .182760	 .012272	 66.6058	 .000000	 .000000	 .000000	 .000000	 98.2759	 .000000	 .000000	 1.14006	 .000000	 .547281	 .036747	 .000000	 100.000	 2.00000	O	 .000000	 .000000	 .000000	 .000000	 .985456	 .000000	 .000000	 .011432	 .000000	 .005488	 .000368	 2.00000	 .011925	 .014482	 .005649	 .013163	 .016608	 .039238	 .033119	 .008213	 .013523	 .012777	 .012098	 .025511	 .019521	 .010674	 .018831	 .021086	 .049482	 .040440	 .013700	 .017461	 .016438	 .016343	 -171.23	 -54.676	 -24.289	 -63.364	 .117711	 -49.999	 -20.878	 1.87944	 -67.727	 5.16695	 38.5688	 -9.6662	 -25.778	 13.1615	 961.620	214	334	319	303	301	332	333	140	335	126	524	"Wollastonite"	"Jadeite"	"Corundum"	"CaNb2O6"	"Cassiterite"	"Scheelite"	"Manganotantalite"	"Rutile"	"Mn"	"Magnetite"	"Zircon"
"T3"	8	 40.0000	 20.0000	 40.0000	 .000000	1351	 .000000	 .000000	 .000000	 .000000	 78.7372	 .000000	 .000000	 .309674	 .000000	 .215594	 .029743	 21.5074	 100.800	 .000000	 .000000	 .000000	 .000000	 99.9655	 .000000	 .000000	 .516555	 .000000	 .277361	 .040177	 .000004	 100.800	 .000000	 .000000	 .000000	 .000000	 32.8693	 .000000	 .000000	 .320328	 .000000	 .191276	 .016155	 66.6029	 .000000	 .000000	 .000000	 .000000	 98.4198	 .000000	 .000000	 .959149	 .000000	 .572734	 .048374	 .000000	 100.000	 2.00000	O	 .000000	 .000000	 .000000	 .000000	 .987024	 .000000	 .000000	 .009619	 .000000	 .005744	 .000485	 2.00000	 .011934	 .014487	 .005651	 .013167	 .016614	 .039243	 .033124	 .008216	 .013526	 .012780	 .012102	 .025531	 .019528	 .010677	 .018835	 .021094	 .049489	 .040447	 .013705	 .017465	 .016441	 .016347	 -97.389	 -578.67	 -21.161	 -193.97	 .117523	 -68.363	 -17.120	 2.17703	 -88.959	 4.96239	 29.4218	 -9.6732	 -25.771	 13.1615	 971.583	214	334	319	303	301	332	333	140	335	126	524	"Wollastonite"	"Jadeite"	"Corundum"	"CaNb2O6"	"Cassiterite"	"Scheelite"	"Manganotantalite"	"Rutile"	"Mn"	"Magnetite"	"Zircon"
