Repository: orthospar/MinorElements-Cassiterite

# MinorElements-Cassiterite
EPMA data and R code for generation of figures in "Systematic trends in the substitution mechanisms of minor elements in cassiterite", submitted for publication in the Australian Journal of Earth Sciences.

# Data Availability
The final cleaned and organised dataset is available above (cassiterite_EPMA.csv) and as a supplementary file hosted by AJES.

File: Data/170609/170609_recalc.dat (part 38 of 41)
LOVOLT"	" CURRENT"	"BEAMSIZE"	"    LINE"	"  Si WT%"	"  Na WT%"	"  Al WT%"	"  Nb WT%"	"  Sn WT%"	"   W WT%"	"  Ta WT%"	"  Ti WT%"	"  Mn WT%"	"  Fe WT%"	"  Zr WT%"	"   O WT%"	"   TOTAL"	"    SiO2"	"    Na2O"	"   Al2O3"	"   Nb2O5"	"    SnO2"	"     WO3"	"   Ta2O5"	"    TiO2"	"     MnO"	"     FeO"	"    ZrO2"	"       O"	"   TOTAL"	"  Si AT%"	"  Na AT%"	"  Al AT%"	"  Nb AT%"	"  Sn AT%"	"   W AT%"	"  Ta AT%"	"  Ti AT%"	"  Mn AT%"	"  Fe AT%"	"  Zr AT%"	"   O AT%"	"Si OXMOL%"	"Na OXMOL%"	"Al OXMOL%"	"Nb OXMOL%"	"Sn OXMOL%"	"W OXMOL%"	"Ta OXMOL%"	"Ti OXMOL%"	"Mn OXMOL%"	"Fe OXMOL%"	"Zr OXMOL%"	"O OXMOL%"	"   TOTAL"	" FORMULA"	"   BASIS"	"Si FORMULA"	"Na FORMULA"	"Al FORMULA"	"Nb FORMULA"	"Sn FORMULA"	"W FORMULA"	"Ta FORMULA"	"Ti FORMULA"	"Mn FORMULA"	"Fe FORMULA"	"Zr FORMULA"	"O FORMULA"	"Si CDL99"	"Na CDL99"	"Al CDL99"	"Nb CDL99"	"Sn CDL99"	" W CDL99"	"Ta CDL99"	"Ti CDL99"	"Mn CDL99"	"Fe CDL99"	"Zr CDL99"	"SiO2 CDL99"	"Na2O CDL99"	"Al2O3 CDL99"	"Nb2O5 CDL99"	"SnO2 CDL99"	"WO3 CDL99"	"Ta2O5 CDL99"	"TiO2 CDL99"	"MnO CDL99"	"FeO CDL99"	"ZrO2 CDL99"	"Si %ERR "	"Na %ERR "	"Al %ERR "	"Nb %ERR "	"Sn %ERR "	" W %ERR "	"Ta %ERR "	"Ti %ERR "	"Mn %ERR "	"Fe %ERR "	"Zr %ERR "	"   X-POS"	"   Y-POS"	"   Z-POS"	" RELDIST"	"Si STD_NUM"	"Na STD_NUM"	"Al STD_NUM"	"Nb STD_NUM"	"Sn STD_NUM"	"W STD_NUM"	"Ta STD_NUM"	"Ti STD_NUM"	"Mn STD_NUM"	"Fe STD_NUM"	"Zr STD_NUM"	"Si STD_NAM"	"Na STD_NAM"	"Al STD_NAM"	"Nb STD_NAM"	"Sn STD_NAM"	"W STD_NAM"	"Ta STD_NAM"	"Ti STD_NAM"	"Mn STD_NAM"	"Fe STD_NAM"	"Zr STD_NAM"
"T3"	8	 40.0000	 20.0000	 40.0000	 .000000	1352	 .000000	 .000000	 .000000	 .000000	 78.7502	 .007924	 .000000	 .302410	 .000000	 .262838	 .039555	 21.5251	 100.888	 .000000	 .000000	 .000000	 .000000	 99.9820	 .009993	 .000000	 .504438	 .000000	 .338140	 .053431	  .00000	 100.888	 .000000	 .000000	 .000000	 .000000	 32.8412	 .002133	 .000000	 .312495	 .000000	 .232954	 .021463	 66.5897	 .000000	 .000000	 .000000	 .000000	 98.2968	 .006385	 .000000	 .935326	 .000000	 .697253	 .064242	 .000000	 100.000	 2.00000	O	 .000000	 .000000	 .000000	 .000000	 .986375	 .000064	 .000000	 .009386	 .000000	 .006997	 .000645	 2.00000	 .011933	 .014487	 .005651	 .013168	 .016615	 .039248	 .033128	 .008216	 .013526	 .012780	 .012103	 .025530	 .019529	 .010678	 .018837	 .021095	 .049495	 .040451	 .013704	 .017465	 .016442	 .016349	 -221.98	 -33.294	 -34.849	 -934.33	 .117533	 349.184	 -24.844	 2.22228	 -112.06	 4.19724	 22.2945	 -9.6802	 -25.763	 13.1615	 981.561	214	334	319	303	301	332	333	140	335	126	524	"Wollastonite"	"Jadeite"	"Corundum"	"CaNb2O6"	"Cassiterite"	"Scheelite"	"Manganotantalite"	"Rutile"	"Mn"	"Magnetite"	"Zircon"
"T3"	8	 40.0000	 20.0000	 40.0000	 .000000	1353	 .000000	 .000000	 .000000	 .000000	 78.6766	 .000000	 .000000	 .216180	 .024698	 .246002	 .002446	 21.4349	 100.601	 .000000	 .000000	 .000000	 .000000	 99.8886	 .000000	 .000000	 .360600	 .031891	 .316481	 .003305	 .000002	 100.601	 .000000	 .000000	 .000000	 .000000	 32.9468	 .000000	 .000000	 .224317	 .022345	 .218938	 .001333	 66.5862	 .000000	 .000000	 .000000	 .000000	 98.6026	 .000000	 .000000	 .671330	 .066872	 .655232	 .003989	 .000000	 100.000	 2.00000	O	 .000000	 .000000	 .000000	 .000000	 .989599	 .000000	 .000000	 .006738	 .000671	 .006576	 .000040	 2.00000	 .011948	 .014497	 .005655	 .013173	 .016623	 .039255	 .033135	 .008220	 .013530	 .012784	 .012108	 .025561	 .019542	 .010684	 .018844	 .021104	 .049503	 .040459	 .013712	 .017471	 .016447	 .016356	 -57.853	 -148.65	 -35.149	 -228.66	 .117579	 -49.582	 -15.348	 2.99159	 39.7457	 4.43766	 350.172	 -9.6872	 -25.756	 13.1615	 991.595	214	334	319	303	301	332	333	140	335	126	524	"Wollastonite"	"Jadeite"	"Corundum"	"CaNb2O6"	"Cassiterite"	"Scheelite"	"Manganotantalite"	"Rutile"	"Mn"	"Magnetite"	"Zircon"
"T3"	8	 40.0000	 20.0000	 40.0000	 .000000	1354	 .000000	 .000000	 .000000	 .000000	 78.8034	 .000000	 .000000	 .161947	 .000000	 .295600	 .031798	 21.4502	 100.743	 .000000	 .000000	 .000000	 .000000	 100.050	 .000000	 .000000	 .270137	 .000000	 .380288	 .042953	 .000000	 100.743	 .000000	 .000000	 .000000	 .000000	 32.9729	 .000000	 .000000	 .167905	 .000000	 .262863	 .017312	 66.5791	 .000000	 .000000	 .000000	 .000000	 98.6593	 .000000	 .000000	 .502393	 .000000	 .786522	 .051798	 .000000	 100.000	 2.00000	O	 .000000	 .000000	 .000000	 .000000	 .990488	 .000000	 .000000	 .005044	 .000000	 .007896	 .000520	 2.00000	 .011953	 .014498	 .005655	 .013173	 .016625	 .039254	 .033134	 .008221	 .013530	 .012784	 .012109	 .025572	 .019544	 .010685	 .018845	 .021108	 .049502	 .040459	 .013713	 .017471	 .016446	 .016357	 -83.491	 -30.749	 -40.895	 -96.779	 .117477	 -37.653	 -75.341	 3.89074	 -47.133	 3.80860	 27.5803	 -9.6942	 -25.749	 13.1615	 1001.57	214	334	319	303	301	332	333	140	335	126	524	"Wollastonite"	"Jadeite"	"Corundum"	"CaNb2O6"	"Cassiterite"	"Scheelite"	"Manganotantalite"	"Rutile"	"Mn"	"Magnetite"	"Zircon"
"T3"	8	 40.0000	 20.0000	 40.0000	 .000000	1355	 .000000	 .000000	 .000000	 .000000	 78.4380	 .000000	 .000000	 .119173	 .000000	 .425872	 .008124	 21.3522	 100.343	 .000000	 .000000	 .000000	 .000000	 99.5857	 .000000	 .000000	 .198788	 .000000	 .547883	 .010974	  .00000	 100.343	 .000000	 .000000	 .000000	 .000000	 32.9514	 .000000	 .000000	 .124052	 .000000	 .380224	 .004441	 66.5399	 .000000	 .000000	 .000000	 .000000	 98.4796	 .000000	 .000000	 .370746	 .000000	 1.13635	 .013272	 .000000	 100.000	 2.00000	O	 .000000	 .000000	 .000000	 .000000	 .990424	 .000000	 .000000	 .003729	 .000000	 .011428	 .000133	 2.00000	 .011950	 .014500	 .005655	 .013173	 .016622	 .039251	 .033132	 .008219	 .013528	 .012782	 .012109	 .025565	 .019546	 .010686	 .018845	 .021104	 .049499	 .040456	 .013709	 .017467	 .016444	 .016357	 -51.485	 -41.592	 -47.580	 -51.319	 .117754	 -77.192	 -34.077	 5.17295	 -67.531	 2.84355	 105.936	 -9.7012	 -25.742	 13.1615	 1011.62	214	334	319	303	301	332	333	140	335	126	524	"Wollastonite"	"Jadeite"	"Corundum"	"CaNb2O6"	"Cassiterite"	"Scheelite"	"Manganotantalite"	"Rutile"	"Mn"	"Magnetite"	"Zircon"
"T3"	8	 40.0000	 20.0000	 40.0000	 .000000	1356	 .000000	 .000000	 .000000	 .000000	 79.0120	 .000000	 .000000	 .104169	 .000000	 .297388	 .005347	 21.4591	 100.878	 .000000	 .000000	 .000000	 .000000	 100.314	 .000000	 .000000	 .173760	 .000000	 .382589	 .007223	 .000004	 100.878	 .000000	 .000000	 .000000	 .000000	 33.0462	 .000000	 .000000	 .107956	 .000000	 .264343	 .002910	 66.5785	 .000000	 .000000	 .000000	 .000000	 98.8773	 .000000	 .000000	 .323013	 .000000	 .790937	 .008706	 .000000	 100.000	 2.00000	O	 .000000	 .000000	 .000000	 .000000	 .992699	 .000000	 .000000	 .003243	 .000000	 .007941	 .000087	 2.00000	 .011965	 .014506	 .005657	 .013177	 .016631	 .039260	 .033141	 .008225	 .013534	 .012787	 .012113	 .025598	 .019553	 .010690	 .018851	 .021116	 .049510	 .040467	 .013719	 .017476	 .016451	 .016363	 -311.93	 -89.803	 -35.508	 -82.858	 .117314	 -41.642	 -25.793	 5.87605	 -337.81	 3.79033	 160.665	 -9.7082	 -25.735	 13.1615	 1021.59	214	334	319	303	301	332	333	140	335	126	524	"Wollastonite"	"Jadeite"	"Corundum"	"CaNb2O6"	"Cassiterite"	"Scheelite"	"Manganotantalite"	"Rutile"	"Mn"	"Magnetite"	"Zircon"
"T3"	8	 40.0000	 20.0000	 40.0000	 .000000	1357	 .000000	 .000000	 .000000	 .000000	 78.6670	 .000000	 .000000	 .098239	 .001795	 .353079	 .008188	 21.3796	 100.508	 .000000	 .000000	 .000000	 .000000	 99.8763	 .000000	 .000000	 .163868	 .002318	 .454235	 .011061	 .000000	 100.508	 .000000	 .000000	 .000000	 .000000	 33.0157	 .000000	 .000000	 .102162	 .001628	 .314930	 .004471	 66.5612	 .000000	 .000000	 .000000	 .000000	 98.7344	 .000000	 .000000	 .305518	 .004868	 .941808	 .013372	 .000000	 100.000	 2.00000	O	 .000000	 .000000	 .000000	 .000000	 .992040	 .000000	 .000000	 .003070	 .000049	 .009463	 .000134	 2.00000	 .011960	 .014504	 .005657	 .013176	 .016629	 .039257	 .033138	 .008223	 .013532	 .012785	 .012112	 .025587	 .019551	 .010688	 .018849	 .021112	 .049506	 .040463	 .013716	 .017473	 .016448	 .016361	 -87.962	 -31.003	 -121.90	 -67.917	 .117578	 -65.428	 -20.402	 6.20995	 533.648	 3.29750	 105.142	 -9.7152	 -25.728	 13.1615	 1031.56	214	334	319	303	301	332	333	140	335	126	524	"Wollastonite"	"Jadeite"	"Corundum"	"CaNb2O6"	"Cassiterite"	"Scheelite"	"Manganotantalite"	"Rutile"	"Mn"	"Magnetite"	"Zircon"
"T3"	8	 40.0000	 20.0000	 40.0000	 .000000	1358	 .000000	 .000000	 .000000	 .000000	 78.4682	 .000000	 .000000	 .087504	 .000000	 .342088	 .006377	 21.3145	 100.219	 .000000	 .000000	 .000000	 .000000	 99.6240	 .000000	 .000000	 .145962	 .000000	 .440095	 .008614	 -.00001	 100.219	 .000000	 .000000	 .000000	 .000000	 33.0345	 .000000	 .000000	 .091281	 .000000	 .306074	 .003493	 66.5646	 .000000	 .000000	 .000000	 .000000	 98.8011	 .000000	 .000000	 .273009	 .000000	 .915420	 .010448	 .000000	 100.000	 2.00000	O	 .000000	 .000000	 .000000	 .000000	 .992554	 .000000	 .000000	 .002743	 .000000	 .009196	 .000105	 2.00000	 .011964	 .014508	 .005658	 .013179	 .016632	 .039263	 .033143	 .008225	 .013535	 .012788	 .012115	 .025596	 .019556	 .010691	 .018853	 .021117	 .049514	 .040470	 .013719	 .017476	 .016451	 .016365	 -63.209	 -125.29	 -55.023	 -29.957	 .117743	 -59.035	 -25.258	 6.93391	 -65.817	 3.38284	 134.833	 -9.7222	 -25.721	 13.1585	 1041.60	214	334	319	303	301	332	333	140	335	126	524	"Wollastonite"	"Jadeite"	"Corundum"	"CaNb2O6"	"Cassiterite"	"Scheelite"	"Manganotantalite"	"Rutile"	"Mn"	"Magnetite"	"Zircon"
"T3"	8	 40.0000	 20.0000	 40.0000	 .000000	1359	 .000000	 .001804	 .000000	 .000000	 78.4922	 .000000	 .000000	 .091599	 .000000	 .355369	 .018255	 21.3323	 100.292	 .000000	 .002431	 .000000	 .000000	 99.6545	 .000000	 .000000	 .152793	 .000000	 .457181	 .024658	  .00000	 100.292	 .000000	 .003917	 .000000	 .000000	 33.0141	 .000000	 .000000	 .095465	 .000000	 .317664	 .009990	 66.5588	 .000000	 .005857	 .000000	 .000000	 98.7288	 .000000	 .000000	 .285488	 .000000	 .949973	 .029875	 .000000	 100.000	 2.00000	O	 .000000	 .000118	 .000000	 .000000	 .992029	 .000000	 .000000	 .002869	 .000000	 .009545	 .000300	 2.00000	 .011960	 .014504	 .005657	 .013176	 .016629	 .039257	 .033138	 .008223	 .013532	 .012785	 .012112	 .025588	 .019551	 .010688	 .018849	 .021113	 .049507	 .040463	 .013716	 .017473	 .016448	 .016361	 -59.053	 569.310	 -64.208	 -59.975	 .117714	 -61.560	 -103.03	 6.63675	 -33.158	 3.28048	 47.5451	 -9.7292	 -25.713	 13.1615	 1051.58	214	334	319	303	301	332	333	140	335	126	524	"Wollastonite"	"Jadeite"	"Corundum"	"CaNb2O6"	"Cassiterite"	"Scheelite"	"Manganotantalite"	"Rutile"	"Mn"	"Magnetite"	"Zircon"
"T3"	8	 40.0000	 20.0000	 40.0000	 .000000	1360	 .000000	 .002550	 .000000	 .000000	 78.9673	 .000000	 .000000	 .051900	 .000721	 .361520	 .023602	 21.4380	 100.846	 .000000	 .003437	 .000000	 .000000	 100.258	 .000000	 .000000	 .086573	 .000931	 .465095	 .031881	 -.00001	 100.846	 .000000	 .005509	 .000000	 .000000	 33.0491	 .000000	 .000000	 .053822	 .000652	 .321558	 .012852	 66.5565	 .000000	 .008236	 .000000	 .000000	 98.8289	 .000000	 .000000	 .160948	 .001950	 .961576	 .038433	 .000000	 100.000	 2.00000	O	 .000000	 .000166	 .000000	 .000000	 .993114	 .000000	 .000000	 .001617	 .000020	 .009663	 .000386	 2.00000	 .011967	 .014507	 .005658	 .013178	 .016633	 .039261	 .033141	 .008225	 .013534	 .012787	 .012114	 .025601	 .019555	 .010691	 .018852	 .021118	 .049511	 .040467	 .013719	 .017475	 .016450	 .016364	 -1588.0	 403.171	 -177.81	 -34.652	 .117355	 -36.151	 -27.434	 11.4664	 1327.23	 3.23600	 36.9364	 -9.7362	 -25.706	 13.1615	 1061.62	214	334	319	303	301	332	333	140	335	126	524	"Wollastonite"	"Jadeite"	"Corundum"	"CaNb2O6"	"Cassiterite"	"Scheelite"	"Manganotantalite"	"Rutile"	"Mn"	"Magnetite"	"Zircon"
"T3"	8	 40.0000	 20.0000	 40.0000	 .000000	1361	 .000000	 .000000	 .000000	 .000000	 79.1725	 .000000	 .000000	 .057646	 .000000	 .329737	 .019054	 21.4854	 101.064	 .000000	 .000000	 .000000	 .000000	 100.518	 .000000	 .000000	 .096157	 .000000	 .424205	 .025738	 .000004	 101.064	 .000000	 .000000	 .000000	 .000000	 33.0682	 .000000	 .000000	 .059660	 .000000	 .292697	 .010355	 66.5691	 .000000	 .000000	 .000000	 .000000	 98.9151	 .000000	 .000000	 .178458	 .000000	 .875527	 .030974	 .000000	 100.000	 2.00000	O	 .000000	 .000000	 .000000	 .000000	 .993500	 .000000	 .000000	 .001792	 .000000	 .008794	 .000311	 2.00000	 .011970	 .014508	 .005658	 .013179	 .016635	 .039263	 .033144	 .008226	 .013535	 .012788	 .012115	 .025609	 .019557	 .010691	 .018853	 .021120	 .049514	 .040470	 .013722	 .017477	 .016452	 .016365	 -2312.5	 -46.143	 -55.312	 -50.802	 .117198	 -79.385	 -37.477	 10.3578	 -42.640	 3.48452	 45.5908	 -9.7432	 -25.699	 13.1615	 1071.58	214	334	319	303	301	332	333	140	335	126	524	"Wollastonite"	"Jadeite"	"Corundum"	"CaNb2O6"	"Cassiterite"	"Scheelite"	"Manganotantalite"	"Rutile"	"Mn"	"Magnetite"	"Zircon"
"T3"	8	 40.0000	 20.0000	 40.0000	 .000000	1362	 .003895	 .000000	 .000000	 .000000	 78.5330	 .000000	 .000000	 .091182	 .000000	 .376746	 .005990	 21.3487	 100.359	 .008332	 .000000	 .000000	 .000000	 99.7062	 .000000	 .000000	 .152096	 .000000	 .484682	 .008092	 -.00001	 100.359	 .006917	 .000000	 .000000	 .000000	 33.0039	 .000000	 .000000	 .094951	 .000000	 .336493	 .003276	 66.5545	 .020681	 .000000	 .000000	 .000000	 98.6795	 .000000	 .000000	 .283897	 .000000	 1.00609	 .009794	 .000000	 100.000	 2.00000	O	 .000208	 .000000	 .000000	 .000000	 .991785	 .000000	 .000000	 .002853	 .000000	 .010112	 .000098	 2.00000	 .011957	 .014502	 .005656	 .013174	 .016626	 .039252	 .033133	 .008221	 .013529	 .012783	 .012110	 .025581	 .019548	 .010687	 .018847	 .021108	 .049500	 .040457	 .013713	 .017470	 .016445	 .016359	 214.184	 -20.244	 -41.009	 -57.405	 .117666	 -159.77	 -29.044	 6.66428	 -131.18	 3.13087	 143.447	 -9.7502	 -25.692	 13.1615	 1081.56	214	334	319	303	301	332	333	140	335	126	524	"Wollastonite"	"Jadeite"	"Corundum"	"CaNb2O6"	"Cassiterite"	"Scheelite"	"Manganotantalite"	"Rutile"	"Mn"	"Magnetite"	"Zircon"
"T3"	8	 40.0000	 20.0000	 40.0000	 .000000	1363	 .000000	 .000000	 .000000	 .000000	 78.2366	 .000000	 .000000	 .106709	 .000000	 .386377	 .030424	 21.2860	 100.046	 .000000	 .000000	 .000000	 .000000	 99.3299	 .000000	 .000000	 .177997	 .000000	 .497073	 .041097	 -.00001	 100.046	 .000000	 .000000	 .000000	 .000000	 32.9745	 .000000	 .000000	 .111442	 .000000	 .346094	 .016684	 66.5513	 .000000	 .000000	 .000000	 .000000	 98.5823	 .000000	 .000000	 .333173	 .000000	 1.03470	 .049880	 .000000	 100.000	 2.00000	O	 .000000	 .000000	 .000000	 .000000	 .990949	 .000000	 .000000	 .003349	 .000000	 .010401	 .000501	 2.00000	 .011953	 .014501	 .005656	 .013174	 .016626	 .039253	 .033134	 .008220	 .013529	 .012783	 .012110	 .025573	 .019547	 .010686	 .018846	 .021108	 .049502	 .040458	 .013712	 .017470	 .016445	 .016358	 -83.771	 -24.921	 -65.500	 -31.460	 .117912	 -61.238	 -34.819	 5.74103	 -54.134	 3.06915	 28.7974	 -9.7572	 -25.685	 13.1615	 1091.60	214	334	319	303	301	332	333	140	335	126	524	"Wollastonite"	"Jadeite"	"Corundum"	"CaNb2O6"	"Cassiterite"	"Scheelite"	"Manganotantalite"	"Rutile"	"Mn"	"Magnetite"	"Zircon"
"T3"	8	 40.0000	 20.0000	 40.0000	 .000000	1364	 .000000	 .000000	 .000000	 .000000	 78.5999	 .000000	 .000000	 .132604	 .000000	 .391883	 .009874	 21.3956	 100.530	 .000000	 .000000	 .000000	 .000000	 99.7912	 .000000	 .000000	 .221191	 .000000	 .504156	 .013338	 .000004	 100.530	 .000000	 .000000	 .000000	 .000000	 32.9574	 .000000	 .000000	 .137773	 .000000	 .349221	 .005387	 66.5503	 .000000	 .000000	 .000000	 .000000	 98.5280	 .000000	 .000000	 .411882	 .000000	 1.04402	 .016105	 .000000	 100.000	 2.00000	O	 .000000	 .000000	 .000000	 .000000	 .990450	 .000000	 .000000	 .004140	 .000000	 .010495	 .000162	 2.00000	 .011950	 .014498	 .005655	 .013172	 .016621	 .039247	 .033129	 .008218	 .013527	 .012781	 .012107	 .025564	 .019543	 .010684	 .018843	 .021102	 .049494	 .040452	 .013709	 .017466	 .016442	 .016355	 -140.63	 -170.19	 -87.653	 -54.358	 .117615	 -91.375	 -35.129	 4.68082	 -68.514	 3.03460	 87.2772	 -9.7642	 -25.678	 13.1615	 1101.56	214	334	319	303	301	332	333	140	335	126	524	"Wollastonite"	"Jadeite"	"Corundum"	"CaNb2O6"	"Cassiterite"	"Scheelite"	"Manganotantalite"	"Rutile"	"Mn"	"Magnetite"	"Zircon"
"T3"	8	 40.0000	 20.0000	 40.0000	 .000000	1365	 .000000	 .000000	 .000000	 .000000	 78.9682	 .000000	 .000000	 .148041	 .000000	 .382515	 .017188	 21.5051	 101.021	 .000000	 .000000	 .000000	 .000000	 100.259	 .000000	 .000000	 .246942	 .000000	 .492104	 .023217	 .000008	 101.021	 .000000	 .000000	 .000000	 .000000	 32.9449	 .000000	 .000000	 .153037	 .000000	 .339155	 .009330	 66.5536	 .000000	 .000000	 .000000	 .000000	 98.5005	 .000000	 .000000	 .457560	 .000000	 1.01403	 .027895	 .000000	 100.000	 2.00000	O	 .000000	 .000000	 .000000	 .000000	 .990025	 .000000	 .000000	 .004599	 .000000	 .010192	 .000280	 2.00000	 .011950	 .014498	 .005655	 .013173	 .016622	 .039252	 .033133	 .008219	 .013528	 .012782	 .012108	 .025564	 .019543	 .010685	 .018844	 .021104	 .049500	 .040457	 .013710	 .017468	 .016444	 .016356	 -63.129	 -28.218	 -102.43	 -38.816	 .117352	 -77.410	 -36.735	 4.22581	 -122.10	 3.09347	 50.4373	 -9.7712	 -25.670	 13.1615	 1111.61	214	334	319	303	301	332	333	140	335	126	524	"Wollastonite"	"Jadeite"	"Corundum"	"CaNb2O6"	"Cassiterite"	"Scheelite"	"Manganotantalite"	"Rutile"	"Mn"	"Magnetite"	"Zircon"
"T3"	8	 40.0000	 20.0000	 40.0000	 .000000	1366	 .000947	 .000000	 .000000	 .000000	 78.6175	 .000000	 .000000	 .175594	 .000000	 .388659	 .008124	 21.4286	 100.620	 .002027	 .000000	 .000000	 .000000	 99.8136	 .000000	 .000000	 .292901	 .000000	 .500009	 .010974	 .000004	 100.620	 .001676	 .000000	 .000000	 .000000	 32.9145	 .000000	 .000000	 .182161	 .000000	 .345821	 .004425	 66.5514	 .005011	 .000000	 .000000	 .000000	 98.4033	 .000000	 .000000	 .544600	 .000000	 1.03389	 .013231	 .000000	 100.000	 2.00000	O	 .000050	 .000000	 .000000	 .000000	 .989146	 .000000	 .000000	 .005474	 .000000	 .010393	 .000133	 2.00000	 .011942	 .014494	 .005653	 .013169	 .016616	 .039243	 .033125	 .008216	 .013524	 .012779	 .012105	 .025548	 .019537	 .010681	 .018839	 .021096	 .049489	 .040447	 .013705	 .017463	 .016440	 .016351	 878.409	 -19.059	 -55.194	 -40.528	 .117601	 -76.340	 -19.198	 3.61044	 -54.456	 3.05421	 105.907	 -9.7722	 -25.663	 13.1620	 1118.77	214	334	319	303	301	332	333	140	335	126	524	"Wollastonite"	"Jadeite"	"Corundum"	"CaNb2O6"	"Cassiterite"	"Scheelite"	"Manganotantalite"	"Rutile"	"Mn"	"Magnetite"	"Zircon"
"T3"	8	 40.0000	 20.0000	 40.0000	 .000000	1367	 .002965	 .000000	 .000000	 .000000	 79.4696	 .000000	 .000000	 .026854	 .000000	 .002189	 .010624	 21.4515	 100.964	 .006342	 .000000	 .000000	 .000000	 100.895	 .000000	 .000000	 .044795	 .000000	 .002817	 .014350	 .000000	 100.964	 .005249	 .000000	 .000000	 .000000	 33.2931	 .000000	 .000000	 .027877	 .000000	 .001949	 .005791	 66.6660	 .015746	 .000000	 .000000	 .000000	 99.8774	 .000000	 .000000	 .083630	 .000000	 .005848	 .017373	 .000000	 100.000	 2.00000	O	 .000157	 .000000	 .000000	 .000000	 .998803	 .000000	 .000000	 .000836	 .000000	 .000058	 .000174	 2.00000	 .012004	 .014521	 .005663	 .013189	 .016656	 .039282	 .033162	 .008240	 .013550	 .012801	 .012126	 .025682	 .019574	 .010700	 .018867	 .021147	 .049538	 .040493	 .013746	 .017496	 .016468	 .016380	 282.408	 -85.153	 -17.228	 -44.610	 .116966	 -63.582	 -23.577	 21.8918	 -49.523	 413.772	 81.2889	 -9.8032	 -25.656	 13.1620	 1150.58	214	334	319	303	301	332	333	140	335	126	524	"Wollastonite"	"Jadeite"	"Corundum"	"CaNb2O6"	"Cassiterite"	"Scheelite"	"Manganotantalite"	"Rutile"	"Mn"	"Magnetite"	"Zircon"
"T3"	8	 40.0000	 20.0000	 40.0000	 .000000	1368	 .000000	 .000000	 .000000	 .000000	 79.0897	 .000000	 .000000	 .099927	 .000000	 .172883	 .005620	 21.4416	 100.810	 .000000	 .000000	 .000000	 .000000	 100.413	 .000000	 .000000	 .166684	 .000000	 .222413	 .007591	  .00000	 100.810	 .000000	 .000000	 .000000	 .000000	 33.1240	 .000000	 .000000	 .103701	 .000000	 .153883	 .003062	 66.6154	 .000000	 .000000	 .000000	 .000000	 99.2193	 .000000	 .000000	 .310625	 .000000	 .460938	 .009173	 .000000	 100.000	 2.00000	O	 .000000	 .000000	 .000000	 .000000	 .994485	 .000000	 .000000	 .003113	 .000000	 .004620	 .000092	 2.00000	 .011977	 .014510	 .005659	 .013181	 .016639	 .039267	 .033147	 .008230	 .013539	 .012792	 .012117	 .025623	 .019559	 .010692	 .018855	 .021125	 .049519	 .040474	 .013728	 .017483	 .016456	 .016368	 -175.57	 -31.948	 -20.877	 -41.589	 .117253	 -42.441	 -26.243	 6.11538	 -56.354	 6.01302	 152.938	 -9.8065	 -25.649	 13.1620	 1158.50	214	334	319	303	301	332	333	140	335	126	524	"Wollastonite"	"Jadeite"	"Corundum"	"CaNb2O6"	"Cassiterite"	"Scheelite"	"Manganotantalite"	"Rutile"	"Mn"	"Magnetite"	"Zircon"
"T3"	8	 40.0000	 20.0000	 40.0000	 .000000	1369	 .000000	 .000000	 .000000	 .000000	 79.1560	 .000000	 .000000	 .137366	 .000000	 .243564	 .033037	 21.5144	 101.084	 .000000	 .000000	 .000000	 .000000	 100.497	 .000000	 .000000	 .229135	 .000000	 .313345	 .044626	 .000000	 101.084	 .000000	 .000000	 .000000	 .000000	 33.0294	 .000000	 .000000	 .142029	 .000000	 .215995	 .017936	 66.5947	 .000000	 .000000	 .000000	 .000000	 98.8746	 .000000	 .000000	 .425167	 .000000	 .646590	 .053693	 .000000	 100.000	 2.00000	O	 .000000	 .000000	 .000000	 .000000	 .991952	 .000000	 .000000	 .004265	 .000000	 .006487	 .000539	 2.00000	 .011963	 .014502	 .005656	 .013176	 .016631	 .039259	 .033140	 .008225	 .013534	 .012787	 .012112	 .025592	 .019549	 .010688	 .018849	 .021115	 .049509	 .040466	 .013719	 .017475	 .016450	 .016361	 -128.31	 -181.56	 -69.122	 -38.521	 .117211	 -100.64	 -23.222	 4.53263	 -203.82	 4.47544	 26.5780	 -9.7992	 -25.642	 13.1620	 1168.68	214	334	319	303	301	332	333	140	335	126	524	"Wollastonite"	"Jadeite"	"Corundum"	"CaNb2O6"	"Cassiterite"	"Scheelite"	"Manganotantalite"	"Rutile"	"Mn"	"Magnetite"	"Zircon"
"T3"	8	 40.0000	 20.0000	 40.0000	 .000000	1370	 .000000	 .000000	 .000000	 .000000	 78.5678	 .000000	 .000000	 .271213	 .011324	 .368678	 .023277	 21.4809	 100.723	 .000000	 .000000	 .000000	 .000000	 99.7504	 .000000	 .000000	 .452399	 .014622	 .474303	 .031443	 .000004	 100.723	 .000000	 .000000	 .000000	 .000000	 32.8150	 .000000	 .000000	 .280684	 .010218	 .327258	 .012650	 66.5542	 .000000	 .000000	 .000000	 .000000	 98.1139	 .000000	 .000000	 .839219	 .030552	 .978471	 .037822	 .000000	 100.000	 2.00000	O	 .000000	 .000000	 .000000	 .000000	 .986115	 .000000	 .000000	 .008435	 .000307	 .009834	 .000380	 2.00000	 .011927	 .014486	 .005650	 .013165	 .016609	 .039239	 .033120	 .008212	 .013521	 .012776	 .012100	 .025516	 .019527	 .010676	 .018833	 .021087	 .049484	 .040442	 .013698	 .017459	 .016436	 .016345	 -72.189	 -29.331	 -60.478	 -44.066	 .117654	 -97.544	 -29.185	 2.44313	 85.4097	 3.18445	 37.3983	 -9.8062	 -25.635	 13.1620	 1178.73	214	334	319	303	301	332	333	140	335	126	524	"Wollastonite"	"Jadeite"	"Corundum"	"CaNb2O6"	"Cassiterite"	"Scheelite"	"Manganotantalite"	"Rutile"	"Mn"	"Magnetite"	"Zircon"
"T3"	8	 40.0000	 20.0000	 40.0000	 .000000	1371	 .000904	 .000000	 .000000	 .000000	 78.8817	 .000000	 .000000	 .279270	 .017494	 .243384	 .010772	 21.5335	 100.967	 .001933	 .000000	 .000000	 .000000	 100.149	 .000000	 .000000	 .465838	 .022589	 .313113	 .014551	 .000000	 100.967	 .001592	 .000000	 .000000	 .000000	 32.8832	 .000000	 .000000	 .288469	 .015755	 .215628	 .005843	 66.5895	 .004765	 .000000	 .000000	 .000000	 98.4218	 .000000	 .000000	 .863410	 .047157	 .645390	 .017487	 .000000	 100.000	 2.00000	O	 .000048	 .000000	 .000000	 .000000	 .987638	 .000000	 .000000	 .008664	 .000473	 .006476	 .000175	 2.00000	 .011937	 .014489	 .005652	 .013168	 .016615	 .039245	 .033126	 .008216	 .013526	 .012780	 .012103	 .025537	 .019531	 .010679	 .018837	 .021094	 .049491	 .040448	 .013705	 .017465	 .016441	 .016349	 920.577	 -18.982	 -28.624	 -122.79	 .117410	 -51.692	 -19.723	 2.38222	 55.6706	 4.47669	 80.0313	 -9.8132	 -25.628	 13.1615	 1188.68	214	334	319	303	301	332	333	140	335	126	524	"Wollastonite"	"Jadeite"	"Corundum"	"CaNb2O6"	"Cassiterite"	"Scheelite"	"Manganotantalite"	"Rutile"	"Mn"	"Magnetite"	"Zircon"
"T3"	8	 40.0000	 20.0000	 40.0000	 .000000	1372	 .000000	 .000000	 .000000	 .000000	 79.2961	 .000000	 .000000	 .149619	 .000000	 .147148	 .027101	 21.5306	 101.151	 .000000	 .000000	 .000000	 .000000	 100.675	 .000000	 .000000	 .249573	 .000000	 .189306	 .036608	 .000000	 101.151	 .000000	 .000000	 .000000	 .000000	 33.0770	 .000000	 .000000	 .154646	 .000000	 .130450	 .014709	 66.6232	 .000000	 .000000	 .000000	 .000000	 99.1018	 .000000	 .000000	 .463335	 .000000	 .390840	 .044070	 .000000	 100.000	 2.00000	O	 .000000	 .000000	 .000000	 .000000	 .992958	 .000000	 .000000	 .004642	 .000000	 .003916	 .000442	 2.00000	 .011970	 .014504	 .005657	 .013178	 .016635	 .039263	 .033144	 .008228	 .013537	 .012790	 .012114	 .025608	 .019552	 .010689	 .018851	 .021121	 .049514	 .040470	 .013725	 .017480	 .016454	 .016364	 -3197.2	 -23.175	 -20.972	 -121.15	 .117101	 -72.515	 -23.754	 4.18862	 -104.04	 6.93401	 32.2537	 -9.8202	 -25.621	 13.1615	 1198.66	214	334	319	303	301	332	333	140	335	126	524	"Wollastonite"	"Jadeite"	"Corundum"	"CaNb2O6"	"Cassiterite"	"Scheelite"	"Manganotantalite"	"Rutile"	"Mn"	"Magnetite"	"Zircon"
"T3"	8	 40.0000	 20.0000	 40.0000	 .000000	1373	 .004940	 .000000	 .000000	 .000000	 78.9105	 .000000	 .000000	 .150217	 .001192	 .136175	 .000000	 21.4204	 100.623	 .010568	 .000000	 .000000	 .000000	 100.186	 .000000	 .000000	 .250570	 .001539	 .175188	 .000000	 .000000	 100.623	 .008753	 .000000	 .000000	 .000000	 33.0869	 .000000	 .000000	 .156069	 .001080	 .121348	 .000000	 66.6259	 .026228	 .000000	 .000000	 .000000	 99.1393	 .000000	 .000000	 .467636	 .003236	 .363598	 .000000	 .000000	 100.000	 2.00000	O	 .000263	 .000000	 .000000	 .000000	 .993215	 .000000	 .000000	 .004685	 .000032	 .003643	 .000000	 2.00000	 .011970	 .014505	 .005657	 .013178	 .016635	 .039263	 .033144	 .008228	 .013538	 .012790	 .012115	 .025609	 .019553	 .010690	 .018852	 .021120	 .049514	 .040471	 .013725	 .017481	 .016455	 .016364	 169.112	 -53.639	 -18.763	 -75.421	 .117386	 -81.164	 -29.449	 4.17341	 803.370	 7.43235	 -177.57	 -9.8272	 -25.613	 13.1610	 1208.70	214	334	319	303	301	332	333	140	335	126	524	"Wollastonite"	"Jadeite"	"Corundum"	"CaNb2O6"	"Cassiterite"	"Scheelite"	"Manganotantalite"	"Rutile"	"Mn"	"Magnetite"	"Zircon"
"T3"	8	 40.0000	 20.0000	 40.0000	 .000000	1374	 .000000	 .000000	 .000000	 .000000	 79.2222	 .000000	 .000000	 .159394	 .006786	 .151771	 .023122	 21.5192	 101.082	 .000000	 .000000	 .000000	 .000000	 100.581	 .000000	 .000000	 .265878	 .008763	 .195254	 .031233	  .00000	 101.082	 .000000	 .000000	 .000000	 .000000	 33.0621	 .000000	 .000000	 .164829	 .006119	 .134613	 .012555	 66.6198	 .000000	 .000000	 .000000	 .000000	 99.0470	 .000000	 .000000	 .493793	 .018330	 .403272	 .037613	 .000000	 100.000	 2.00000	O	 .000000	 .000000	 .000000	 .000000	 .992562	 .000000	 .000000	 .004948	 .000184	 .004041	 .000377	 2.00000	 .011967	 .014503	 .005657	 .013177	 .016634	 .039262	 .033142	 .008227	 .013536	 .012789	 .012113	 .025603	 .019550	 .010688	 .018850	 .021118	 .049513	 .040469	 .013723	 .017479	 .016453	 .016362	 -414.01	 -45.529	 -23.834	 -107.80	 .117156	 -90.573	 -36.986	 3.95049	 141.987	 6.74528	 37.6842	 -9.8342	 -25.606	 13.1615	 1218.67	214	334	319	303	301	332	333	140	335	126	524	"Wollastonite"	"Jadeite"	"Corundum"	"CaNb2O6"	"Cassiterite"	"Scheelite"	"Manganotantalite"	"Rutile"	"Mn"	"Magnetite"	"Zircon"
"T3"	8	 40.0000	 20.0000	 40.0000	 .000000	1375	 .000000	 .000000	 .000000	 .000000	 79.6137	 .000000	 .000000	 .167283	 .000000	 .144423	 .000000	 21.6178	 101.543	 .000000	 .000000	 .000000	 .000000	 101.078	 .000000	 .000000	 .279038	 .000000	 .185800	 .000000	 -.00001	 101.543	 .000000	 .000000	 .000000	 .000000	 33.0761	 .000000	 .000000	 .172210	 .000000	 .127520	 .000000	 66.6242	 .000000	 .000000	 .000000	 .000000	 99.1020	 .000000	 .000000	 .515971	 .000000	 .382072	 .000000	 .000000	 100.000	 2.00000	O	 .000000	 .000000	 .000000	 .000000	 .992917	 .000000	 .000000	 .005170	 .000000	 .003828	 .000000	 2.00000	 .011970	 .014505	 .005657	 .013178	 .016634	 .039264	 .033144	 .008228	 .013537	 .012790	 .012114	 .025608	 .019552	 .010689	 .018851	 .021119	 .049515	 .040471	 .013725	 .017480	 .016454	 .016363	 -119.61	 -147.07	 -26.828	 -32.921	 .116857	 -98.635	 -31.405	 3.77911	 -59.886	 7.05066	 -59.602	 -9.8412	 -25.599	 13.1615	 1228.64	214	334	319	303	301	332	333	140	335	126	524	"Wollastonite"	"Jadeite"	"Corundum"	"CaNb2O6"	"Cassiterite"	"Scheelite"	"Manganotantalite"	"Rutile"	"Mn"	"Magnetite"	"Zircon"
"T3"	8	 40.0000	 20.0000	 40.0000	 .000000	1376	 .000000	 .000000	 .000000	 .000000	 78.9900	 .000000	 .000000	 .177092	 .000000	 .146455	 .008828	 21.4599	 100.782	 .000000	 .000000	 .000000	 .000000	 100.287	 .000000	 .000000	 .295400	 .000000	 .188414	 .011924	 .000000	 100.782	 .000000	 .000000	 .000000	 .000000	 33.0580	 .000000	 .000000	 .183646	 .000000	 .130264	 .004807	 66.6233	 .000000	 .000000	 .000000	 .000000	 99.0451	 .000000	 .000000	 .550223	 .000000	 .390283	 .014402	 .000000	 100.000	 2.00000	O	 .000000	 .000000	 .000000	 .000000	 .992388	 .000000	 .000000	 .005513	 .000000	 .003910	 .000144	 2.00000	 .011966	 .014503	 .005657	 .013177	 .016632	 .039261	 .033142	 .008227	 .013536	 .012789	 .012113	 .025599	 .019549	 .010688	 .018850	 .021117	 .049511	 .040468	 .013723	 .017478	 .016453	 .016362	 -154.74	 -64.072	 -33.622	 -57.783	 .117327	 -291.31	 -26.614	 3.58659	 -91.512	 6.96290	 97.5809	 -9.8482	 -25.592	 13.1615	 1238.69	214	334	319	303	301	332	333	140	335	126	524	"Wollastonite"	"Jadeite"	"Corundum"	"CaNb2O6"	"Cassiterite"	"Scheelite"	"Manganotantalite"	"Rutile"	"Mn"	"Magnetite"	"Zircon"
"T3"	8	 40.0000	 20.0000	 40.0000	 .000000	1377	 .000038	 .000000	 .000000	 .000000	 78.9944	 .000000	 .000000	 .170241	 .009202	 .130751	 .005339	 21.4535	 100.763	 .000082	 .000000	 .000000	 .000000	 100.292	 .000000	 .000000	 .283972	 .011882	 .168211	 .007212	 .000000	 100.763	 .000068	 .000000	 .000000	 .000000	 33.0707	 .000000	 .000000	 .176599	 .008323	 .116334	 .002908	 66.6251	 .000203	 .000000	 .000000	 .000000	 99.0884	 .000000	 .000000	 .529138	 .024937	 .348567	 .008714	 .000000	 100.000	 2.00000	O	 .000002	 .000000	 .000000	 .000000	 .992738	 .000000	 .000000	 .005301	 .000250	 .003492	 .000087	 2.00000	 .011966	 .014502	 .005656	 .013175	 .016631	 .039257	 .033138	 .008226	 .013535	 .012788	 .012112	 .025600	 .019548	 .010687	 .018848	 .021115	 .049506	 .040463	 .013722	 .017477	 .016451	 .016361	 21752.3	 -103.10	 -21.136	 -41.333	 .117308	 -80.226	 -22.145	 3.71828	 104.979	 7.70787	 160.870	 -9.8552	 -25.585	 13.1615	 1248.66	214	334	319	303	301	332	333	140	335	126	524	"Wollastonite"	"Jadeite"	"Corundum"	"CaNb2O6"	"Cassiterite"	"Scheelite"	"Manganotantalite"	"Rutile"	"Mn"	"Magnetite"	"Zircon"
"T3"	8	 40.0000	 20.0000	 40.0000	 .000000	1378	 .003979	 .000000	 .000000	 .000000	 79.0817	 .000000	 .000000	 .228455	 .000000	 .129320	 .029818	 21.5259	 100.999	 .008513	 .000000	 .000000	 .000000	 100.403	 .000000	 .000000	 .381077	 .000000	 .166370	 .040278	  .00000	 100.999	 .007016	 .000000	 .000000	 .000000	 32.9975	 .000000	 .000000	 .236203	 .000000	 .114680	 .016188	 66.6284	 .021025	 .000000	 .000000	 .000000	 98.8790	 .000000	 .000000	 .707796	 .000000	 .343645	 .048509	 .000000	 100.000	 2.00000	O	 .000211	 .000000	 .000000	 .000000	 .990492	 .000000	 .000000	 .007090	 .000000	 .003442	 .000486	 2.00000	 .011956	 .014496	 .005655	 .013173	 .016628	 .039256	 .033137	 .008224	 .013533	 .012786	 .012109	 .025579	 .019541	 .010684	 .018845	 .021111	 .049505	 .040462	 .013718	 .017475	 .016450	 .016357	 209.618	 -41.975	 -22.307	 -120.91	 .117262	 -316.86	 -28.062	 2.84799	 -127.98	 7.78429	 29.3666	 -9.8622	 -25.578	 13.1615	 1258.70	214	334	319	303	301	332	333	140	335	126	524	"Wollastonite"	"Jadeite"	"Corundum"	"CaNb2O6"	"Cassiterite"	"Scheelite"	"Manganotantalite"	"Rutile"	"Mn"	"Magnetite"	"Zircon"
"T3"	8	 40.0000	 20.0000	 40.0000	 .000000	1379	 .000000	 .000000	 .000000	 .000000	 79.3496	 .000000	 .000000	 .235513	 .000000	 .136106	 .012195	 21.5941	 101.328	 .000000	 .000000	 .000000	 .000000	 100.743	 .000000	 .000000	 .392849	 .000000	 .175100	 .016473	  .00000	 101.328	 .000000	 .000000	 .000000	 .000000	 33.0038	 .000000	 .000000	 .242724	 .000000	 .120313	 .006600	 66.6266	 .000000	 .000000	 .000000	 .000000	 98.8924	 .000000	 .000000	 .727296	 .000000	 .360504	 .019776	 .000000	 100.000	 2.00000	O	 .000000	 .000000	 .000000	 .000000	 .990710	 .000000	 .000000	 .007286	 .000000	 .003612	 .000198	 2.00000	 .011956	 .014496	 .005654	 .013172	 .016625	 .039252	 .033133	 .008223	 .013532	 .012785	 .012108	 .025577	 .019540	 .010683	 .018843	 .021107	 .049500	 .040457	 .013716	 .017473	 .016448	 .016355	 -127.16	 -23.755	 -17.885	 -70.626	 .117041	 -42.771	 -41.551	 2.77132	 -43.182	 7.43311	 70.7977	 -9.8692	 -25.571	 13.1615	 1268.66	214	334	319	303	301	332	333	140	335	126	524	"Wollastonite"	"Jadeite"	"Corundum"	"CaNb2O6"	"Cassiterite"	"Scheelite"	"Manganotantalite"	"Rutile"	"Mn"	"Magnetite"	"Zircon"
"T3"	8	 40.0000	 20.0000	 40.0000	 .000000	1380	 .003311	 .000000	 .000000	 .000000	 78.8669	 .000000	 .000000	 .279600	 .000000	 .148977	 .016067	 21.5022	 100.817	 .007084	 .000000	 .000000	 .000000	 100.130	 .000000	 .000000	 .466389	 .000000	 .191659	 .021704	  .00000	 100.817	 .005844	 .000000	 .000000	 .000000	 32.9412	 .000000	 .000000	 .289375	 .000000	 .132245	 .008732	 66.6226	 .017510	 .000000	 .000000	 .000000	 98.6931	 .000000	 .000000	 .866979	 .000000	 .396211	 .026161	 .000000	 100.000	 2.00000	O	 .000175	 .000000	 .000000	 .000000	 .988891	 .000000	 .000000	 .008687	 .000000	 .003970	 .000262	 2.00000	 .011944	 .014490	 .005652	 .013168	 .016619	 .039245	 .033127	 .008219	 .013528	 .012782	 .012104	 .025553	 .019532	 .010680	 .018838	 .021099	 .049491	 .040450	 .013710	 .017468	 .016444	 .016350	 251.611	 -1103.2	 -19.680	 -43.623	 .117406	 -49.791	 -24.159	 2.38045	 -94.071	 6.85478	 53.8885	 -9.8762	 -25.563	 13.1615	 1278.64	214	334	319	303	301	332	333	140	335	126	524	"Wollastonite"	"Jadeite"	"Corundum"	"CaNb2O6"	"Cassiterite"	"Scheelite"	"Manganotantalite"	"Rutile"	"Mn"	"Magnetite"	"Zircon"
"T3"	8	 40.0000	 20.0000	 40.0000	 .000000	1381	 .000000	 .000000	 .000000	 .000000	 78.7663	 .000000	 .000000	 .279638	 .000000	 .117404	 .023245	 21.4648	 100.651	 .000000	 .000000	 .000000	 .000000	 100.003	 .000000	 .000000	 .466452	 .000000	 .151040	 .031400	  .00000	 100.651	 .000000	 .000000	 .000000	 .000000	 32.9611	 .000000	 .000000	 .289959	 .000000	 .104414	 .012657	 66.6319	 .000000	 .000000	 .000000	 .000000	 98.7802	 .000000	 .000000	 .868968	 .000000	 .312915	 .037931	 .000000	 100.000	 2.00000	O	 .000000	 .000000	 .000000	 .000000	 .989350	 .000000	 .000000	 .008703	 .000000	 .003134	 .000380	 2.00000	 .011947	 .014491	 .005652	 .013169	 .016621	 .039246	 .033128	 .008220	 .013530	 .012783	 .012105	 .025558	 .019534	 .010680	 .018839	 .021102	 .049493	 .040451	 .013712	 .017470	 .016445	 .016351	 -87.453	 -30.362	 -17.537	 -42.933	 .117482	 -39.382	 -17.239	 2.38048	 -89.258	 8.49499	 37.4629	 -9.8832	 -25.556	 13.1615	 1288.68	214	334	319	303	301	332	333	140	335	126	524	"Wollastonite"	"Jadeite"	"Corundum"	"CaNb2O6"	"Cassiterite"	"Scheelite"	"Manganotantalite"	"Rutile"	"Mn"	"Magnetite"	"Zircon"
"T3"	8	 40.0000	 20.0000	 40.0000	 .000000	1382	 .000000	 .000000	 .000000	 .000000	 78.9871	 .000000	 .000000	 .350921	 .000000	 .158053	 .002187	 21.5762	 101.074	 .000000	 .000000	 .000000	 .000000	 100.283	 .000000	 .000000	 .585356	 .000000	 .203335	 .002954	 .000002	 101.074	 .000000	 .000000	 .000000	 .000000	 32.8770	 .000000	 .000000	 .361930	 .000000	 .139815	 .001184	 66.6201	 .000000	 .000000	 .000000	 .000000	 98.4933	 .000000	 .000000	 1.08427	 .000000	 .418859	 .003548	 .000000	 100.000	 2.00000	O	 .000000	 .000000	 .000000	 .000000	 .987000	 .000000	 .000000	 .010865	 .000000	 .004197	 .000036	 2.00000	 .011933	 .014485	 .005650	 .013165	 .016611	 .039239	 .033121	 .008216	 .013525	 .012779	 .012100	 .025529	 .019525	 .010676	 .018833	 .021090	 .049484	 .040442	 .013704	 .017464	 .016440	 .016345	 -320.38	 -922.01	 -26.775	 -32.547	 .117310	 -44.812	 -20.874	 1.95490	 -32.534	 6.50288	 391.427	 -9.8902	 -25.549	 13.1615	 1298.64	214	334	319	303	301	332	333	140	335	126	524	"Wollastonite"	"Jadeite"	"Corundum"	"CaNb2O6"	"Cassiterite"	"Scheelite"	"Manganotantalite"	"Rutile"	"Mn"	"Magnetite"	"Zircon"
"T3"	8	 40.0000	 20.0000	 40.0000	 .000000	1383	 .000000	 .000000	 .000000	 .000000	 78.9304	 .000000	 .000000	 .305415	 .000000	 .140916	 .012738	 21.5293	 100.919	 .000000	 .000000	 .000000	 .000000	 100.211	 .000000	 .000000	 .509450	 .000000	 .181288	 .017206	  .00000	 100.919	 .000000	 .000000	 .000000	 .000000	 32.9274	 .000000	 .000000	 .315706	 .000000	 .124936	 .006914	 66.6250	 .000000	 .000000	 .000000	 .000000	 98.6590	 .000000	 .000000	 .945935	 .000000	 .374340	 .020716	 .000000	 100.000	 2.00000	O	 .000000	 .000000	 .000000	 .000000	 .988440	 .000000	 .000000	 .009477	 .000000	 .003750	 .000208	 2.00000	 .011942	 .014489	 .005652	 .013167	 .016617	 .039244	 .033126	 .008219	 .013528	 .012781	 .012103	 .025548	 .019530	 .010679	 .018837	 .021097	 .049490	 .040448	 .013709	 .017467	 .016443	 .016349	 -168.37	 -18.319	 -19.510	 -95.739	 .117356	 -55.865	 -32.539	 2.20383	 -70.839	 7.20369	 67.7866	 -9.8972	 -25.542	 13.1595	 1308.69	214	334	319	303	301	332	333	140	335	126	524	"Wollastonite"	"Jadeite"	"Corundum"	"CaNb2O6"	"Cassiterite"	"Scheelite"	"Manganotantalite"	"Rutile"	"Mn"	"Magnetite"	"Zircon"
"T3"	8	 40.0000	 20.0000	 40.0000	 .000000	1384	 .000000	 .000000	 .000000	 .000000	 78.9908	 .000000	 .000000	 .350132	 .005010	 .150548	 .014051	 21.5801	 101.091	 .000000	 .000000	 .000000	 .000000	 100.288	 .000000	 .000000	 .584040	 .006469	 .193680	 .018981	 .000004	 101.091	 .000000	 .000000	 .000000	 .000000	 32.8729	 .000000	 .000000	 .361053	 .004504	 .133153	 .007609	 66.6208	 .000000	 .000000	 .000000	 .000000	 98.4831	 .000000	 .000000	 1.08167	 .013494	 .398910	 .022794	 .000000	 100.000	 2.00000	O	 .000000	 .000000	 .000000	 .000000	 .986866	 .000000	 .000000	 .010839	 .000135	 .003997	 .000228	 2.00000	 .011933	 .014484	 .005650	 .013164	 .016611	 .039239	 .033121	 .008216	 .013525	 .012779	 .012100	 .025529	 .019524	 .010676	 .018832	 .021090	 .049484	 .040442	 .013704	 .017463	 .016440	 .016344	 -624.00	 -21.445	 -22.303	 -60.657	 .117310	 -97.343	 -20.165	 1.95864	 191.805	 6.78978	 61.4983	 -9.9042	 -25.535	 13.1610	 1318.66	214	334	319	303	301	332	333	140	335	126	524	"Wollastonite"	"Jadeite"	"Corundum"	"CaNb2O6"	"Cassiterite"	"Scheelite"	"Manganotantalite"	"Rutile"	"Mn"	"Magnetite"	"Zircon"
"T3"	8	 40.0000	 20.0000	 40.0000	 .000000	1385	 .000000	 .000000	 .000000	 .000000	 78.7651	 .000000	 .000000	 .344214	 .000000	 .177091	 .017644	 21.5227	 100.827	 .000000	 .000000	 .000000	 .000000	 100.001	 .000000	 .000000	 .574169	 .000000	 .227827	 .023833	  .00000	 100.827	 .000000	 .000000	 .000000	 .000000	 32.8632	 .000000	 .000000	 .355863	 .000000	 .157032	 .009578	 66.6143	 .000000	 .000000	 .000000	 .000000	 98.4350	 .000000	 .000000	 1.06592	 .000000	 .470356	 .028690	 .000000	 100.000	 2.00000	O	 .000000	 .000000	 .000000	 .000000	 .986671	 .000000	 .000000	 .010684	 .000000	 .004715	 .000288	 2.00000	 .011930	 .014482	 .005649	 .013162	 .016609	 .039233	 .033116	 .008214	 .013522	 .012777	 .012098	 .025523	 .019521	 .010674	 .018830	 .021086	 .049476	 .040436	 .013701	 .017460	 .016437	 .016342	 -1334.0	 -36.892	 -24.116	 -36.460	 .117468	 -75.181	 -38.436	 1.98702	 -68.501	 5.88229	 49.1107	 -9.9113	 -25.528	 13.1610	 1328.71	214	334	319	303	301	332	333	140	335	126	524	"Wollastonite"	"Jadeite"	"Corundum"	"CaNb2O6"	"Cassiterite"	"Scheelite"	"Manganotantalite"	"Rutile"	"Mn"	"Magnetite"	"Zircon"
"T3"	8	 40.0000	 20.0000	 40.0000	 .000000	1386	 .000000	 .000000	 .000000	 .000000	 79.0279	 .000000	 .000000	 .326604	 .000000	 .179791	 .017069	 21.5824	 101.134	 .000000	 .000000	 .000000	 .000000	 100.335	 .000000	 .000000	 .544794	 .000000	 .231301	 .023057	 .000002	 101.134	 .000000	 .000000	 .000000	 .000000	 32.8814	 .000000	 .000000	 .336721	 .000000	 .158984	 .009241	 66.6137	 .000000	 .000000	 .000000	 .000000	 98.4876	 .000000	 .000000	 1.00856	 .000000	 .476193	 .027678	 .000000	 100.000	 2.00000	O	 .000000	 .000000	 .000000	 .000000	 .987226	 .000000	 .000000	 .010110	 .000000	 .004773	 .000277	 2.00000	 .011933	 .014484	 .005650	 .013164	 .016610	 .039235	 .033118	 .008215	 .013523	 .012777	 .012099	 .025530	 .019523	 .010675	 .018831	 .021089	 .049479	 .040439	 .013703	 .017462	 .016438	 .016343	 -108.84	 -37.846	 -26.467	 -28.097	 .117269	 -126.84	 -19.829	 2.07885	 -197.47	 5.80523	 50.7458	 -9.9183	 -25.521	 13.1610	 1338.75	214	334	319	303	301	332	333	140	335	126	524	"Wollastonite"	"Jadeite"	"Corundum"	"CaNb2O6"	"Cassiterite"	"Scheelite"	"Manganotantalite"	"Rutile"	"Mn"	"Magnetite"	"Zircon"
