Repository: orthospar/MinorElements-Cassiterite

# MinorElements-Cassiterite
EPMA data and R code for generation of figures in "Systematic trends in the substitution mechanisms of minor elements in cassiterite", submitted for publication in the Australian Journal of Earth Sciences.

# Data Availability
The final cleaned and organised dataset is available above (cassiterite_EPMA.csv) and as a supplementary file hosted by AJES.

File: Data/170609/170609_recalc.dat (part 40 of 41)
LOVOLT"	" CURRENT"	"BEAMSIZE"	"    LINE"	"  Si WT%"	"  Na WT%"	"  Al WT%"	"  Nb WT%"	"  Sn WT%"	"   W WT%"	"  Ta WT%"	"  Ti WT%"	"  Mn WT%"	"  Fe WT%"	"  Zr WT%"	"   O WT%"	"   TOTAL"	"    SiO2"	"    Na2O"	"   Al2O3"	"   Nb2O5"	"    SnO2"	"     WO3"	"   Ta2O5"	"    TiO2"	"     MnO"	"     FeO"	"    ZrO2"	"       O"	"   TOTAL"	"  Si AT%"	"  Na AT%"	"  Al AT%"	"  Nb AT%"	"  Sn AT%"	"   W AT%"	"  Ta AT%"	"  Ti AT%"	"  Mn AT%"	"  Fe AT%"	"  Zr AT%"	"   O AT%"	"Si OXMOL%"	"Na OXMOL%"	"Al OXMOL%"	"Nb OXMOL%"	"Sn OXMOL%"	"W OXMOL%"	"Ta OXMOL%"	"Ti OXMOL%"	"Mn OXMOL%"	"Fe OXMOL%"	"Zr OXMOL%"	"O OXMOL%"	"   TOTAL"	" FORMULA"	"   BASIS"	"Si FORMULA"	"Na FORMULA"	"Al FORMULA"	"Nb FORMULA"	"Sn FORMULA"	"W FORMULA"	"Ta FORMULA"	"Ti FORMULA"	"Mn FORMULA"	"Fe FORMULA"	"Zr FORMULA"	"O FORMULA"	"Si CDL99"	"Na CDL99"	"Al CDL99"	"Nb CDL99"	"Sn CDL99"	" W CDL99"	"Ta CDL99"	"Ti CDL99"	"Mn CDL99"	"Fe CDL99"	"Zr CDL99"	"SiO2 CDL99"	"Na2O CDL99"	"Al2O3 CDL99"	"Nb2O5 CDL99"	"SnO2 CDL99"	"WO3 CDL99"	"Ta2O5 CDL99"	"TiO2 CDL99"	"MnO CDL99"	"FeO CDL99"	"ZrO2 CDL99"	"Si %ERR "	"Na %ERR "	"Al %ERR "	"Nb %ERR "	"Sn %ERR "	" W %ERR "	"Ta %ERR "	"Ti %ERR "	"Mn %ERR "	"Fe %ERR "	"Zr %ERR "	"   X-POS"	"   Y-POS"	"   Z-POS"	" RELDIST"	"Si STD_NUM"	"Na STD_NUM"	"Al STD_NUM"	"Nb STD_NUM"	"Sn STD_NUM"	"W STD_NUM"	"Ta STD_NUM"	"Ti STD_NUM"	"Mn STD_NUM"	"Fe STD_NUM"	"Zr STD_NUM"	"Si STD_NAM"	"Na STD_NAM"	"Al STD_NAM"	"Nb STD_NAM"	"Sn STD_NAM"	"W STD_NAM"	"Ta STD_NAM"	"Ti STD_NAM"	"Mn STD_NAM"	"Fe STD_NAM"	"Zr STD_NAM"
"T3"	8	 40.0000	 20.0000	 40.0000	 .000000	1422	 .001613	 .000000	 .000000	 .000000	 78.8182	 .000000	 .000000	 .207025	 .004897	 .071422	 .009188	 21.4154	 100.528	 .003451	 .000000	 .000000	 .000000	 100.068	 .000000	 .000000	 .345329	 .006323	 .091884	 .012412	 .000004	 100.528	 .002860	 .000000	 .000000	 .000000	 33.0649	 .000000	 .000000	 .215199	 .004438	 .063677	 .005015	 66.6440	 .008574	 .000000	 .000000	 .000000	 99.1270	 .000000	 .000000	 .645158	 .013306	 .190902	 .015036	 .000000	 100.000	 2.00000	O	 .000086	 .000000	 .000000	 .000000	 .992283	 .000000	 .000000	 .006458	 .000133	 .001911	 .000151	 2.00000	 .011974	 .014511	 .005660	 .013184	 .016643	 .039286	 .033162	 .008233	 .013546	 .012798	 .012120	 .025616	 .019560	 .010694	 .018861	 .021130	 .049542	 .040493	 .013733	 .017491	 .016464	 .016372	 517.374	 -60.418	 -19.644	 -62.925	 .117527	 -90.350	 -52.221	 3.11460	 196.490	 13.4758	 93.8342	 -10.170	 -25.264	 13.1610	 1700.74	214	334	319	303	301	332	333	140	335	126	524	"Wollastonite"	"Jadeite"	"Corundum"	"CaNb2O6"	"Cassiterite"	"Scheelite"	"Manganotantalite"	"Rutile"	"Mn"	"Magnetite"	"Zircon"
"T3"	8	 40.0000	 20.0000	 40.0000	 .000000	1423	 .000696	 .000000	 .000000	 .002396	 78.9481	 .000000	 .000000	 .250025	 .000000	 .090413	 .001760	 21.4806	 100.774	 .001490	 .000000	 .000000	 .003428	 100.233	 .000000	 .000000	 .417056	 .000000	 .116316	 .002378	 .000002	 100.774	 .001231	 .000000	 .000000	 .001280	 33.0170	 .000000	 .000000	 .259094	 .000000	 .080360	 .000958	 66.6401	 .003690	 .000000	 .000000	 .001919	 98.9740	 .000000	 .000000	 .776678	 .000000	 .240892	 .002871	 .000000	 100.000	 2.00000	O	 .000037	 .000000	 .000000	 .000038	 .990905	 .000000	 .000000	 .007776	 .000000	 .002412	 .000029	 2.00000	 .011965	 .014507	 .005658	 .013182	 .016638	 .039281	 .033158	 .008230	 .013543	 .012795	 .012117	 .025598	 .019555	 .010691	 .018857	 .021124	 .049536	 .040487	 .013728	 .017487	 .016461	 .016368	 1197.27	 -31.835	 -19.633	 389.328	 .117428	 -46.495	 -23.905	 2.63008	 -40.098	 10.8096	 486.732	 -10.177	 -25.257	 13.1590	 1710.71	214	334	319	303	301	332	333	140	335	126	524	"Wollastonite"	"Jadeite"	"Corundum"	"CaNb2O6"	"Cassiterite"	"Scheelite"	"Manganotantalite"	"Rutile"	"Mn"	"Magnetite"	"Zircon"
"T3"	8	 40.0000	 20.0000	 40.0000	 .000000	1424	 .003461	 .000000	 .000000	 .006465	 78.6122	 .000000	 .000000	 .208218	 .000000	 .071665	 .012004	 21.3652	 100.279	 .007404	 .000000	 .000000	 .009248	 99.8069	 .000000	 .000000	 .347319	 .000000	 .092197	 .016214	 -.00001	 100.279	 .006150	 .000000	 .000000	 .003473	 33.0569	 .000000	 .000000	 .216954	 .000000	 .064046	 .006568	 66.6459	 .018439	 .000000	 .000000	 .005206	 99.1142	 .000000	 .000000	 .650491	 .000000	 .192029	 .019691	 .000000	 100.000	 2.00000	O	 .000185	 .000000	 .000000	 .000104	 .992016	 .000000	 .000000	 .006511	 .000000	 .001922	 .000197	 2.00000	 .011971	 .014508	 .005659	 .013183	 .016641	 .039280	 .033157	 .008231	 .013544	 .012796	 .012118	 .025609	 .019556	 .010692	 .018858	 .021128	 .049535	 .040487	 .013730	 .017488	 .016462	 .016369	 241.279	 -48.777	 -19.850	 144.792	 .117672	 -112.37	 -37.656	 3.09805	 -136.96	 13.4309	 71.9799	 -10.184	 -25.249	 13.1605	 1720.76	214	334	319	303	301	332	333	140	335	126	524	"Wollastonite"	"Jadeite"	"Corundum"	"CaNb2O6"	"Cassiterite"	"Scheelite"	"Manganotantalite"	"Rutile"	"Mn"	"Magnetite"	"Zircon"
"T3"	8	 40.0000	 20.0000	 40.0000	 .000000	1425	 .000000	 .000000	 .000000	 .000000	 78.7427	 .000000	 .000000	 .228466	 .006084	 .087805	 .004805	 21.4110	 100.481	 .000000	 .000000	 .000000	 .000000	 99.9725	 .000000	 .000000	 .381094	 .007856	 .112961	 .006490	 .000002	 100.481	 .000000	 .000000	 .000000	 .000000	 33.0373	 .000000	 .000000	 .237517	 .005515	 .078294	 .002623	 66.6387	 .000000	 .000000	 .000000	 .000000	 99.0290	 .000000	 .000000	 .711953	 .016530	 .234685	 .007862	 .000000	 100.000	 2.00000	O	 .000000	 .000000	 .000000	 .000000	 .991535	 .000000	 .000000	 .007128	 .000166	 .002350	 .000079	 2.00000	 .011967	 .014507	 .005658	 .013181	 .016638	 .039278	 .033156	 .008230	 .013542	 .012795	 .012117	 .025603	 .019555	 .010691	 .018856	 .021124	 .049533	 .040485	 .013728	 .017486	 .016460	 .016367	 -225.00	 -36.590	 -21.733	 -129.53	 .117569	 -149.67	 -49.362	 2.84989	 158.326	 11.1065	 178.761	 -10.191	 -25.242	 13.1605	 1730.73	214	334	319	303	301	332	333	140	335	126	524	"Wollastonite"	"Jadeite"	"Corundum"	"CaNb2O6"	"Cassiterite"	"Scheelite"	"Manganotantalite"	"Rutile"	"Mn"	"Magnetite"	"Zircon"
"T3"	8	 40.0000	 20.0000	 40.0000	 .000000	1426	 .005541	 .000000	 .000000	 .005737	 79.1897	 .014424	 .000000	 .234225	 .000000	 .091194	 .010165	 21.5491	 101.100	 .011853	 .000000	 .000000	 .008206	 100.540	 .018190	 .000000	 .390702	 .000000	 .117321	 .013730	 .000000	 101.100	 .009761	 .000000	 .000000	 .003055	 33.0135	 .003882	 .000000	 .241955	 .000000	 .080799	 .005514	 66.6415	 .029263	 .000000	 .000000	 .004580	 98.9704	 .011638	 .000000	 .725353	 .000000	 .242224	 .016529	 .000000	 100.000	 2.00000	O	 .000293	 .000000	 .000000	 .000092	 .990778	 .000117	 .000000	 .007261	 .000000	 .002425	 .000165	 2.00000	 .011967	 .014505	 .005658	 .013182	 .016639	 .039279	 .033157	 .008230	 .013542	 .012794	 .012118	 .025601	 .019552	 .010690	 .018857	 .021125	 .049534	 .040486	 .013728	 .017486	 .016460	 .016368	 150.749	 -27.242	 -20.622	 163.066	 .117239	 192.189	 -46.776	 2.78709	 -104.73	 10.7227	 84.8704	 -10.198	 -25.235	 13.1605	 1740.70	214	334	319	303	301	332	333	140	335	126	524	"Wollastonite"	"Jadeite"	"Corundum"	"CaNb2O6"	"Cassiterite"	"Scheelite"	"Manganotantalite"	"Rutile"	"Mn"	"Magnetite"	"Zircon"
"T3"	8	 40.0000	 20.0000	 40.0000	 .000000	1427	 .005906	 .000000	 .000000	 .000000	 79.0173	 .000000	 .000000	 .161453	 .000000	 .040999	 .000000	 21.4302	 100.656	 .012635	 .000000	 .000000	 .000000	 100.321	 .000000	 .000000	 .269312	 .000000	 .052745	 .000000	  .00000	 100.656	 .010465	 .000000	 .000000	 .000000	 33.1308	 .000000	 .000000	 .167739	 .000000	 .036534	 .000000	 66.6545	 .031383	 .000000	 .000000	 .000000	 99.3560	 .000000	 .000000	 .503032	 .000000	 .109562	 .000000	 .000000	 100.000	 2.00000	O	 .000314	 .000000	 .000000	 .000000	 .994105	 .000000	 .000000	 .005033	 .000000	 .001096	 .000000	 2.00000	 .011983	 .014514	 .005661	 .013187	 .016648	 .039287	 .033164	 .008235	 .013548	 .012799	 .012122	 .025635	 .019565	 .010696	 .018864	 .021136	 .049544	 .040495	 .013737	 .017493	 .016466	 .016375	 141.643	 -68.373	 -17.003	 -152.83	 .117361	 -39.342	 -40.798	 3.90793	 -102.18	 22.8796	 -514.65	 -10.205	 -25.228	 13.1605	 1750.75	214	334	319	303	301	332	333	140	335	126	524	"Wollastonite"	"Jadeite"	"Corundum"	"CaNb2O6"	"Cassiterite"	"Scheelite"	"Manganotantalite"	"Rutile"	"Mn"	"Magnetite"	"Zircon"
"T3"	8	 40.0000	 20.0000	 40.0000	 .000000	1428	 .000000	 .000000	 .000000	 .000000	 79.2122	 .000000	 .000000	 .153272	 .000000	 .045360	 .000716	 21.4720	 100.884	 .000000	 .000000	 .000000	 .000000	 100.569	 .000000	 .000000	 .255667	 .000000	 .058356	 .000967	  .00000	 100.884	 .000000	 .000000	 .000000	 .000000	 33.1471	 .000000	 .000000	 .158926	 .000000	 .040341	 .000390	 66.6532	 .000000	 .000000	 .000000	 .000000	 99.4013	 .000000	 .000000	 .476586	 .000000	 .120974	 .001169	 .000000	 100.000	 2.00000	O	 .000000	 .000000	 .000000	 .000000	 .994614	 .000000	 .000000	 .004769	 .000000	 .001210	 .000012	 2.00000	 .011985	 .014514	 .005661	 .013186	 .016647	 .039284	 .033162	 .008235	 .013547	 .012798	 .012122	 .025640	 .019565	 .010696	 .018862	 .021135	 .049540	 .040492	 .013737	 .017492	 .016465	 .016374	 -233.40	 -41.180	 -17.706	 -52.590	 .117199	 -85.535	 -56.784	 4.09966	 -96.641	 20.7566	 1196.50	 -10.212	 -25.221	 13.1605	 1760.71	214	334	319	303	301	332	333	140	335	126	524	"Wollastonite"	"Jadeite"	"Corundum"	"CaNb2O6"	"Cassiterite"	"Scheelite"	"Manganotantalite"	"Rutile"	"Mn"	"Magnetite"	"Zircon"
"T3"	8	 40.0000	 20.0000	 40.0000	 .000000	1429	 .000070	 .000000	 .000000	 .000000	 78.7236	 .000000	 .000000	 .194892	 .000000	 .086182	 .015849	 21.3852	 100.406	 .000149	 .000000	 .000000	 .000000	 99.9483	 .000000	 .000000	 .325091	 .000000	 .110873	 .021409	 .000004	 100.406	 .000124	 .000000	 .000000	 .000000	 33.0704	 .000000	 .000000	 .202865	 .000000	 .076942	 .008663	 66.6410	 .000372	 .000000	 .000000	 .000000	 99.1349	 .000000	 .000000	 .608126	 .000000	 .230649	 .025969	 .000000	 100.000	 2.00000	O	 .000004	 .000000	 .000000	 .000000	 .992494	 .000000	 .000000	 .006088	 .000000	 .002309	 .000260	 2.00000	 .011973	 .014510	 .005659	 .013183	 .016642	 .039282	 .033159	 .008232	 .013544	 .012796	 .012119	 .025615	 .019559	 .010693	 .018859	 .021129	 .049537	 .040489	 .013731	 .017489	 .016462	 .016370	 11944.8	 -23.777	 -26.122	 -45.446	 .117586	 -313.97	 -85.610	 3.28916	 -45.313	 11.3021	 54.6863	 -10.219	 -25.214	 13.1605	 1770.75	214	334	319	303	301	332	333	140	335	126	524	"Wollastonite"	"Jadeite"	"Corundum"	"CaNb2O6"	"Cassiterite"	"Scheelite"	"Manganotantalite"	"Rutile"	"Mn"	"Magnetite"	"Zircon"
"T3"	8	 40.0000	 20.0000	 40.0000	 .000000	1430	 .001038	 .000000	 .000000	 .000000	 78.8593	 .000000	 .000000	 .184096	 .000000	 .126892	 .000000	 21.4218	 100.593	 .002220	 .000000	 .000000	 .000000	 100.121	 .000000	 .000000	 .307082	 .000000	 .163246	 .000000	 .000002	 100.593	 .001839	 .000000	 .000000	 .000000	 33.0649	 .000000	 .000000	 .191265	 .000000	 .113073	 .000000	 66.6290	 .005510	 .000000	 .000000	 .000000	 99.0825	 .000000	 .000000	 .573147	 .000000	 .338837	 .000000	 .000000	 100.000	 2.00000	O	 .000055	 .000000	 .000000	 .000000	 .992507	 .000000	 .000000	 .005741	 .000000	 .003394	 .000000	 2.00000	 .011973	 .014512	 .005660	 .013185	 .016643	 .039285	 .033162	 .008232	 .013545	 .012797	 .012120	 .025615	 .019562	 .010695	 .018862	 .021130	 .049542	 .040493	 .013731	 .017490	 .016464	 .016372	 804.156	 -25.492	 -28.356	 -59.730	 .117496	 -27.374	 -47.777	 3.46420	 -117.81	 7.92506	 -7295.6	 -10.226	 -25.206	 13.1605	 1780.73	214	334	319	303	301	332	333	140	335	126	524	"Wollastonite"	"Jadeite"	"Corundum"	"CaNb2O6"	"Cassiterite"	"Scheelite"	"Manganotantalite"	"Rutile"	"Mn"	"Magnetite"	"Zircon"
"T3"	8	 40.0000	 20.0000	 40.0000	 .000000	1431	 .000000	 .000000	 .000000	 .000000	 78.8453	 .000000	 .000000	 .154351	 .000000	 .198188	 .010856	 21.4212	 100.630	 .000000	 .000000	 .000000	 .000000	 100.103	 .000000	 .000000	 .257466	 .000000	 .254968	 .014665	  .00000	 100.630	 .000000	 .000000	 .000000	 .000000	 33.0494	 .000000	 .000000	 .160315	 .000000	 .176555	 .005921	 66.6078	 .000000	 .000000	 .000000	 .000000	 98.9734	 .000000	 .000000	 .480098	 .000000	 .528731	 .017732	 .000000	 100.000	 2.00000	O	 .000000	 .000000	 .000000	 .000000	 .992358	 .000000	 .000000	 .004814	 .000000	 .005301	 .000178	 2.00000	 .011970	 .014511	 .005660	 .013183	 .016640	 .039279	 .033157	 .008230	 .013542	 .012794	 .012119	 .025609	 .019560	 .010694	 .018859	 .021126	 .049534	 .040486	 .013728	 .017486	 .016460	 .016370	 -1643.0	 -24.048	 -19.104	 -50.541	 .117497	 -56.627	 -20.668	 4.07094	 -42.807	 5.34003	 79.5158	 -10.233	 -25.199	 13.1605	 1790.70	214	334	319	303	301	332	333	140	335	126	524	"Wollastonite"	"Jadeite"	"Corundum"	"CaNb2O6"	"Cassiterite"	"Scheelite"	"Manganotantalite"	"Rutile"	"Mn"	"Magnetite"	"Zircon"
"T3"	8	 40.0000	 20.0000	 40.0000	 .000000	1432	 .000000	 .000000	 .000000	 .000000	 79.0957	 .000000	 .000000	 .183076	 .000000	 .246506	 .013614	 21.5227	 101.062	 .000000	 .000000	 .000000	 .000000	 100.421	 .000000	 .000000	 .305381	 .000000	 .317129	 .018389	 .000004	 101.062	 .000000	 .000000	 .000000	 .000000	 32.9911	 .000000	 .000000	 .189214	 .000000	 .218517	 .007388	 66.5938	 .000000	 .000000	 .000000	 .000000	 98.7574	 .000000	 .000000	 .566404	 .000000	 .654122	 .022116	 .000000	 100.000	 2.00000	O	 .000000	 .000000	 .000000	 .000000	 .990814	 .000000	 .000000	 .005683	 .000000	 .006563	 .000222	 2.00000	 .011962	 .014506	 .005658	 .013180	 .016634	 .039275	 .033152	 .008227	 .013538	 .012791	 .012116	 .025590	 .019554	 .010691	 .018855	 .021119	 .049529	 .040481	 .013722	 .017481	 .016456	 .016366	 -169.30	 -143.01	 -26.696	 -73.464	 .117309	 -54.549	 -30.695	 3.47959	 -55.768	 4.43221	 63.5358	 -10.240	 -25.192	 13.1605	 1800.74	214	334	319	303	301	332	333	140	335	126	524	"Wollastonite"	"Jadeite"	"Corundum"	"CaNb2O6"	"Cassiterite"	"Scheelite"	"Manganotantalite"	"Rutile"	"Mn"	"Magnetite"	"Zircon"
"T3"	8	 40.0000	 20.0000	 40.0000	 .000000	1433	 .006333	 .000000	 .000000	 .000000	 78.7903	 .000000	 .000000	 .299876	 .004295	 .119584	 .000000	 21.4857	 100.706	 .013548	 .000000	 .000000	 .000000	 100.033	 .000000	 .000000	 .500210	 .005546	 .153844	 .000000	  .00000	 100.706	 .011188	 .000000	 .000000	 .000000	 32.9381	 .000000	 .000000	 .310632	 .003879	 .106246	 .000000	 66.6300	 .033526	 .000000	 .000000	 .000000	 98.7056	 .000000	 .000000	 .930870	 .011624	 .318387	 .000000	 .000000	 100.000	 2.00000	O	 .000336	 .000000	 .000000	 .000000	 .988687	 .000000	 .000000	 .009324	 .000116	 .003189	 .000000	 2.00000	 .011952	 .014500	 .005656	 .013178	 .016630	 .039274	 .033151	 .008225	 .013538	 .012792	 .012113	 .025570	 .019546	 .010687	 .018852	 .021114	 .049528	 .040479	 .013720	 .017481	 .016456	 .016362	 131.781	 -364.18	 -20.513	 -203.64	 .117547	 -141.54	 -23.455	 2.24099	 223.782	 8.35976	 -72.637	 -10.247	 -25.185	 13.1605	 1810.71	214	334	319	303	301	332	333	140	335	126	524	"Wollastonite"	"Jadeite"	"Corundum"	"CaNb2O6"	"Cassiterite"	"Scheelite"	"Manganotantalite"	"Rutile"	"Mn"	"Magnetite"	"Zircon"
"T3"	8	 40.0000	 20.0000	 40.0000	 .000000	1434	 .000000	 .000000	 .000000	 .000000	 78.9791	 .000000	 .000000	 .289888	 .000000	 .115916	 .023729	 21.5288	 100.937	 .000000	 .000000	 .000000	 .000000	 100.273	 .000000	 .000000	 .483549	 .000000	 .149125	 .032054	 -.00001	 100.937	 .000000	 .000000	 .000000	 .000000	 32.9522	 .000000	 .000000	 .299696	 .000000	 .102785	 .012882	 66.6324	 .000000	 .000000	 .000000	 .000000	 98.7552	 .000000	 .000000	 .898164	 .000000	 .308038	 .038606	 .000000	 100.000	 2.00000	O	 .000000	 .000000	 .000000	 .000000	 .989075	 .000000	 .000000	 .008995	 .000000	 .003085	 .000387	 2.00000	 .011954	 .014499	 .005656	 .013177	 .016630	 .039271	 .033149	 .008225	 .013538	 .012791	 .012112	 .025573	 .019545	 .010686	 .018850	 .021114	 .049524	 .040476	 .013721	 .017480	 .016455	 .016361	 -1757.4	 -52.835	 -19.985	 -97.681	 .117394	 -94.155	 -28.351	 2.30803	 -54.708	 8.59934	 36.7341	 -10.254	 -25.178	 13.1605	 1820.75	214	334	319	303	301	332	333	140	335	126	524	"Wollastonite"	"Jadeite"	"Corundum"	"CaNb2O6"	"Cassiterite"	"Scheelite"	"Manganotantalite"	"Rutile"	"Mn"	"Magnetite"	"Zircon"
"T3"	8	 40.0000	 20.0000	 40.0000	 .000000	1435	 .000000	 .000000	 .000000	 .000000	 78.7251	 .000000	 .000000	 .292366	 .000000	 .108708	 .012443	 21.4559	 100.595	 .000000	 .000000	 .000000	 .000000	 99.9502	 .000000	 .000000	 .487683	 .000000	 .139853	 .016809	  .00000	 100.595	 .000000	 .000000	 .000000	 .000000	 32.9588	 .000000	 .000000	 .303293	 .000000	 .096724	 .006778	 66.6344	 .000000	 .000000	 .000000	 .000000	 98.7808	 .000000	 .000000	 .909001	 .000000	 .289892	 .020315	 .000000	 100.000	 2.00000	O	 .000000	 .000000	 .000000	 .000000	 .989242	 .000000	 .000000	 .009103	 .000000	 .002903	 .000203	 2.00000	 .011954	 .014500	 .005656	 .013177	 .016630	 .039271	 .033148	 .008226	 .013538	 .012791	 .012112	 .025574	 .019545	 .010687	 .018850	 .021114	 .049524	 .040476	 .013721	 .017481	 .016456	 .016361	 -252.76	 -67.955	 -15.338	 -70.077	 .117583	 -65.729	 -31.927	 2.29102	 -57.289	 9.11855	 69.4264	 -10.261	 -25.171	 13.1605	 1830.73	214	334	319	303	301	332	333	140	335	126	524	"Wollastonite"	"Jadeite"	"Corundum"	"CaNb2O6"	"Cassiterite"	"Scheelite"	"Manganotantalite"	"Rutile"	"Mn"	"Magnetite"	"Zircon"
"T3"	8	 40.0000	 20.0000	 40.0000	 .000000	1436	 .000000	 .000000	 .000000	 .000000	 79.0626	 .000000	 .000000	 .283146	 .000000	 .106829	 .000778	 21.5361	 100.989	 .000000	 .000000	 .000000	 .000000	 100.379	 .000000	 .000000	 .472304	 .000000	 .137435	 .001051	 -.00001	 100.989	 .000000	 .000000	 .000000	 .000000	 32.9771	 .000000	 .000000	 .292638	 .000000	 .094699	 .000422	 66.6351	 .000000	 .000000	 .000000	 .000000	 98.8378	 .000000	 .000000	 .877084	 .000000	 .283827	 .001265	 .000000	 100.000	 2.00000	O	 .000000	 .000000	 .000000	 .000000	 .989783	 .000000	 .000000	 .008783	 .000000	 .002842	 .000013	 2.00000	 .011958	 .014502	 .005657	 .013178	 .016632	 .039273	 .033151	 .008227	 .013539	 .012792	 .012113	 .025582	 .019548	 .010688	 .018852	 .021116	 .049526	 .040479	 .013723	 .017482	 .016457	 .016363	 -1317.5	 -23.706	 -19.785	 -74.666	 .117326	 -55.645	 -40.102	 2.35626	 -26.255	 9.26587	 1100.19	 -10.268	 -25.164	 13.1605	 1840.69	214	334	319	303	301	332	333	140	335	126	524	"Wollastonite"	"Jadeite"	"Corundum"	"CaNb2O6"	"Cassiterite"	"Scheelite"	"Manganotantalite"	"Rutile"	"Mn"	"Magnetite"	"Zircon"
"T3"	8	 40.0000	 20.0000	 40.0000	 .000000	1437	 .014281	 .000000	 .000000	 .000000	 78.5735	 .001908	 .000000	 .246603	 .000000	 .085415	 .000000	 21.3902	 100.312	 .030553	 .000000	 .000000	 .000000	 99.7577	 .002406	 .000000	 .411349	 .000000	 .109886	 .000000	 .000000	 100.312	 .025347	 .000000	 .000000	 .000000	 32.9998	 .000517	 .000000	 .256633	 .000000	 .076240	 .000000	 66.6414	 .075984	 .000000	 .000000	 .000000	 98.9246	 .001550	 .000000	 .769317	 .000000	 .228548	 .000000	 .000000	 100.000	 2.00000	O	 .000761	 .000000	 .000000	 .000000	 .990370	 .000016	 .000000	 .007702	 .000000	 .002288	 .000000	 2.00000	 .011961	 .014503	 .005657	 .013180	 .016635	 .039275	 .033153	 .008228	 .013541	 .012793	 .012116	 .025589	 .019550	 .010689	 .018855	 .021120	 .049529	 .040481	 .013725	 .017484	 .016458	 .016366	 58.6423	 -84.087	 -23.229	 -44.473	 .117699	 1450.10	 -20.481	 2.66196	 -131.61	 11.3943	 -57.950	 -10.275	 -25.156	 13.1605	 1850.74	214	334	319	303	301	332	333	140	335	126	524	"Wollastonite"	"Jadeite"	"Corundum"	"CaNb2O6"	"Cassiterite"	"Scheelite"	"Manganotantalite"	"Rutile"	"Mn"	"Magnetite"	"Zircon"
"T3"	8	 40.0000	 20.0000	 40.0000	 .000000	1438	 .001545	 .000000	 .000000	 .000000	 78.8789	 .000000	 .000000	 .273417	 .000000	 .114083	 .008835	 21.4867	 100.764	 .003305	 .000000	 .000000	 .000000	 100.145	 .000000	 .000000	 .456075	 .000000	 .146768	 .011934	  .00000	 100.764	 .002729	 .000000	 .000000	 .000000	 32.9750	 .000000	 .000000	 .283222	 .000000	 .101359	 .004805	 66.6329	 .008179	 .000000	 .000000	 .000000	 98.8248	 .000000	 .000000	 .848807	 .000000	 .303768	 .014402	 .000000	 100.000	 2.00000	O	 .000082	 .000000	 .000000	 .000000	 .989752	 .000000	 .000000	 .008501	 .000000	 .003042	 .000144	 2.00000	 .011955	 .014500	 .005656	 .013176	 .016630	 .039268	 .033146	 .008225	 .013537	 .012790	 .012112	 .025577	 .019545	 .010687	 .018850	 .021113	 .049520	 .040473	 .013720	 .017480	 .016454	 .016361	 539.486	 -22.400	 -20.350	 -70.305	 .117452	 -64.826	 -23.723	 2.42930	 -95.736	 8.72457	 97.4989	 -10.282	 -25.149	 13.1605	 1860.69	214	334	319	303	301	332	333	140	335	126	524	"Wollastonite"	"Jadeite"	"Corundum"	"CaNb2O6"	"Cassiterite"	"Scheelite"	"Manganotantalite"	"Rutile"	"Mn"	"Magnetite"	"Zircon"
"T3"	8	 40.0000	 20.0000	 40.0000	 .000000	1439	 .000000	 .000000	 .000000	 .000000	 78.3467	 .000000	 .000000	 .282389	 .000000	 .123872	 .000000	 21.3472	 100.100	 .000000	 .000000	 .000000	 .000000	 99.4697	 .000000	 .000000	 .471041	 .000000	 .159361	 .000000	 .000000	 100.100	 .000000	 .000000	 .000000	 .000000	 32.9651	 .000000	 .000000	 .294415	 .000000	 .110770	 .000000	 66.6298	 .000000	 .000000	 .000000	 .000000	 98.7858	 .000000	 .000000	 .882267	 .000000	 .331941	 .000000	 .000000	 100.000	 2.00000	O	 .000000	 .000000	 .000000	 .000000	 .989500	 .000000	 .000000	 .008837	 .000000	 .003325	 .000000	 2.00000	 .011953	 .014499	 .005656	 .013176	 .016628	 .039266	 .033144	 .008224	 .013536	 .012789	 .012111	 .025572	 .019544	 .010686	 .018849	 .021111	 .049518	 .040471	 .013719	 .017479	 .016454	 .016360	 -217.81	 -23.981	 -18.630	 -37.141	 .117855	 -90.571	 -48.152	 2.36131	 -59.376	 8.09540	 -445.67	 -10.289	 -25.142	 13.1580	 1870.67	214	334	319	303	301	332	333	140	335	126	524	"Wollastonite"	"Jadeite"	"Corundum"	"CaNb2O6"	"Cassiterite"	"Scheelite"	"Manganotantalite"	"Rutile"	"Mn"	"Magnetite"	"Zircon"
"T3"	8	 40.0000	 20.0000	 40.0000	 .000000	1440	 .009792	 .000000	 .000000	 .000000	 78.9244	 .000000	 .000000	 .302028	 .000000	 .128525	 .013905	 21.5334	 100.912	 .020948	 .000000	 .000000	 .000000	 100.203	 .000000	 .000000	 .503801	 .000000	 .165347	 .018783	 .000002	 100.912	 .017260	 .000000	 .000000	 .000000	 32.9204	 .000000	 .000000	 .312162	 .000000	 .113935	 .007547	 66.6287	 .051720	 .000000	 .000000	 .000000	 98.6488	 .000000	 .000000	 .935420	 .000000	 .341415	 .022614	 .000000	 100.000	 2.00000	O	 .000518	 .000000	 .000000	 .000000	 .988175	 .000000	 .000000	 .009370	 .000000	 .003420	 .000227	 2.00000	 .011946	 .014493	 .005653	 .013172	 .016623	 .039259	 .033138	 .008222	 .013533	 .012786	 .012108	 .025556	 .019536	 .010682	 .018844	 .021105	 .049508	 .040463	 .013714	 .017474	 .016449	 .016355	 85.2811	 -72.474	 -21.985	 -22.876	 .117406	 -78.090	 -44.664	 2.22610	 -335.68	 7.82807	 62.1772	 -10.296	 -25.135	 13.1605	 1880.71	214	334	319	303	301	332	333	140	335	126	524	"Wollastonite"	"Jadeite"	"Corundum"	"CaNb2O6"	"Cassiterite"	"Scheelite"	"Manganotantalite"	"Rutile"	"Mn"	"Magnetite"	"Zircon"
"T3"	8	 40.0000	 20.0000	 40.0000	 .000000	1441	 .000000	 .000000	 .000000	 .000000	 79.0720	 .000000	 .000000	 .297294	 .000000	 .137513	 .015001	 21.5619	 101.084	 .000000	 .000000	 .000000	 .000000	 100.391	 .000000	 .000000	 .495904	 .000000	 .176910	 .020264	 .000000	 101.084	 .000000	 .000000	 .000000	 .000000	 32.9372	 .000000	 .000000	 .306852	 .000000	 .121737	 .008131	 66.6261	 .000000	 .000000	 .000000	 .000000	 98.6914	 .000000	 .000000	 .919438	 .000000	 .364766	 .024362	 .000000	 100.000	 2.00000	O	 .000000	 .000000	 .000000	 .000000	 .988718	 .000000	 .000000	 .009211	 .000000	 .003654	 .000244	 2.00000	 .011948	 .014495	 .005654	 .013173	 .016624	 .039259	 .033139	 .008222	 .013533	 .012787	 .012108	 .025561	 .019539	 .010683	 .018844	 .021106	 .049509	 .040464	 .013715	 .017475	 .016450	 .016356	 -122.69	 -27.444	 -20.963	 -57.916	 .117293	 -43.435	 -19.657	 2.25703	 -66.035	 7.36623	 57.6867	 -10.303	 -25.128	 13.1605	 1890.75	214	334	319	303	301	332	333	140	335	126	524	"Wollastonite"	"Jadeite"	"Corundum"	"CaNb2O6"	"Cassiterite"	"Scheelite"	"Manganotantalite"	"Rutile"	"Mn"	"Magnetite"	"Zircon"
"T3"	8	 40.0000	 20.0000	 40.0000	 .000000	1442	 .000000	 .009133	 .000000	 .000000	 78.7429	 .000000	 .000000	 .281542	 .000000	 .118406	 .000000	 21.4551	 100.607	 .000000	 .012311	 .000000	 .000000	 99.9728	 .000000	 .000000	 .469629	 .000000	 .152329	 .000000	 .000000	 100.607	 .000000	 .019737	 .000000	 .000000	 32.9612	 .000000	 .000000	 .292021	 .000000	 .105337	 .000000	 66.6217	 .000000	 .029574	 .000000	 .000000	 98.7796	 .000000	 .000000	 .875140	 .000000	 .315678	 .000000	 .000000	 100.000	 2.00000	O	 .000000	 .000593	 .000000	 .000000	 .989504	 .000000	 .000000	 .008767	 .000000	 .003162	 .000000	 2.00000	 .011958	 .014504	 .005658	 .013181	 .016634	 .039281	 .033157	 .008228	 .013541	 .012794	 .012116	 .025582	 .019551	 .010690	 .018856	 .021119	 .049536	 .040486	 .013724	 .017485	 .016460	 .016366	 -340.10	 113.275	 -16.673	 -54.777	 .117597	 -55.236	 -38.763	 2.36840	 -40.715	 8.43684	 -55.660	 -10.310	 -25.121	 13.1605	 1900.80	214	334	319	303	301	332	333	140	335	126	524	"Wollastonite"	"Jadeite"	"Corundum"	"CaNb2O6"	"Cassiterite"	"Scheelite"	"Manganotantalite"	"Rutile"	"Mn"	"Magnetite"	"Zircon"
"T3"	8	 40.0000	 20.0000	 40.0000	 .000000	1443	 .012368	 .023631	 .000000	 .000000	 79.1106	 .000000	 .003674	 .291726	 .000000	 .128614	 .015365	 21.5893	 101.175	 .026460	 .031855	 .000000	 .000000	 100.440	 .000000	 .004486	 .486616	 .000000	 .165462	 .020754	  .00000	 101.175	 .021737	 .050738	 .000000	 .000000	 32.9003	 .000000	 .001002	 .300621	 .000000	 .113676	 .008314	 66.6036	 .065137	 .076022	 .000000	 .000000	 98.5909	 .000000	 .001502	 .900857	 .000000	 .340648	 .024914	 .000000	 100.000	 2.00000	O	 .000653	 .001524	 .000000	 .000000	 .987945	 .000000	 .000030	 .009027	 .000000	 .003414	 .000250	 2.00000	 .011943	 .014489	 .005653	 .013171	 .016620	 .039253	 .033133	 .008220	 .013530	 .012784	 .012106	 .025550	 .019530	 .010680	 .018841	 .021101	 .049502	 .040458	 .013712	 .017470	 .016446	 .016353	 67.5566	 44.3671	 -19.019	 -99.553	 .117255	 -62.452	 634.894	 2.29396	 -41.219	 7.82180	 56.3297	 -10.317	 -25.114	 13.1605	 1910.76	214	334	319	303	301	332	333	140	335	126	524	"Wollastonite"	"Jadeite"	"Corundum"	"CaNb2O6"	"Cassiterite"	"Scheelite"	"Manganotantalite"	"Rutile"	"Mn"	"Magnetite"	"Zircon"
"T3"	8	 40.0000	 20.0000	 40.0000	 .000000	1444	 .000072	 .000000	 .000000	 .000000	 79.2343	 .000000	 .000000	 .220785	 .000000	 .069888	 .007762	 21.5327	 101.066	 .000153	 .000000	 .000000	 .000000	 100.597	 .000000	 .000000	 .368282	 .000000	 .089911	 .010485	  .00000	 101.066	 .000126	 .000000	 .000000	 .000000	 33.0594	 .000000	 .000000	 .228260	 .000000	 .061972	 .004214	 66.6460	 .000378	 .000000	 .000000	 .000000	 99.1168	 .000000	 .000000	 .684357	 .000000	 .185802	 .012634	 .000000	 100.000	 2.00000	O	 .000004	 .000000	 .000000	 .000000	 .992090	 .000000	 .000000	 .006850	 .000000	 .001860	 .000126	 2.00000	 .011967	 .014503	 .005657	 .013178	 .016634	 .039266	 .033146	 .008229	 .013539	 .012791	 .012114	 .025603	 .019549	 .010689	 .018851	 .021119	 .049518	 .040473	 .013726	 .017482	 .016456	 .016363	 11650.0	 -91.364	 -22.519	 -56.933	 .117154	 -102.41	 -54.476	 2.93786	 -56.797	 13.7471	 110.890	 -10.324	 -25.107	 13.1605	 1920.74	214	334	319	303	301	332	333	140	335	126	524	"Wollastonite"	"Jadeite"	"Corundum"	"CaNb2O6"	"Cassiterite"	"Scheelite"	"Manganotantalite"	"Rutile"	"Mn"	"Magnetite"	"Zircon"
"T3"	8	 40.0000	 20.0000	 40.0000	 .000000	1445	 .000000	 .000000	 .000000	 .000000	 78.8206	 .000000	 .000000	 .272818	 .000000	 .106522	 .000000	 21.4636	 100.664	 .000000	 .000000	 .000000	 .000000	 100.071	 .000000	 .000000	 .455077	 .000000	 .137040	 .000000	  .00000	 100.664	 .000000	 .000000	 .000000	 .000000	 32.9873	 .000000	 .000000	 .282917	 .000000	 .094746	 .000000	 66.6351	 .000000	 .000000	 .000000	 .000000	 98.8681	 .000000	 .000000	 .847947	 .000000	 .283968	 .000000	 .000000	 100.000	 2.00000	O	 .000000	 .000000	 .000000	 .000000	 .990087	 .000000	 .000000	 .008492	 .000000	 .002844	 .000000	 2.00000	 .011955	 .014497	 .005655	 .013174	 .016626	 .039259	 .033139	 .008224	 .013534	 .012787	 .012109	 .025575	 .019542	 .010685	 .018846	 .021109	 .049509	 .040464	 .013718	 .017476	 .016451	 .016357	 -191.82	 -144.68	 -19.290	 -60.566	 .117464	 -81.217	 -42.344	 2.43352	 -43.753	 9.28712	 -33.667	 -10.331	 -25.099	 13.1605	 1930.78	214	334	319	303	301	332	333	140	335	126	524	"Wollastonite"	"Jadeite"	"Corundum"	"CaNb2O6"	"Cassiterite"	"Scheelite"	"Manganotantalite"	"Rutile"	"Mn"	"Magnetite"	"Zircon"
"T3"	8	 40.0000	 20.0000	 40.0000	 .000000	1446	 .001969	 .000000	 .000000	 .000000	 79.1148	 .000000	 .000000	 .255146	 .003509	 .100305	 .012999	 21.5372	 101.026	 .004213	 .000000	 .000000	 .000000	 100.445	 .000000	 .000000	 .425599	 .004531	 .129042	 .017559	 .000000	 101.026	 .003471	 .000000	 .000000	 .000000	 32.9977	 .000000	 .000000	 .263690	 .003162	 .088913	 .007054	 66.6360	 .010404	 .000000	 .000000	 .000000	 98.9021	 .000000	 .000000	 .790343	 .009477	 .266493	 .021143	 .000000	 100.000	 2.00000	O	 .000104	 .000000	 .000000	 .000000	 .990388	 .000000	 .000000	 .007914	 .000095	 .002669	 .000212	 2.00000	 .011957	 .014498	 .005655	 .013174	 .016628	 .039260	 .033140	 .008225	 .013535	 .012788	 .012110	 .025580	 .019543	 .010685	 .018847	 .021112	 .049511	 .040466	 .013720	 .017477	 .016452	 .016358	 423.273	 -33.468	 -17.570	 -30.161	 .117246	 -67.849	 -27.989	 2.58172	 273.604	 9.81500	 66.4785	 -10.338	 -25.092	 13.1605	 1940.74	214	334	319	303	301	332	333	140	335	126	524	"Wollastonite"	"Jadeite"	"Corundum"	"CaNb2O6"	"Cassiterite"	"Scheelite"	"Manganotantalite"	"Rutile"	"Mn"	"Magnetite"	"Zircon"
"T3"	8	 40.0000	 20.0000	 40.0000	 .000000	1447	 .000000	 .018454	 .000000	 .000000	 78.5304	 .000000	 .000000	 .292106	 .000000	 .122940	 .014848	 21.4146	 100.393	 .000000	 .024875	 .000000	 .000000	 99.7030	 .000000	 .000000	 .487250	 .000000	 .158162	 .020056	 .000002	 100.393	 .000000	 .039948	 .000000	 .000000	 32.9287	 .000000	 .000000	 .303498	 .000000	 .109558	 .008101	 66.6102	 .000000	 .059856	 .000000	 .000000	 98.6781	 .000000	 .000000	 .909499	 .000000	 .328315	 .024275	 .000000	 100.000	 2.00000	O	 .000000	 .001199	 .000000	 .000000	 .988700	 .000000	 .000000	 .009113	 .000000	 .003290	 .000243	 2.00000	 .011945	 .014491	 .005653	 .013171	 .016622	 .039254	 .033134	 .008221	 .013531	 .012785	 .012106	 .025555	 .019534	 .010682	 .018842	 .021103	 .049502	 .040458	 .013713	 .017472	 .016447	 .016353	 -133.13	 56.5374	 -31.291	 -29.679	 .117690	 -72.106	 -75.818	 2.29159	 -61.897	 8.14813	 58.2686	 -10.345	 -25.085	 13.1605	 1950.78	214	334	319	303	301	332	333	140	335	126	524	"Wollastonite"	"Jadeite"	"Corundum"	"CaNb2O6"	"Cassiterite"	"Scheelite"	"Manganotantalite"	"Rutile"	"Mn"	"Magnetite"	"Zircon"
"T3"	8	 40.0000	 20.0000	 40.0000	 .000000	1448	 .007785	 .000000	 .000000	 .000000	 78.8762	 .000000	 .000000	 .247172	 .000000	 .110415	 .015179	 21.4768	 100.734	 .016654	 .000000	 .000000	 .000000	 100.142	 .000000	 .000000	 .412297	 .000000	 .142049	 .020504	 .000000	 100.734	 .013759	 .000000	 .000000	 .000000	 32.9897	 .000000	 .000000	 .256159	 .000000	 .098147	 .008260	 66.6340	 .041238	 .000000	 .000000	 .000000	 98.8721	 .000000	 .000000	 .767724	 .000000	 .294152	 .024757	 .000000	 100.000	 2.00000	O	 .000413	 .000000	 .000000	 .000000	 .990178	 .000000	 .000000	 .007689	 .000000	 .002946	 .000248	 2.00000	 .011957	 .014499	 .005656	 .013176	 .016630	 .039265	 .033144	 .008226	 .013536	 .012789	 .012112	 .025580	 .019544	 .010686	 .018849	 .021114	 .049516	 .040470	 .013721	 .017479	 .016453	 .016360	 107.297	 -37.541	 -15.342	 -33.418	 .117443	 -257.75	 -24.485	 2.65564	 -51.466	 8.98815	 57.0362	 -10.352	 -25.078	 13.1605	 1960.76	214	334	319	303	301	332	333	140	335	126	524	"Wollastonite"	"Jadeite"	"Corundum"	"CaNb2O6"	"Cassiterite"	"Scheelite"	"Manganotantalite"	"Rutile"	"Mn"	"Magnetite"	"Zircon"
"T3"	8	 40.0000	 20.0000	 40.0000	 .000000	1449	 .013254	 .000000	 .000000	 .000000	 78.5977	 .000000	 .000000	 .277826	 .000000	 .156696	 .024538	 21.4449	 100.515	 .028354	 .000000	 .000000	 .000000	 99.7884	 .000000	 .000000	 .463431	 .000000	 .201588	 .033146	 .000002	 100.515	 .023455	 .000000	 .000000	 .000000	 32.9152	 .000000	 .000000	 .288296	 .000000	 .139463	 .013371	 66.6202	 .070268	 .000000	 .000000	 .000000	 98.6082	 .000000	 .000000	 .863685	 .000000	 .417805	 .040056	 .000000	 100.000	 2.00000	O	 .000704	 .000000	 .000000	 .000000	 .988146	 .000000	 .000000	 .008655	 .000000	 .004187	 .000401	 2.00000	 .011945	 .014493	 .005653	 .013173	 .016623	 .039258	 .033138	 .008221	 .013532	 .012786	 .012108	 .025555	 .019536	 .010682	 .018844	 .021105	 .049508	 .040463	 .013714	 .017473	 .016449	 .016355	 63.0796	 -171.35	 -25.243	 -28.957	 .117658	 -311.34	 -52.204	 2.39440	 -78.350	 6.55597	 35.5342	 -10.359	 -25.071	 13.1590	 1970.73	214	334	319	303	301	332	333	140	335	126	524	"Wollastonite"	"Jadeite"	"Corundum"	"CaNb2O6"	"Cassiterite"	"Scheelite"	"Manganotantalite"	"Rutile"	"Mn"	"Magnetite"	"Zircon"
"T3"	8	 40.0000	 20.0000	 40.0000	 .000000	1450	 .018684	 .000000	 .000000	 .000000	 78.7091	 .000000	 .000000	 .324321	 .000000	 .142587	 .012811	 21.5041	 100.712	 .039973	 .000000	 .000000	 .000000	 99.9299	 .000000	 .000000	 .540986	 .000000	 .183438	 .017305	 .000006	 100.712	 .032978	 .000000	 .000000	 .000000	 32.8734	 .000000	 .000000	 .335639	 .000000	 .126565	 .006962	 66.6245	 .098809	 .000000	 .000000	 .000000	 98.4955	 .000000	 .000000	 1.00565	 .000000	 .379216	 .020859	 .000000	 100.000	 2.00000	O	 .000990	 .000000	 .000000	 .000000	 .986826	 .000000	 .000000	 .010076	 .000000	 .003799	 .000209	 2.00000	 .011938	 .014489	 .005652	 .013170	 .016619	 .039255	 .033134	 .008219	 .013530	 .012784	 .012105	 .025539	 .019531	 .010679	 .018841	 .021099	 .049503	 .040458	 .013710	 .017470	 .016446	 .016352	 44.8012	 -90.214	 -19.817	 -144.01	 .117571	 -512.75	 -26.174	 2.09256	 -89.398	 7.12980	 67.4169	 -10.366	 -25.064	 13.1605	 1980.77	214	334	319	303	301	332	333	140	335	126	524	"Wollastonite"	"Jadeite"	"Corundum"	"CaNb2O6"	"Cassiterite"	"Scheelite"	"Manganotantalite"	"Rutile"	"Mn"	"Magnetite"	"Zircon"
"T3"	8	 40.0000	 20.0000	 40.0000	 .000000	1451	 .006707	 .000000	 .000000	 .000000	 79.0227	 .000000	 .000000	 .271137	 .000000	 .107569	 .020261	 21.5320	 100.960	 .014350	 .000000	 .000000	 .000000	 100.328	 .000000	 .000000	 .452272	 .000000	 .138387	 .027368	  .00000	 100.960	 .011825	 .000000	 .000000	 .000000	 32.9667	 .000000	 .000000	 .280279	 .000000	 .095373	 .010998	 66.6349	 .035441	 .000000	 .000000	 .000000	 98.8057	 .000000	 .000000	 .840034	 .000000	 .285846	 .032962	 .000000	 100.000	 2.00000	O	 .000355	 .000000	 .000000	 .000000	 .989471	 .000000	 .000000	 .008412	 .000000	 .002863	 .000330	 2.00000	 .011953	 .014497	 .005655	 .013175	 .016628	 .039263	 .033142	 .008224	 .013535	 .012788	 .012110	 .025573	 .019541	 .010685	 .018847	 .021111	 .049514	 .040468	 .013719	 .017477	 .016452	 .016358	 124.444	 -16.285	 -17.207	 -63.903	 .117333	 -63.579	 -43.845	 2.44690	 -87.131	 9.20496	 42.8988	 -10.373	 -25.057	 13.1605	 1990.74	214	334	319	303	301	332	333	140	335	126	524	"Wollastonite"	"Jadeite"	"Corundum"	"CaNb2O6"	"Cassiterite"	"Scheelite"	"Manganotantalite"	"Rutile"	"Mn"	"Magnetite"	"Zircon"
"T3"	8	 40.0000	 20.0000	 40.0000	 .000000	1452	 .010218	 .000000	 .000000	 .000000	 78.6088	 .000000	 .000000	 .290534	 .012222	 .104871	 .000000	 21.4330	 100.460	 .021860	 .000000	 .000000	 .000000	 99.8025	 .000000	 .000000	 .484627	 .015782	 .134916	 .000000	 .000002	 100.460	 .018096	 .000000	 .000000	 .000000	 32.9439	 .000000	 .000000	 .301703	 .011066	 .093405	 .000000	 66.6319	 .054232	 .000000	 .000000	 .000000	 98.7285	 .000000	 .000000	 .904163	 .033164	 .279924	 .000000	 .000000	 100.000	 2.00000	O	 .000543	 .000000	 .000000	 .000000	 .988833	 .000000	 .000000	 .009056	 .000332	 .002804	 .000000	 2.00000	 .011949	 .014495	 .005654	 .013174	 .016625	 .039260	 .033139	 .008223	 .013534	 .012787	 .012109	 .025562	 .019539	 .010683	 .018845	 .021107	 .049510	 .040465	 .013716	 .017475	 .016451	 .016357	 81.7602	 -62.773	 -20.817	 -210.45	 .117642	 -57.477	 -86.284	 2.30287	 79.2842	 9.42116	 -79.067	 -10.380	 -25.049	 13.1605	 2000.78	214	334	319	303	301	332	333	140	335	126	524	"Wollastonite"	"Jadeite"	"Corundum"	"CaNb2O6"	"Cassiterite"	"Scheelite"	"Manganotantalite"	"Rutile"	"Mn"	"Magnetite"	"Zircon"
"T3"	8	 40.0000	 20.0000	 40.0000	 .000000	1453	 .009151	 .019589	 .000000	 .000000	 78.2350	 .000000	 .000000	 .282975	 .000000	 .101806	 .023702	 21.3367	 100.009	 .019576	 .026406	 .000000	 .000000	 99.3279	 .000000	 .000000	 .472018	 .000000	 .130973	 .032016	 .000000	 100.009	 .016275	 .042564	 .000000	 .000000	 32.9270	 .000000	 .000000	 .295105	 .000000	 .091062	 .012979	 66.6150	 .048781	 .063788	 .000000	 .000000	 98.6911	 .000000	 .000000	 .884511	 .000000	 .272938	 .038903	 .000000	 100.000	 2.00000	O	 .000489	 .001278	 .000000	 .000000	 .988575	 .000000	 .000000	 .008860	 .000000	 .002734	 .000390	 2.00000	 .011945	 .014492	 .005654	 .013173	 .016624	 .039258	 .033137	 .008222	 .013533	 .012786	 .012108	 .025555	 .019535	 .010682	 .018844	 .021106	 .049507	 .040462	 .013715	 .017474	 .016450	 .016356	 91.2486	 53.3231	 -28.136	 -57.944	 .117934	 -91.444	 -16.184	 2.35646	 -64.594	 9.68109	 36.7653	 -10.387	 -25.042	 13.1605	 2010.76	214	334	319	303	301	332	333	140	335	126	524	"Wollastonite"	"Jadeite"	"Corundum"	"CaNb2O6"	"Cassiterite"	"Scheelite"	"Manganotantalite"	"Rutile"	"Mn"	"Magnetite"	"Zircon"
"T3"	8	 40.0000	 20.0000	 40.0000	 .000000	1454	 .002715	 .000000	 .000000	 .000000	 78.8707	 .000000	 .000000	 .281319	 .000000	 .115703	 .007456	 21.4911	 100.769	 .005809	 .000000	 .000000	 .000000	 100.135	 .000000	 .000000	 .469256	 .000000	 .148851	 .010072	 .000000	 100.769	 .004796	 .000000	 .000000	 .000000	 32.9646	 .000000	 .000000	 .291347	 .000000	 .102776	 .004055	 66.6324	 .014372	 .000000	 .000000	 .000000	 98.7923	 .000000	 .000000	 .873143	 .000000	 .308010	 .012152	 .000000	 100.000	 2.00000	O	 .000144	 .000000	 .000000	 .000000	 .989447	 .000000	 .000000	 .008745	 .000000	 .003085	 .000122	 2.00000	 .011953	 .014497	 .005655	 .013174	 .016627	 .039262	 .033141	 .008224	 .013535	 .012788	 .012110	 .025571	 .019542	 .010685	 .018846	 .021110	 .049513	 .040468	 .013718	 .017477	 .016452	 .016358	 306.972	 -26.620	 -19.916	 -38.597	 .117444	 -91.481	 -52.315	 2.36892	 -52.450	 8.61190	 115.376	 -10.394	 -25.035	 13.1605	 2020.72	214	334	319	303	301	332	333	140	335	126	524	"Wollastonite"	"Jadeite"	"Corundum"	"CaNb2O6"	"Cassiterite"	"Scheelite"	"Manganotantalite"	"Rutile"	"Mn"	"Magnetite"	"Zircon"
"T3"	8	 40.0000	 20.0000	 40.0000	 .000000	1455	 .001861	 .000000	 .000000	 .000000	 78.5747	 .000000	 .000000	 .287045	 .000000	 .116548	 .013716	 21.4166	 100.411	 .003982	 .000000	 .000000	 .000000	 99.7592	 .000000	 .000000	 .478807	 .000000	 .149939	 .018527	 .000000	 100.411	 .003299	 .000000	 .000000	 .000000	 32.9550	 .000000	 .000000	 .298309	 .000000	 .103886	 .007485	 66.6320	 .009886	 .000000	 .000000	 .000000	 98.7623	 .000000	 .000000	 .893998	 .000000	 .311336	 .022431	 .000000	 100.000	 2.00000	O	 .000099	 .000000	 .000000	 .000000	 .989163	 .000000	 .000000	 .008954	 .000000	 .003118	 .000225	 2.00000	 .011949	 .014494	 .005654	 .013172	 .016624	 .039256	 .033136	 .008222	 .013533	 .012786	 .012108	 .025564	 .019538	 .010683	 .018843	 .021106	 .049505	 .040461	 .013715	 .017474	 .016449	 .016355	 447.583	 -257.97	 -22.937	 -35.370	 .117655	 -108.51	 -77.483	 2.32713	 -38.654	 8.55369	 63.0269	 -10.401	 -25.028	 13.1575	 2030.77	214	334	319	303	301	332	333	140	335	126	524	"Wollastonite"	"Jadeite"	"Corundum"	"CaNb2O6"	"Cassiterite"	"Scheelite"	"Manganotantalite"	"Rutile"	"Mn"	"Magnetite"	"Zircon"
"T3"	8	 40.0000	 20.0000	 40.0000	 .000000	1456	 .000000	 .000000	 .000000	 .000000	 78.7303	 .000000	 .000000	 .287747	 .009371	 .113009	 .008491	 21.4568	 100.606	 .000000	 .000000	 .000000	 .000000	 99.9568	 .000000	 .000000	 .479978	 .012101	 .145386	 .011470	  .00000	 100.606	 .000000	 .000000	 .000000	 .000000	 32.9576	 .000000	 .000000	 .298471	 .008475	 .100541	 .004625	 66.6303	 .000000	 .000000	 .000000	 .000000	 98.7650	 .000000	 .000000	 .894437	 .025399	 .301293	 .013859	 .000000	 100.000	 2.00000	O	 .000000	 .000000	 .000000	 .000000	 .989266	 .000000	 .000000	 .008959	 .000254	 .003018	 .000139	 2.00000	 .011949	 .014495	 .005654	 .013172	 .016624	 .039256	 .033136	 .008222	 .013533	 .012786	 .012108	 .025564	 .019538	 .010683	 .018843	 .021106	 .049505	 .040461	 .013715	 .017474	 .016449	 .016355	 -742.00	 -29.618	 -20.105	 -50.510	 .117535	 -62.220	 -26.359	 2.32216	 103.078	 8.79746	 101.381	 -10.408	 -25.021	 13.1570	 2040.73	214	334	319	303	301	332	333	140	335	126	524	"Wollastonite"	"Jadeite"	"Corundum"	"CaNb2O6"	"Cassiterite"	"Scheelite"	"Manganotantalite"	"Rutile"	"Mn"	"Magnetite"	"Zircon"
