Repository: orthospar/MinorElements-Cassiterite

# MinorElements-Cassiterite
EPMA data and R code for generation of figures in "Systematic trends in the substitution mechanisms of minor elements in cassiterite", submitted for publication in the Australian Journal of Earth Sciences.

# Data Availability
The final cleaned and organised dataset is available above (cassiterite_EPMA.csv) and as a supplementary file hosted by AJES.

File: Data/170609/170609_recalc.dat (part 41 of 41)
LOVOLT"	" CURRENT"	"BEAMSIZE"	"    LINE"	"  Si WT%"	"  Na WT%"	"  Al WT%"	"  Nb WT%"	"  Sn WT%"	"   W WT%"	"  Ta WT%"	"  Ti WT%"	"  Mn WT%"	"  Fe WT%"	"  Zr WT%"	"   O WT%"	"   TOTAL"	"    SiO2"	"    Na2O"	"   Al2O3"	"   Nb2O5"	"    SnO2"	"     WO3"	"   Ta2O5"	"    TiO2"	"     MnO"	"     FeO"	"    ZrO2"	"       O"	"   TOTAL"	"  Si AT%"	"  Na AT%"	"  Al AT%"	"  Nb AT%"	"  Sn AT%"	"   W AT%"	"  Ta AT%"	"  Ti AT%"	"  Mn AT%"	"  Fe AT%"	"  Zr AT%"	"   O AT%"	"Si OXMOL%"	"Na OXMOL%"	"Al OXMOL%"	"Nb OXMOL%"	"Sn OXMOL%"	"W OXMOL%"	"Ta OXMOL%"	"Ti OXMOL%"	"Mn OXMOL%"	"Fe OXMOL%"	"Zr OXMOL%"	"O OXMOL%"	"   TOTAL"	" FORMULA"	"   BASIS"	"Si FORMULA"	"Na FORMULA"	"Al FORMULA"	"Nb FORMULA"	"Sn FORMULA"	"W FORMULA"	"Ta FORMULA"	"Ti FORMULA"	"Mn FORMULA"	"Fe FORMULA"	"Zr FORMULA"	"O FORMULA"	"Si CDL99"	"Na CDL99"	"Al CDL99"	"Nb CDL99"	"Sn CDL99"	" W CDL99"	"Ta CDL99"	"Ti CDL99"	"Mn CDL99"	"Fe CDL99"	"Zr CDL99"	"SiO2 CDL99"	"Na2O CDL99"	"Al2O3 CDL99"	"Nb2O5 CDL99"	"SnO2 CDL99"	"WO3 CDL99"	"Ta2O5 CDL99"	"TiO2 CDL99"	"MnO CDL99"	"FeO CDL99"	"ZrO2 CDL99"	"Si %ERR "	"Na %ERR "	"Al %ERR "	"Nb %ERR "	"Sn %ERR "	" W %ERR "	"Ta %ERR "	"Ti %ERR "	"Mn %ERR "	"Fe %ERR "	"Zr %ERR "	"   X-POS"	"   Y-POS"	"   Z-POS"	" RELDIST"	"Si STD_NUM"	"Na STD_NUM"	"Al STD_NUM"	"Nb STD_NUM"	"Sn STD_NUM"	"W STD_NUM"	"Ta STD_NUM"	"Ti STD_NUM"	"Mn STD_NUM"	"Fe STD_NUM"	"Zr STD_NUM"	"Si STD_NAM"	"Na STD_NAM"	"Al STD_NAM"	"Nb STD_NAM"	"Sn STD_NAM"	"W STD_NAM"	"Ta STD_NAM"	"Ti STD_NAM"	"Mn STD_NAM"	"Fe STD_NAM"	"Zr STD_NAM"
"T3"	8	 40.0000	 20.0000	 40.0000	 .000000	1457	 .017428	 .000000	 .000000	 .000000	 78.3893	 .000000	 .000000	 .303203	 .000000	 .124080	 .012323	 21.3968	 100.243	 .037284	 .000000	 .000000	 .000000	 99.5238	 .000000	 .000000	 .505760	 .000000	 .159628	 .016645	  .00000	 100.243	 .030916	 .000000	 .000000	 .000000	 32.9065	 .000000	 .000000	 .315382	 .000000	 .110698	 .006731	 66.6298	 .092646	 .000000	 .000000	 .000000	 98.6104	 .000000	 .000000	 .945100	 .000000	 .331727	 .020169	 .000000	 100.000	 2.00000	O	 .000928	 .000000	 .000000	 .000000	 .987742	 .000000	 .000000	 .009467	 .000000	 .003323	 .000202	 2.00000	 .011939	 .014488	 .005651	 .013169	 .016618	 .039246	 .033127	 .008219	 .013529	 .012782	 .012104	 .025541	 .019529	 .010678	 .018838	 .021098	 .049493	 .040450	 .013709	 .017469	 .016444	 .016350	 48.0214	 -72.480	 -20.165	 -106.30	 .117785	 -52.572	 -21.182	 2.21795	 -42.447	 8.07895	 70.0542	 -10.415	 -25.014	 13.1565	 2050.77	214	334	319	303	301	332	333	140	335	126	524	"Wollastonite"	"Jadeite"	"Corundum"	"CaNb2O6"	"Cassiterite"	"Scheelite"	"Manganotantalite"	"Rutile"	"Mn"	"Magnetite"	"Zircon"
"T3"	8	 40.0000	 20.0000	 40.0000	 .000000	1458	 .005802	 .000000	 .000000	 .000000	 78.3705	 .000000	 .000000	 .254620	 .000000	 .093640	 .029016	 21.3432	 100.097	 .012412	 .000000	 .000000	 .000000	 99.5000	 .000000	 .000000	 .424721	 .000000	 .120468	 .039195	  .00000	 100.097	 .010320	 .000000	 .000000	 .000000	 32.9857	 .000000	 .000000	 .265549	 .000000	 .083762	 .015890	 66.6388	 .030934	 .000000	 .000000	 .000000	 98.8744	 .000000	 .000000	 .795979	 .000000	 .251077	 .047631	 .000000	 100.000	 2.00000	O	 .000310	 .000000	 .000000	 .000000	 .989987	 .000000	 .000000	 .007970	 .000000	 .002514	 .000477	 2.00000	 .011954	 .014496	 .005654	 .013174	 .016628	 .039258	 .033138	 .008224	 .013535	 .012788	 .012110	 .025573	 .019540	 .010684	 .018846	 .021111	 .049508	 .040464	 .013718	 .017476	 .016451	 .016358	 143.839	 -24.005	 -25.283	 -65.853	 .117815	 -73.576	 -34.618	 2.58637	 -39.664	 10.4579	 30.1604	 -10.422	 -25.007	 13.1555	 2060.76	214	334	319	303	301	332	333	140	335	126	524	"Wollastonite"	"Jadeite"	"Corundum"	"CaNb2O6"	"Cassiterite"	"Scheelite"	"Manganotantalite"	"Rutile"	"Mn"	"Magnetite"	"Zircon"
"T3"	8	 40.0000	 20.0000	 40.0000	 .000000	1459	 .000000	 .000000	 .000000	 .000000	 78.2929	 .000000	 .000000	 .260079	 .000000	 .116609	 .000000	 21.3157	 99.9852	 .000000	 .000000	 .000000	 .000000	 99.4014	 .000000	 .000000	 .433828	 .000000	 .150017	 .000000	  .00000	 99.9852	 .000000	 .000000	 .000000	 .000000	 32.9922	 .000000	 .000000	 .271565	 .000000	 .104432	 .000000	 66.6319	 .000000	 .000000	 .000000	 .000000	 98.8732	 .000000	 .000000	 .813844	 .000000	 .312969	 .000000	 .000000	 100.000	 2.00000	O	 .000000	 .000000	 .000000	 .000000	 .990282	 .000000	 .000000	 .008151	 .000000	 .003135	 .000000	 2.00000	 .011954	 .014498	 .005655	 .013174	 .016627	 .039258	 .033138	 .008224	 .013535	 .012788	 .012110	 .025575	 .019543	 .010685	 .018846	 .021110	 .049508	 .040464	 .013718	 .017476	 .016451	 .016358	 -165.25	 -65.276	 -17.888	 -41.301	 .117867	 -167.26	 -27.827	 2.53824	 -650.42	 8.55051	 -210.92	 -10.429	 -25.000	 13.1565	 2070.72	214	334	319	303	301	332	333	140	335	126	524	"Wollastonite"	"Jadeite"	"Corundum"	"CaNb2O6"	"Cassiterite"	"Scheelite"	"Manganotantalite"	"Rutile"	"Mn"	"Magnetite"	"Zircon"
"T3"	8	 40.0000	 20.0000	 40.0000	 .000000	1460	 .000000	 .000000	 .000000	 .000000	 78.4612	 .000000	 .000000	 .298857	 .000000	 .137579	 .011715	 21.3971	 100.306	 .000000	 .000000	 .000000	 .000000	 99.6151	 .000000	 .000000	 .498510	 .000000	 .176995	 .015825	 .000000	 100.306	 .000000	 .000000	 .000000	 .000000	 32.9343	 .000000	 .000000	 .310838	 .000000	 .122732	 .006398	 66.6258	 .000000	 .000000	 .000000	 .000000	 98.6817	 .000000	 .000000	 .931372	 .000000	 .367745	 .019172	 .000000	 100.000	 2.00000	O	 .000000	 .000000	 .000000	 .000000	 .988635	 .000000	 .000000	 .009331	 .000000	 .003684	 .000192	 2.00000	 .011945	 .014493	 .005653	 .013171	 .016622	 .039253	 .033134	 .008221	 .013531	 .012785	 .012106	 .025555	 .019536	 .010682	 .018842	 .021103	 .049502	 .040458	 .013713	 .017472	 .016448	 .016353	 -85.297	 -63.743	 -20.498	 -300.23	 .117741	 -49.133	 -36.786	 2.24643	 -33.524	 7.36208	 73.6626	 -10.436	 -24.992	 13.1550	 2080.77	214	334	319	303	301	332	333	140	335	126	524	"Wollastonite"	"Jadeite"	"Corundum"	"CaNb2O6"	"Cassiterite"	"Scheelite"	"Manganotantalite"	"Rutile"	"Mn"	"Magnetite"	"Zircon"
"T3"	8	 40.0000	 20.0000	 40.0000	 .000000	1461	 .000000	 .000971	 .000000	 .000000	 78.5709	 .000000	 .000000	 .298128	 .000000	 .123429	 .018473	 21.4248	 100.437	 .000000	 .001309	 .000000	 .000000	 99.7544	 .000000	 .000000	 .497295	 .000000	 .158791	 .024954	 .000000	 100.437	 .000000	 .002102	 .000000	 .000000	 32.9392	 .000000	 .000000	 .309694	 .000000	 .109972	 .010077	 66.6290	 .000000	 .003150	 .000000	 .000000	 98.7090	 .000000	 .000000	 .928062	 .000000	 .329554	 .030197	 .000000	 100.000	 2.00000	O	 .000000	 .000063	 .000000	 .000000	 .988735	 .000000	 .000000	 .009296	 .000000	 .003301	 .000302	 2.00000	 .011945	 .014491	 .005653	 .013170	 .016620	 .039250	 .033131	 .008220	 .013530	 .012784	 .012105	 .025555	 .019534	 .010680	 .018840	 .021102	 .049497	 .040454	 .013712	 .017471	 .016446	 .016352	 -319.27	 1055.26	 -19.859	 -1114.3	 .117644	 -66.212	 -264.75	 2.25103	 -139.78	 8.11814	 46.9636	 -10.443	 -24.985	 13.1570	 2090.74	214	334	319	303	301	332	333	140	335	126	524	"Wollastonite"	"Jadeite"	"Corundum"	"CaNb2O6"	"Cassiterite"	"Scheelite"	"Manganotantalite"	"Rutile"	"Mn"	"Magnetite"	"Zircon"
"T3"	8	 40.0000	 20.0000	 40.0000	 .000000	1462	 .000000	 .005880	 .000000	 .000000	 78.4332	 .000000	 .000000	 .236728	 .000000	 .085128	 .000000	 21.3309	 100.092	 .000000	 .007926	 .000000	 .000000	 99.5795	 .000000	 .000000	 .394876	 .000000	 .109517	 .000000	 .000006	 100.092	 .000000	 .012783	 .000000	 .000000	 33.0291	 .000000	 .000000	 .247017	 .000000	 .076187	 .000000	 66.6349	 .000000	 .019160	 .000000	 .000000	 99.0120	 .000000	 .000000	 .740485	 .000000	 .228388	 .000000	 .000000	 100.000	 2.00000	O	 .000000	 .000384	 .000000	 .000000	 .991347	 .000000	 .000000	 .007414	 .000000	 .002287	 .000000	 2.00000	 .011960	 .014500	 .005656	 .013176	 .016631	 .039261	 .033141	 .008226	 .013537	 .012789	 .012112	 .025587	 .019546	 .010687	 .018849	 .021114	 .049512	 .040467	 .013722	 .017479	 .016454	 .016361	 -138.61	 175.328	 -22.444	 -57.669	 .117759	 -81.607	 -19.243	 2.75980	 -60.292	 11.4266	 -277.76	 -10.450	 -24.978	 13.1560	 2100.78	214	334	319	303	301	332	333	140	335	126	524	"Wollastonite"	"Jadeite"	"Corundum"	"CaNb2O6"	"Cassiterite"	"Scheelite"	"Manganotantalite"	"Rutile"	"Mn"	"Magnetite"	"Zircon"
"T3"	8	 40.0000	 20.0000	 40.0000	 .000000	1463	 .000000	 .000000	 .000000	 .000000	 78.3665	 .000000	 .000000	 .262013	 .000000	 .084836	 .000000	 21.3277	 100.041	 .000000	 .000000	 .000000	 .000000	 99.4949	 .000000	 .000000	 .437053	 .000000	 .109142	 .000000	 .000000	 100.041	 .000000	 .000000	 .000000	 .000000	 33.0092	 .000000	 .000000	 .273468	 .000000	 .075945	 .000000	 66.6414	 .000000	 .000000	 .000000	 .000000	 98.9526	 .000000	 .000000	 .819782	 .000000	 .227663	 .000000	 .000000	 100.000	 2.00000	O	 .000000	 .000000	 .000000	 .000000	 .990653	 .000000	 .000000	 .008207	 .000000	 .002279	 .000000	 2.00000	 .011955	 .014497	 .005655	 .013173	 .016626	 .039255	 .033135	 .008224	 .013534	 .012787	 .012109	 .025577	 .019541	 .010684	 .018845	 .021109	 .049503	 .040460	 .013718	 .017476	 .016450	 .016357	 -269.79	 -125.33	 -20.126	 -135.89	 .117795	 -40.879	 -34.313	 2.52169	 -70.504	 11.4611	 -264.62	 -10.457	 -24.971	 13.1560	 2110.76	214	334	319	303	301	332	333	140	335	126	524	"Wollastonite"	"Jadeite"	"Corundum"	"CaNb2O6"	"Cassiterite"	"Scheelite"	"Manganotantalite"	"Rutile"	"Mn"	"Magnetite"	"Zircon"
"T3"	8	 40.0000	 20.0000	 40.0000	 .000000	1464	 .000000	 .000000	 .000000	 .000000	 78.8633	 .000000	 .013119	 .127796	 .003050	 .049338	 .028144	 21.3755	 100.460	 .000000	 .000000	 .000000	 .000000	 100.126	 .000000	 .016019	 .213170	 .003938	 .063474	 .038017	  .00000	 100.460	 .000000	 .000000	 .000000	 .000000	 33.1494	 .000000	 .003617	 .133105	 .002769	 .044076	 .015393	 66.6517	 .000000	 .000000	 .000000	 .000000	 99.4088	 .000000	 .005424	 .399157	 .008305	 .132175	 .046159	 .000000	 100.000	 2.00000	O	 .000000	 .000000	 .000000	 .000000	 .994706	 .000000	 .000109	 .003994	 .000083	 .001323	 .000462	 2.00000	 .011983	 .014509	 .005659	 .013182	 .016644	 .039271	 .033151	 .008233	 .013543	 .012794	 .012119	 .025637	 .019558	 .010693	 .018858	 .021132	 .049524	 .040479	 .013733	 .017487	 .016460	 .016370	 -181.69	 -26.880	 -17.068	 -133.24	 .117428	 -141.22	 178.229	 4.85285	 314.820	 19.1422	 31.0962	 -10.464	 -24.964	 13.1560	 2120.72	214	334	319	303	301	332	333	140	335	126	524	"Wollastonite"	"Jadeite"	"Corundum"	"CaNb2O6"	"Cassiterite"	"Scheelite"	"Manganotantalite"	"Rutile"	"Mn"	"Magnetite"	"Zircon"
"T3"	8	 40.0000	 20.0000	 40.0000	 .000000	1465	 .000057	 .000000	 .000000	 .000000	 78.3873	 .000000	 .000000	 .223458	 .000000	 .103275	 .007224	 21.3155	 100.037	 .000121	 .000000	 .000000	 .000000	 99.5213	 .000000	 .000000	 .372742	 .000000	 .132863	 .009758	 .000002	 100.037	 .000101	 .000000	 .000000	 .000000	 33.0343	 .000000	 .000000	 .233343	 .000000	 .092497	 .003961	 66.6358	 .000302	 .000000	 .000000	 .000000	 99.0112	 .000000	 .000000	 .699381	 .000000	 .277234	 .011872	 .000000	 100.000	 2.00000	O	 .000003	 .000000	 .000000	 .000000	 .991487	 .000000	 .000000	 .007004	 .000000	 .002776	 .000119	 2.00000	 .011960	 .014499	 .005655	 .013175	 .016630	 .039258	 .033138	 .008225	 .013535	 .012788	 .012111	 .025588	 .019545	 .010686	 .018847	 .021113	 .049507	 .040464	 .013720	 .017477	 .016452	 .016359	 14746.0	 -80.549	 -30.305	 -52.910	 .117782	 -97.483	 -45.900	 2.90548	 -46.470	 9.55490	 119.071	 -10.471	 -24.957	 13.1555	 2130.76	214	334	319	303	301	332	333	140	335	126	524	"Wollastonite"	"Jadeite"	"Corundum"	"CaNb2O6"	"Cassiterite"	"Scheelite"	"Manganotantalite"	"Rutile"	"Mn"	"Magnetite"	"Zircon"
"T3"	8	 40.0000	 20.0000	 40.0000	 .000000	1466	 .000782	 .000000	 .000000	 .000000	 78.5290	 .000000	 .000000	 .254257	 .000000	 .131064	 .011823	 21.3846	 100.312	 .001674	 .000000	 .000000	 .000000	 99.7012	 .000000	 .000000	 .424116	 .000000	 .168613	 .015971	 .000002	 100.312	 .001389	 .000000	 .000000	 .000000	 32.9829	 .000000	 .000000	 .264612	 .000000	 .116992	 .006461	 66.6277	 .004161	 .000000	 .000000	 .000000	 98.8330	 .000000	 .000000	 .792909	 .000000	 .350566	 .019361	 .000000	 100.000	 2.00000	O	 .000042	 .000000	 .000000	 .000000	 .990066	 .000000	 .000000	 .007943	 .000000	 .003512	 .000194	 2.00000	 .011952	 .014495	 .005654	 .013172	 .016625	 .039253	 .033134	 .008223	 .013532	 .012786	 .012108	 .025570	 .019539	 .010683	 .018843	 .021107	 .049502	 .040459	 .013716	 .017473	 .016449	 .016355	 1064.58	 -37.740	 -33.066	 -628.82	 .117675	 -107.58	 -28.328	 2.58911	 -82.241	 7.69046	 73.0067	 -10.478	 -24.949	 13.1555	 2140.74	214	334	319	303	301	332	333	140	335	126	524	"Wollastonite"	"Jadeite"	"Corundum"	"CaNb2O6"	"Cassiterite"	"Scheelite"	"Manganotantalite"	"Rutile"	"Mn"	"Magnetite"	"Zircon"
"T3"	8	 40.0000	 20.0000	 40.0000	 .000000	1467	 .000000	 .000000	 .000000	 .000000	 78.6027	 .000000	 .000000	 .153134	 .000000	 .044609	 .025446	 21.3161	 100.142	 .000000	 .000000	 .000000	 .000000	 99.7948	 .000000	 .000000	 .255436	 .000000	 .057390	 .034373	  .00000	 100.142	 .000000	 .000000	 .000000	 .000000	 33.1328	 .000000	 .000000	 .159945	 .000000	 .039963	 .013956	 66.6533	 .000000	 .000000	 .000000	 .000000	 99.3587	 .000000	 .000000	 .479643	 .000000	 .119842	 .041852	 .000000	 100.000	 2.00000	O	 .000000	 .000000	 .000000	 .000000	 .994182	 .000000	 .000000	 .004799	 .000000	 .001199	 .000419	 2.00000	 .011977	 .014507	 .005658	 .013180	 .016641	 .039267	 .033147	 .008231	 .013541	 .012793	 .012116	 .025623	 .019555	 .010691	 .018854	 .021127	 .049519	 .040475	 .013730	 .017485	 .016458	 .016367	 -78.928	 -82.999	 -18.181	 -164.53	 .117622	 -66.942	 -42.729	 4.10131	 -90.810	 21.0836	 34.3132	 -10.485	 -24.942	 13.1565	 2150.71	214	334	319	303	301	332	333	140	335	126	524	"Wollastonite"	"Jadeite"	"Corundum"	"CaNb2O6"	"Cassiterite"	"Scheelite"	"Manganotantalite"	"Rutile"	"Mn"	"Magnetite"	"Zircon"
"T3"	8	 40.0000	 20.0000	 40.0000	 .000000	1468	 .002336	 .000000	 .000000	 .000000	 78.7889	 .000000	 .000000	 .169375	 .000000	 .055836	 .005535	 21.3760	 100.398	 .004998	 .000000	 .000000	 .000000	 100.031	 .000000	 .000000	 .282527	 .000000	 .071833	 .007477	  .00000	 100.398	 .004149	 .000000	 .000000	 .000000	 33.1165	 .000000	 .000000	 .176403	 .000000	 .049878	 .003027	 66.6500	 .012442	 .000000	 .000000	 .000000	 99.3000	 .000000	 .000000	 .528947	 .000000	 .149559	 .009077	 .000000	 100.000	 2.00000	O	 .000125	 .000000	 .000000	 .000000	 .993743	 .000000	 .000000	 .005293	 .000000	 .001497	 .000091	 2.00000	 .011973	 .014504	 .005657	 .013177	 .016636	 .039261	 .033142	 .008229	 .013538	 .012791	 .012114	 .025614	 .019551	 .010689	 .018851	 .021121	 .049511	 .040468	 .013727	 .017481	 .016455	 .016364	 357.370	 -71.660	 -18.948	 -73.551	 .117461	 -42.489	 -46.915	 3.73698	 -97.413	 17.0041	 155.233	 -10.492	 -24.935	 13.1565	 2160.75	214	334	319	303	301	332	333	140	335	126	524	"Wollastonite"	"Jadeite"	"Corundum"	"CaNb2O6"	"Cassiterite"	"Scheelite"	"Manganotantalite"	"Rutile"	"Mn"	"Magnetite"	"Zircon"
"T3"	8	 40.0000	 20.0000	 40.0000	 .000000	1469	 .003398	 .000000	 .000000	 .000000	 78.7627	 .007508	 .000000	 .141488	 .000000	 .063410	 .010614	 21.3574	 100.347	 .007269	 .000000	 .000000	 .000000	 99.9979	 .009468	 .000000	 .236010	 .000000	 .081576	 .014337	 .000004	 100.347	 .006040	 .000000	 .000000	 .000000	 33.1335	 .002039	 .000000	 .147484	 .000000	 .056691	 .005809	 66.6485	 .018110	 .000000	 .000000	 .000000	 99.3462	 .006114	 .000000	 .442211	 .000000	 .169981	 .017419	 .000000	 100.000	 2.00000	O	 .000181	 .000000	 .000000	 .000000	 .994276	 .000061	 .000000	 .004426	 .000000	 .001701	 .000174	 2.00000	 .011977	 .014506	 .005658	 .013179	 .016639	 .039264	 .033144	 .008231	 .013540	 .012792	 .012116	 .025623	 .019554	 .010690	 .018854	 .021125	 .049515	 .040471	 .013729	 .017483	 .016456	 .016366	 245.888	 -256.24	 -18.776	 -46.984	 .117485	 368.661	 -29.419	 4.41260	 -71.390	 15.0701	 81.2997	 -10.499	 -24.928	 13.1550	 2170.71	214	334	319	303	301	332	333	140	335	126	524	"Wollastonite"	"Jadeite"	"Corundum"	"CaNb2O6"	"Cassiterite"	"Scheelite"	"Manganotantalite"	"Rutile"	"Mn"	"Magnetite"	"Zircon"
"T3"	8	 40.0000	 20.0000	 40.0000	 .000000	1470	 .000000	 .000000	 .000000	 .000000	 78.5757	 .000000	 .000000	 .137525	 .000000	 .060135	 .000000	 21.2939	 100.067	 .000000	 .000000	 .000000	 .000000	 99.7604	 .000000	 .000000	 .229401	 .000000	 .077364	 .000000	  .00000	 100.067	 .000000	 .000000	 .000000	 .000000	 33.1536	 .000000	 .000000	 .143782	 .000000	 .053924	 .000000	 66.6487	 .000000	 .000000	 .000000	 .000000	 99.4072	 .000000	 .000000	 .431113	 .000000	 .161686	 .000000	 .000000	 100.000	 2.00000	O	 .000000	 .000000	 .000000	 .000000	 .994876	 .000000	 .000000	 .004315	 .000000	 .001618	 .000000	 2.00000	 .011979	 .014508	 .005658	 .013179	 .016639	 .039264	 .033145	 .008231	 .013540	 .012792	 .012116	 .025627	 .019556	 .010691	 .018854	 .021125	 .049515	 .040472	 .013730	 .017484	 .016457	 .016366	 -79.629	 -171.02	 -18.330	 -77.215	 .117622	 -99.646	 -57.157	 4.53100	 -89.398	 15.8477	 -31.013	 -10.506	 -24.921	 13.1555	 2180.76	214	334	319	303	301	332	333	140	335	126	524	"Wollastonite"	"Jadeite"	"Corundum"	"CaNb2O6"	"Cassiterite"	"Scheelite"	"Manganotantalite"	"Rutile"	"Mn"	"Magnetite"	"Zircon"
"T3"	8	 40.0000	 20.0000	 40.0000	 .000000	1471	 .000000	 .000000	 .000000	 .000000	 78.3447	 .000000	 .003641	 .100679	 .000000	 .023600	 .000000	 21.1973	 99.6700	 .000000	 .000000	 .000000	 .000000	 99.4672	 .000000	 .004446	 .167938	 .000000	 .030362	 .000000	  .00000	 99.6700	 .000000	 .000000	 .000000	 .000000	 33.2122	 .000000	 .001013	 .105756	 .000000	 .021263	 .000000	 66.6597	 .000000	 .000000	 .000000	 .000000	 99.6175	 .000000	 .001518	 .317206	 .000000	 .063776	 .000000	 .000000	 100.000	 2.00000	O	 .000000	 .000000	 .000000	 .000000	 .996470	 .000000	 .000030	 .003173	 .000000	 .000638	 .000000	 2.00000	 .011988	 .014512	 .005660	 .013183	 .016646	 .039269	 .033150	 .008234	 .013544	 .012795	 .012120	 .025648	 .019562	 .010694	 .018858	 .021133	 .049521	 .040478	 .013736	 .017488	 .016461	 .016371	 -336.21	 -72.666	 -17.149	 -53.410	 .117799	 -39.526	 640.980	 6.07538	 -81.692	 39.1276	 -253.05	 -10.513	 -24.914	 13.1545	 2190.73	214	334	319	303	301	332	333	140	335	126	524	"Wollastonite"	"Jadeite"	"Corundum"	"CaNb2O6"	"Cassiterite"	"Scheelite"	"Manganotantalite"	"Rutile"	"Mn"	"Magnetite"	"Zircon"
"T3"	8	 40.0000	 20.0000	 40.0000	 .000000	1472	 .000000	 .000000	 .000000	 .000000	 78.1578	 .000000	 .000000	 .224685	 .005057	 .111564	 .000000	 21.2557	 99.7548	 .000000	 .000000	 .000000	 .000000	 99.2299	 .000000	 .000000	 .374788	 .006530	 .143526	 .000000	 .000000	 99.7548	 .000000	 .000000	 .000000	 .000000	 33.0282	 .000000	 .000000	 .235269	 .004617	 .100196	 .000000	 66.6317	 .000000	 .000000	 .000000	 .000000	 98.9808	 .000000	 .000000	 .705069	 .013836	 .300273	 .000000	 .000000	 100.000	 2.00000	O	 .000000	 .000000	 .000000	 .000000	 .991365	 .000000	 .000000	 .007062	 .000139	 .003007	 .000000	 2.00000	 .011958	 .014497	 .005655	 .013173	 .016626	 .039252	 .033133	 .008224	 .013533	 .012786	 .012109	 .025581	 .019542	 .010684	 .018844	 .021109	 .049500	 .040458	 .013718	 .017474	 .016449	 .016357	 -432.67	 -75.012	 -17.711	 -47.331	 .117941	 -203.34	 -44.612	 2.89075	 190.133	 8.90105	 -54.520	 -10.520	 -24.907	 13.1555	 2200.70	214	334	319	303	301	332	333	140	335	126	524	"Wollastonite"	"Jadeite"	"Corundum"	"CaNb2O6"	"Cassiterite"	"Scheelite"	"Manganotantalite"	"Rutile"	"Mn"	"Magnetite"	"Zircon"
"T3"	8	 40.0000	 20.0000	 40.0000	 .000000	1473	 .004449	 .000000	 .000000	 .000000	 78.2245	 .000000	 .000000	 .238101	 .000000	 .090328	 .004946	 21.2818	 99.8441	 .009519	 .000000	 .000000	 .000000	 99.3145	 .000000	 .000000	 .397166	 .000000	 .116207	 .006681	  .00000	 99.8441	 .007937	 .000000	 .000000	 .000000	 33.0196	 .000000	 .000000	 .249040	 .000000	 .081034	 .002717	 66.6397	 .023792	 .000000	 .000000	 .000000	 98.9787	 .000000	 .000000	 .746515	 .000000	 .242905	 .008143	 .000000	 100.000	 2.00000	O	 .000238	 .000000	 .000000	 .000000	 .990990	 .000000	 .000000	 .007474	 .000000	 .002432	 .000082	 2.00000	 .011956	 .014496	 .005654	 .013172	 .016626	 .039251	 .033133	 .008224	 .013533	 .012786	 .012108	 .025578	 .019540	 .010683	 .018844	 .021109	 .049499	 .040457	 .013718	 .017474	 .016449	 .016356	 187.513	 -25.287	 -15.072	 -86.897	 .117891	 -127.79	 -34.210	 2.74481	 -373.72	 10.8110	 173.553	 -10.527	 -24.899	 13.1575	 2210.75	214	334	319	303	301	332	333	140	335	126	524	"Wollastonite"	"Jadeite"	"Corundum"	"CaNb2O6"	"Cassiterite"	"Scheelite"	"Manganotantalite"	"Rutile"	"Mn"	"Magnetite"	"Zircon"
"T3"	8	 40.0000	 20.0000	 40.0000	 .000000	1474	 .000000	 .000000	 .000000	 .000000	 77.8587	 .000000	 .000000	 .238610	 .000000	 .109628	 .016676	 21.1881	 99.4117	 .000000	 .000000	 .000000	 .000000	 98.8501	 .000000	 .000000	 .398015	 .000000	 .141036	 .022527	 .000000	 99.4117	 .000000	 .000000	 .000000	 .000000	 33.0076	 .000000	 .000000	 .250654	 .000000	 .098774	 .009199	 66.6337	 .000000	 .000000	 .000000	 .000000	 98.9252	 .000000	 .000000	 .751220	 .000000	 .296030	 .027569	 .000000	 100.000	 2.00000	O	 .000000	 .000000	 .000000	 .000000	 .990718	 .000000	 .000000	 .007523	 .000000	 .002965	 .000276	 2.00000	 .011954	 .014495	 .005654	 .013172	 .016625	 .039250	 .033131	 .008223	 .013532	 .012785	 .012108	 .025573	 .019539	 .010683	 .018843	 .021107	 .049497	 .040455	 .013716	 .017473	 .016448	 .016355	 -303.48	 -48.173	 -21.723	 -53.089	 .118175	 -60.544	 -105.45	 2.73937	 -54.040	 9.04418	 51.9598	 -10.534	 -24.892	 13.1555	 2220.70	214	334	319	303	301	332	333	140	335	126	524	"Wollastonite"	"Jadeite"	"Corundum"	"CaNb2O6"	"Cassiterite"	"Scheelite"	"Manganotantalite"	"Rutile"	"Mn"	"Magnetite"	"Zircon"
"T3"	8	 40.0000	 20.0000	 40.0000	 .000000	1475	 .006590	 .000000	 .000000	 .000000	 78.3221	 .000000	 .000000	 .231307	 .001640	 .136699	 .015763	 21.3236	 100.038	 .014098	 .000000	 .000000	 .000000	 99.4385	 .000000	 .000000	 .385834	 .002118	 .175862	 .021293	 .000002	 100.038	 .011730	 .000000	 .000000	 .000000	 32.9890	 .000000	 .000000	 .241409	 .001492	 .122367	 .008639	 66.6254	 .035145	 .000000	 .000000	 .000000	 98.8445	 .000000	 .000000	 .723330	 .004472	 .366646	 .025885	 .000000	 100.000	 2.00000	O	 .000352	 .000000	 .000000	 .000000	 .990283	 .000000	 .000000	 .007247	 .000045	 .003673	 .000259	 2.00000	 .011952	 .014494	 .005654	 .013171	 .016624	 .039249	 .033131	 .008222	 .013531	 .012784	 .012107	 .025569	 .019538	 .010682	 .018842	 .021106	 .049496	 .040454	 .013715	 .017472	 .016447	 .016354	 126.655	 -28.120	 -21.373	 -56.761	 .117821	 -103.86	 -41.726	 2.81607	 583.971	 7.40391	 54.9275	 -10.541	 -24.885	 13.1555	 2230.74	214	334	319	303	301	332	333	140	335	126	524	"Wollastonite"	"Jadeite"	"Corundum"	"CaNb2O6"	"Cassiterite"	"Scheelite"	"Manganotantalite"	"Rutile"	"Mn"	"Magnetite"	"Zircon"
"T3"	8	 40.0000	 20.0000	 40.0000	 .000000	1476	 .000000	 .000000	 .000000	 .000000	 78.2938	 .000000	 .000000	 .216304	 .000000	 .156900	 .014985	 21.3035	 99.9854	 .000000	 .000000	 .000000	 .000000	 99.4025	 .000000	 .000000	 .360808	 .000000	 .201851	 .020242	  .00000	 99.9854	 .000000	 .000000	 .000000	 .000000	 33.0055	 .000000	 .000000	 .225945	 .000000	 .140571	 .008219	 66.6198	 .000000	 .000000	 .000000	 .000000	 98.8774	 .000000	 .000000	 .676883	 .000000	 .421120	 .024624	 .000000	 100.000	 2.00000	O	 .000000	 .000000	 .000000	 .000000	 .990860	 .000000	 .000000	 .006783	 .000000	 .004220	 .000247	 2.00000	 .011954	 .014496	 .005654	 .013172	 .016625	 .039250	 .033132	 .008222	 .013532	 .012785	 .012108	 .025575	 .019541	 .010684	 .018843	 .021107	 .049498	 .040456	 .013715	 .017472	 .016447	 .016355	 -154.84	 -30.549	 -33.415	 -39.747	 .117842	 -71.387	 -44.458	 2.99061	 -52.861	 6.54741	 57.7477	 -10.548	 -24.878	 13.1550	 2240.72	214	334	319	303	301	332	333	140	335	126	524	"Wollastonite"	"Jadeite"	"Corundum"	"CaNb2O6"	"Cassiterite"	"Scheelite"	"Manganotantalite"	"Rutile"	"Mn"	"Magnetite"	"Zircon"
"T3"	8	 40.0000	 20.0000	 40.0000	 .000000	1477	 .000000	 .000000	 .000000	 .000000	 78.3129	 .000000	 .000000	 .180879	 .000000	 .252400	 .024506	 21.3157	 100.086	 .000000	 .000000	 .000000	 .000000	 99.4269	 .000000	 .000000	 .301717	 .000000	 .324712	 .033103	 .000002	 100.086	 .000000	 .000000	 .000000	 .000000	 32.9806	 .000000	 .000000	 .188752	 .000000	 .225906	 .013429	 66.5914	 .000000	 .000000	 .000000	 .000000	 98.7186	 .000000	 .000000	 .564980	 .000000	 .676191	 .040195	 .000000	 100.000	 2.00000	O	 .000000	 .000000	 .000000	 .000000	 .990535	 .000000	 .000000	 .005669	 .000000	 .006785	 .000403	 2.00000	 .011951	 .014496	 .005654	 .013172	 .016623	 .039248	 .033129	 .008220	 .013529	 .012783	 .012107	 .025567	 .019541	 .010683	 .018843	 .021105	 .049495	 .040453	 .013712	 .017470	 .016445	 .016355	 -100.84	 -101.60	 -33.319	 -48.711	 .117833	 -58.795	 -18.471	 3.51572	 -42.119	 4.34222	 35.5782	 -10.555	 -24.871	 13.1560	 2250.68	214	334	319	303	301	332	333	140	335	126	524	"Wollastonite"	"Jadeite"	"Corundum"	"CaNb2O6"	"Cassiterite"	"Scheelite"	"Manganotantalite"	"Rutile"	"Mn"	"Magnetite"	"Zircon"
"T3"	8	 40.0000	 20.0000	 40.0000	 .000000	1478	 .000000	 .000000	 .000000	 .000000	 78.2437	 .000000	 .000000	 .206718	 .032806	 .293531	 .014242	 21.3320	 100.123	 .000000	 .000000	 .000000	 .000000	 99.3390	 .000000	 .000000	 .344817	 .042360	 .377626	 .019238	  .00000	 100.123	 .000000	 .000000	 .000000	 .000000	 32.9152	 .000000	 .000000	 .215478	 .029815	 .262431	 .007795	 66.5693	 .000000	 .000000	 .000000	 .000000	 98.4580	 .000000	 .000000	 .644552	 .089186	 .784999	 .023318	 .000000	 100.000	 2.00000	O	 .000000	 .000000	 .000000	 .000000	 .988902	 .000000	 .000000	 .006474	 .000896	 .007884	 .000234	 2.00000	 .011941	 .014492	 .005652	 .013168	 .016616	 .039242	 .033124	 .008216	 .013525	 .012779	 .012104	 .025545	 .019535	 .010680	 .018838	 .021096	 .049488	 .040446	 .013705	 .017464	 .016440	 .016350	 -434.05	 -65.308	 -37.336	 -67.124	 .117884	 -39.584	 -108.77	 3.11317	 30.1623	 3.82961	 60.7054	 -10.562	 -24.864	 13.1550	 2260.73	214	334	319	303	301	332	333	140	335	126	524	"Wollastonite"	"Jadeite"	"Corundum"	"CaNb2O6"	"Cassiterite"	"Scheelite"	"Manganotantalite"	"Rutile"	"Mn"	"Magnetite"	"Zircon"
"T3"	8	 40.0000	 20.0000	 40.0000	 .000000	1479	 .000000	 .000000	 .000000	 .000000	 78.6258	 .000000	 .000000	 .131043	 .000000	 .050709	 .017980	 21.3067	 100.132	 .000000	 .000000	 .000000	 .000000	 99.8241	 .000000	 .000000	 .218587	 .000000	 .065237	 .024287	 .000004	 100.132	 .000000	 .000000	 .000000	 .000000	 33.1562	 .000000	 .000000	 .136928	 .000000	 .045447	 .009865	 66.6515	 .000000	 .000000	 .000000	 .000000	 99.4235	 .000000	 .000000	 .410596	 .000000	 .136278	 .029583	 .000000	 100.000	 2.00000	O	 .000000	 .000000	 .000000	 .000000	 .994913	 .000000	 .000000	 .004109	 .000000	 .001364	 .000296	 2.00000	 .011979	 .014507	 .005658	 .013180	 .016641	 .039264	 .033145	 .008231	 .013541	 .012792	 .012116	 .025628	 .019556	 .010691	 .018854	 .021127	 .049515	 .040472	 .013731	 .017484	 .016457	 .016367	 -591.14	 -209.57	 -23.393	 -92.505	 .117588	 -58.212	 -72.435	 4.73976	 -36.914	 18.6440	 48.2763	 -10.569	 -24.857	 13.1570	 2270.70	214	334	319	303	301	332	333	140	335	126	524	"Wollastonite"	"Jadeite"	"Corundum"	"CaNb2O6"	"Cassiterite"	"Scheelite"	"Manganotantalite"	"Rutile"	"Mn"	"Magnetite"	"Zircon"
"T3"	8	 40.0000	 20.0000	 40.0000	 .000000	1480	 .000000	 .000000	 .000000	 .000000	 78.2538	 .000000	 .000000	 .257166	 .000000	 .222743	 .042268	 21.3485	 100.125	 .000000	 .000000	 .000000	 .000000	 99.3518	 .000000	 .000000	 .428968	 .000000	 .286558	 .057095	 -.00001	 100.125	 .000000	 .000000	 .000000	 .000000	 32.9095	 .000000	 .000000	 .267984	 .000000	 .199083	 .023128	 66.6003	 .000000	 .000000	 .000000	 .000000	 98.5323	 .000000	 .000000	 .802354	 .000000	 .596062	 .069248	 .000000	 100.000	 2.00000	O	 .000000	 .000000	 .000000	 .000000	 .988269	 .000000	 .000000	 .008048	 .000000	 .005978	 .000695	 2.00000	 .011941	 .014491	 .005652	 .013169	 .016619	 .039247	 .033128	 .008218	 .013528	 .012782	 .012104	 .025547	 .019533	 .010680	 .018839	 .021100	 .049494	 .040452	 .013709	 .017467	 .016443	 .016351	 -384.73	 -364.95	 -34.449	 -31.318	 .117895	 -275.96	 -83.365	 2.56206	 -116.76	 4.82646	 20.9097	 -10.576	 -24.850	 13.1585	 2280.74	214	334	319	303	301	332	333	140	335	126	524	"Wollastonite"	"Jadeite"	"Corundum"	"CaNb2O6"	"Cassiterite"	"Scheelite"	"Manganotantalite"	"Rutile"	"Mn"	"Magnetite"	"Zircon"
"T3"	8	 40.0000	 20.0000	 40.0000	 .000000	1481	 .010037	 .009054	 .000000	 .017654	 78.0899	 .000000	 .000000	 .282346	 .005818	 .116770	 .004243	 21.3013	 99.8370	 .021474	 .012204	 .000000	 .025254	 99.1437	 .000000	 .000000	 .470969	 .007513	 .150225	 .005731	  .00000	 99.8370	 .017884	 .019707	 .000000	 .009509	 32.9239	 .000000	 .000000	 .294969	 .005300	 .104632	 .002328	 66.6218	 .053603	 .029533	 .000000	 .014250	 98.6820	 .000000	 .000000	 .884104	 .015885	 .313610	 .006976	 .000000	 100.000	 2.00000	O	 .000537	 .000592	 .000000	 .000285	 .988383	 .000000	 .000000	 .008855	 .000159	 .003141	 .000070	 2.00000	 .011940	 .014487	 .005651	 .013168	 .016618	 .039243	 .033124	 .008219	 .013528	 .012781	 .012103	 .025545	 .019529	 .010678	 .018837	 .021098	 .049489	 .040447	 .013709	 .017468	 .016443	 .016349	 83.1772	 114.130	 -22.376	 53.4218	 .118001	 -45.305	 -44.550	 2.36008	 165.332	 8.53607	 202.123	 -10.583	 -24.842	 13.1565	 2290.72	214	334	319	303	301	332	333	140	335	126	524	"Wollastonite"	"Jadeite"	"Corundum"	"CaNb2O6"	"Cassiterite"	"Scheelite"	"Manganotantalite"	"Rutile"	"Mn"	"Magnetite"	"Zircon"
"T3"	8	 40.0000	 20.0000	 40.0000	 .000000	1482	 .003633	 .000000	 .000000	 .016320	 78.1137	 .000000	 .000000	 .265083	 .000000	 .122592	 .000000	 21.2836	 99.8049	 .007771	 .000000	 .000000	 .023347	 99.1739	 .000000	 .000000	 .442175	 .000000	 .157714	 .000000	 .000006	 99.8049	 .006479	 .000000	 .000000	 .008799	 32.9661	 .000000	 .000000	 .277205	 .000000	 .109956	 .000000	 66.6315	 .019418	 .000000	 .000000	 .013187	 98.8070	 .000000	 .000000	 .830848	 .000000	 .329562	 .000000	 .000000	 100.000	 2.00000	O	 .000194	 .000000	 .000000	 .000264	 .989505	 .000000	 .000000	 .008321	 .000000	 .003300	 .000000	 2.00000	 .011947	 .014492	 .005653	 .013170	 .016621	 .039247	 .033128	 .008221	 .013530	 .012783	 .012105	 .025560	 .019535	 .010681	 .018840	 .021103	 .049493	 .040451	 .013712	 .017470	 .016446	 .016352	 229.447	 -25.689	 -19.827	 57.7348	 .117980	 -39.048	 -114.21	 2.49503	 -82.667	 8.16799	 -7657.8	 -10.590	 -24.835	 13.1550	 2300.68	214	334	319	303	301	332	333	140	335	126	524	"Wollastonite"	"Jadeite"	"Corundum"	"CaNb2O6"	"Cassiterite"	"Scheelite"	"Manganotantalite"	"Rutile"	"Mn"	"Magnetite"	"Zircon"
"T3"	8	 40.0000	 20.0000	 40.0000	 .000000	1483	 .009719	 .000000	 .000000	 .000000	 78.3580	 .000000	 .000000	 .256650	 .035003	 .089937	 .003565	 21.3458	 100.099	 .020792	 .000000	 .000000	 .000000	 99.4841	 .000000	 .000000	 .428107	 .045198	 .115703	 .004816	  .00000	 100.099	 .017282	 .000000	 .000000	 .000000	 32.9717	 .000000	 .000000	 .267595	 .031821	 .080428	 .001952	 66.6293	 .051789	 .000000	 .000000	 .000000	 98.8041	 .000000	 .000000	 .801884	 .095355	 .241015	 .005849	 .000000	 100.000	 2.00000	O	 .000519	 .000000	 .000000	 .000000	 .989706	 .000000	 .000000	 .008032	 .000955	 .002414	 .000059	 2.00000	 .011949	 .014492	 .005653	 .013170	 .016621	 .039247	 .033129	 .008221	 .013530	 .012783	 .012106	 .025562	 .019535	 .010681	 .018840	 .021102	 .049494	 .040452	 .013713	 .017470	 .016446	 .016353	 85.9437	 -59.887	 -22.723	 -151.55	 .117790	 -293.47	 -61.452	 2.56729	 28.3424	 10.8528	 240.454	 -10.597	 -24.828	 13.1570	 2310.72	214	334	319	303	301	332	333	140	335	126	524	"Wollastonite"	"Jadeite"	"Corundum"	"CaNb2O6"	"Cassiterite"	"Scheelite"	"Manganotantalite"	"Rutile"	"Mn"	"Magnetite"	"Zircon"
"T3"	8	 40.0000	 20.0000	 40.0000	 .000000	1484	 .000000	 .000000	 .000000	 .000000	 78.6538	 .000000	 .061384	 .214300	 .008674	 .086273	 .004581	 21.3914	 100.421	 .000000	 .000000	 .000000	 .000000	 99.8597	 .000000	 .074953	 .357465	 .011200	 .110990	 .006188	 -.00001	 100.421	 .000000	 .000000	 .000000	 .000000	 33.0315	 .000000	 .016909	 .223003	 .007870	 .077002	 .002503	 66.6412	 .000000	 .000000	 .000000	 .000000	 99.0440	 .000000	 .025351	 .668666	 .023598	 .230887	 .007505	 .000000	 100.000	 2.00000	O	 .000000	 .000000	 .000000	 .000000	 .991325	 .000000	 .000507	 .006693	 .000236	 .002311	 .000075	 2.00000	 .011970	 .014499	 .005655	 .013179	 .016635	 .039260	 .033141	 .008227	 .013536	 .012789	 .012115	 .025609	 .019544	 .010686	 .018853	 .021120	 .049510	 .040467	 .013723	 .017479	 .016453	 .016366	 -805.09	 -55.600	 -26.134	 -150.52	 .117577	 -45.618	 38.4235	 3.01694	 111.310	 11.2841	 187.445	 -10.604	 -24.821	 13.1560	 2320.70	214	334	319	303	301	332	333	140	335	126	524	"Wollastonite"	"Jadeite"	"Corundum"	"CaNb2O6"	"Cassiterite"	"Scheelite"	"Manganotantalite"	"Rutile"	"Mn"	"Magnetite"	"Zircon"
"T3"	8	 40.0000	 20.0000	 40.0000	 .000000	1485	 .006767	 .000000	 .000000	 .000000	 78.0822	 .000000	 .000000	 .240034	 .000000	 .089196	 .023716	 21.2537	 99.6956	 .014477	 .000000	 .000000	 .000000	 99.1339	 .000000	 .000000	 .400390	 .000000	 .114751	 .032036	 .000000	 99.6956	 .012087	 .000000	 .000000	 .000000	 33.0034	 .000000	 .000000	 .251396	 .000000	 .080125	 .013043	 66.6400	 .036232	 .000000	 .000000	 .000000	 98.9309	 .000000	 .000000	 .753583	 .000000	 .240182	 .039097	 .000000	 100.000	 2.00000	O	 .000363	 .000000	 .000000	 .000000	 .990499	 .000000	 .000000	 .007545	 .000000	 .002405	 .000391	 2.00000	 .011952	 .014492	 .005653	 .013170	 .016623	 .039245	 .033127	 .008222	 .013531	 .012784	 .012106	 .025569	 .019535	 .010681	 .018840	 .021105	 .049491	 .040450	 .013715	 .017471	 .016446	 .016353	 123.354	 -56.915	 -20.894	 -415.39	 .117991	 -56.189	 -46.737	 2.72462	 -64.894	 10.9365	 36.7367	 -10.611	 -24.814	 13.1560	 2330.73	214	334	319	303	301	332	333	140	335	126	524	"Wollastonite"	"Jadeite"	"Corundum"	"CaNb2O6"	"Cassiterite"	"Scheelite"	"Manganotantalite"	"Rutile"	"Mn"	"Magnetite"	"Zircon"
"T3"	8	 40.0000	 20.0000	 40.0000	 .000000	1486	 .000698	 .000000	 .000000	 .000000	 78.1322	 .000000	 .000000	 .212691	 .000000	 .079319	 .007445	 21.2334	 99.6658	 .001493	 .000000	 .000000	 .000000	 99.1974	 .000000	 .000000	 .354781	 .000000	 .102044	 .010057	 .000000	 99.6658	 .001248	 .000000	 .000000	 .000000	 33.0575	 .000000	 .000000	 .222981	 .000000	 .071323	 .004098	 66.6429	 .003741	 .000000	 .000000	 .000000	 99.1017	 .000000	 .000000	 .668465	 .000000	 .213817	 .012287	 .000000	 100.000	 2.00000	O	 .000037	 .000000	 .000000	 .000000	 .992078	 .000000	 .000000	 .006692	 .000000	 .002140	 .000123	 2.00000	 .011960	 .014497	 .005655	 .013172	 .016628	 .039249	 .033131	 .008225	 .013533	 .012786	 .012109	 .025588	 .019542	 .010684	 .018844	 .021111	 .049497	 .040455	 .013719	 .017475	 .016449	 .016357	 1194.21	 -34.367	 -15.675	 -62.050	 .117947	 -51.485	 -52.370	 3.03694	 -34.461	 12.2022	 115.541	 -10.618	 -24.807	 13.1560	 2340.71	214	334	319	303	301	332	333	140	335	126	524	"Wollastonite"	"Jadeite"	"Corundum"	"CaNb2O6"	"Cassiterite"	"Scheelite"	"Manganotantalite"	"Rutile"	"Mn"	"Magnetite"	"Zircon"
"T3"	8	 40.0000	 20.0000	 40.0000	 .000000	1487	 .004539	 .000000	 .000000	 .000000	 78.2806	 .000000	 .000000	 .254965	 .000000	 .119184	 .005544	 21.3168	 99.9816	 .009710	 .000000	 .000000	 .000000	 99.3858	 .000000	 .000000	 .425296	 .000000	 .153330	 .007489	 .000000	 99.9816	 .008082	 .000000	 .000000	 .000000	 32.9849	 .000000	 .000000	 .266207	 .000000	 .106732	 .003040	 66.6311	 .024220	 .000000	 .000000	 .000000	 98.8490	 .000000	 .000000	 .797769	 .000000	 .319853	 .009110	 .000000	 100.000	 2.00000	O	 .000243	 .000000	 .000000	 .000000	 .990074	 .000000	 .000000	 .007990	 .000000	 .003204	 .000091	 2.00000	 .011951	 .014493	 .005653	 .013171	 .016623	 .039248	 .033130	 .008222	 .013531	 .012784	 .012107	 .025567	 .019537	 .010682	 .018841	 .021104	 .049496	 .040453	 .013714	 .017472	 .016447	 .016354	 183.744	 -105.35	 -19.553	 -49.312	 .117849	 -200.50	 -38.015	 2.58249	 -31.883	 8.38010	 154.875	 -10.625	 -24.800	 13.1565	 2350.67	214	334	319	303	301	332	333	140	335	126	524	"Wollastonite"	"Jadeite"	"Corundum"	"CaNb2O6"	"Cassiterite"	"Scheelite"	"Manganotantalite"	"Rutile"	"Mn"	"Magnetite"	"Zircon"
"T3"	8	 40.0000	 20.0000	 40.0000	 .000000	1488	 .001068	 .000000	 .000000	 .000000	 77.7003	 .000000	 .000000	 .252821	 .000000	 .118054	 .014072	 21.1576	 99.2440	 .002285	 .000000	 .000000	 .000000	 98.6491	 .000000	 .000000	 .421720	 .000000	 .151877	 .019008	  .00000	 99.2440	 .001916	 .000000	 .000000	 .000000	 32.9867	 .000000	 .000000	 .265954	 .000000	 .106515	 .007773	 66.6312	 .005743	 .000000	 .000000	 .000000	 98.8547	 .000000	 .000000	 .797014	 .000000	 .319206	 .023294	 .000000	 100.000	 2.00000	O	 .000058	 .000000	 .000000	 .000000	 .990128	 .000000	 .000000	 .007983	 .000000	 .003197	 .000233	 2.00000	 .011949	 .014492	 .005653	 .013169	 .016621	 .039243	 .033125	 .008220	 .013529	 .012782	 .012105	 .025562	 .019534	 .010680	 .018839	 .021102	 .049488	 .040447	 .013712	 .017469	 .016445	 .016351	 779.734	 -34.057	 -23.122	 -75.273	 .118282	 -98.174	 -59.651	 2.60157	 -73.425	 8.45193	 61.4366	 -10.632	 -24.792	 13.1550	 2360.72	214	334	319	303	301	332	333	140	335	126	524	"Wollastonite"	"Jadeite"	"Corundum"	"CaNb2O6"	"Cassiterite"	"Scheelite"	"Manganotantalite"	"Rutile"	"Mn"	"Magnetite"	"Zircon"
"T3"	8	 40.0000	 20.0000	 40.0000	 .000000	1489	 .000000	 .000000	 .000000	 .000000	 78.3929	 .000000	 .000000	 .254279	 .000000	 .135503	 .001181	 21.3446	 100.129	 .000000	 .000000	 .000000	 .000000	 99.5284	 .000000	 .000000	 .424151	 .000000	 .174324	 .001595	 .000004	 100.129	 .000000	 .000000	 .000000	 .000000	 32.9868	 .000000	 .000000	 .265125	 .000000	 .121179	 .000647	 66.6263	 .000000	 .000000	 .000000	 .000000	 98.8406	 .000000	 .000000	 .794413	 .000000	 .363096	 .001937	 .000000	 100.000	 2.00000	O	 .000000	 .000000	 .000000	 .000000	 .990203	 .000000	 .000000	 .007959	 .000000	 .003638	 .000019	 2.00000	 .011950	 .014492	 .005653	 .013169	 .016620	 .039244	 .033126	 .008220	 .013529	 .012782	 .012105	 .025564	 .019535	 .010681	 .018839	 .021101	 .049489	 .040448	 .013712	 .017469	 .016444	 .016352	 -284.25	 -69.564	 -32.872	 -78.026	 .117747	 -56.229	 -56.878	 2.58828	 -91.338	 7.46153	 724.407	 -10.639	 -24.785	 13.1565	 2370.69	214	334	319	303	301	332	333	140	335	126	524	"Wollastonite"	"Jadeite"	"Corundum"	"CaNb2O6"	"Cassiterite"	"Scheelite"	"Manganotantalite"	"Rutile"	"Mn"	"Magnetite"	"Zircon"
"T3"	8	 40.0000	 20.0000	 40.0000	 .000000	1490	 .000000	 .000000	 .000000	 .007464	 77.8133	 .000000	 .000000	 .254017	 .020279	 .125661	 .006911	 21.1965	 99.4242	 .000000	 .000000	 .000000	 .010677	 98.7926	 .000000	 .000000	 .423715	 .026185	 .161663	 .009335	 .000000	 99.4242	 .000000	 .000000	 .000000	 .004040	 32.9703	 .000000	 .000000	 .266692	 .018564	 .113158	 .003810	 66.6234	 .000000	 .000000	 .000000	 .006053	 98.7888	 .000000	 .000000	 .799089	 .055622	 .339054	 .011416	 .000000	 100.000	 2.00000	O	 .000000	 .000000	 .000000	 .000121	 .989751	 .000000	 .000000	 .008006	 .000557	 .003397	 .000114	 2.00000	 .011945	 .014491	 .005652	 .013168	 .016619	 .039240	 .033123	 .008219	 .013528	 .012781	 .012104	 .025555	 .019533	 .010680	 .018837	 .021100	 .049485	 .040445	 .013710	 .017468	 .016443	 .016350	 -188.42	 -28.033	 -25.071	 125.369	 .118195	 -87.049	 -14.797	 2.59041	 48.1737	 7.98603	 124.369	 -10.646	 -24.778	 13.1555	 2380.67	214	334	319	303	301	332	333	140	335	126	524	"Wollastonite"	"Jadeite"	"Corundum"	"CaNb2O6"	"Cassiterite"	"Scheelite"	"Manganotantalite"	"Rutile"	"Mn"	"Magnetite"	"Zircon"
"T3"	8	 40.0000	 20.0000	 40.0000	 .000000	1491	 .006185	 .000000	 .000000	 .000469	 77.9589	 .000000	 .000000	 .218999	 .000000	 .101239	 .029981	 21.2116	 99.5274	 .013232	 .000000	 .000000	 .000671	 98.9774	 .000000	 .000000	 .365304	 .000000	 .130244	 .040499	 .000002	 99.5274	 .011069	 .000000	 .000000	 .000254	 33.0149	 .000000	 .000000	 .229808	 .000000	 .091118	 .016520	 66.6363	 .033177	 .000000	 .000000	 .000380	 98.9550	 .000000	 .000000	 .688801	 .000000	 .273108	 .049516	 .000000	 100.000	 2.00000	O	 .000332	 .000000	 .000000	 .000008	 .990898	 .000000	 .000000	 .006897	 .000000	 .002735	 .000496	 2.00000	 .011954	 .014494	 .005653	 .013171	 .016625	 .039246	 .033128	 .008222	 .013531	 .012784	 .012107	 .025574	 .019537	 .010682	 .018841	 .021107	 .049493	 .040451	 .013716	 .017472	 .016447	 .016354	 134.956	 -23.173	 -18.497	 1983.88	 .118088	 -152.76	 -37.244	 2.95756	 -221.57	 9.72860	 29.2051	 -10.653	 -24.771	 13.1570	 2390.78	214	334	319	303	301	332	333	140	335	126	524	"Wollastonite"	"Jadeite"	"Corundum"	"CaNb2O6"	"Cassiterite"	"Scheelite"	"Manganotantalite"	"Rutile"	"Mn"	"Magnetite"	"Zircon"
"T3"	8	 40.0000	 20.0000	 40.0000	 .000000	1492	 .007415	 .008869	 .000000	 .000000	 78.5041	 .000000	 .000000	 .193011	 .000000	 .083526	 .028977	 21.3401	 100.166	 .015862	 .011955	 .000000	 .000000	 99.6696	 .000000	 .000000	 .321954	 .000000	 .107457	 .039142	 .000002	 100.166	 .013189	 .019272	 .000000	 .000000	 33.0435	 .000000	 .000000	 .201305	 .000000	 .074719	 .015870	 66.6321	 .039537	 .028887	 .000000	 .000000	 99.0565	 .000000	 .000000	 .603464	 .000000	 .223990	 .047574	 .000000	 100.000	 2.00000	O	 .000396	 .000578	 .000000	 .000000	 .991820	 .000000	 .000000	 .006042	 .000000	 .002243	 .000476	 2.00000	 .011960	 .014496	 .005654	 .013173	 .016628	 .039249	 .033131	 .008224	 .013533	 .012786	 .012109	 .025586	 .019540	 .010684	 .018844	 .021111	 .049497	 .040455	 .013719	 .017474	 .016449	 .016357	 112.672	 116.553	 -19.272	 -834.98	 .117671	 -55.890	 -39.547	 3.31540	 -50.084	 11.6269	 30.1980	 -10.660	 -24.764	 13.1560	 2400.68	214	334	319	303	301	332	333	140	335	126	524	"Wollastonite"	"Jadeite"	"Corundum"	"CaNb2O6"	"Cassiterite"	"Scheelite"	"Manganotantalite"	"Rutile"	"Mn"	"Magnetite"	"Zircon"
"T3"	8	 40.0000	 20.0000	 40.0000	 .000000	1493	 .003764	 .000000	 .000000	 .000000	 78.1752	 .000000	 .000000	 .209671	 .003765	 .109150	 .009893	 21.2570	 99.7685	 .008052	 .000000	 .000000	 .000000	 99.2520	 .000000	 .000000	 .349744	 .004862	 .140421	 .013363	 .000000	 99.7685	 .006721	 .000000	 .000000	 .000000	 33.0340	 .000000	 .000000	 .219538	 .003437	 .098023	 .005439	 66.6329	 .020142	 .000000	 .000000	 .000000	 99.0016	 .000000	 .000000	 .657947	 .010301	 .293772	 .016301	 .000000	 100.000	 2.00000	O	 .000202	 .000000	 .000000	 .000000	 .991523	 .000000	 .000000	 .006589	 .000103	 .002942	 .000163	 2.00000	 .011957	 .014496	 .005654	 .013172	 .016626	 .039248	 .033130	 .008223	 .013532	 .012785	 .012108	 .025580	 .019540	 .010683	 .018843	 .021108	 .049494	 .040453	 .013717	 .017473	 .016448	 .016355	 221.656	 -48.841	 -23.914	 -104.82	 .117917	 -47.861	 -49.100	 3.07585	 254.991	 9.07994	 87.1162	 -10.667	 -24.757	 13.1565	 2410.72	214	334	319	303	301	332	333	140	335	126	524	"Wollastonite"	"Jadeite"	"Corundum"	"CaNb2O6"	"Cassiterite"	"Scheelite"	"Manganotantalite"	"Rutile"	"Mn"	"Magnetite"	"Zircon"
"T3"	8	 40.0000	 20.0000	 40.0000	 .000000	1494	 .000985	 .000000	 .000000	 .000000	 78.3512	 .000000	 .000000	 .199445	 .000000	 .093170	 .000187	 21.2854	 99.9303	 .002108	 .000000	 .000000	 .000000	 99.4754	 .000000	 .000000	 .332685	 .000000	 .119863	 .000252	 .000000	 99.9303	 .001757	 .000000	 .000000	 .000000	 33.0672	 .000000	 .000000	 .208571	 .000000	 .083569	 .000103	 66.6388	 .005268	 .000000	 .000000	 .000000	 99.1187	 .000000	 .000000	 .625189	 .000000	 .250497	 .000307	 .000000	 100.000	 2.00000	O	 .000053	 .000000	 .000000	 .000000	 .992431	 .000000	 .000000	 .006260	 .000000	 .002508	 .000003	 2.00000	 .011963	 .014499	 .005655	 .013173	 .016628	 .039251	 .033133	 .008225	 .013534	 .012786	 .012110	 .025593	 .019544	 .010685	 .018845	 .021112	 .049499	 .040457	 .013720	 .017475	 .016450	 .016358	 846.145	 -42.716	 -21.592	 -94.049	 .117779	 -63.685	 -123.64	 3.21853	 -108.00	 10.5052	 4580.47	 -10.674	 -24.750	 13.1560	 2420.70	214	334	319	303	301	332	333	140	335	126	524	"Wollastonite"	"Jadeite"	"Corundum"	"CaNb2O6"	"Cassiterite"	"Scheelite"	"Manganotantalite"	"Rutile"	"Mn"	"Magnetite"	"Zircon"
"T3"	8	 40.0000	 20.0000	 40.0000	 .000000	1495	 .004392	 .000000	 .000000	 .000000	 78.1985	 .000000	 .000000	 .176829	 .000000	 .073954	 .034284	 21.2394	 99.7274	 .009397	 .000000	 .000000	 .000000	 99.2816	 .000000	 .000000	 .294960	 .000000	 .095141	 .046311	  .00000	 99.7274	 .007852	 .000000	 .000000	 .000000	 33.0770	 .000000	 .000000	 .185335	 .000000	 .066482	 .018869	 66.6445	 .023539	 .000000	 .000000	 .000000	 99.1649	 .000000	 .000000	 .555637	 .000000	 .199312	 .056569	 .000000	 100.000	 2.00000	O	 .000236	 .000000	 .000000	 .000000	 .992639	 .000000	 .000000	 .005562	 .000000	 .001995	 .000566	 2.00000	 .011963	 .014497	 .005654	 .013172	 .016629	 .039247	 .033130	 .008225	 .013533	 .012786	 .012109	 .025593	 .019541	 .010684	 .018843	 .021113	 .049494	 .040453	 .013720	 .017474	 .016449	 .016357	 190.059	 -99.722	 -24.012	 -38.125	 .117890	 -63.369	 -44.775	 3.59088	 -218.57	 13.0294	 25.6290	 -10.681	 -24.743	 13.1550	 2430.66	214	334	319	303	301	332	333	140	335	126	524	"Wollastonite"	"Jadeite"	"Corundum"	"CaNb2O6"	"Cassiterite"	"Scheelite"	"Manganotantalite"	"Rutile"	"Mn"	"Magnetite"	"Zircon"
"T3"	8	 40.0000	 20.0000	 40.0000	 .000000	1496	 .000000	 .000000	 .000000	 .000000	 78.6727	 .000000	 .000000	 .158942	 .000000	 .081515	 .000485	 21.3406	 100.254	 .000000	 .000000	 .000000	 .000000	 99.8836	 .000000	 .000000	 .265125	 .000000	 .104868	 .000655	 .000004	 100.254	 .000000	 .000000	 .000000	 .000000	 33.1187	 .000000	 .000000	 .165793	 .000000	 .072929	 .000266	 66.6424	 .000000	 .000000	 .000000	 .000000	 99.2836	 .000000	 .000000	 .497017	 .000000	 .218627	 .000797	 .000000	 100.000	 2.00000	O	 .000000	 .000000	 .000000	 .000000	 .993922	 .000000	 .000000	 .004976	 .000000	 .002189	 .000008	 2.00000	 .011970	 .014501	 .005656	 .013174	 .016632	 .039251	 .033133	 .008227	 .013535	 .012787	 .012111	 .025608	 .019548	 .010687	 .018846	 .021116	 .049499	 .040458	 .013723	 .017477	 .016451	 .016360	 -69.208	 -31.499	 -23.578	 -59.174	 .117519	 -7419.8	 -20.248	 3.96081	 -934.66	 11.8955	 1763.50	 -10.688	 -24.735	 13.1560	 2440.70	214	334	319	303	301	332	333	140	335	126	524	"Wollastonite"	"Jadeite"	"Corundum"	"CaNb2O6"	"Cassiterite"	"Scheelite"	"Manganotantalite"	"Rutile"	"Mn"	"Magnetite"	"Zircon"
"T3"	8	 40.0000	 20.0000	 40.0000	 .000000	1497	 .005351	 .000000	 .000000	 .000000	 77.5988	 .000000	 .000000	 .173519	 .000000	 .104975	 .023193	 21.0816	 98.9875	 .011448	 .000000	 .000000	 .000000	 98.5202	 .000000	 .000000	 .289440	 .000000	 .135050	 .031329	 .000004	 98.9875	 .009635	 .000000	 .000000	 .000000	 33.0643	 .000000	 .000000	 .183202	 .000000	 .095061	 .012858	 66.6350	 .028878	 .000000	 .000000	 .000000	 99.0986	 .000000	 .000000	 .549083	 .000000	 .284913	 .038538	 .000000	 100.000	 2.00000	O	 .000289	 .000000	 .000000	 .000000	 .992400	 .000000	 .000000	 .005499	 .000000	 .002853	 .000386	 2.00000	 .011961	 .014498	 .005655	 .013173	 .016630	 .039250	 .033132	 .008225	 .013534	 .012786	 .012110	 .025590	 .019543	 .010685	 .018845	 .021113	 .049497	 .040456	 .013719	 .017475	 .016449	 .016358	 156.056	 -54.663	 -17.632	 -82.750	 .118365	 -72.740	 -49.349	 3.65354	 -1411.8	 9.41125	 37.5612	 -10.696	 -24.728	 13.1570	 2450.74	214	334	319	303	301	332	333	140	335	126	524	"Wollastonite"	"Jadeite"	"Corundum"	"CaNb2O6"	"Cassiterite"	"Scheelite"	"Manganotantalite"	"Rutile"	"Mn"	"Magnetite"	"Zircon"
"T3"	8	 40.0000	 20.0000	 40.0000	 .000000	1498	 .000000	 .000000	 .000000	 .000000	 77.7531	 .000000	 .000000	 .187999	 .010842	 .083902	 .000387	 21.1159	 99.1522	 .000000	 .000000	 .000000	 .000000	 98.7161	 .000000	 .000000	 .313594	 .014000	 .107940	 .000523	  .00000	 99.1522	 .000000	 .000000	 .000000	 .000000	 33.0777	 .000000	 .000000	 .198177	 .009965	 .075859	 .000214	 66.6381	 .000000	 .000000	 .000000	 .000000	 99.1481	 .000000	 .000000	 .594020	 .029870	 .227381	 .000643	 .000000	 100.000	 2.00000	O	 .000000	 .000000	 .000000	 .000000	 .992758	 .000000	 .000000	 .005948	 .000299	 .002277	 .000006	 2.00000	 .011962	 .014498	 .005655	 .013172	 .016627	 .039245	 .033128	 .008224	 .013532	 .012785	 .012109	 .025590	 .019543	 .010684	 .018843	 .021110	 .049492	 .040452	 .013718	 .017474	 .016448	 .016356	 -168.96	 -42.168	 -19.558	 -47.126	 .118223	 -99.806	 -38.103	 3.39558	 89.2330	 11.5778	 2207.49	 -10.703	 -24.721	 13.1545	 2460.78	214	334	319	303	301	332	333	140	335	126	524	"Wollastonite"	"Jadeite"	"Corundum"	"CaNb2O6"	"Cassiterite"	"Scheelite"	"Manganotantalite"	"Rutile"	"Mn"	"Magnetite"	"Zircon"
"T3"	8	 40.0000	 20.0000	 40.0000	 .000000	1499	 .002695	 .004772	 .000000	 .000000	 78.0052	 .000000	 .000000	 .261067	 .003939	 .127700	 .017206	 21.2539	 99.6765	 .005765	 .006433	 .000000	 .000000	 99.0362	 .000000	 .000000	 .435475	 .005086	 .164285	 .023242	 .000006	 99.6765	 .004812	 .010411	 .000000	 .000000	 32.9617	 .000000	 .000000	 .273348	 .003596	 .114680	 .009460	 66.6220	 .014418	 .015598	 .000000	 .000000	 98.7681	 .000000	 .000000	 .819076	 .010774	 .343635	 .028347	 .000000	 100.000	 2.00000	O	 .000144	 .000313	 .000000	 .000000	 .989512	 .000000	 .000000	 .008206	 .000108	 .003443	 .000284	 2.00000	 .011945	 .014489	 .005652	 .013168	 .016619	 .039241	 .033123	 .008219	 .013528	 .012781	 .012104	 .025554	 .019531	 .010679	 .018837	 .021099	 .049486	 .040445	 .013710	 .017468	 .016443	 .016350	 309.159	 215.615	 -29.937	 -41.193	 .118049	 -47.399	 -32.977	 2.52845	 243.742	 7.87063	 50.3649	 -10.710	 -24.714	 13.1550	 2470.76	214	334	319	303	301	332	333	140	335	126	524	"Wollastonite"	"Jadeite"	"Corundum"	"CaNb2O6"	"Cassiterite"	"Scheelite"	"Manganotantalite"	"Rutile"	"Mn"	"Magnetite"	"Zircon"
"T3"	8	 40.0000	 20.0000	 40.0000	 .000000	1500	 .003053	 .000000	 .000000	 .000731	 78.5502	 .000000	 .000000	 .211278	 .000000	 .113593	 .012472	 21.3598	 100.251	 .006532	 .000000	 .000000	 .001046	 99.7282	 .000000	 .000000	 .352425	 .000000	 .146137	 .016847	 .000006	 100.251	 .005426	 .000000	 .000000	 .000393	 33.0328	 .000000	 .000000	 .220156	 .000000	 .101523	 .006824	 66.6329	 .016261	 .000000	 .000000	 .000588	 98.9986	 .000000	 .000000	 .659805	 .000000	 .304261	 .020452	 .000000	 100.000	 2.00000	O	 .000163	 .000000	 .000000	 .000012	 .991486	 .000000	 .000000	 .006608	 .000000	 .003047	 .000205	 2.00000	 .011957	 .014496	 .005654	 .013172	 .016626	 .039248	 .033130	 .008223	 .013532	 .012785	 .012108	 .025581	 .019540	 .010683	 .018843	 .021108	 .049495	 .040453	 .013717	 .017473	 .016448	 .016355	 273.158	 -41.166	 -16.982	 1273.81	 .117631	 -36.456	 -31.528	 3.05475	 -102.07	 8.75492	 69.2446	 -10.717	 -24.707	 13.1550	 2480.73	214	334	319	303	301	332	333	140	335	126	524	"Wollastonite"	"Jadeite"	"Corundum"	"CaNb2O6"	"Cassiterite"	"Scheelite"	"Manganotantalite"	"Rutile"	"Mn"	"Magnetite"	"Zircon"
