Repository: orthospar/MinorElements-Cassiterite

# MinorElements-Cassiterite
EPMA data and R code for generation of figures in "Systematic trends in the substitution mechanisms of minor elements in cassiterite", submitted for publication in the Australian Journal of Earth Sciences.

# Data Availability
The final cleaned and organised dataset is available above (cassiterite_EPMA.csv) and as a supplementary file hosted by AJES.

File: Data/170811/170814cont_recalc.dat (part 2 of 13)
LOVOLT"	" CURRENT"	"BEAMSIZE"	"    LINE"	"  Si WT%"	"  Na WT%"	"  Al WT%"	"  Nb WT%"	"  Sn WT%"	"   W WT%"	"  Ta WT%"	"  Ti WT%"	"  Mn WT%"	"  Fe WT%"	"  Zr WT%"	"   O WT%"	"   TOTAL"	"    SiO2"	"    Na2O"	"   Al2O3"	"   Nb2O5"	"    SnO2"	"     WO3"	"   Ta2O5"	"    TiO2"	"     MnO"	"     FeO"	"    ZrO2"	"       O"	"   TOTAL"	"  Si AT%"	"  Na AT%"	"  Al AT%"	"  Nb AT%"	"  Sn AT%"	"   W AT%"	"  Ta AT%"	"  Ti AT%"	"  Mn AT%"	"  Fe AT%"	"  Zr AT%"	"   O AT%"	"Si OXMOL%"	"Na OXMOL%"	"Al OXMOL%"	"Nb OXMOL%"	"Sn OXMOL%"	"W OXMOL%"	"Ta OXMOL%"	"Ti OXMOL%"	"Mn OXMOL%"	"Fe OXMOL%"	"Zr OXMOL%"	"O OXMOL%"	"   TOTAL"	" FORMULA"	"   BASIS"	"Si FORMULA"	"Na FORMULA"	"Al FORMULA"	"Nb FORMULA"	"Sn FORMULA"	"W FORMULA"	"Ta FORMULA"	"Ti FORMULA"	"Mn FORMULA"	"Fe FORMULA"	"Zr FORMULA"	"O FORMULA"	"Si CDL99"	"Na CDL99"	"Al CDL99"	"Nb CDL99"	"Sn CDL99"	" W CDL99"	"Ta CDL99"	"Ti CDL99"	"Mn CDL99"	"Fe CDL99"	"Zr CDL99"	"SiO2 CDL99"	"Na2O CDL99"	"Al2O3 CDL99"	"Nb2O5 CDL99"	"SnO2 CDL99"	"WO3 CDL99"	"Ta2O5 CDL99"	"TiO2 CDL99"	"MnO CDL99"	"FeO CDL99"	"ZrO2 CDL99"	"Si %ERR "	"Na %ERR "	"Al %ERR "	"Nb %ERR "	"Sn %ERR "	" W %ERR "	"Ta %ERR "	"Ti %ERR "	"Mn %ERR "	"Fe %ERR "	"Zr %ERR "	"   X-POS"	"   Y-POS"	"   Z-POS"	" RELDIST"	"Si STD_NUM"	"Na STD_NUM"	"Al STD_NUM"	"Nb STD_NUM"	"Sn STD_NUM"	"W STD_NUM"	"Ta STD_NUM"	"Ti STD_NUM"	"Mn STD_NUM"	"Fe STD_NUM"	"Zr STD_NUM"	"Si STD_NAM"	"Na STD_NAM"	"Al STD_NAM"	"Nb STD_NAM"	"Sn STD_NAM"	"W STD_NAM"	"Ta STD_NAM"	"Ti STD_NAM"	"Mn STD_NAM"	"Fe STD_NAM"	"Zr STD_NAM"
"Aberfoyle_1"	2	 40.0000	 20.0000	 40.0000	 .000000	91	 .017547	 .000000	 .000000	 .151892	 78.3993	 .000000	 .113183	 .504216	 .000000	 .090518	 .013730	 21.6152	 100.906	 .037538	 .000000	 .000000	 .217288	 99.5366	 .000000	 .138203	 .841062	 .000000	 .116451	 .018546	  .00000	 100.906	 .030826	 .000000	 .000000	 .080669	 32.5923	 .000000	 .030863	 .519394	 .000000	 .079975	 .007427	 66.6586	 .092611	 .000000	 .000000	 .121177	 97.9169	 .000000	 .046361	 1.56042	 .000000	 .240267	 .022312	 .000000	 100.000	 2.00000	O	 .000925	 .000000	 .000000	 .002420	 .977886	 .000000	 .000926	 .015584	 .000000	 .002400	 .000223	 2.00000	 .011885	 .023843	 .006016	 .013577	 .016608	 .039200	 .032891	 .008177	 .013549	 .012791	 .012733	 .025425	 .032140	 .011368	 .019422	 .021085	 .049434	 .040162	 .013640	 .017494	 .016455	 .017199	 47.5227	 -25.314	 -19.102	 7.00527	 .117814	 -63.250	 20.8857	 1.44259	 -91.611	 10.7843	 66.1619	 -5.6030	 -32.752	 13.0900	 338.910	214	334	319	303	301	332	333	140	335	126	524	"Wollastonite"	"Jadeite"	"Corundum"	"CaNb2O6"	"Cassiterite"	"Scheelite"	"Manganotantalite"	"Rutile"	"Mn"	"Magnetite"	"Zircon"
"Aberfoyle_1"	2	 40.0000	 20.0000	 40.0000	 .000000	92	 .008550	 .000000	 .000000	 .350064	 77.2035	 .013851	 .821280	 .534419	 .012467	 .268253	 .007071	 21.6005	 100.820	 .018292	 .000000	 .000000	 .500781	 98.0184	 .017467	 1.00283	 .891443	 .016098	 .345107	 .009551	  .00000	 100.820	 .015030	 .000000	 .000000	 .186030	 32.1146	 .003720	 .224088	 .550841	 .011204	 .237151	 .003827	 66.6535	 .045351	 .000000	 .000000	 .280661	 96.9017	 .011223	 .338077	 1.66209	 .033807	 .715572	 .011547	 .000000	 100.000	 2.00000	O	 .000451	 .000000	 .000000	 .005582	 .963630	 .000112	 .006724	 .016529	 .000336	 .007116	 .000115	 2.00000	 .011944	 .023807	 .006011	 .013627	 .016666	 .039243	 .032930	 .008180	 .013555	 .012796	 .012786	 .025553	 .032091	 .011359	 .019495	 .021159	 .049488	 .040209	 .013644	 .017502	 .016462	 .017271	 97.6775	 -99.883	 -22.391	 3.40236	 .118959	 199.943	 3.23266	 1.37586	 77.8426	 4.12068	 128.356	 -5.6030	 -32.742	 13.0900	 348.901	214	334	319	303	301	332	333	140	335	126	524	"Wollastonite"	"Jadeite"	"Corundum"	"CaNb2O6"	"Cassiterite"	"Scheelite"	"Manganotantalite"	"Rutile"	"Mn"	"Magnetite"	"Zircon"
"Aberfoyle_1"	2	 40.0000	 20.0000	 40.0000	 .000000	93	 .017968	 .000000	 .000000	 .000000	 79.1700	 .000000	 .000000	 .208728	 .000000	 .017712	 .000000	 21.5100	 100.924	 .038440	 .000000	 .000000	 .000000	 100.515	 .000000	 .000000	 .348170	 .000000	 .022786	 .000000	 -.00001	 100.924	 .031722	 .000000	 .000000	 .000000	 33.0751	 .000000	 .000000	 .216072	 .000000	 .015726	 .000000	 66.6614	 .095152	 .000000	 .000000	 .000000	 99.2096	 .000000	 .000000	 .648114	 .000000	 .047170	 .000000	 .000000	 100.000	 2.00000	O	 .000952	 .000000	 .000000	 .000000	 .992330	 .000000	 .000000	 .006483	 .000000	 .000472	 .000000	 2.00000	 .011945	 .023912	 .006032	 .013593	 .016634	 .039234	 .032924	 .008198	 .013569	 .012809	 .012753	 .025554	 .032232	 .011398	 .019445	 .021119	 .049477	 .040202	 .013675	 .017521	 .016479	 .017227	 46.6522	 -316.64	 -16.835	 -68.980	 .117177	 -143.98	 -38.460	 3.08454	 -50.681	 51.9037	 -51.653	 -5.6030	 -32.732	 13.0900	 358.899	214	334	319	303	301	332	333	140	335	126	524	"Wollastonite"	"Jadeite"	"Corundum"	"CaNb2O6"	"Cassiterite"	"Scheelite"	"Manganotantalite"	"Rutile"	"Mn"	"Magnetite"	"Zircon"
"Aberfoyle_1"	2	 40.0000	 20.0000	 40.0000	 .000000	94	 .012166	 .000000	 .000000	 .031612	 79.0642	 .000000	 .000000	 .444572	 .000000	 .043637	 .002987	 21.6545	 101.254	 .026028	 .000000	 .000000	 .045223	 100.381	 .000000	 .000000	 .741572	 .000000	 .056138	 .004035	 .000000	 101.254	 .021334	 .000000	 .000000	 .016758	 32.8081	 .000000	 .000000	 .457111	 .000000	 .038483	 .001613	 66.6566	 .064000	 .000000	 .000000	 .025136	 98.4193	 .000000	 .000000	 1.37126	 .000000	 .115442	 .004838	 .000000	 100.000	 2.00000	O	 .000640	 .000000	 .000000	 .000503	 .984390	 .000000	 .000000	 .013715	 .000000	 .001155	 .000048	 2.00000	 .011897	 .023870	 .006022	 .013576	 .016606	 .039204	 .032896	 .008183	 .013554	 .012796	 .012733	 .025452	 .032176	 .011379	 .019420	 .021083	 .049439	 .040168	 .013649	 .017501	 .016461	 .017199	 68.4837	 -93.777	 -17.999	 31.0565	 .117247	 -47.488	 -24.129	 1.60034	 -93.948	 21.5294	 301.636	 -5.6030	 -32.722	 13.0900	 368.913	214	334	319	303	301	332	333	140	335	126	524	"Wollastonite"	"Jadeite"	"Corundum"	"CaNb2O6"	"Cassiterite"	"Scheelite"	"Manganotantalite"	"Rutile"	"Mn"	"Magnetite"	"Zircon"
"Aberfoyle_1"	2	 40.0000	 20.0000	 40.0000	 .000000	95	 .012788	 .000000	 .000000	 .206188	 77.8436	 .000000	 .654748	 .515691	 .000000	 .193938	 .041780	 21.6502	 101.119	 .027358	 .000000	 .000000	 .294961	 98.8311	 .000000	 .799485	 .860203	 .000000	 .249501	 .056436	  .00000	 101.119	 .022429	 .000000	 .000000	 .109327	 32.3084	 .000000	 .178249	 .530348	 .000000	 .171069	 .022562	 66.6576	 .067560	 .000000	 .000000	 .164656	 97.3186	 .000000	 .268458	 1.59750	 .000000	 .515289	 .067961	 .000000	 100.000	 2.00000	O	 .000673	 .000000	 .000000	 .003280	 .969385	 .000000	 .005348	 .015913	 .000000	 .005133	 .000677	 2.00000	 .011940	 .023825	 .006015	 .013618	 .016654	 .039237	 .032925	 .008182	 .013557	 .012798	 .012777	 .025544	 .032116	 .011365	 .019481	 .021144	 .049481	 .040203	 .013648	 .017505	 .016464	 .017259	 65.3894	 -65.623	 -21.383	 5.34554	 .118387	 -47.896	 3.95524	 1.41661	 -1224.0	 5.43228	 22.2743	 -5.6030	 -32.712	 13.0900	 378.900	214	334	319	303	301	332	333	140	335	126	524	"Wollastonite"	"Jadeite"	"Corundum"	"CaNb2O6"	"Cassiterite"	"Scheelite"	"Manganotantalite"	"Rutile"	"Mn"	"Magnetite"	"Zircon"
"Aberfoyle_1"	2	 40.0000	 20.0000	 40.0000	 .000000	96	 .007166	 .000000	 .000000	 .161047	 78.0807	 .000000	 .269530	 .519966	 .000000	 .140041	 .034087	 21.5879	 100.800	 .015330	 .000000	 .000000	 .230384	 99.1320	 .000000	 .329112	 .867333	 .000000	 .180163	 .046044	  .00000	 100.800	 .012604	 .000000	 .000000	 .085631	 32.4977	 .000000	 .073583	 .536244	 .000000	 .123874	 .018459	 66.6519	 .037885	 .000000	 .000000	 .128697	 97.6831	 .000000	 .110589	 1.61187	 .000000	 .372346	 .055486	 .000000	 100.000	 2.00000	O	 .000378	 .000000	 .000000	 .002570	 .975147	 .000000	 .002208	 .016091	 .000000	 .003717	 .000554	 2.00000	 .011899	 .023837	 .006016	 .013587	 .016620	 .039209	 .032900	 .008178	 .013550	 .012792	 .012744	 .025455	 .032132	 .011367	 .019437	 .021100	 .049446	 .040173	 .013641	 .017496	 .016457	 .017215	 116.068	 -34.218	 -19.205	 6.64923	 .118100	 -131.06	 9.02004	 1.40697	 -60.117	 7.23972	 27.0812	 -5.6030	 -32.707	 13.0905	 383.309	214	334	319	303	301	332	333	140	335	126	524	"Wollastonite"	"Jadeite"	"Corundum"	"CaNb2O6"	"Cassiterite"	"Scheelite"	"Manganotantalite"	"Rutile"	"Mn"	"Magnetite"	"Zircon"
"Aberfoyle_1"	2	 40.0000	 20.0000	 40.0000	 .000000	97	 .025829	 .000000	 .000000	 .010918	 79.3055	 .000000	 .000000	 .353404	 .000000	 .034151	 .021969	 21.6693	 101.421	 .055258	 .000000	 .000000	 .015619	 100.687	 .000000	 .000000	 .589499	 .000000	 .043935	 .029676	  .00000	 101.421	 .045263	 .000000	 .000000	 .005784	 32.8863	 .000000	 .000000	 .363129	 .000000	 .030097	 .011853	 66.6576	 .135765	 .000000	 .000000	 .008674	 98.6405	 .000000	 .000000	 1.08919	 .000000	 .090274	 .035554	 .000000	 100.000	 2.00000	O	 .001358	 .000000	 .000000	 .000174	 .986722	 .000000	 .000000	 .010895	 .000000	 .000903	 .000356	 2.00000	 .011911	 .023881	 .006025	 .013581	 .016615	 .039212	 .032904	 .008187	 .013558	 .012799	 .012739	 .025482	 .032191	 .011384	 .019428	 .021094	 .049450	 .040177	 .013657	 .017507	 .016466	 .017208	 32.4509	 -66.893	 -18.134	 88.5963	 .117069	 -62.263	 -33.867	 1.94122	 -28.432	 27.2924	 41.6271	 -5.6030	 -32.692	 13.0905	 398.900	214	334	319	303	301	332	333	140	335	126	524	"Wollastonite"	"Jadeite"	"Corundum"	"CaNb2O6"	"Cassiterite"	"Scheelite"	"Manganotantalite"	"Rutile"	"Mn"	"Magnetite"	"Zircon"
"Aberfoyle_1"	2	 40.0000	 20.0000	 40.0000	 .000000	98	 .014723	 .000000	 .000000	 .212050	 77.9583	 .000000	 .415996	 .537669	 .000000	 .181061	 .022270	 21.6372	 100.979	 .031497	 .000000	 .000000	 .303347	 98.9766	 .000000	 .507955	 .896863	 .000000	 .232935	 .030082	 .000000	 100.979	 .025836	 .000000	 .000000	 .112492	 32.3723	 .000000	 .113308	 .553229	 .000000	 .159790	 .012032	 66.6510	 .077733	 .000000	 .000000	 .169231	 97.4011	 .000000	 .170459	 1.66454	 .000000	 .480774	 .036203	 .000000	 100.000	 2.00000	O	 .000775	 .000000	 .000000	 .003376	 .971396	 .000000	 .003400	 .016601	 .000000	 .004795	 .000361	 2.00000	 .011904	 .023822	 .006013	 .013595	 .016627	 .039211	 .032901	 .008176	 .013548	 .012790	 .012752	 .025468	 .032112	 .011361	 .019448	 .021110	 .049448	 .040174	 .013638	 .017494	 .016455	 .017225	 56.6698	 -75.157	 -23.271	 5.20741	 .118226	 -61.976	 5.99067	 1.36908	 -246.53	 5.76511	 41.1147	 -5.6030	 -32.682	 13.0905	 408.910	214	334	319	303	301	332	333	140	335	126	524	"Wollastonite"	"Jadeite"	"Corundum"	"CaNb2O6"	"Cassiterite"	"Scheelite"	"Manganotantalite"	"Rutile"	"Mn"	"Magnetite"	"Zircon"
"Aberfoyle_1"	2	 40.0000	 20.0000	 40.0000	 .000000	99	 .022964	 .000000	 .000000	 .004559	 78.7867	 .000000	 .000000	 .449950	 .011655	 .034927	 .000000	 21.5838	 100.895	 .049129	 .000000	 .000000	 .006522	 100.028	 .000000	 .000000	 .750543	 .015050	 .044934	 .000000	  .00000	 100.895	 .040400	 .000000	 .000000	 .002425	 32.7984	 .000000	 .000000	 .464133	 .010483	 .030901	 .000000	 66.6533	 .121155	 .000000	 .000000	 .003636	 98.3592	 .000000	 .000000	 1.39189	 .031436	 .092670	 .000000	 .000000	 100.000	 2.00000	O	 .001212	 .000000	 .000000	 .000073	 .984149	 .000000	 .000000	 .013927	 .000315	 .000927	 .000000	 2.00000	 .011892	 .023866	 .006021	 .013574	 .016601	 .039197	 .032890	 .008181	 .013552	 .012793	 .012731	 .025442	 .032170	 .011377	 .019418	 .021077	 .049430	 .040160	 .013646	 .017498	 .016458	 .017197	 36.4083	 -34.009	 -18.793	 211.046	 .117436	 -45.598	 -19.550	 1.58423	 83.1780	 26.6920	 -1464.8	 -5.6030	 -32.672	 13.0905	 418.901	214	334	319	303	301	332	333	140	335	126	524	"Wollastonite"	"Jadeite"	"Corundum"	"CaNb2O6"	"Cassiterite"	"Scheelite"	"Manganotantalite"	"Rutile"	"Mn"	"Magnetite"	"Zircon"
"Aberfoyle_1"	2	 40.0000	 20.0000	 40.0000	 .000000	100	 .016138	 .010204	 .000000	 .032934	 78.6239	 .000000	 .008899	 .472767	 .000000	 .040260	 .000000	 21.5632	 100.768	 .034524	 .013754	 .000000	 .047113	 99.8217	 .000000	 .010866	 .788603	 .000000	 .051795	 .000000	 .000000	 100.768	 .028414	 .021948	 .000000	 .017530	 32.7588	 .000000	 .002432	 .488089	 .000000	 .035650	 .000000	 66.6471	 .085246	 .032924	 .000000	 .026296	 98.2806	 .000000	 .003648	 1.46433	 .000000	 .106956	 .000000	 .000000	 100.000	 2.00000	O	 .000853	 .000659	 .000000	 .000526	 .983052	 .000000	 .000073	 .014647	 .000000	 .001070	 .000000	 2.00000	 .011887	 .023856	 .006019	 .013571	 .016598	 .039191	 .032884	 .008179	 .013549	 .012791	 .012728	 .025431	 .032158	 .011373	 .019413	 .021073	 .049423	 .040154	 .013642	 .017494	 .016455	 .017192	 51.6604	 166.259	 -20.693	 29.8284	 .117554	 -76.099	 260.469	 1.52066	 -67.049	 23.2584	 -216.42	 -5.6030	 -32.662	 13.0905	 428.910	214	334	319	303	301	332	333	140	335	126	524	"Wollastonite"	"Jadeite"	"Corundum"	"CaNb2O6"	"Cassiterite"	"Scheelite"	"Manganotantalite"	"Rutile"	"Mn"	"Magnetite"	"Zircon"
"Aberfoyle_1"	2	 40.0000	 20.0000	 40.0000	 .000000	101	 .021492	 .012505	 .000000	 .027828	 79.4506	 .000000	 .000000	 .375017	 .000000	 .027272	 .021116	 21.7272	 101.663	 .045978	 .016856	 .000000	 .039809	 100.871	 .000000	 .000000	 .625550	 .000000	 .035085	 .028523	 -.00001	 101.663	 .037556	 .026695	 .000000	 .014701	 32.8537	 .000000	 .000000	 .384253	 .000000	 .023967	 .011361	 66.6478	 .112675	 .040045	 .000000	 .022052	 98.5664	 .000000	 .000000	 1.15282	 .000000	 .071904	 .034085	 .000000	 100.000	 2.00000	O	 .001127	 .000801	 .000000	 .000441	 .985890	 .000000	 .000000	 .011531	 .000000	 .000719	 .000341	 2.00000	 .011904	 .023869	 .006022	 .013576	 .016608	 .039200	 .032893	 .008184	 .013553	 .012795	 .012734	 .025466	 .032175	 .011379	 .019421	 .021086	 .049434	 .040165	 .013652	 .017501	 .016460	 .017201	 38.9147	 135.926	 -17.186	 35.1833	 .116935	 -130.20	 -29.567	 1.84512	 -45.948	 33.9595	 43.2630	 -5.6030	 -32.652	 13.0905	 438.912	214	334	319	303	301	332	333	140	335	126	524	"Wollastonite"	"Jadeite"	"Corundum"	"CaNb2O6"	"Cassiterite"	"Scheelite"	"Manganotantalite"	"Rutile"	"Mn"	"Magnetite"	"Zircon"
"Aberfoyle_1"	2	 40.0000	 20.0000	 40.0000	 .000000	102	 .022019	 .000000	 .000000	 .054147	 78.6617	 .011487	 .000000	 .506746	 .000000	 .051951	 .008071	 21.6156	 100.932	 .047107	 .000000	 .000000	 .077459	 99.8697	 .014486	 .000000	 .845282	 .000000	 .066835	 .010903	 .000004	 100.932	 .038682	 .000000	 .000000	 .028756	 32.7001	 .003083	 .000000	 .521980	 .000000	 .045898	 .004366	 66.6572	 .116063	 .000000	 .000000	 .043140	 98.1146	 .009250	 .000000	 1.56617	 .000000	 .137714	 .013099	 .000000	 100.000	 2.00000	O	 .001161	 .000000	 .000000	 .000863	 .981141	 .000092	 .000000	 .015662	 .000000	 .001377	 .000131	 2.00000	 .011876	 .023846	 .006016	 .013566	 .016593	 .039182	 .032876	 .008175	 .013544	 .012787	 .012723	 .025408	 .032143	 .011368	 .019407	 .021066	 .049411	 .040144	 .013636	 .017489	 .016450	 .017186	 37.9045	 -73.799	 -22.649	 18.4133	 .117519	 240.635	 -53.294	 1.43644	 -236.82	 18.2002	 111.979	 -5.6030	 -32.642	 13.0905	 448.899	214	334	319	303	301	332	333	140	335	126	524	"Wollastonite"	"Jadeite"	"Corundum"	"CaNb2O6"	"Cassiterite"	"Scheelite"	"Manganotantalite"	"Rutile"	"Mn"	"Magnetite"	"Zircon"
"Aberfoyle_1"	2	 40.0000	 20.0000	 40.0000	 .000000	103	 .020237	 .000000	 .000000	 .195677	 78.4100	 .000000	 .208597	 .584120	 .000000	 .141237	 .019031	 21.7309	 101.310	 .043294	 .000000	 .000000	 .279924	 99.5501	 .000000	 .254709	 .974346	 .000000	 .181701	 .025708	 .000002	 101.310	 .035359	 .000000	 .000000	 .103360	 32.4200	 .000000	 .056573	 .598441	 .000000	 .124109	 .010238	 66.6520	 .106287	 .000000	 .000000	 .155344	 97.4507	 .000000	 .085026	 1.79885	 .000000	 .373058	 .030776	 .000000	 100.000	 2.00000	O	 .001061	 .000000	 .000000	 .003101	 .972814	 .000000	 .001698	 .017957	 .000000	 .003724	 .000307	 2.00000	 .011869	 .023811	 .006009	 .013571	 .016597	 .039177	 .032871	 .008168	 .013537	 .012780	 .012726	 .025391	 .032097	 .011354	 .019413	 .021072	 .049405	 .040138	 .013624	 .017480	 .016442	 .017190	 41.1851	 -54.692	 -19.079	 5.58063	 .117783	 -121.49	 11.5217	 1.28046	 -9921.5	 7.17898	 47.8988	 -5.6030	 -32.632	 13.0905	 458.909	214	334	319	303	301	332	333	140	335	126	524	"Wollastonite"	"Jadeite"	"Corundum"	"CaNb2O6"	"Cassiterite"	"Scheelite"	"Manganotantalite"	"Rutile"	"Mn"	"Magnetite"	"Zircon"
"Aberfoyle_1"	2	 40.0000	 20.0000	 40.0000	 .000000	104	 .015806	 .000000	 .000000	 .148631	 78.0704	 .000000	 .184238	 .525552	 .000000	 .115133	 .000000	 21.5554	 100.615	 .033814	 .000000	 .000000	 .212623	 99.1189	 .000000	 .224965	 .876652	 .000000	 .148118	 .000000	  .00000	 100.615	 .027843	 .000000	 .000000	 .079151	 32.5435	 .000000	 .050375	 .542841	 .000000	 .101998	 .000000	 66.6543	 .083661	 .000000	 .000000	 .118914	 97.7842	 .000000	 .075682	 1.63109	 .000000	 .306476	 .000000	 .000000	 100.000	 2.00000	O	 .000835	 .000000	 .000000	 .002375	 .976488	 .000000	 .001512	 .016288	 .000000	 .003061	 .000000	 2.00000	 .011883	 .023828	 .006013	 .013575	 .016603	 .039183	 .032878	 .008173	 .013542	 .012785	 .012731	 .025423	 .032120	 .011361	 .019419	 .021079	 .049414	 .040146	 .013632	 .017486	 .016447	 .017197	 52.7181	 -52.973	 -26.159	 7.14336	 .118020	 -277.64	 12.9912	 1.39417	 -46.231	 8.63844	 -93.957	 -5.6030	 -32.622	 13.0905	 468.900	214	334	319	303	301	332	333	140	335	126	524	"Wollastonite"	"Jadeite"	"Corundum"	"CaNb2O6"	"Cassiterite"	"Scheelite"	"Manganotantalite"	"Rutile"	"Mn"	"Magnetite"	"Zircon"
"Aberfoyle_1"	2	 40.0000	 20.0000	 40.0000	 .000000	105	 .013227	 .000000	 .000000	 .275764	 77.7813	 .000000	 .548526	 .565786	 .000000	 .226265	 .038043	 21.6818	 101.131	 .028297	 .000000	 .000000	 .394492	 98.7519	 .000000	 .669782	 .943765	 .000000	 .291090	 .051388	 .000002	 101.131	 .023163	 .000000	 .000000	 .145987	 32.2316	 .000000	 .149095	 .580949	 .000000	 .199269	 .020512	 66.6494	 .069760	 .000000	 .000000	 .219840	 97.0743	 .000000	 .224521	 1.74969	 .000000	 .600152	 .061777	 .000000	 100.000	 2.00000	O	 .000695	 .000000	 .000000	 .004381	 .967198	 .000000	 .004474	 .017433	 .000000	 .005980	 .000616	 2.00000	 .011901	 .023796	 .006007	 .013595	 .016626	 .039195	 .032888	 .008170	 .013540	 .012783	 .012752	 .025461	 .032076	 .011350	 .019448	 .021109	 .049428	 .040158	 .013628	 .017483	 .016445	 .017225	 63.0240	 -81.609	 -19.567	 4.14803	 .118356	 -56.909	 4.63939	 1.31326	 -60.724	 4.75295	 24.3498	 -5.6030	 -32.612	 13.0905	 478.910	214	334	319	303	301	332	333	140	335	126	524	"Wollastonite"	"Jadeite"	"Corundum"	"CaNb2O6"	"Cassiterite"	"Scheelite"	"Manganotantalite"	"Rutile"	"Mn"	"Magnetite"	"Zircon"
"Aberfoyle_1"	2	 40.0000	 20.0000	 40.0000	 .000000	106	 .010239	 .000000	 .000000	 .110288	 78.6923	 .000000	 .063168	 .550285	 .000000	 .095649	 .019023	 21.6910	 101.232	 .021905	 .000000	 .000000	 .157771	 99.9085	 .000000	 .077132	 .917907	 .000000	 .123052	 .025696	  .00000	 101.232	 .017924	 .000000	 .000000	 .058362	 32.5961	 .000000	 .017163	 .564806	 .000000	 .084203	 .010253	 66.6512	 .053807	 .000000	 .000000	 .087602	 97.8537	 .000000	 .025762	 1.69555	 .000000	 .252778	 .030778	 .000000	 100.000	 2.00000	O	 .000538	 .000000	 .000000	 .001751	 .978110	 .000000	 .000515	 .016948	 .000000	 .002527	 .000308	 2.00000	 .011867	 .023828	 .006012	 .013562	 .016588	 .039169	 .032865	 .008170	 .013538	 .012781	 .012718	 .025388	 .032119	 .011360	 .019402	 .021060	 .049395	 .040130	 .013627	 .017481	 .016442	 .017180	 81.1078	 -21.600	 -23.616	 9.38723	 .117494	 -44.127	 37.0486	 1.34323	 -44.087	 10.2396	 47.8912	 -5.6030	 -32.602	 13.0905	 488.900	214	334	319	303	301	332	333	140	335	126	524	"Wollastonite"	"Jadeite"	"Corundum"	"CaNb2O6"	"Cassiterite"	"Scheelite"	"Manganotantalite"	"Rutile"	"Mn"	"Magnetite"	"Zircon"
"Aberfoyle_1"	2	 40.0000	 20.0000	 40.0000	 .000000	107	 .010351	 .016918	 .000000	 .095218	 78.4911	 .000000	 .088095	 .512628	 .000000	 .079077	 .020076	 21.6123	 100.926	 .022144	 .022806	 .000000	 .136214	 99.6531	 .000000	 .107570	 .855093	 .000000	 .101732	 .027118	 .000000	 100.926	 .018181	 .036304	 .000000	 .050561	 32.6246	 .000000	 .024018	 .527965	 .000000	 .069854	 .010857	 66.6377	 .054587	 .054500	 .000000	 .075902	 97.9515	 .000000	 .036056	 1.58515	 .000000	 .209727	 .032597	 .000000	 100.000	 2.00000	O	 .000546	 .001090	 .000000	 .001517	 .979164	 .000000	 .000721	 .015846	 .000000	 .002097	 .000326	 2.00000	 .011875	 .023828	 .006013	 .013565	 .016592	 .039169	 .032866	 .008171	 .013539	 .012781	 .012722	 .025406	 .032120	 .011361	 .019405	 .021065	 .049395	 .040131	 .013630	 .017482	 .016443	 .017184	 80.2926	 100.563	 -18.181	 10.7676	 .117636	 -54.719	 26.6893	 1.42234	 -61.362	 12.2230	 45.4276	 -5.6030	 -32.592	 13.0905	 498.910	214	334	319	303	301	332	333	140	335	126	524	"Wollastonite"	"Jadeite"	"Corundum"	"CaNb2O6"	"Cassiterite"	"Scheelite"	"Manganotantalite"	"Rutile"	"Mn"	"Magnetite"	"Zircon"
"Aberfoyle_1"	2	 40.0000	 20.0000	 40.0000	 .000000	108	 .015584	 .000000	 .000000	 .150042	 78.5804	 .000000	 .180191	 .533498	 .000000	 .103340	 .000000	 21.6943	 101.257	 .033340	 .000000	 .000000	 .214641	 99.7664	 .000000	 .220024	 .889906	 .000000	 .132947	 .000000	  .00000	 101.257	 .027278	 .000000	 .000000	 .079395	 32.5481	 .000000	 .048956	 .547550	 .000000	 .090969	 .000000	 66.6577	 .081970	 .000000	 .000000	 .119290	 97.8065	 .000000	 .073556	 1.64538	 .000000	 .273361	 .000000	 .000000	 100.000	 2.00000	O	 .000818	 .000000	 .000000	 .002382	 .976574	 .000000	 .001469	 .016429	 .000000	 .002729	 .000000	 2.00000	 .011886	 .023834	 .006014	 .013578	 .016607	 .039193	 .032886	 .008175	 .013546	 .012788	 .012734	 .025429	 .032128	 .011364	 .019423	 .021084	 .049426	 .040156	 .013636	 .017491	 .016452	 .017201	 53.4760	 -151.51	 -19.208	 7.08393	 .117657	 -41.031	 13.2766	 1.37777	 -86.762	 9.53957	 -70.274	 -5.6030	 -32.582	 13.0905	 508.901	214	334	319	303	301	332	333	140	335	126	524	"Wollastonite"	"Jadeite"	"Corundum"	"CaNb2O6"	"Cassiterite"	"Scheelite"	"Manganotantalite"	"Rutile"	"Mn"	"Magnetite"	"Zircon"
"Aberfoyle_1"	2	 40.0000	 20.0000	 40.0000	 .000000	109	 .005825	 .011301	 .000000	 .257421	 77.4486	 .000000	 .673746	 .530458	 .003032	 .207844	 .015196	 21.5714	 100.725	 .012461	 .015233	 .000000	 .368251	 98.3294	 .000000	 .822683	 .884835	 .003914	 .267391	 .020527	 -.00001	 100.725	 .010252	 .024298	 .000000	 .136967	 32.2563	 .000000	 .184059	 .547433	 .002728	 .183973	 .008235	 66.6458	 .030896	 .036614	 .000000	 .206390	 97.2115	 .000000	 .277352	 1.64981	 .008221	 .554442	 .024818	 .000000	 100.000	 2.00000	O	 .000308	 .000729	 .000000	 .004110	 .967991	 .000000	 .005524	 .016428	 .000082	 .005521	 .000247	 2.00000	 .011929	 .023804	 .006010	 .013609	 .016643	 .039211	 .032902	 .008175	 .013546	 .012788	 .012768	 .025520	 .032087	 .011356	 .019468	 .021130	 .049448	 .040176	 .013637	 .017492	 .016452	 .017247	 143.071	 149.888	 -28.692	 4.40374	 .118632	 -72.952	 3.85229	 1.38356	 316.754	 5.11298	 60.0069	 -5.6030	 -32.572	 13.0905	 518.899	214	334	319	303	301	332	333	140	335	126	524	"Wollastonite"	"Jadeite"	"Corundum"	"CaNb2O6"	"Cassiterite"	"Scheelite"	"Manganotantalite"	"Rutile"	"Mn"	"Magnetite"	"Zircon"
"Aberfoyle_1"	2	 40.0000	 20.0000	 40.0000	 .000000	110	 .018495	 .000000	 .000000	 .089202	 78.9932	 .000000	 .044327	 .447065	 .000000	 .062017	 .030170	 21.6937	 101.378	 .039568	 .000000	 .000000	 .127607	 100.291	 .000000	 .054126	 .745731	 .000000	 .079784	 .040754	  .00000	 101.378	 .032375	 .000000	 .000000	 .047203	 32.7203	 .000000	 .012044	 .458857	 .000000	 .054595	 .016260	 66.6583	 .097188	 .000000	 .000000	 .070850	 98.2237	 .000000	 .018077	 1.37745	 .000000	 .163889	 .048812	 .000000	 100.000	 2.00000	O	 .000971	 .000000	 .000000	 .001416	 .981732	 .000000	 .000361	 .013767	 .000000	 .001638	 .000488	 2.00000	 .011886	 .023844	 .006016	 .013568	 .016598	 .039179	 .032875	 .008176	 .013544	 .012786	 .012725	 .025428	 .032141	 .011367	 .019409	 .021074	 .049408	 .040142	 .013638	 .017488	 .016449	 .017189	 45.1033	 -49.659	 -16.688	 11.4499	 .117262	 -61.257	 52.6239	 1.59164	 -98.930	 15.3741	 30.4638	 -5.6030	 -32.562	 13.0905	 528.913	214	334	319	303	301	332	333	140	335	126	524	"Wollastonite"	"Jadeite"	"Corundum"	"CaNb2O6"	"Cassiterite"	"Scheelite"	"Manganotantalite"	"Rutile"	"Mn"	"Magnetite"	"Zircon"
"Aberfoyle_1"	2	 40.0000	 20.0000	 40.0000	 .000000	111	 .012833	 .003696	 .000000	 .081638	 78.5438	 .000000	 .047575	 .422370	 .000000	 .069928	 .000000	 21.5400	 100.722	 .027455	 .004982	 .000000	 .116787	 99.7200	 .000000	 .058092	 .704538	 .000000	 .089962	 .000000	 .000004	 100.722	 .022622	 .007960	 .000000	 .043504	 32.7629	 .000000	 .013017	 .436558	 .000000	 .061992	 .000000	 66.6514	 .067901	 .011945	 .000000	 .065290	 98.3389	 .000000	 .019535	 1.31034	 .000000	 .186072	 .000000	 .000000	 100.000	 2.00000	O	 .000679	 .000239	 .000000	 .001305	 .983112	 .000000	 .000391	 .013100	 .000000	 .001860	 .000000	 2.00000	 .011892	 .023851	 .006018	 .013570	 .016601	 .039182	 .032878	 .008178	 .013546	 .012788	 .012728	 .025442	 .032151	 .011371	 .019413	 .021076	 .049412	 .040145	 .013641	 .017490	 .016451	 .017193	 64.9136	 457.053	 -20.250	 12.4494	 .117594	 -60.574	 49.0672	 1.66873	 -70.455	 13.7256	 -2031.5	 -5.6030	 -32.552	 13.0905	 538.899	214	334	319	303	301	332	333	140	335	126	524	"Wollastonite"	"Jadeite"	"Corundum"	"CaNb2O6"	"Cassiterite"	"Scheelite"	"Manganotantalite"	"Rutile"	"Mn"	"Magnetite"	"Zircon"
"Aberfoyle_1"	2	 40.0000	 20.0000	 40.0000	 .000000	112	 .008969	 .021613	 .000000	 .052378	 79.2984	 .000000	 .052312	 .342871	 .000000	 .053390	 .000000	 21.6758	 101.506	 .019187	 .029133	 .000000	 .074929	 100.678	 .000000	 .063876	 .571928	 .000000	 .068686	 .000000	 -.00001	 101.506	 .015707	 .046240	 .000000	 .027730	 32.8621	 .000000	 .014220	 .352079	 .000000	 .047023	 .000000	 66.6349	 .047137	 .069385	 .000000	 .041611	 98.6228	 .000000	 .021338	 1.05663	 .000000	 .141120	 .000000	 .000000	 100.000	 2.00000	O	 .000471	 .001388	 .000000	 .000832	 .986335	 .000000	 .000427	 .010567	 .000000	 .001411	 .000000	 2.00000	 .011912	 .023865	 .006022	 .013577	 .016610	 .039192	 .032887	 .008183	 .013551	 .012792	 .012735	 .025483	 .032169	 .011378	 .019422	 .021088	 .049425	 .040157	 .013650	 .017497	 .016457	 .017203	 92.8981	 79.0628	 -22.742	 19.0245	 .117018	 -73.555	 44.6746	 1.99083	 -64.787	 17.7372	 -260.26	 -5.6030	 -32.542	 13.0905	 548.909	214	334	319	303	301	332	333	140	335	126	524	"Wollastonite"	"Jadeite"	"Corundum"	"CaNb2O6"	"Cassiterite"	"Scheelite"	"Manganotantalite"	"Rutile"	"Mn"	"Magnetite"	"Zircon"
"Aberfoyle_1"	2	 40.0000	 20.0000	 40.0000	 .000000	113	 .017640	 .000000	 .000000	 .060706	 78.8474	 .000000	 .000000	 .335715	 .021487	 .060655	 .011170	 21.5561	 100.911	 .037738	 .000000	 .000000	 .086842	 100.105	 .000000	 .000000	 .559991	 .027745	 .078032	 .015089	 .000004	 100.911	 .031070	 .000000	 .000000	 .032324	 32.8631	 .000000	 .000000	 .346713	 .019348	 .053728	 .006058	 66.6477	 .093203	 .000000	 .000000	 .048481	 98.5809	 .000000	 .000000	 1.04005	 .058041	 .161170	 .018172	 .000000	 100.000	 2.00000	O	 .000932	 .000000	 .000000	 .000970	 .986172	 .000000	 .000000	 .010404	 .000581	 .001612	 .000182	 2.00000	 .011901	 .023864	 .006021	 .013571	 .016604	 .039186	 .032881	 .008181	 .013548	 .012790	 .012730	 .025460	 .032168	 .011376	 .019414	 .021081	 .049417	 .040150	 .013646	 .017494	 .016454	 .017195	 47.3391	 -30.590	 -18.084	 16.5047	 .117352	 -90.926	 -65.308	 2.02678	 45.5719	 15.7060	 81.1471	 -5.6030	 -32.532	 13.0905	 558.900	214	334	319	303	301	332	333	140	335	126	524	"Wollastonite"	"Jadeite"	"Corundum"	"CaNb2O6"	"Cassiterite"	"Scheelite"	"Manganotantalite"	"Rutile"	"Mn"	"Magnetite"	"Zircon"
"Aberfoyle_1"	2	 40.0000	 20.0000	 40.0000	 .000000	114	 .000000	 .000000	 .000000	 .197007	 78.1011	 .000000	 .590377	 .396706	 .000000	 .173510	 .033969	 21.5988	 101.092	 .000000	 .000000	 .000000	 .281827	 99.1580	 .000000	 .720885	 .661730	 .000000	 .223220	 .045885	 .000004	 101.092	 .000000	 .000000	 .000000	 .104711	 32.4936	 .000000	 .161113	 .408967	 .000000	 .153419	 .018389	 66.6598	 .000000	 .000000	 .000000	 .157663	 97.8508	 .000000	 .242587	 1.23156	 .000000	 .462003	 .055375	 .000000	 100.000	 2.00000	O	 .000000	 .000000	 .000000	 .003142	 .974907	 .000000	 .004834	 .012270	 .000000	 .004603	 .000552	 2.00000	 .011952	 .023832	 .006016	 .013611	 .016651	 .039218	 .032910	 .008183	 .013553	 .012794	 .012772	 .025569	 .032125	 .011368	 .019471	 .021140	 .049457	 .040185	 .013651	 .017500	 .016460	 .017252	 -137.56	 -92.418	 -21.693	 5.56159	 .118081	 -72.056	 4.34086	 1.75881	 -136.53	 5.98441	 27.2295	 -5.6030	 -32.522	 13.0905	 568.910	214	334	319	303	301	332	333	140	335	126	524	"Wollastonite"	"Jadeite"	"Corundum"	"CaNb2O6"	"Cassiterite"	"Scheelite"	"Manganotantalite"	"Rutile"	"Mn"	"Magnetite"	"Zircon"
"Aberfoyle_1"	2	 40.0000	 20.0000	 40.0000	 .000000	115	 .005977	 .000000	 .000000	 .221118	 78.2371	 .000000	 .848968	 .277701	 .000000	 .228396	 .050537	 21.6519	 101.522	 .012786	 .000000	 .000000	 .316319	 99.3306	 .000000	 1.03664	 .463222	 .000000	 .293831	 .068266	  .00000	 101.522	 .010482	 .000000	 .000000	 .117234	 32.4693	 .000000	 .231106	 .285572	 .000000	 .201448	 .027290	 66.6576	 .031602	 .000000	 .000000	 .176727	 97.8927	 .000000	 .348385	 .860981	 .000000	 .607352	 .082276	 .000000	 100.000	 2.00000	O	 .000314	 .000000	 .000000	 .003518	 .974212	 .000000	 .006934	 .008568	 .000000	 .006044	 .000819	 2.00000	 .011997	 .023837	 .006019	 .013636	 .016683	 .039242	 .032933	 .008191	 .013561	 .012801	 .012800	 .025666	 .032132	 .011373	 .019507	 .021181	 .049488	 .040213	 .013663	 .017510	 .016468	 .017290	 140.224	 -143.44	 -17.855	 5.03242	 .118035	 -76.954	 3.13895	 2.39020	 -102.79	 4.71873	 18.5618	 -5.6030	 -32.512	 13.0905	 578.900	214	334	319	303	301	332	333	140	335	126	524	"Wollastonite"	"Jadeite"	"Corundum"	"CaNb2O6"	"Cassiterite"	"Scheelite"	"Manganotantalite"	"Rutile"	"Mn"	"Magnetite"	"Zircon"
"Aberfoyle_1"	2	 40.0000	 20.0000	 40.0000	 .000000	116	 .000000	 .000000	 .000000	 .100587	 78.7269	 .000000	 .205956	 .322591	 .000000	 .084159	 .025473	 21.5630	 101.029	 .000000	 .000000	 .000000	 .143894	 99.9525	 .000000	 .251484	 .538101	 .000000	 .108271	 .034409	 .000002	 101.029	 .000000	 .000000	 .000000	 .053552	 32.8086	 .000000	 .056299	 .333116	 .000000	 .074538	 .013812	 66.6601	 .000000	 .000000	 .000000	 .080445	 98.5688	 .000000	 .084571	 1.00080	 .000000	 .223940	 .041497	 .000000	 100.000	 2.00000	O	 .000000	 .000000	 .000000	 .001607	 .984353	 .000000	 .001689	 .009994	 .000000	 .002236	 .000414	 2.00000	 .011926	 .023852	 .006019	 .013583	 .016620	 .039186	 .032883	 .008182	 .013548	 .012789	 .012743	 .025515	 .032153	 .011373	 .019430	 .021101	 .049417	 .040152	 .013649	 .017494	 .016453	 .017213	 -1715.9	 -36.217	 -20.801	 10.2408	 .117443	 -214.08	 11.6669	 2.09719	 -46.213	 11.5370	 36.0048	 -5.6030	 -32.502	 13.0905	 588.910	214	334	319	303	301	332	333	140	335	126	524	"Wollastonite"	"Jadeite"	"Corundum"	"CaNb2O6"	"Cassiterite"	"Scheelite"	"Manganotantalite"	"Rutile"	"Mn"	"Magnetite"	"Zircon"
"Aberfoyle_1"	2	 40.0000	 20.0000	 40.0000	 .000000	117	 .004792	 .000000	 .000000	 .090139	 78.6748	 .000000	 .165753	 .334940	 .000000	 .080567	 .006885	 21.5417	 100.900	 .010251	 .000000	 .000000	 .128947	 99.8863	 .000000	 .202394	 .558699	 .000000	 .103649	 .009301	 .000002	 100.900	 .008447	 .000000	 .000000	 .048036	 32.8184	 .000000	 .045353	 .346200	 .000000	 .071426	 .003737	 66.6584	 .025370	 .000000	 .000000	 .072137	 98.5689	 .000000	 .068108	 1.03980	 .000000	 .214524	 .011224	 .000000	 100.000	 2.00000	O	 .000253	 .000000	 .000000	 .001441	 .984673	 .000000	 .001361	 .010387	 .000000	 .002143	 .000112	 2.00000	 .011918	 .023850	 .006018	 .013577	 .016612	 .039177	 .032875	 .008180	 .013545	 .012786	 .012738	 .025497	 .032149	 .011371	 .019423	 .021091	 .049406	 .040143	 .013645	 .017490	 .016450	 .017206	 173.723	 -38.638	 -18.795	 11.3449	 .117452	 -81.245	 14.3902	 2.03013	 -83.286	 12.0144	 131.298	 -5.6030	 -32.492	 13.0905	 598.901	214	334	319	303	301	332	333	140	335	126	524	"Wollastonite"	"Jadeite"	"Corundum"	"CaNb2O6"	"Cassiterite"	"Scheelite"	"Manganotantalite"	"Rutile"	"Mn"	"Magnetite"	"Zircon"
"Aberfoyle_1"	2	 40.0000	 20.0000	 40.0000	 .000000	118	 .004071	 .000000	 .000000	 .146150	 78.6201	 .000000	 .485766	 .298027	 .003786	 .128736	 .000000	 21.6088	 101.295	 .008710	 .000000	 .000000	 .209074	 99.8168	 .000000	 .593148	 .497127	 .004889	 .165618	 .000000	  .00000	 101.295	 .007155	 .000000	 .000000	 .077647	 32.6958	 .000000	 .132509	 .307109	 .003402	 .113781	 .000000	 66.6626	 .021532	 .000000	 .000000	 .116825	 98.3855	 .000000	 .199368	 .924129	 .010236	 .342382	 .000000	 .000000	 100.000	 2.00000	O	 .000215	 .000000	 .000000	 .002330	 .980932	 .000000	 .003976	 .009214	 .000102	 .003414	 .000000	 2.00000	 .011958	 .023843	 .006018	 .013603	 .016643	 .039199	 .032896	 .008185	 .013550	 .012791	 .012765	 .025583	 .032140	 .011371	 .019460	 .021130	 .049434	 .040168	 .013653	 .017497	 .016456	 .017244	 205.054	 -64.300	 -25.714	 7.26634	 .117567	 -96.803	 5.18663	 2.24608	 253.902	 7.80665	 -48.678	 -5.6030	 -32.482	 13.0905	 608.899	214	334	319	303	301	332	333	140	335	126	524	"Wollastonite"	"Jadeite"	"Corundum"	"CaNb2O6"	"Cassiterite"	"Scheelite"	"Manganotantalite"	"Rutile"	"Mn"	"Magnetite"	"Zircon"
"Aberfoyle_1"	2	 40.0000	 20.0000	 40.0000	 .000000	119	 .017056	 .000000	 .000000	 .032093	 79.3543	 .000000	 .036366	 .217632	 .000000	 .027105	 .015130	 21.5944	 101.294	 .036490	 .000000	 .000000	 .045910	 100.749	 .000000	 .044405	 .363024	 .000000	 .034870	 .020437	  .00000	 101.294	 .029996	 .000000	 .000000	 .017062	 33.0233	 .000000	 .009927	 .224415	 .000000	 .023972	 .008192	 66.6632	 .090015	 .000000	 .000000	 .025601	 99.0995	 .000000	 .014895	 .673447	 .000000	 .071939	 .024584	 .000000	 100.000	 2.00000	O	 .000900	 .000000	 .000000	 .000512	 .990750	 .000000	 .000298	 .006733	 .000000	 .000719	 .000246	 2.00000	 .011929	 .023873	 .006023	 .013576	 .016614	 .039182	 .032880	 .008186	 .013550	 .012791	 .012737	 .025520	 .032180	 .011380	 .019421	 .021093	 .049411	 .040148	 .013655	 .017496	 .016456	 .017205	 49.0586	 -27.475	 -17.124	 30.6010	 .116900	 -211.21	 64.0571	 2.96649	 -35.715	 34.1519	 60.1224	 -5.6030	 -32.472	 13.0905	 618.913	214	334	319	303	301	332	333	140	335	126	524	"Wollastonite"	"Jadeite"	"Corundum"	"CaNb2O6"	"Cassiterite"	"Scheelite"	"Manganotantalite"	"Rutile"	"Mn"	"Magnetite"	"Zircon"
"Aberfoyle_1"	2	 40.0000	 20.0000	 40.0000	 .000000	120	 .015656	 .000000	 .000000	 .050468	 79.1699	 .000000	 .078910	 .264829	 .000000	 .041887	 .002117	 21.5917	 101.216	 .033493	 .000000	 .000000	 .072197	 100.515	 .000000	 .096353	 .441749	 .000000	 .053887	 .002859	  .00000	 101.216	 .027536	 .000000	 .000000	 .026834	 32.9504	 .000000	 .021542	 .273114	 .000000	 .037050	 .001146	 66.6624	 .082656	 .000000	 .000000	 .040275	 98.9103	 .000000	 .032333	 .819831	 .000000	 .111217	 .003441	 .000000	 100.000	 2.00000	O	 .000826	 .000000	 .000000	 .000805	 .988576	 .000000	 .000646	 .008194	 .000000	 .001112	 .000034	 2.00000	 .011925	 .023867	 .006022	 .013578	 .016614	 .039184	 .032882	 .008185	 .013550	 .012791	 .012738	 .025513	 .032173	 .011378	 .019423	 .021094	 .049415	 .040151	 .013653	 .017496	 .016455	 .017207	 53.4081	 -28.604	 -18.249	 19.7191	 .117064	 -100.45	 29.7582	 2.49122	 -40.474	 22.3853	 425.597	 -5.6030	 -32.462	 13.0905	 628.900	214	334	319	303	301	332	333	140	335	126	524	"Wollastonite"	"Jadeite"	"Corundum"	"CaNb2O6"	"Cassiterite"	"Scheelite"	"Manganotantalite"	"Rutile"	"Mn"	"Magnetite"	"Zircon"
"Aberfoyle_1"	2	 40.0000	 20.0000	 40.0000	 .000000	121	 .012536	 .000000	 .000000	 .078112	 78.9800	 .000000	 .187274	 .214483	 .000000	 .079225	 .005619	 21.5511	 101.108	 .026819	 .000000	 .000000	 .111743	 100.274	 .000000	 .228673	 .357770	 .000000	 .101922	 .007590	  .00000	 101.108	 .022089	 .000000	 .000000	 .041609	 32.9315	 .000000	 .051219	 .221598	 .000000	 .070205	 .003048	 66.6587	 .066343	 .000000	 .000000	 .062485	 98.9087	 .000000	 .076918	 .665561	 .000000	 .210859	 .009155	 .000000	 100.000	 2.00000	O	 .000663	 .000000	 .000000	 .001248	 .988062	 .000000	 .001537	 .006649	 .000000	 .002106	 .000091	 2.00000	 .011944	 .023870	 .006023	 .013588	 .016629	 .039196	 .032892	 .008188	 .013553	 .012794	 .012750	 .025552	 .032176	 .011381	 .019439	 .021112	 .049429	 .040163	 .013658	 .017500	 .016459	 .017223	 66.7273	 -212.47	 -24.844	 12.9960	 .117240	 -88.903	 12.7915	 3.00599	 -72.955	 12.2109	 160.898	 -5.6030	 -32.452	 13.0905	 638.909	214	334	319	303	301	332	333	140	335	126	524	"Wollastonite"	"Jadeite"	"Corundum"	"CaNb2O6"	"Cassiterite"	"Scheelite"	"Manganotantalite"	"Rutile"	"Mn"	"Magnetite"	"Zircon"
"Aberfoyle_1"	2	 40.0000	 20.0000	 40.0000	 .000000	122	 .010519	 .000000	 .000000	 .137216	 78.7316	 .000000	 .482450	 .309401	 .000000	 .126329	 .000000	 21.6474	 101.445	 .022504	 .000000	 .000000	 .196293	 99.9584	 .000000	 .589100	 .516099	 .000000	 .162522	 .000000	 .000002	 101.445	 .018454	 .000000	 .000000	 .072772	 32.6841	 .000000	 .131372	 .318265	 .000000	 .111457	 .000000	 66.6635	 .055526	 .000000	 .000000	 .109483	 98.3444	 .000000	 .197644	 .957636	 .000000	 .335366	 .000000	 .000000	 100.000	 2.00000	O	 .000554	 .000000	 .000000	 .002183	 .980570	 .000000	 .003941	 .009548	 .000000	 .003344	 .000000	 2.00000	 .011958	 .023847	 .006019	 .013605	 .016645	 .039208	 .032903	 .008186	 .013553	 .012794	 .012768	 .025583	 .032145	 .011373	 .019463	 .021133	 .049444	 .040176	 .013655	 .017500	 .016459	 .017247	 79.5502	 -141.23	 -22.194	 7.69797	 .117509	 -65.543	 5.22062	 2.17468	 -140.09	 7.94275	 -69.704	 -5.6030	 -32.442	 13.0905	 648.900	214	334	319	303	301	332	333	140	335	126	524	"Wollastonite"	"Jadeite"	"Corundum"	"CaNb2O6"	"Cassiterite"	"Scheelite"	"Manganotantalite"	"Rutile"	"Mn"	"Magnetite"	"Zircon"
"Aberfoyle_1"	2	 40.0000	 20.0000	 40.0000	 .000000	123	 .011272	 .000000	 .000000	 .234268	 78.0101	 .000000	 1.08953	 .265606	 .006163	 .249373	 .016140	 21.6432	 101.526	 .024114	 .000000	 .000000	 .335130	 99.0424	 .000000	 1.33038	 .443047	 .007958	 .320818	 .021801	 .000000	 101.526	 .019778	 .000000	 .000000	 .124264	 32.3900	 .000000	 .296729	 .273261	 .005528	 .220052	 .008719	 66.6616	 .059701	 .000000	 .000000	 .187551	 97.7728	 .000000	 .447855	 .824866	 .016688	 .664249	 .026320	 .000000	 100.000	 2.00000	O	 .000593	 .000000	 .000000	 .003728	 .971774	 .000000	 .008903	 .008198	 .000166	 .006602	 .000262	 2.00000	 .012024	 .023828	 .006018	 .013652	 .016699	 .039248	 .032939	 .008193	 .013562	 .012801	 .012818	 .025724	 .032119	 .011370	 .019530	 .021202	 .049495	 .040220	 .013666	 .017511	 .016468	 .017315	 74.6517	 -55.843	 -18.787	 4.79006	 .118217	 -100.72	 2.52895	 2.48544	 156.500	 4.37943	 56.7565	 -5.6030	 -32.432	 13.0905	 658.910	214	334	319	303	301	332	333	140	335	126	524	"Wollastonite"	"Jadeite"	"Corundum"	"CaNb2O6"	"Cassiterite"	"Scheelite"	"Manganotantalite"	"Rutile"	"Mn"	"Magnetite"	"Zircon"
"Aberfoyle_1"	2	 40.0000	 20.0000	 40.0000	 .000000	124	 .000000	 .000000	 .000000	 .084162	 78.9538	 .000000	 .249196	 .230881	 .000000	 .079033	 .006569	 21.5572	 101.161	 .000000	 .000000	 .000000	 .120397	 100.241	 .000000	 .304283	 .385124	 .000000	 .101676	 .008874	 .000000	 101.161	 .000000	 .000000	 .000000	 .044821	 32.9128	 .000000	 .068139	 .238484	 .000000	 .070019	 .003563	 66.6622	 .000000	 .000000	 .000000	 .067336	 98.8926	 .000000	 .102368	 .716570	 .000000	 .210386	 .010706	 .000000	 100.000	 2.00000	O	 .000000	 .000000	 .000000	 .001345	 .987452	 .000000	 .002044	 .007155	 .000000	 .002101	 .000107	 2.00000	 .011977	 .023920	 .006036	 .013622	 .016669	 .039283	 .032966	 .008206	 .013583	 .012822	 .012782	 .025624	 .032244	 .011405	 .019486	 .021164	 .049539	 .040253	 .013689	 .017539	 .016496	 .017266	 -397.29	 -167.69	 -19.188	 12.1405	 .117520	 -58.010	 9.73978	 2.82023	 -48.255	 12.2653	 138.061	 -5.6030	 -32.422	 13.0905	 668.900	214	334	319	303	301	332	333	140	335	126	524	"Wollastonite"	"Jadeite"	"Corundum"	"CaNb2O6"	"Cassiterite"	"Scheelite"	"Manganotantalite"	"Rutile"	"Mn"	"Magnetite"	"Zircon"
"Aberfoyle_1"	2	 40.0000	 20.0000	 40.0000	 .000000	125	 .000000	 .000000	 .000000	 .134295	 78.8934	 .000000	 .282092	 .299804	 .005942	 .100179	 .030610	 21.6321	 101.378	 .000000	 .000000	 .000000	 .192115	 100.164	 .000000	 .344451	 .500090	 .007673	 .128879	 .041348	 .000002	 101.378	 .000000	 .000000	 .000000	 .071270	 32.7729	 .000000	 .076864	 .308595	 .005333	 .088443	 .016545	 66.6601	 .000000	 .000000	 .000000	 .107121	 98.5180	 .000000	 .115530	 .927664	 .016031	 .265867	 .049735	 .000000	 100.000	 2.00000	O	 .000000	 .000000	 .000000	 .002138	 .983283	 .000000	 .002306	 .009259	 .000160	 .002654	 .000496	 2.00000	 .011953	 .023886	 .006028	 .013609	 .016654	 .039251	 .032938	 .008196	 .013569	 .012810	 .012769	 .025572	 .032198	 .011390	 .019468	 .021144	 .049498	 .040219	 .013671	 .017521	 .016479	 .017248	 -865.58	 -51.348	 -19.434	 7.85363	 .117519	 -39.732	 8.64595	 2.23789	 162.381	 9.83084	 30.1366	 -5.6030	 -32.412	 13.0905	 678.910	214	334	319	303	301	332	333	140	335	126	524	"Wollastonite"	"Jadeite"	"Corundum"	"CaNb2O6"	"Cassiterite"	"Scheelite"	"Manganotantalite"	"Rutile"	"Mn"	"Magnetite"	"Zircon"
