Repository: orthospar/MinorElements-Cassiterite

# MinorElements-Cassiterite
EPMA data and R code for generation of figures in "Systematic trends in the substitution mechanisms of minor elements in cassiterite", submitted for publication in the Australian Journal of Earth Sciences.

# Data Availability
The final cleaned and organised dataset is available above (cassiterite_EPMA.csv) and as a supplementary file hosted by AJES.

File: Data/170811/170814cont_recalc.dat (part 3 of 13)
LOVOLT"	" CURRENT"	"BEAMSIZE"	"    LINE"	"  Si WT%"	"  Na WT%"	"  Al WT%"	"  Nb WT%"	"  Sn WT%"	"   W WT%"	"  Ta WT%"	"  Ti WT%"	"  Mn WT%"	"  Fe WT%"	"  Zr WT%"	"   O WT%"	"   TOTAL"	"    SiO2"	"    Na2O"	"   Al2O3"	"   Nb2O5"	"    SnO2"	"     WO3"	"   Ta2O5"	"    TiO2"	"     MnO"	"     FeO"	"    ZrO2"	"       O"	"   TOTAL"	"  Si AT%"	"  Na AT%"	"  Al AT%"	"  Nb AT%"	"  Sn AT%"	"   W AT%"	"  Ta AT%"	"  Ti AT%"	"  Mn AT%"	"  Fe AT%"	"  Zr AT%"	"   O AT%"	"Si OXMOL%"	"Na OXMOL%"	"Al OXMOL%"	"Nb OXMOL%"	"Sn OXMOL%"	"W OXMOL%"	"Ta OXMOL%"	"Ti OXMOL%"	"Mn OXMOL%"	"Fe OXMOL%"	"Zr OXMOL%"	"O OXMOL%"	"   TOTAL"	" FORMULA"	"   BASIS"	"Si FORMULA"	"Na FORMULA"	"Al FORMULA"	"Nb FORMULA"	"Sn FORMULA"	"W FORMULA"	"Ta FORMULA"	"Ti FORMULA"	"Mn FORMULA"	"Fe FORMULA"	"Zr FORMULA"	"O FORMULA"	"Si CDL99"	"Na CDL99"	"Al CDL99"	"Nb CDL99"	"Sn CDL99"	" W CDL99"	"Ta CDL99"	"Ti CDL99"	"Mn CDL99"	"Fe CDL99"	"Zr CDL99"	"SiO2 CDL99"	"Na2O CDL99"	"Al2O3 CDL99"	"Nb2O5 CDL99"	"SnO2 CDL99"	"WO3 CDL99"	"Ta2O5 CDL99"	"TiO2 CDL99"	"MnO CDL99"	"FeO CDL99"	"ZrO2 CDL99"	"Si %ERR "	"Na %ERR "	"Al %ERR "	"Nb %ERR "	"Sn %ERR "	" W %ERR "	"Ta %ERR "	"Ti %ERR "	"Mn %ERR "	"Fe %ERR "	"Zr %ERR "	"   X-POS"	"   Y-POS"	"   Z-POS"	" RELDIST"	"Si STD_NUM"	"Na STD_NUM"	"Al STD_NUM"	"Nb STD_NUM"	"Sn STD_NUM"	"W STD_NUM"	"Ta STD_NUM"	"Ti STD_NUM"	"Mn STD_NUM"	"Fe STD_NUM"	"Zr STD_NUM"	"Si STD_NAM"	"Na STD_NAM"	"Al STD_NAM"	"Nb STD_NAM"	"Sn STD_NAM"	"W STD_NAM"	"Ta STD_NAM"	"Ti STD_NAM"	"Mn STD_NAM"	"Fe STD_NAM"	"Zr STD_NAM"
"Aberfoyle_1"	2	 40.0000	 20.0000	 40.0000	 .000000	126	 .000000	 .000000	 .000000	 .290180	 77.1887	 .000000	 1.41677	 .292087	 .012953	 .313316	 .040913	 21.5520	 101.107	 .000000	 .000000	 .000000	 .415114	 97.9995	 .000000	 1.72995	 .487217	 .016725	 .403080	 .055265	 .000004	 101.107	 .000000	 .000000	 .000000	 .154570	 32.1841	 .000000	 .387477	 .301771	 .011668	 .277642	 .022196	 66.6606	 .000000	 .000000	 .000000	 .233712	 97.3258	 .000000	 .585872	 .912567	 .035284	 .839599	 .067121	 .000000	 100.000	 2.00000	O	 .000000	 .000000	 .000000	 .004638	 .965611	 .000000	 .011625	 .009054	 .000350	 .008330	 .000666	 2.00000	 .012066	 .023838	 .006022	 .013690	 .016745	 .039311	 .032993	 .008203	 .013580	 .012818	 .012857	 .025814	 .032133	 .011379	 .019585	 .021259	 .049575	 .040286	 .013683	 .017535	 .016490	 .017367	 -103.71	 -59.008	 -16.756	 3.99641	 .119084	 -76.055	 2.03135	 2.28941	 75.0961	 3.62772	 22.8694	 -5.6030	 -32.402	 13.0905	 688.912	214	334	319	303	301	332	333	140	335	126	524	"Wollastonite"	"Jadeite"	"Corundum"	"CaNb2O6"	"Cassiterite"	"Scheelite"	"Manganotantalite"	"Rutile"	"Mn"	"Magnetite"	"Zircon"
"Aberfoyle_1"	2	 40.0000	 20.0000	 40.0000	 .000000	127	 .014626	 .000000	 .000000	 .167116	 78.6619	 .000000	 .309106	 .244871	 .000000	 .136075	 .008261	 21.5704	 101.112	 .031290	 .000000	 .000000	 .239067	 99.8699	 .000000	 .377436	 .408459	 .000000	 .175061	 .011158	 .000000	 101.112	 .025747	 .000000	 .000000	 .088935	 32.7678	 .000000	 .084460	 .252754	 .000000	 .120469	 .004477	 66.6554	 .077417	 .000000	 .000000	 .133705	 98.5262	 .000000	 .126977	 .759982	 .000000	 .362228	 .013462	 .000000	 100.000	 2.00000	O	 .000773	 .000000	 .000000	 .002668	 .983198	 .000000	 .002534	 .007584	 .000000	 .003615	 .000134	 2.00000	 .011947	 .023864	 .006022	 .013600	 .016642	 .039216	 .032909	 .008189	 .013557	 .012798	 .012761	 .025559	 .032168	 .011379	 .019455	 .021129	 .049455	 .040184	 .013659	 .017505	 .016464	 .017237	 57.2470	 -74.078	 -22.071	 6.43582	 .117593	 -129.55	 7.91987	 2.67082	 -33.313	 7.43034	 109.750	 -5.6030	 -32.392	 13.0905	 698.899	214	334	319	303	301	332	333	140	335	126	524	"Wollastonite"	"Jadeite"	"Corundum"	"CaNb2O6"	"Cassiterite"	"Scheelite"	"Manganotantalite"	"Rutile"	"Mn"	"Magnetite"	"Zircon"
"Aberfoyle_1"	2	 40.0000	 20.0000	 40.0000	 .000000	128	 .011304	 .000000	 .000000	 .211382	 78.3386	 .000000	 .451163	 .322410	 .000000	 .170893	 .000000	 21.5888	 101.095	 .024183	 .000000	 .000000	 .302391	 99.4594	 .000000	 .550897	 .537798	 .000000	 .219853	 .000000	  .00000	 101.095	 .019882	 .000000	 .000000	 .112396	 32.6053	 .000000	 .123171	 .332506	 .000000	 .151165	 .000000	 66.6555	 .059838	 .000000	 .000000	 .169136	 98.1300	 .000000	 .185349	 1.00072	 .000000	 .454951	 .000000	 .000000	 100.000	 2.00000	O	 .000597	 .000000	 .000000	 .003372	 .978324	 .000000	 .003696	 .009977	 .000000	 .004536	 .000000	 2.00000	 .011942	 .023838	 .006017	 .013600	 .016640	 .039203	 .032897	 .008182	 .013550	 .012791	 .012761	 .025548	 .032133	 .011369	 .019456	 .021126	 .049438	 .040170	 .013649	 .017496	 .016456	 .017238	 73.9515	 -45.150	 -16.339	 5.22278	 .117837	 -47.983	 5.55406	 2.09803	 -32.531	 6.06358	 -1057.8	 -5.6030	 -32.382	 13.0905	 708.909	214	334	319	303	301	332	333	140	335	126	524	"Wollastonite"	"Jadeite"	"Corundum"	"CaNb2O6"	"Cassiterite"	"Scheelite"	"Manganotantalite"	"Rutile"	"Mn"	"Magnetite"	"Zircon"
"Aberfoyle_1"	2	 40.0000	 20.0000	 40.0000	 .000000	129	 .024292	 .000000	 .000000	 .019392	 79.7825	 .000000	 .000000	 .333565	 .000000	 .027748	 .014405	 21.7820	 101.984	 .051969	 .000000	 .000000	 .027741	 101.293	 .000000	 .000000	 .556406	 .000000	 .035697	 .019458	  .00000	 101.984	 .042351	 .000000	 .000000	 .010220	 32.9141	 .000000	 .000000	 .340984	 .000000	 .024328	 .007732	 66.6603	 .127048	 .000000	 .000000	 .015330	 98.7385	 .000000	 .000000	 1.02291	 .000000	 .072983	 .023196	 .000000	 100.000	 2.00000	O	 .001271	 .000000	 .000000	 .000307	 .987519	 .000000	 .000000	 .010231	 .000000	 .000730	 .000232	 2.00000	 .011900	 .023849	 .006017	 .013563	 .016593	 .039158	 .032859	 .008177	 .013540	 .012782	 .012722	 .025458	 .032149	 .011369	 .019402	 .021067	 .049381	 .040122	 .013640	 .017483	 .016444	 .017185	 34.4490	 -60.969	 -19.059	 50.1281	 .116540	 -60.777	 -128.20	 2.03678	 -1053.5	 33.3562	 63.0422	 -5.6030	 -32.372	 13.0905	 718.900	214	334	319	303	301	332	333	140	335	126	524	"Wollastonite"	"Jadeite"	"Corundum"	"CaNb2O6"	"Cassiterite"	"Scheelite"	"Manganotantalite"	"Rutile"	"Mn"	"Magnetite"	"Zircon"
"Aberfoyle_1"	2	 40.0000	 20.0000	 40.0000	 .000000	130	 .030612	 .000000	 .000000	 .066320	 78.7931	 .000000	 .032568	 .399153	 .000000	 .036886	 .002944	 21.5923	 100.954	 .065490	 .000000	 .000000	 .094874	 100.037	 .000000	 .039768	 .665810	 .000000	 .047454	 .003977	 .000000	 100.954	 .053841	 .000000	 .000000	 .035262	 32.7930	 .000000	 .008891	 .411634	 .000000	 .032626	 .001594	 66.6632	 .161612	 .000000	 .000000	 .052923	 98.4338	 .000000	 .013344	 1.23559	 .000000	 .097934	 .004785	 .000000	 100.000	 2.00000	O	 .001615	 .000000	 .000000	 .001058	 .983842	 .000000	 .000267	 .012350	 .000000	 .000979	 .000048	 2.00000	 .011930	 .023925	 .006036	 .013612	 .016652	 .039301	 .032977	 .008204	 .013587	 .012827	 .012767	 .025523	 .032250	 .011405	 .019472	 .021141	 .049561	 .040267	 .013684	 .017544	 .016502	 .017246	 27.4705	 -83.335	 -16.104	 15.2115	 .117751	 -55.348	 71.6901	 1.75496	 -56.569	 25.3835	 306.859	 -5.6030	 -32.362	 13.0905	 728.909	214	334	319	303	301	332	333	140	335	126	524	"Wollastonite"	"Jadeite"	"Corundum"	"CaNb2O6"	"Cassiterite"	"Scheelite"	"Manganotantalite"	"Rutile"	"Mn"	"Magnetite"	"Zircon"
"Aberfoyle_1"	2	 40.0000	 20.0000	 40.0000	 .000000	131	 .015109	 .000000	 .000000	 .054510	 79.9784	 .000000	 .024027	 .269372	 .000000	 .060795	 .037825	 21.8196	 102.260	 .032323	 .000000	 .000000	 .077979	 101.541	 .000000	 .029339	 .449328	 .000000	 .078213	 .051094	  .00000	 102.260	 .026293	 .000000	 .000000	 .028677	 32.9354	 .000000	 .006490	 .274866	 .000000	 .053208	 .020267	 66.6548	 .078893	 .000000	 .000000	 .043023	 98.8231	 .000000	 .009737	 .824739	 .000000	 .159651	 .060812	 .000000	 100.000	 2.00000	O	 .000789	 .000000	 .000000	 .000860	 .988238	 .000000	 .000195	 .008247	 .000000	 .001597	 .000608	 2.00000	 .011920	 .023875	 .006024	 .013578	 .016616	 .039198	 .032893	 .008187	 .013553	 .012795	 .012738	 .025502	 .032183	 .011382	 .019424	 .021096	 .049432	 .040164	 .013656	 .017501	 .016460	 .017206	 55.3028	 -53.562	 -20.764	 18.3096	 .116516	 -75.148	 96.7628	 2.45486	 -35.763	 15.6763	 24.4583	 -5.6030	 -32.352	 13.0905	 738.900	214	334	319	303	301	332	333	140	335	126	524	"Wollastonite"	"Jadeite"	"Corundum"	"CaNb2O6"	"Cassiterite"	"Scheelite"	"Manganotantalite"	"Rutile"	"Mn"	"Magnetite"	"Zircon"
"Aberfoyle_1"	2	 40.0000	 20.0000	 40.0000	 .000000	132	 .021850	 .017813	 .000000	 .057716	 79.0172	 .000000	 .000000	 .475050	 .000000	 .046058	 .019172	 21.6970	 101.352	 .046745	 .024012	 .000000	 .082566	 100.321	 .000000	 .000000	 .792410	 .000000	 .059254	 .025897	 .000000	 101.352	 .038230	 .038076	 .000000	 .030529	 32.7157	 .000000	 .000000	 .487363	 .000000	 .040528	 .010328	 66.6392	 .114715	 .057125	 .000000	 .045802	 98.1674	 .000000	 .000000	 1.46239	 .000000	 .121609	 .030990	 .000000	 100.000	 2.00000	O	 .001147	 .001143	 .000000	 .000916	 .981877	 .000000	 .000000	 .014627	 .000000	 .001216	 .000310	 2.00000	 .011928	 .023947	 .006042	 .013624	 .016664	 .039348	 .033016	 .008210	 .013602	 .012841	 .012777	 .025519	 .032280	 .011417	 .019489	 .021157	 .049620	 .040314	 .013695	 .017563	 .016520	 .017259	 38.3634	 96.0400	 -15.616	 17.3910	 .117749	 -40.369	 -36.580	 1.52064	 -119.88	 20.5132	 47.7430	 -5.6030	 -32.342	 13.0905	 748.910	214	334	319	303	301	332	333	140	335	126	524	"Wollastonite"	"Jadeite"	"Corundum"	"CaNb2O6"	"Cassiterite"	"Scheelite"	"Manganotantalite"	"Rutile"	"Mn"	"Magnetite"	"Zircon"
"Aberfoyle_1"	2	 40.0000	 20.0000	 40.0000	 .000000	133	 .014258	 .000000	 .000000	 .053487	 79.0196	 .000000	 .044850	 .246127	 .000000	 .045476	 .031535	 21.5422	 100.997	 .030502	 .000000	 .000000	 .076515	 100.324	 .000000	 .054764	 .410554	 .000000	 .058505	 .042597	 -.00001	 100.997	 .025134	 .000000	 .000000	 .028503	 32.9622	 .000000	 .012272	 .254401	 .000000	 .040316	 .017116	 66.6600	 .075432	 .000000	 .000000	 .042773	 98.9275	 .000000	 .018415	 .763519	 .000000	 .120998	 .051368	 .000000	 100.000	 2.00000	O	 .000754	 .000000	 .000000	 .000855	 .988966	 .000000	 .000368	 .007633	 .000000	 .001210	 .000514	 2.00000	 .011954	 .023932	 .006038	 .013612	 .016658	 .039289	 .032969	 .008207	 .013586	 .012825	 .012770	 .025574	 .032260	 .011409	 .019472	 .021150	 .049546	 .040257	 .013690	 .017543	 .016500	 .017250	 58.7583	 -85.416	 -16.250	 18.6930	 .117497	 -227.72	 52.1648	 2.66495	 -222.52	 20.7376	 29.2766	 -5.6030	 -32.332	 13.0905	 758.901	214	334	319	303	301	332	333	140	335	126	524	"Wollastonite"	"Jadeite"	"Corundum"	"CaNb2O6"	"Cassiterite"	"Scheelite"	"Manganotantalite"	"Rutile"	"Mn"	"Magnetite"	"Zircon"
"Aberfoyle_1"	2	 40.0000	 20.0000	 40.0000	 .000000	134	 .012984	 .000000	 .000000	 .152478	 78.9659	 .000000	 .429916	 .288512	 .006030	 .144723	 .044806	 21.7172	 101.763	 .027777	 .000000	 .000000	 .218126	 100.256	 .000000	 .524952	 .481255	 .007786	 .186186	 .060524	 -.00001	 101.763	 .022702	 .000000	 .000000	 .080596	 32.6721	 .000000	 .116676	 .295788	 .005390	 .127259	 .024121	 66.6553	 .068284	 .000000	 .000000	 .121212	 98.2738	 .000000	 .175474	 .889694	 .016212	 .382780	 .072553	 .000000	 100.000	 2.00000	O	 .000681	 .000000	 .000000	 .002418	 .980331	 .000000	 .003501	 .008875	 .000162	 .003818	 .000724	 2.00000	 .011962	 .023872	 .006025	 .013617	 .016661	 .039250	 .032938	 .008194	 .013567	 .012807	 .012777	 .025592	 .032179	 .011385	 .019479	 .021153	 .049498	 .040219	 .013669	 .017518	 .016477	 .017259	 64.5268	 -344.98	 -20.811	 6.99942	 .117480	 -55.770	 5.81523	 2.31331	 160.005	 7.03587	 20.8153	 -5.6030	 -32.322	 13.0905	 768.899	214	334	319	303	301	332	333	140	335	126	524	"Wollastonite"	"Jadeite"	"Corundum"	"CaNb2O6"	"Cassiterite"	"Scheelite"	"Manganotantalite"	"Rutile"	"Mn"	"Magnetite"	"Zircon"
"Aberfoyle_1"	2	 40.0000	 20.0000	 40.0000	 .000000	135	 .023440	 .000000	 .000000	 .028721	 79.2723	 .000000	 .000000	 .385357	 .000000	 .053832	 .005085	 21.6863	 101.455	 .050147	 .000000	 .000000	 .041087	 100.645	 .000000	 .000000	 .642799	 .000000	 .069255	 .006868	 .000000	 101.455	 .041042	 .000000	 .000000	 .015203	 32.8446	 .000000	 .000000	 .395626	 .000000	 .047402	 .002741	 66.6534	 .123105	 .000000	 .000000	 .022800	 98.5170	 .000000	 .000000	 1.18668	 .000000	 .142183	 .008222	 .000000	 100.000	 2.00000	O	 .001232	 .000000	 .000000	 .000456	 .985534	 .000000	 .000000	 .011871	 .000000	 .001422	 .000082	 2.00000	 .011901	 .023870	 .006022	 .013575	 .016607	 .039199	 .032892	 .008183	 .013553	 .012794	 .012733	 .025461	 .032176	 .011379	 .019420	 .021084	 .049433	 .040163	 .013650	 .017500	 .016460	 .017200	 35.6985	 -39.422	 -18.219	 34.1096	 .117065	 -159.25	 -26.717	 1.80309	 -107.48	 17.6014	 177.487	 -5.6030	 -32.312	 13.0905	 778.913	214	334	319	303	301	332	333	140	335	126	524	"Wollastonite"	"Jadeite"	"Corundum"	"CaNb2O6"	"Cassiterite"	"Scheelite"	"Manganotantalite"	"Rutile"	"Mn"	"Magnetite"	"Zircon"
"Aberfoyle_1"	2	 40.0000	 20.0000	 40.0000	 .000000	136	 .023653	 .000000	 .000000	 .087836	 78.6158	 .000000	 .005968	 .429264	 .000000	 .072254	 .012937	 21.5737	 100.821	 .050603	 .000000	 .000000	 .125653	 99.8114	 .000000	 .007288	 .716038	 .000000	 .092955	 .017475	 .000002	 100.821	 .041631	 .000000	 .000000	 .046735	 32.7426	 .000000	 .001631	 .443003	 .000000	 .063956	 .007010	 66.6534	 .124935	 .000000	 .000000	 .070126	 98.2601	 .000000	 .002447	 1.32945	 .000000	 .191931	 .021038	 .000000	 100.000	 2.00000	O	 .001249	 .000000	 .000000	 .001402	 .982474	 .000000	 .000049	 .013293	 .000000	 .001919	 .000210	 2.00000	 .011893	 .023870	 .006022	 .013579	 .016611	 .039215	 .032905	 .008184	 .013556	 .012798	 .012735	 .025444	 .032176	 .011379	 .019425	 .021090	 .049453	 .040179	 .013651	 .017505	 .016465	 .017203	 35.3571	 -41.942	 -19.307	 11.6270	 .117653	 -97.397	 388.378	 1.64775	 -108.67	 13.3203	 70.1917	 -5.6030	 -32.302	 13.0905	 788.899	214	334	319	303	301	332	333	140	335	126	524	"Wollastonite"	"Jadeite"	"Corundum"	"CaNb2O6"	"Cassiterite"	"Scheelite"	"Manganotantalite"	"Rutile"	"Mn"	"Magnetite"	"Zircon"
"Aberfoyle_1"	2	 40.0000	 20.0000	 40.0000	 .000000	137	 .000000	 .000000	 .000000	 .210361	 77.9974	 .000008	 .962793	 .352118	 .000000	 .224867	 .013333	 21.6366	 101.397	 .000000	 .000000	 .000000	 .300931	 99.0262	 .000011	 1.17563	 .587354	 .000000	 .289291	 .018010	  .00000	 101.397	 .000000	 .000000	 .000000	 .111619	 32.3952	 .000002	 .262297	 .362383	 .000000	 .198491	 .007205	 66.6628	 .000000	 .000000	 .000000	 .168353	 97.7224	 .000007	 .395619	 1.09315	 .000000	 .598762	 .021735	 .000000	 100.000	 2.00000	O	 .000000	 .000000	 .000000	 .003349	 .971911	 .000000	 .007869	 .010872	 .000000	 .005955	 .000216	 2.00000	 .012012	 .023846	 .006022	 .013651	 .016697	 .039272	 .032958	 .008196	 .013570	 .012809	 .012815	 .025698	 .032144	 .011378	 .019529	 .021199	 .049525	 .040243	 .013671	 .017522	 .016479	 .017311	 -106.34	 -48.199	 -18.234	 5.26317	 .118304	 322142.	 2.81475	 1.94761	 -131.31	 4.78479	 68.5445	 -5.6030	 -32.292	 13.0905	 798.909	214	334	319	303	301	332	333	140	335	126	524	"Wollastonite"	"Jadeite"	"Corundum"	"CaNb2O6"	"Cassiterite"	"Scheelite"	"Manganotantalite"	"Rutile"	"Mn"	"Magnetite"	"Zircon"
"Aberfoyle_1"	2	 40.0000	 20.0000	 40.0000	 .000000	138	 .018103	 .000000	 .000000	 .233600	 77.8048	 .000000	 .705032	 .415262	 .003454	 .234810	 .023163	 21.6078	 101.046	 .038728	 .000000	 .000000	 .334175	 98.7817	 .000000	 .860885	 .692682	 .004461	 .302083	 .031289	  .00000	 101.046	 .031810	 .000000	 .000000	 .124089	 32.3516	 .000000	 .192291	 .427850	 .003103	 .207502	 .012532	 66.6492	 .095833	 .000000	 .000000	 .186923	 97.4664	 .000000	 .289659	 1.28899	 .009349	 .625144	 .037755	 .000000	 100.000	 2.00000	O	 .000955	 .000000	 .000000	 .003724	 .970803	 .000000	 .005770	 .012839	 .000093	 .006227	 .000376	 2.00000	 .011947	 .023812	 .006012	 .013613	 .016650	 .039210	 .032903	 .008178	 .013547	 .012789	 .012774	 .025559	 .032098	 .011359	 .019475	 .021139	 .049446	 .040176	 .013642	 .017493	 .016453	 .017255	 46.3033	 -37.795	 -19.263	 4.79035	 .118319	 -73.935	 3.69836	 1.69177	 278.114	 4.60607	 39.6224	 -5.6030	 -32.282	 13.0905	 808.900	214	334	319	303	301	332	333	140	335	126	524	"Wollastonite"	"Jadeite"	"Corundum"	"CaNb2O6"	"Cassiterite"	"Scheelite"	"Manganotantalite"	"Rutile"	"Mn"	"Magnetite"	"Zircon"
"Aberfoyle_1"	2	 40.0000	 20.0000	 40.0000	 .000000	139	 .014216	 .000000	 .000000	 .135690	 78.4972	 .000000	 .286068	 .506451	 .000000	 .128892	 .011223	 21.6807	 101.260	 .030412	 .000000	 .000000	 .194110	 99.6608	 .000000	 .349305	 .844791	 .000000	 .165819	 .015161	 .000002	 101.260	 .024897	 .000000	 .000000	 .071841	 32.5321	 .000000	 .077765	 .520085	 .000000	 .113526	 .006052	 66.6538	 .074830	 .000000	 .000000	 .107963	 97.7778	 .000000	 .116865	 1.56316	 .000000	 .341212	 .018190	 .000000	 100.000	 2.00000	O	 .000747	 .000000	 .000000	 .002156	 .976151	 .000000	 .002333	 .015606	 .000000	 .003406	 .000182	 2.00000	 .011879	 .023787	 .006003	 .013559	 .016584	 .039122	 .032828	 .008161	 .013520	 .012764	 .012719	 .025414	 .032064	 .011343	 .019397	 .021055	 .049336	 .040084	 .013612	 .017458	 .016421	 .017180	 58.5552	 -36.707	 -18.274	 7.75244	 .117497	 -133.41	 8.50386	 1.43421	 -531.57	 7.78386	 80.6934	 -5.6030	 -32.272	 13.0905	 818.910	214	334	319	303	301	332	333	140	335	126	524	"Wollastonite"	"Jadeite"	"Corundum"	"CaNb2O6"	"Cassiterite"	"Scheelite"	"Manganotantalite"	"Rutile"	"Mn"	"Magnetite"	"Zircon"
"Aberfoyle_1"	2	 40.0000	 20.0000	 40.0000	 .000000	140	 .013319	 .000000	 .000000	 .054111	 79.1089	 .000000	 .030522	 .456855	 .000000	 .061272	 .024232	 21.7050	 101.454	 .028495	 .000000	 .000000	 .077407	 100.437	 .000000	 .037269	 .762061	 .000000	 .078827	 .032732	 .000006	 101.454	 .023302	 .000000	 .000000	 .028617	 32.7494	 .000000	 .008288	 .468635	 .000000	 .053908	 .013052	 66.6549	 .069919	 .000000	 .000000	 .042935	 98.2676	 .000000	 .012434	 1.40619	 .000000	 .161757	 .039165	 .000000	 100.000	 2.00000	O	 .000699	 .000000	 .000000	 .000859	 .982655	 .000000	 .000249	 .014062	 .000000	 .001618	 .000392	 2.00000	 .011864	 .023801	 .006005	 .013541	 .016564	 .039102	 .032810	 .008160	 .013517	 .012761	 .012700	 .025380	 .032083	 .011347	 .019371	 .021030	 .049311	 .040063	 .013612	 .017454	 .016417	 .017155	 62.3988	 -106.38	 -19.071	 18.3899	 .116928	 -48.316	 76.0788	 1.56043	 -52.132	 15.5210	 37.6870	 -5.6030	 -32.262	 13.0905	 828.900	214	334	319	303	301	332	333	140	335	126	524	"Wollastonite"	"Jadeite"	"Corundum"	"CaNb2O6"	"Cassiterite"	"Scheelite"	"Manganotantalite"	"Rutile"	"Mn"	"Magnetite"	"Zircon"
"Aberfoyle_1"	2	 40.0000	 20.0000	 40.0000	 .000000	141	 .024471	 .009554	 .000000	 .046077	 78.9543	 .000000	 .000000	 .515662	 .000000	 .043997	 .009310	 21.6983	 101.302	 .052352	 .012878	 .000000	 .065915	 100.241	 .000000	 .000000	 .860155	 .000000	 .056602	 .012576	 .000004	 101.302	 .042819	 .020423	 .000000	 .024373	 32.6920	 .000000	 .000000	 .529065	 .000000	 .038717	 .005016	 66.6476	 .128470	 .030637	 .000000	 .036564	 98.0858	 .000000	 .000000	 1.58736	 .000000	 .116163	 .015049	 .000000	 100.000	 2.00000	O	 .001285	 .000613	 .000000	 .000731	 .981040	 .000000	 .000000	 .015877	 .000000	 .001162	 .000151	 2.00000	 .011846	 .023787	 .006002	 .013533	 .016551	 .039088	 .032797	 .008155	 .013512	 .012756	 .012691	 .025342	 .032065	 .011340	 .019360	 .021014	 .049293	 .040048	 .013603	 .017447	 .016411	 .017143	 34.0479	 176.984	 -19.526	 21.4625	 .117019	 -70.334	 -63.701	 1.41287	 -248.98	 21.2942	 96.9270	 -5.6030	 -32.252	 13.0905	 838.910	214	334	319	303	301	332	333	140	335	126	524	"Wollastonite"	"Jadeite"	"Corundum"	"CaNb2O6"	"Cassiterite"	"Scheelite"	"Manganotantalite"	"Rutile"	"Mn"	"Magnetite"	"Zircon"
"Aberfoyle_1"	2	 40.0000	 20.0000	 40.0000	 .000000	142	 .023958	 .000000	 .000000	 .090172	 78.6718	 .000000	 .039509	 .493968	 .000000	 .082454	 .028719	 21.6492	 101.080	 .051256	 .000000	 .000000	 .128995	 99.8825	 .000000	 .048243	 .823968	 .000000	 .106076	 .038793	 .000004	 101.080	 .042020	 .000000	 .000000	 .047810	 32.6510	 .000000	 .010756	 .507990	 .000000	 .072728	 .015508	 66.6522	 .126117	 .000000	 .000000	 .071747	 97.9965	 .000000	 .016141	 1.52465	 .000000	 .218281	 .046546	 .000000	 100.000	 2.00000	O	 .001261	 .000000	 .000000	 .001435	 .979743	 .000000	 .000323	 .015243	 .000000	 .002182	 .000465	 2.00000	 .011848	 .023784	 .006001	 .013535	 .016556	 .039090	 .032799	 .008155	 .013511	 .012756	 .012693	 .025346	 .032060	 .011339	 .019363	 .021020	 .049296	 .040050	 .013603	 .017446	 .016410	 .017146	 34.7751	 -54.148	 -20.715	 11.3073	 .117259	 -126.44	 58.8532	 1.46298	 -79.672	 11.7309	 31.8902	 -5.6030	 -32.242	 13.0905	 848.901	214	334	319	303	301	332	333	140	335	126	524	"Wollastonite"	"Jadeite"	"Corundum"	"CaNb2O6"	"Cassiterite"	"Scheelite"	"Manganotantalite"	"Rutile"	"Mn"	"Magnetite"	"Zircon"
"Aberfoyle_1"	2	 40.0000	 20.0000	 40.0000	 .000000	143	 .029732	 .000000	 .000000	 .113433	 78.5750	 .000000	 .013332	 .560920	 .000000	 .092491	 .021964	 21.6792	 101.086	 .063607	 .000000	 .000000	 .162271	 99.7596	 .000000	 .016279	 .935647	 .000000	 .118989	 .029669	 .000000	 101.086	 .052072	 .000000	 .000000	 .060058	 32.5648	 .000000	 .003624	 .576027	 .000000	 .081466	 .011844	 66.6501	 .156289	 .000000	 .000000	 .090129	 97.7392	 .000000	 .005439	 1.72888	 .000000	 .244510	 .035548	 .000000	 100.000	 2.00000	O	 .001563	 .000000	 .000000	 .001802	 .977186	 .000000	 .000109	 .017285	 .000000	 .002445	 .000355	 2.00000	 .011826	 .023768	 .005997	 .013527	 .016543	 .039074	 .032785	 .008148	 .013504	 .012750	 .012683	 .025301	 .032038	 .011331	 .019350	 .021003	 .049276	 .040032	 .013592	 .017437	 .016402	 .017133	 28.0302	 -245.58	 -18.715	 9.12181	 .117317	 -61.049	 173.474	 1.31959	 -50.062	 10.5375	 41.4564	 -5.6030	 -32.232	 13.0905	 858.899	214	334	319	303	301	332	333	140	335	126	524	"Wollastonite"	"Jadeite"	"Corundum"	"CaNb2O6"	"Cassiterite"	"Scheelite"	"Manganotantalite"	"Rutile"	"Mn"	"Magnetite"	"Zircon"
"Aberfoyle_1"	2	 40.0000	 20.0000	 40.0000	 .000000	144	 .015856	 .000000	 .000000	 .072005	 79.0846	 .000000	 .000000	 .520984	 .000000	 .059532	 .030083	 21.7467	 101.530	 .033921	 .000000	 .000000	 .103007	 100.407	 .000000	 .000000	 .869032	 .000000	 .076588	 .040636	 .000000	 101.530	 .027686	 .000000	 .000000	 .038009	 32.6769	 .000000	 .000000	 .533398	 .000000	 .052278	 .016173	 66.6556	 .083076	 .000000	 .000000	 .057027	 98.0539	 .000000	 .000000	 1.60058	 .000000	 .156870	 .048530	 .000000	 100.000	 2.00000	O	 .000831	 .000000	 .000000	 .001140	 .980470	 .000000	 .000000	 .016005	 .000000	 .001569	 .000485	 2.00000	 .011841	 .023780	 .006000	 .013529	 .016548	 .039078	 .032789	 .008153	 .013508	 .012752	 .012687	 .025333	 .032055	 .011336	 .019353	 .021009	 .049280	 .040037	 .013599	 .017442	 .016406	 .017137	 52.3667	 -37.817	 -17.818	 13.9801	 .116902	 -54.885	 -40157.	 1.40075	 -130.01	 15.9410	 30.4585	 -5.6030	 -32.222	 13.0905	 868.913	214	334	319	303	301	332	333	140	335	126	524	"Wollastonite"	"Jadeite"	"Corundum"	"CaNb2O6"	"Cassiterite"	"Scheelite"	"Manganotantalite"	"Rutile"	"Mn"	"Magnetite"	"Zircon"
"Aberfoyle_1"	2	 40.0000	 20.0000	 40.0000	 .000000	145	 .014039	 .000000	 .000000	 .000000	 79.7567	 .000000	 .000000	 .291703	 .004006	 .018589	 .000000	 21.7205	 101.806	 .030034	 .000000	 .000000	 .000000	 101.260	 .000000	 .000000	 .486577	 .005173	 .023915	 .000000	 .000000	 101.806	 .024545	 .000000	 .000000	 .000000	 32.9965	 .000000	 .000000	 .299034	 .003581	 .016345	 .000000	 66.6600	 .073619	 .000000	 .000000	 .000000	 98.9697	 .000000	 .000000	 .896922	 .010741	 .049025	 .000000	 .000000	 100.000	 2.00000	O	 .000736	 .000000	 .000000	 .000000	 .989993	 .000000	 .000000	 .008972	 .000107	 .000490	 .000000	 2.00000	 .011895	 .023827	 .006011	 .013546	 .016575	 .039107	 .032816	 .008169	 .013523	 .012766	 .012708	 .025449	 .032118	 .011358	 .019379	 .021043	 .049317	 .040071	 .013626	 .017462	 .016424	 .017166	 59.3725	 -69.180	 -18.221	 -94.982	 .116377	 -1531.2	 -38.258	 2.28463	 239.517	 49.3258	 -101.02	 -5.6030	 -32.212	 13.0905	 878.800	214	334	319	303	301	332	333	140	335	126	524	"Wollastonite"	"Jadeite"	"Corundum"	"CaNb2O6"	"Cassiterite"	"Scheelite"	"Manganotantalite"	"Rutile"	"Mn"	"Magnetite"	"Zircon"
"Aberfoyle_1"	2	 40.0000	 20.0000	 40.0000	 .000000	146	 .022223	 .000000	 .000000	 .013258	 79.5244	 .000000	 .000000	 .318958	 .000000	 .019281	 .006403	 21.6924	 101.597	 .047542	 .000000	 .000000	 .018967	 100.965	 .000000	 .000000	 .532040	 .000000	 .024806	 .008650	 .000002	 101.597	 .038904	 .000000	 .000000	 .007017	 32.9441	 .000000	 .000000	 .327407	 .000000	 .016976	 .003452	 66.6622	 .116710	 .000000	 .000000	 .010525	 98.8293	 .000000	 .000000	 .982193	 .000000	 .050926	 .010354	 .000000	 100.000	 2.00000	O	 .001167	 .000000	 .000000	 .000211	 .988389	 .000000	 .000000	 .009823	 .000000	 .000509	 .000104	 2.00000	 .011887	 .023819	 .006009	 .013544	 .016571	 .039102	 .032812	 .008166	 .013521	 .012764	 .012705	 .025430	 .032107	 .011354	 .019375	 .021039	 .049311	 .040065	 .013622	 .017459	 .016421	 .017162	 37.5890	 -47.519	 -18.745	 72.8855	 .116556	 -2572.4	 -42.614	 2.11394	 -64.435	 47.5774	 140.768	 -5.6030	 -32.202	 13.0905	 888.909	214	334	319	303	301	332	333	140	335	126	524	"Wollastonite"	"Jadeite"	"Corundum"	"CaNb2O6"	"Cassiterite"	"Scheelite"	"Manganotantalite"	"Rutile"	"Mn"	"Magnetite"	"Zircon"
"Aberfoyle_1"	2	 40.0000	 20.0000	 40.0000	 .000000	147	 .021907	 .000000	 .000000	 .114602	 78.9542	 .000000	 .000000	 .527986	 .000000	 .076540	 .017652	 21.7420	 101.455	 .046868	 .000000	 .000000	 .163943	 100.241	 .000000	 .000000	 .880712	 .000000	 .098469	 .023844	  .00000	 101.455	 .038261	 .000000	 .000000	 .060506	 32.6295	 .000000	 .000000	 .540675	 .000000	 .067226	 .009492	 66.6543	 .114844	 .000000	 .000000	 .090807	 97.9412	 .000000	 .000000	 1.62290	 .000000	 .201788	 .028491	 .000000	 100.000	 2.00000	O	 .001148	 .000000	 .000000	 .001816	 .979066	 .000000	 .000000	 .016223	 .000000	 .002017	 .000285	 2.00000	 .011833	 .023770	 .005997	 .013525	 .016544	 .039069	 .032782	 .008150	 .013504	 .012749	 .012683	 .025315	 .032042	 .011332	 .019348	 .021004	 .049270	 .040028	 .013594	 .017437	 .016401	 .017132	 37.9545	 -28.573	 -19.842	 9.03436	 .116996	 -103.57	 -415.00	 1.38531	 -50.645	 12.5705	 51.4130	 -5.6030	 -32.192	 13.0905	 898.812	214	334	319	303	301	332	333	140	335	126	524	"Wollastonite"	"Jadeite"	"Corundum"	"CaNb2O6"	"Cassiterite"	"Scheelite"	"Manganotantalite"	"Rutile"	"Mn"	"Magnetite"	"Zircon"
"Aberfoyle_1"	2	 40.0000	 20.0000	 40.0000	 .000000	148	 .015057	 .000000	 .000000	 .158686	 78.4642	 .000000	 .364890	 .430826	 .000000	 .129676	 .000000	 21.6458	 101.209	 .032212	 .000000	 .000000	 .227008	 99.6189	 .000000	 .445552	 .718644	 .000000	 .166828	 .000000	 .000000	 101.209	 .026415	 .000000	 .000000	 .084159	 32.5734	 .000000	 .099360	 .443172	 .000000	 .114410	 .000000	 66.6591	 .079445	 .000000	 .000000	 .126558	 97.9676	 .000000	 .149418	 1.33288	 .000000	 .344101	 .000000	 .000000	 100.000	 2.00000	O	 .000793	 .000000	 .000000	 .002525	 .977312	 .000000	 .002981	 .013297	 .000000	 .003433	 .000000	 2.00000	 .011893	 .023779	 .006001	 .013560	 .016587	 .039107	 .032816	 .008160	 .013516	 .012760	 .012722	 .025444	 .032053	 .011340	 .019399	 .021059	 .049317	 .040070	 .013611	 .017452	 .016415	 .017184	 55.3646	 -206.41	 -17.613	 6.72416	 .117459	 -188.74	 6.75384	 1.63743	 -99.836	 7.73778	 -127.91	 -5.6030	 -32.182	 13.0905	 908.910	214	334	319	303	301	332	333	140	335	126	524	"Wollastonite"	"Jadeite"	"Corundum"	"CaNb2O6"	"Cassiterite"	"Scheelite"	"Manganotantalite"	"Rutile"	"Mn"	"Magnetite"	"Zircon"
"Aberfoyle_1"	2	 40.0000	 20.0000	 40.0000	 .000000	149	 .002516	 .000000	 .000000	 .227440	 78.2680	 .000000	 .405471	 .468936	 .000000	 .168729	 .021525	 21.6614	 101.224	 .005383	 .000000	 .000000	 .325362	 99.3698	 .000000	 .495104	 .782213	 .000000	 .217069	 .029077	  .00000	 101.224	 .004411	 .000000	 .000000	 .120529	 32.4668	 .000000	 .110326	 .482001	 .000000	 .148751	 .011618	 66.6556	 .013273	 .000000	 .000000	 .181361	 97.7062	 .000000	 .166008	 1.45054	 .000000	 .447653	 .034963	 .000000	 100.000	 2.00000	O	 .000132	 .000000	 .000000	 .003616	 .974167	 .000000	 .003310	 .014462	 .000000	 .004463	 .000349	 2.00000	 .011884	 .023765	 .005998	 .013558	 .016586	 .039103	 .032812	 .008156	 .013513	 .012756	 .012719	 .025425	 .032035	 .011334	 .019396	 .021058	 .049312	 .040065	 .013605	 .017448	 .016411	 .017181	 329.615	 -33.881	 -19.556	 4.88425	 .117639	 -76.472	 6.11842	 1.52618	 -57.836	 6.11655	 42.4023	 -5.6030	 -32.172	 13.0905	 918.900	214	334	319	303	301	332	333	140	335	126	524	"Wollastonite"	"Jadeite"	"Corundum"	"CaNb2O6"	"Cassiterite"	"Scheelite"	"Manganotantalite"	"Rutile"	"Mn"	"Magnetite"	"Zircon"
"Aberfoyle_1"	2	 40.0000	 20.0000	 40.0000	 .000000	150	 .007942	 .000000	 .000000	 .095980	 78.7875	 .000000	 .055627	 .486198	 .000000	 .079626	 .036123	 21.6648	 101.214	 .016991	 .000000	 .000000	 .137303	 100.029	 .000000	 .067924	 .811006	 .000000	 .102438	 .048795	 .000002	 101.214	 .013920	 .000000	 .000000	 .050854	 32.6765	 .000000	 .015133	 .499655	 .000000	 .070185	 .019493	 66.6543	 .041787	 .000000	 .000000	 .076329	 98.0901	 .000000	 .022713	 1.49989	 .000000	 .210686	 .058516	 .000000	 100.000	 2.00000	O	 .000418	 .000000	 .000000	 .001526	 .980477	 .000000	 .000454	 .014992	 .000000	 .002106	 .000585	 2.00000	 .011849	 .023777	 .005999	 .013531	 .016553	 .039074	 .032787	 .008153	 .013507	 .012751	 .012690	 .025350	 .032050	 .011335	 .019357	 .021015	 .049276	 .040034	 .013599	 .017440	 .016404	 .017141	 104.321	 -31.973	 -20.009	 10.6605	 .117117	 -70.376	 41.9111	 1.48149	 -91.570	 12.1152	 25.4845	 -5.6030	 -32.162	 13.0905	 928.800	214	334	319	303	301	332	333	140	335	126	524	"Wollastonite"	"Jadeite"	"Corundum"	"CaNb2O6"	"Cassiterite"	"Scheelite"	"Manganotantalite"	"Rutile"	"Mn"	"Magnetite"	"Zircon"
"Aberfoyle_1"	2	 40.0000	 20.0000	 40.0000	 .000000	151	 .009373	 .000000	 .000000	 .260578	 77.7250	 .000000	 .837064	 .435563	 .000000	 .229197	 .028024	 21.6298	 101.155	 .020052	 .000000	 .000000	 .372768	 98.6804	 .000000	 1.02210	 .726544	 .000000	 .294861	 .037854	  .00000	 101.155	 .016456	 .000000	 .000000	 .138302	 32.2910	 .000000	 .228107	 .448384	 .000000	 .202369	 .015148	 66.6603	 .049630	 .000000	 .000000	 .208560	 97.3895	 .000000	 .343986	 1.35232	 .000000	 .610343	 .045688	 .000000	 100.000	 2.00000	O	 .000494	 .000000	 .000000	 .004149	 .968822	 .000000	 .006844	 .013453	 .000000	 .006072	 .000454	 2.00000	 .011935	 .023755	 .005998	 .013593	 .016626	 .039132	 .032839	 .008162	 .013520	 .012763	 .012756	 .025534	 .032021	 .011333	 .019445	 .021108	 .049349	 .040098	 .013615	 .017457	 .016419	 .017231	 89.0652	 -42.326	 -18.819	 4.35183	 .118154	 -72.137	 3.16967	 1.62244	 -71.371	 4.69178	 32.8219	 -5.6030	 -32.152	 13.0905	 938.809	214	334	319	303	301	332	333	140	335	126	524	"Wollastonite"	"Jadeite"	"Corundum"	"CaNb2O6"	"Cassiterite"	"Scheelite"	"Manganotantalite"	"Rutile"	"Mn"	"Magnetite"	"Zircon"
"Aberfoyle_1"	2	 40.0000	 20.0000	 40.0000	 .000000	152	 .008785	 .000000	 .000000	 .059810	 79.4436	 .000000	 .000000	 .346956	 .000000	 .042867	 .008207	 21.7015	 101.612	 .018795	 .000000	 .000000	 .085561	 100.862	 .000000	 .000000	 .578743	 .000000	 .055148	 .011086	 .000006	 101.612	 .015373	 .000000	 .000000	 .031639	 32.8955	 .000000	 .000000	 .355984	 .000000	 .037724	 .004422	 66.6594	 .046131	 .000000	 .000000	 .047471	 98.7117	 .000000	 .000000	 1.06823	 .000000	 .113200	 .013268	 .000000	 100.000	 2.00000	O	 .000461	 .000000	 .000000	 .000949	 .986973	 .000000	 .000000	 .010681	 .000000	 .001132	 .000133	 2.00000	 .011876	 .023806	 .006006	 .013537	 .016564	 .039088	 .032800	 .008162	 .013515	 .012759	 .012698	 .025407	 .032090	 .011349	 .019366	 .021030	 .049293	 .040050	 .013615	 .017451	 .016414	 .017153	 94.5519	 -96.742	 -19.286	 16.6992	 .116597	 -69.796	 -47.148	 1.96572	 -19.596	 21.8379	 109.927	 -5.6030	 -32.142	 13.0905	 948.800	214	334	319	303	301	332	333	140	335	126	524	"Wollastonite"	"Jadeite"	"Corundum"	"CaNb2O6"	"Cassiterite"	"Scheelite"	"Manganotantalite"	"Rutile"	"Mn"	"Magnetite"	"Zircon"
"Aberfoyle_1"	2	 40.0000	 20.0000	 40.0000	 .000000	153	 .015944	 .000000	 .000000	 .082755	 78.8875	 .000000	 .141166	 .414648	 .000000	 .080800	 .017132	 21.6600	 101.300	 .034110	 .000000	 .000000	 .118384	 100.156	 .000000	 .172372	 .691656	 .000000	 .103949	 .023141	 .000006	 101.300	 .027952	 .000000	 .000000	 .043858	 32.7264	 .000000	 .038413	 .426234	 .000000	 .071239	 .009247	 66.6566	 .083933	 .000000	 .000000	 .065849	 98.2710	 .000000	 .057674	 1.27990	 .000000	 .213916	 .027768	 .000000	 100.000	 2.00000	O	 .000839	 .000000	 .000000	 .001316	 .981941	 .000000	 .001153	 .012789	 .000000	 .002137	 .000277	 2.00000	 .011874	 .023788	 .006002	 .013543	 .016567	 .039089	 .032800	 .008158	 .013513	 .012756	 .012704	 .025403	 .032065	 .011341	 .019374	 .021034	 .049294	 .040051	 .013609	 .017448	 .016411	 .017160	 52.2210	 -92.431	 -16.310	 12.2657	 .117056	 -48.195	 16.7837	 1.69038	 -84.970	 11.9545	 53.0397	 -5.6030	 -32.132	 13.0905	 958.810	214	334	319	303	301	332	333	140	335	126	524	"Wollastonite"	"Jadeite"	"Corundum"	"CaNb2O6"	"Cassiterite"	"Scheelite"	"Manganotantalite"	"Rutile"	"Mn"	"Magnetite"	"Zircon"
"Aberfoyle_1"	2	 40.0000	 20.0000	 40.0000	 .000000	154	 .023617	 .000000	 .000000	 .023413	 79.4085	 .000000	 .000000	 .307303	 .000000	 .030148	 .012115	 21.6645	 101.470	 .050525	 .000000	 .000000	 .033494	 100.818	 .000000	 .000000	 .512599	 .000000	 .038786	 .016365	 .000002	 101.470	 .041397	 .000000	 .000000	 .012407	 32.9374	 .000000	 .000000	 .315840	 .000000	 .026576	 .006538	 66.6599	 .124189	 .000000	 .000000	 .018610	 98.8104	 .000000	 .000000	 .947503	 .000000	 .079728	 .019614	 .000000	 100.000	 2.00000	O	 .001242	 .000000	 .000000	 .000372	 .988222	 .000000	 .000000	 .009476	 .000000	 .000797	 .000196	 2.00000	 .011883	 .023812	 .006008	 .013540	 .016567	 .039092	 .032803	 .008164	 .013517	 .012761	 .012702	 .025421	 .032098	 .011351	 .019370	 .021034	 .049298	 .040055	 .013618	 .017454	 .016417	 .017158	 35.3767	 -33.009	 -16.902	 41.5732	 .116618	 -72.747	 -68.462	 2.18247	 -46.327	 30.7143	 74.7097	 -5.6030	 -32.122	 13.0905	 968.801	214	334	319	303	301	332	333	140	335	126	524	"Wollastonite"	"Jadeite"	"Corundum"	"CaNb2O6"	"Cassiterite"	"Scheelite"	"Manganotantalite"	"Rutile"	"Mn"	"Magnetite"	"Zircon"
"Aberfoyle_1"	2	 40.0000	 20.0000	 40.0000	 .000000	155	 .021570	 .000000	 .000000	 .139070	 78.3833	 .000000	 .507792	 .315058	 .000000	 .134964	 .016109	 21.5844	 101.102	 .046146	 .000000	 .000000	 .198945	 99.5162	 .000000	 .620044	 .525536	 .000000	 .173630	 .021760	 -.00001	 101.102	 .037951	 .000000	 .000000	 .073969	 32.6339	 .000000	 .138673	 .325024	 .000000	 .119420	 .008727	 66.6623	 .114202	 .000000	 .000000	 .111294	 98.2022	 .000000	 .208648	 .978063	 .000000	 .359359	 .026260	 .000000	 100.000	 2.00000	O	 .001139	 .000000	 .000000	 .002219	 .979082	 .000000	 .004160	 .009751	 .000000	 .003583	 .000262	 2.00000	 .011930	 .023790	 .006005	 .013578	 .016610	 .039125	 .032832	 .008168	 .013523	 .012766	 .012741	 .025522	 .032068	 .011346	 .019424	 .021088	 .049339	 .040090	 .013624	 .017462	 .016423	 .017211	 38.8524	 -29.665	 -24.366	 7.58875	 .117540	 -139.91	 4.96973	 2.13610	 -33.225	 7.46634	 56.5264	 -5.6030	 -32.112	 13.0905	 978.810	214	334	319	303	301	332	333	140	335	126	524	"Wollastonite"	"Jadeite"	"Corundum"	"CaNb2O6"	"Cassiterite"	"Scheelite"	"Manganotantalite"	"Rutile"	"Mn"	"Magnetite"	"Zircon"
"Aberfoyle_1"	2	 40.0000	 20.0000	 40.0000	 .000000	156	 .000000	 .000000	 .000000	 .254233	 77.7852	 .000000	 1.08016	 .262657	 .000000	 .259347	 .028286	 21.5796	 101.250	 .000000	 .000000	 .000000	 .363691	 98.7569	 .000000	 1.31894	 .438127	 .000000	 .333649	 .038208	  .00000	 101.250	 .000000	 .000000	 .000000	 .135251	 32.3920	 .000000	 .295045	 .271024	 .000000	 .229528	 .015326	 66.6619	 .000000	 .000000	 .000000	 .204165	 97.7930	 .000000	 .445378	 .818235	 .000000	 .692957	 .046270	 .000000	 100.000	 2.00000	O	 .000000	 .000000	 .000000	 .004058	 .971829	 .000000	 .008852	 .008131	 .000000	 .006886	 .000460	 2.00000	 .012001	 .023784	 .006007	 .013626	 .016669	 .039175	 .032877	 .008177	 .013536	 .012777	 .012793	 .025675	 .032060	 .011349	 .019492	 .021163	 .049403	 .040145	 .013640	 .017479	 .016438	 .017281	 -2439.9	 -29.924	 -14.314	 4.45423	 .118177	 -69.369	 2.54295	 2.50537	 -121.12	 4.22959	 32.6152	 -5.6030	 -32.102	 13.0905	 988.812	214	334	319	303	301	332	333	140	335	126	524	"Wollastonite"	"Jadeite"	"Corundum"	"CaNb2O6"	"Cassiterite"	"Scheelite"	"Manganotantalite"	"Rutile"	"Mn"	"Magnetite"	"Zircon"
"Aberfoyle_1"	2	 40.0000	 20.0000	 40.0000	 .000000	157	 .000000	 .000000	 .000000	 .252626	 78.1401	 .000000	 .906288	 .307319	 .000000	 .247204	 .000000	 21.6526	 101.506	 .000000	 .000000	 .000000	 .361392	 99.2074	 .000000	 1.10663	 .512627	 .000000	 .318027	 .000000	  .00000	 101.506	 .000000	 .000000	 .000000	 .133935	 32.4279	 .000000	 .246701	 .316019	 .000000	 .218029	 .000000	 66.6574	 .000000	 .000000	 .000000	 .201999	 97.8150	 .000000	 .372073	 .953236	 .000000	 .657659	 .000000	 .000000	 100.000	 2.00000	O	 .000000	 .000000	 .000000	 .004019	 .972971	 .000000	 .007402	 .009482	 .000000	 .006542	 .000000	 2.00000	 .011972	 .023779	 .006004	 .013608	 .016646	 .039153	 .032858	 .008172	 .013529	 .012771	 .012773	 .025613	 .032054	 .011345	 .019466	 .021134	 .049375	 .040121	 .013631	 .017469	 .016430	 .017254	 -263.94	 -46.858	 -19.777	 4.47333	 .117841	 -75.484	 2.95774	 2.18289	 -46.300	 4.40224	 -346.24	 -5.6030	 -32.092	 13.0905	 998.799	214	334	319	303	301	332	333	140	335	126	524	"Wollastonite"	"Jadeite"	"Corundum"	"CaNb2O6"	"Cassiterite"	"Scheelite"	"Manganotantalite"	"Rutile"	"Mn"	"Magnetite"	"Zircon"
"Aberfoyle_1"	2	 40.0000	 20.0000	 40.0000	 .000000	158	 .008322	 .000000	 .000000	 .198128	 77.9940	 .000000	 .665694	 .345045	 .015718	 .185663	 .024123	 21.5666	 101.003	 .017803	 .000000	 .000000	 .283430	 99.0219	 .000000	 .812851	 .575556	 .020296	 .238856	 .032585	 .000002	 101.003	 .014652	 .000000	 .000000	 .105456	 32.4951	 .000000	 .181925	 .356214	 .014148	 .164398	 .013077	 66.6550	 .044130	 .000000	 .000000	 .158814	 97.8730	 .000000	 .273973	 1.07289	 .042613	 .495157	 .039388	 .000000	 100.000	 2.00000	O	 .000440	 .000000	 .000000	 .003164	 .975022	 .000000	 .005459	 .010688	 .000425	 .004933	 .000392	 2.00000	 .011937	 .023778	 .006003	 .013586	 .016620	 .039130	 .032837	 .008166	 .013523	 .012765	 .012750	 .025538	 .032052	 .011342	 .019436	 .021101	 .049347	 .040096	 .013622	 .017461	 .016422	 .017223	 100.297	 -31.738	 -23.576	 5.52331	 .117890	 -103.30	 3.88568	 1.97509	 61.8068	 5.62684	 38.0006	 -5.6030	 -32.082	 13.0905	 1008.81	214	334	319	303	301	332	333	140	335	126	524	"Wollastonite"	"Jadeite"	"Corundum"	"CaNb2O6"	"Cassiterite"	"Scheelite"	"Manganotantalite"	"Rutile"	"Mn"	"Magnetite"	"Zircon"
"Aberfoyle_1"	2	 40.0000	 20.0000	 40.0000	 .000000	159	 .013874	 .000000	 .000000	 .034194	 78.9426	 .000000	 .000000	 .332014	 .000000	 .026542	 .010649	 21.5474	 100.907	 .029681	 .000000	 .000000	 .048916	 100.226	 .000000	 .000000	 .553819	 .000000	 .034147	 .014385	  .00000	 100.907	 .024452	 .000000	 .000000	 .018218	 32.9231	 .000000	 .000000	 .343103	 .000000	 .023526	 .005779	 66.6619	 .073364	 .000000	 .000000	 .027331	 98.7819	 .000000	 .000000	 1.02944	 .000000	 .070586	 .017338	 .000000	 100.000	 2.00000	O	 .000734	 .000000	 .000000	 .000547	 .987763	 .000000	 .000000	 .010294	 .000000	 .000706	 .000173	 2.00000	 .011878	 .023807	 .006006	 .013537	 .016564	 .039084	 .032797	 .008162	 .013515	 .012758	 .012699	 .025411	 .032091	 .011349	 .019366	 .021029	 .049289	 .040047	 .013615	 .017451	 .016414	 .017153	 59.9948	 -31.008	 -15.402	 28.6836	 .116953	 -139.18	 -27.161	 2.04124	 -58.844	 34.7707	 84.8769	 -5.6030	 -32.072	 13.0905	 1018.80	214	334	319	303	301	332	333	140	335	126	524	"Wollastonite"	"Jadeite"	"Corundum"	"CaNb2O6"	"Cassiterite"	"Scheelite"	"Manganotantalite"	"Rutile"	"Mn"	"Magnetite"	"Zircon"
"Aberfoyle_1"	2	 40.0000	 20.0000	 40.0000	 .000000	160	 .008340	 .007160	 .000000	 .182615	 78.2399	 .000000	 .633110	 .296757	 .000000	 .178464	 .000000	 21.5742	 101.121	 .017842	 .009652	 .000000	 .261239	 99.3342	 .000000	 .773064	 .495008	 .000000	 .229594	 .000000	  .00000	 101.121	 .014678	 .015395	 .000000	 .097160	 32.5843	 .000000	 .172950	 .306238	 .000000	 .157959	 .000000	 66.6513	 .044203	 .023181	 .000000	 .146299	 98.1280	 .000000	 .260420	 .922240	 .000000	 .475697	 .000000	 .000000	 100.000	 2.00000	O	 .000440	 .000462	 .000000	 .002915	 .977754	 .000000	 .005190	 .009189	 .000000	 .004740	 .000000	 2.00000	 .011946	 .023789	 .006006	 .013588	 .016623	 .039135	 .032842	 .008170	 .013526	 .012768	 .012753	 .025557	 .032067	 .011347	 .019438	 .021105	 .049352	 .040102	 .013627	 .017465	 .016426	 .017226	 100.154	 235.814	 -18.493	 5.93863	 .117685	 -126.40	 4.06576	 2.25009	 -60.913	 5.82572	 -220.90	 -5.6030	 -32.062	 13.0905	 1028.81	214	334	319	303	301	332	333	140	335	126	524	"Wollastonite"	"Jadeite"	"Corundum"	"CaNb2O6"	"Cassiterite"	"Scheelite"	"Manganotantalite"	"Rutile"	"Mn"	"Magnetite"	"Zircon"
