Repository: orthospar/MinorElements-Cassiterite

# MinorElements-Cassiterite
EPMA data and R code for generation of figures in "Systematic trends in the substitution mechanisms of minor elements in cassiterite", submitted for publication in the Australian Journal of Earth Sciences.

# Data Availability
The final cleaned and organised dataset is available above (cassiterite_EPMA.csv) and as a supplementary file hosted by AJES.

File: Data/170811/170814cont_recalc.dat (part 7 of 13)
LOVOLT"	" CURRENT"	"BEAMSIZE"	"    LINE"	"  Si WT%"	"  Na WT%"	"  Al WT%"	"  Nb WT%"	"  Sn WT%"	"   W WT%"	"  Ta WT%"	"  Ti WT%"	"  Mn WT%"	"  Fe WT%"	"  Zr WT%"	"   O WT%"	"   TOTAL"	"    SiO2"	"    Na2O"	"   Al2O3"	"   Nb2O5"	"    SnO2"	"     WO3"	"   Ta2O5"	"    TiO2"	"     MnO"	"     FeO"	"    ZrO2"	"       O"	"   TOTAL"	"  Si AT%"	"  Na AT%"	"  Al AT%"	"  Nb AT%"	"  Sn AT%"	"   W AT%"	"  Ta AT%"	"  Ti AT%"	"  Mn AT%"	"  Fe AT%"	"  Zr AT%"	"   O AT%"	"Si OXMOL%"	"Na OXMOL%"	"Al OXMOL%"	"Nb OXMOL%"	"Sn OXMOL%"	"W OXMOL%"	"Ta OXMOL%"	"Ti OXMOL%"	"Mn OXMOL%"	"Fe OXMOL%"	"Zr OXMOL%"	"O OXMOL%"	"   TOTAL"	" FORMULA"	"   BASIS"	"Si FORMULA"	"Na FORMULA"	"Al FORMULA"	"Nb FORMULA"	"Sn FORMULA"	"W FORMULA"	"Ta FORMULA"	"Ti FORMULA"	"Mn FORMULA"	"Fe FORMULA"	"Zr FORMULA"	"O FORMULA"	"Si CDL99"	"Na CDL99"	"Al CDL99"	"Nb CDL99"	"Sn CDL99"	" W CDL99"	"Ta CDL99"	"Ti CDL99"	"Mn CDL99"	"Fe CDL99"	"Zr CDL99"	"SiO2 CDL99"	"Na2O CDL99"	"Al2O3 CDL99"	"Nb2O5 CDL99"	"SnO2 CDL99"	"WO3 CDL99"	"Ta2O5 CDL99"	"TiO2 CDL99"	"MnO CDL99"	"FeO CDL99"	"ZrO2 CDL99"	"Si %ERR "	"Na %ERR "	"Al %ERR "	"Nb %ERR "	"Sn %ERR "	" W %ERR "	"Ta %ERR "	"Ti %ERR "	"Mn %ERR "	"Fe %ERR "	"Zr %ERR "	"   X-POS"	"   Y-POS"	"   Z-POS"	" RELDIST"	"Si STD_NUM"	"Na STD_NUM"	"Al STD_NUM"	"Nb STD_NUM"	"Sn STD_NUM"	"W STD_NUM"	"Ta STD_NUM"	"Ti STD_NUM"	"Mn STD_NUM"	"Fe STD_NUM"	"Zr STD_NUM"	"Si STD_NAM"	"Na STD_NAM"	"Al STD_NAM"	"Nb STD_NAM"	"Sn STD_NAM"	"W STD_NAM"	"Ta STD_NAM"	"Ti STD_NAM"	"Mn STD_NAM"	"Fe STD_NAM"	"Zr STD_NAM"
"Aberfoyle_2"	3	 40.0000	 20.0000	 40.0000	 .000000	266	 .012421	 .000000	 .000000	 .168466	 79.4378	 .004241	 .000000	 .179535	 .000000	 .028486	 .000000	 21.6331	 101.464	 .026572	 .000000	 .000000	 .240998	 100.855	 .005348	 .000000	 .299476	 .000000	 .036647	 .000000	  .00000	 101.464	 .021808	 .000000	 .000000	 .089418	 33.0041	 .001138	 .000000	 .184829	 .000000	 .025153	 .000000	 66.6736	 .065525	 .000000	 .000000	 .134334	 99.1658	 .003418	 .000000	 .555346	 .000000	 .075575	 .000000	 .000000	 100.000	 2.00000	O	 .000654	 .000000	 .000000	 .002682	 .990021	 .000034	 .000000	 .005544	 .000000	 .000754	 .000000	 2.00000	 .011993	 .024008	 .006057	 .013652	 .016714	 .039409	 .033070	 .008234	 .013628	 .012865	 .012807	 .025657	 .032362	 .011445	 .019529	 .021220	 .049698	 .040381	 .013735	 .017597	 .016551	 .017300	 67.6190	 -42.267	 -16.772	 6.41424	 .117547	 654.703	 -501.34	 3.55117	 -83.661	 32.7240	 -138.54	 -3.8686	 -33.507	 13.0870	 850.003	214	334	319	303	301	332	333	140	335	126	524	"Wollastonite"	"Jadeite"	"Corundum"	"CaNb2O6"	"Cassiterite"	"Scheelite"	"Manganotantalite"	"Rutile"	"Mn"	"Magnetite"	"Zircon"
"Aberfoyle_2"	3	 40.0000	 20.0000	 40.0000	 .000000	267	 .005828	 .000000	 .000000	 .295722	 78.8201	 .000000	 .150744	 .260097	 .000000	 .079202	 .026635	 21.6238	 101.262	 .012468	 .000000	 .000000	 .423043	 100.071	 .000000	 .184067	 .433857	 .000000	 .101893	 .035979	  .00000	 101.262	 .010237	 .000000	 .000000	 .157037	 32.7630	 .000000	 .041100	 .267892	 .000000	 .069967	 .014406	 66.6764	 .030812	 .000000	 .000000	 .236326	 98.6108	 .000000	 .061852	 .806308	 .000000	 .210589	 .043358	 .000000	 100.000	 2.00000	O	 .000307	 .000000	 .000000	 .004710	 .982747	 .000000	 .001233	 .008036	 .000000	 .002099	 .000432	 2.00000	 .012002	 .024017	 .006061	 .013676	 .016745	 .039470	 .033121	 .008241	 .013645	 .012881	 .012830	 .025676	 .032375	 .011452	 .019564	 .021259	 .049774	 .040442	 .013747	 .017619	 .016572	 .017330	 143.886	 -185.61	 -15.694	 3.93212	 .118280	 -274.28	 15.8977	 2.54857	 -57.802	 12.2986	 34.6970	 -3.8752	 -33.500	 13.0870	 860.000	214	334	319	303	301	332	333	140	335	126	524	"Wollastonite"	"Jadeite"	"Corundum"	"CaNb2O6"	"Cassiterite"	"Scheelite"	"Manganotantalite"	"Rutile"	"Mn"	"Magnetite"	"Zircon"
"Aberfoyle_2"	3	 40.0000	 20.0000	 40.0000	 .000000	268	 .000000	 .000000	 .000000	 .269682	 78.8876	 .000000	 .067138	 .224413	 .000000	 .059632	 .020055	 21.5739	 101.102	 .000000	 .000000	 .000000	 .385791	 100.156	 .000000	 .081979	 .374334	 .000000	 .076716	 .027091	 .000004	 101.102	 .000000	 .000000	 .000000	 .143539	 32.8667	 .000000	 .018347	 .231673	 .000000	 .052801	 .010872	 66.6761	 .000000	 .000000	 .000000	 .215893	 98.8681	 .000000	 .027596	 .696906	 .000000	 .158833	 .032704	 .000000	 100.000	 2.00000	O	 .000000	 .000000	 .000000	 .004306	 .985863	 .000000	 .000550	 .006949	 .000000	 .001584	 .000326	 2.00000	 .011998	 .024020	 .006061	 .013668	 .016736	 .039454	 .033107	 .008240	 .013642	 .012878	 .012821	 .025669	 .032378	 .011452	 .019552	 .021248	 .049754	 .040426	 .013745	 .017614	 .016567	 .017319	 -147.01	 -50.675	 -17.119	 4.24992	 .118155	 -87.212	 35.1391	 2.90516	 -383.64	 16.0703	 45.8268	 -3.8818	 -33.492	 13.0870	 869.983	214	334	319	303	301	332	333	140	335	126	524	"Wollastonite"	"Jadeite"	"Corundum"	"CaNb2O6"	"Cassiterite"	"Scheelite"	"Manganotantalite"	"Rutile"	"Mn"	"Magnetite"	"Zircon"
"Aberfoyle_2"	3	 40.0000	 20.0000	 40.0000	 .000000	269	 .008346	 .000000	 .000000	 .203232	 79.1966	 .007784	 .000000	 .199414	 .000000	 .040185	 .000000	 21.5960	 101.252	 .017855	 .000000	 .000000	 .290732	 100.549	 .009816	 .000000	 .332634	 .000000	 .051697	 .000000	 -.00001	 101.252	 .014679	 .000000	 .000000	 .108056	 32.9605	 .002091	 .000000	 .205646	 .000000	 .035544	 .000000	 66.6735	 .044117	 .000000	 .000000	 .162380	 99.0623	 .006285	 .000000	 .618067	 .000000	 .106826	 .000000	 .000000	 100.000	 2.00000	O	 .000440	 .000000	 .000000	 .003241	 .988712	 .000063	 .000000	 .006169	 .000000	 .001066	 .000000	 2.00000	 .012000	 .024029	 .006063	 .013665	 .016730	 .039450	 .033104	 .008241	 .013642	 .012878	 .012819	 .025672	 .032390	 .011455	 .019548	 .021241	 .049749	 .040422	 .013747	 .017615	 .016567	 .017316	 100.548	 -45.870	 -12.991	 5.43293	 .117871	 357.319	 -257.57	 3.23115	 -22.184	 23.4579	 -138.26	 -3.8884	 -33.485	 13.0870	 879.980	214	334	319	303	301	332	333	140	335	126	524	"Wollastonite"	"Jadeite"	"Corundum"	"CaNb2O6"	"Cassiterite"	"Scheelite"	"Manganotantalite"	"Rutile"	"Mn"	"Magnetite"	"Zircon"
"Aberfoyle_2"	3	 40.0000	 20.0000	 40.0000	 .000000	270	 .024116	 .000000	 .000000	 .176628	 78.8782	 .012174	 .000000	 .203777	 .000000	 .022319	 .000000	 21.5156	 100.833	 .051593	 .000000	 .000000	 .252674	 100.145	 .015353	 .000000	 .339912	 .000000	 .028714	 .000000	  .00000	 100.833	 .042576	 .000000	 .000000	 .094267	 32.9523	 .003283	 .000000	 .210942	 .000000	 .019816	 .000000	 66.6769	 .127947	 .000000	 .000000	 .141644	 99.0271	 .009867	 .000000	 .633915	 .000000	 .059552	 .000000	 .000000	 100.000	 2.00000	O	 .001277	 .000000	 .000000	 .002828	 .988416	 .000098	 .000000	 .006327	 .000000	 .000594	 .000000	 2.00000	 .011995	 .024021	 .006061	 .013662	 .016725	 .039439	 .033095	 .008239	 .013638	 .012875	 .012817	 .025661	 .032379	 .011451	 .019544	 .021234	 .049736	 .040411	 .013743	 .017610	 .016563	 .017313	 34.9782	 -22.014	 -13.889	 6.15284	 .118080	 228.558	 -45.765	 3.16777	 -40.179	 41.5693	 -238.87	 -3.8950	 -33.477	 13.0870	 889.966	214	334	319	303	301	332	333	140	335	126	524	"Wollastonite"	"Jadeite"	"Corundum"	"CaNb2O6"	"Cassiterite"	"Scheelite"	"Manganotantalite"	"Rutile"	"Mn"	"Magnetite"	"Zircon"
"Aberfoyle_2"	3	 40.0000	 20.0000	 40.0000	 .000000	271	 .016110	 .000000	 .000000	 .263280	 78.7280	 .012678	 .040731	 .238691	 .000174	 .059471	 .032502	 21.5578	 100.950	 .034464	 .000000	 .000000	 .376634	 99.9539	 .015987	 .049735	 .398151	 .000225	 .076509	 .043903	  .00000	 100.950	 .028384	 .000000	 .000000	 .140235	 32.8243	 .003412	 .011139	 .246594	 .000157	 .052697	 .017632	 66.6754	 .085369	 .000000	 .000000	 .210886	 98.7231	 .010263	 .016751	 .741660	 .000472	 .158492	 .053030	 .000000	 100.000	 2.00000	O	 .000851	 .000000	 .000000	 .004206	 .984601	 .000102	 .000334	 .007397	 .000005	 .001581	 .000529	 2.00000	 .011981	 .023998	 .006055	 .013656	 .016720	 .039424	 .033082	 .008232	 .013631	 .012868	 .012810	 .025631	 .032348	 .011442	 .019536	 .021228	 .049717	 .040395	 .013732	 .017600	 .016554	 .017304	 52.1514	 -29.515	 -16.702	 4.33483	 .118205	 219.426	 57.5913	 2.74728	 5533.57	 16.0993	 28.5148	 -3.9017	 -33.470	 13.0870	 900.030	214	334	319	303	301	332	333	140	335	126	524	"Wollastonite"	"Jadeite"	"Corundum"	"CaNb2O6"	"Cassiterite"	"Scheelite"	"Manganotantalite"	"Rutile"	"Mn"	"Magnetite"	"Zircon"
"Aberfoyle_2"	3	 40.0000	 20.0000	 40.0000	 .000000	272	 .010689	 .000000	 .000000	 .310645	 78.8075	 .011234	 .000000	 .259438	 .003222	 .060708	 .000000	 21.5878	 101.051	 .022868	 .000000	 .000000	 .444390	 100.055	 .014167	 .000000	 .432757	 .004160	 .078101	 .000000	 .000000	 101.051	 .018808	 .000000	 .000000	 .165236	 32.8123	 .003020	 .000000	 .267658	 .002898	 .053719	 .000000	 66.6763	 .056581	 .000000	 .000000	 .248542	 98.7103	 .009084	 .000000	 .805205	 .008718	 .161606	 .000000	 .000000	 100.000	 2.00000	O	 .000564	 .000000	 .000000	 .004956	 .984227	 .000091	 .000000	 .008029	 .000087	 .001611	 .000000	 2.00000	 .011969	 .023992	 .006054	 .013649	 .016712	 .039413	 .033073	 .008229	 .013627	 .012864	 .012803	 .025607	 .032340	 .011438	 .019526	 .021218	 .049703	 .040383	 .013727	 .017595	 .016550	 .017294	 78.3749	 -118.79	 -16.545	 3.76537	 .118123	 247.488	 -46.192	 2.55097	 299.891	 15.7834	 -199.42	 -3.9083	 -33.462	 13.0870	 910.005	214	334	319	303	301	332	333	140	335	126	524	"Wollastonite"	"Jadeite"	"Corundum"	"CaNb2O6"	"Cassiterite"	"Scheelite"	"Manganotantalite"	"Rutile"	"Mn"	"Magnetite"	"Zircon"
"Aberfoyle_2"	3	 40.0000	 20.0000	 40.0000	 .000000	273	 .004705	 .000000	 .000000	 .370748	 78.4459	 .020552	 .106659	 .257664	 .004786	 .090497	 .012598	 21.5476	 100.862	 .010066	 .000000	 .000000	 .530370	 99.5956	 .025918	 .130237	 .429799	 .006180	 .116424	 .017017	 .000000	 100.862	 .008295	 .000000	 .000000	 .197578	 32.7236	 .005535	 .029184	 .266332	 .004313	 .080230	 .006838	 66.6781	 .024977	 .000000	 .000000	 .297482	 98.5398	 .016667	 .043941	 .802001	 .012989	 .241595	 .020590	 .000000	 100.000	 2.00000	O	 .000249	 .000000	 .000000	 .005926	 .981538	 .000166	 .000875	 .007989	 .000129	 .002406	 .000205	 2.00000	 .011976	 .023981	 .006052	 .013655	 .016721	 .039415	 .033074	 .008228	 .013626	 .012863	 .012809	 .025621	 .032325	 .011435	 .019534	 .021229	 .049705	 .040386	 .013726	 .017594	 .016548	 .017302	 177.767	 -21.399	 -16.340	 3.25245	 .118431	 135.501	 22.2584	 2.56603	 202.178	 10.8462	 72.4762	 -3.9149	 -33.455	 13.0870	 920.002	214	334	319	303	301	332	333	140	335	126	524	"Wollastonite"	"Jadeite"	"Corundum"	"CaNb2O6"	"Cassiterite"	"Scheelite"	"Manganotantalite"	"Rutile"	"Mn"	"Magnetite"	"Zircon"
"Aberfoyle_2"	3	 40.0000	 20.0000	 40.0000	 .000000	274	 .019342	 .000000	 .000000	 .381726	 78.5160	 .007865	 .172630	 .244954	 .000000	 .104701	 .022340	 21.5968	 101.066	 .041380	 .000000	 .000000	 .546075	 99.6847	 .009918	 .210791	 .408597	 .000000	 .134698	 .030176	 .000002	 101.066	 .034020	 .000000	 .000000	 .202966	 32.6783	 .002113	 .047128	 .252618	 .000000	 .092612	 .012098	 66.6782	 .102480	 .000000	 .000000	 .305701	 98.4381	 .006366	 .070983	 .760971	 .000000	 .278978	 .036442	 .000000	 100.000	 2.00000	O	 .001020	 .000000	 .000000	 .006088	 .980179	 .000063	 .001414	 .007577	 .000000	 .002778	 .000363	 2.00000	 .011977	 .023970	 .006049	 .013656	 .016721	 .039408	 .033069	 .008227	 .013622	 .012860	 .012810	 .025623	 .032311	 .011430	 .019535	 .021230	 .049697	 .040379	 .013722	 .017590	 .016544	 .017304	 43.4693	 -93.415	 -17.271	 3.17578	 .118368	 353.271	 13.9151	 2.68281	 -241.81	 9.47732	 41.1742	 -3.9215	 -33.447	 13.0870	 929.985	214	334	319	303	301	332	333	140	335	126	524	"Wollastonite"	"Jadeite"	"Corundum"	"CaNb2O6"	"Cassiterite"	"Scheelite"	"Manganotantalite"	"Rutile"	"Mn"	"Magnetite"	"Zircon"
"Aberfoyle_2"	3	 40.0000	 20.0000	 40.0000	 .000000	275	 .016480	 .000000	 .000000	 .379872	 78.7206	 .000000	 .066661	 .219751	 .000000	 .090139	 .031320	 21.6045	 101.129	 .035257	 .000000	 .000000	 .543423	 99.9444	 .000000	 .081397	 .366557	 .000000	 .115964	 .042307	 -.00001	 101.129	 .028975	 .000000	 .000000	 .201903	 32.7510	 .000000	 .018192	 .226540	 .000000	 .079701	 .016954	 66.6768	 .087240	 .000000	 .000000	 .303950	 98.6083	 .000000	 .027386	 .682078	 .000000	 .239968	 .051047	 .000000	 100.000	 2.00000	O	 .000869	 .000000	 .000000	 .006056	 .982380	 .000000	 .000546	 .006795	 .000000	 .002391	 .000509	 2.00000	 .011968	 .023975	 .006050	 .013648	 .016714	 .039402	 .033063	 .008226	 .013621	 .012859	 .012801	 .025605	 .032318	 .011432	 .019524	 .021221	 .049689	 .040372	 .013722	 .017588	 .016543	 .017292	 50.9325	 -81.825	 -15.896	 3.18675	 .118187	 -211.24	 35.3399	 2.95563	 -54.515	 10.8830	 29.5453	 -3.9281	 -33.440	 13.0870	 939.908	214	334	319	303	301	332	333	140	335	126	524	"Wollastonite"	"Jadeite"	"Corundum"	"CaNb2O6"	"Cassiterite"	"Scheelite"	"Manganotantalite"	"Rutile"	"Mn"	"Magnetite"	"Zircon"
"Aberfoyle_2"	3	 40.0000	 20.0000	 40.0000	 .000000	276	 .001075	 .017199	 .000000	 .237517	 79.0222	 .019110	 .000000	 .191697	 .000000	 .036466	 .000000	 21.5581	 101.083	 .002300	 .023183	 .000000	 .339778	 100.327	 .024099	 .000000	 .319762	 .000000	 .046914	 .000000	 .000000	 101.083	 .001894	 .037011	 .000000	 .126481	 32.9390	 .005142	 .000000	 .197996	 .000000	 .032305	 .000000	 66.6602	 .005694	 .055642	 .000000	 .190151	 99.0406	 .015462	 .000000	 .595331	 .000000	 .097134	 .000000	 .000000	 100.000	 2.00000	O	 .000057	 .001110	 .000000	 .003795	 .988266	 .000154	 .000000	 .005940	 .000000	 .000969	 .000000	 2.00000	 .011985	 .023998	 .006055	 .013650	 .016713	 .039405	 .033067	 .008231	 .013626	 .012863	 .012805	 .025641	 .032348	 .011442	 .019526	 .021219	 .049693	 .040376	 .013731	 .017594	 .016548	 .017297	 777.734	 99.6416	 -17.335	 4.73492	 .117883	 145.656	 -51.260	 3.34486	 -48.646	 25.7374	 -54.127	 -3.9348	 -33.432	 13.0870	 949.958	214	334	319	303	301	332	333	140	335	126	524	"Wollastonite"	"Jadeite"	"Corundum"	"CaNb2O6"	"Cassiterite"	"Scheelite"	"Manganotantalite"	"Rutile"	"Mn"	"Magnetite"	"Zircon"
"Aberfoyle_2"	3	 40.0000	 20.0000	 40.0000	 .000000	277	 .016402	 .007277	 .000000	 .316938	 78.7605	 .000000	 .000000	 .229396	 .003562	 .060793	 .020485	 21.5712	 100.987	 .035090	 .009809	 .000000	 .453394	 99.9951	 .000000	 .000000	 .382646	 .004599	 .078210	 .027671	 -.00001	 100.987	 .028878	 .015652	 .000000	 .168692	 32.8139	 .000000	 .000000	 .236817	 .003206	 .053829	 .011105	 66.6679	 .086878	 .023544	 .000000	 .253749	 98.7184	 .000000	 .000000	 .712449	 .009646	 .161941	 .033408	 .000000	 100.000	 2.00000	O	 .000866	 .000470	 .000000	 .005061	 .984398	 .000000	 .000000	 .007104	 .000096	 .001615	 .000333	 2.00000	 .011962	 .023975	 .006050	 .013640	 .016703	 .039388	 .033052	 .008224	 .013618	 .012856	 .012794	 .025590	 .032318	 .011431	 .019513	 .021206	 .049672	 .040358	 .013719	 .017584	 .016539	 .017282	 51.1477	 233.870	 -14.399	 3.70013	 .118092	 -230.89	 -154.20	 2.84363	 271.154	 15.7524	 44.7847	 -3.9414	 -33.425	 13.0870	 959.955	214	334	319	303	301	332	333	140	335	126	524	"Wollastonite"	"Jadeite"	"Corundum"	"CaNb2O6"	"Cassiterite"	"Scheelite"	"Manganotantalite"	"Rutile"	"Mn"	"Magnetite"	"Zircon"
"Aberfoyle_2"	3	 40.0000	 20.0000	 40.0000	 .000000	278	 .012935	 .000000	 .000000	 .302758	 78.4471	 .000000	 .031183	 .259882	 .000000	 .075700	 .005681	 21.4994	 100.635	 .027673	 .000000	 .000000	 .433108	 99.5972	 .000000	 .038076	 .433498	 .000000	 .097388	 .007674	 -.00001	 100.635	 .022852	 .000000	 .000000	 .161694	 32.7947	 .000000	 .008551	 .269204	 .000000	 .067257	 .003090	 66.6726	 .068745	 .000000	 .000000	 .243205	 98.6537	 .000000	 .012861	 .809826	 .000000	 .202324	 .009296	 .000000	 100.000	 2.00000	O	 .000686	 .000000	 .000000	 .004850	 .983754	 .000000	 .000257	 .008075	 .000000	 .002018	 .000093	 2.00000	 .011963	 .023975	 .006050	 .013642	 .016703	 .039389	 .033052	 .008224	 .013618	 .012856	 .012796	 .025593	 .032318	 .011431	 .019515	 .021206	 .049673	 .040358	 .013718	 .017584	 .016539	 .017285	 64.7836	 -103.44	 -15.535	 3.84565	 .118330	 -137.63	 75.0241	 2.54543	 -263.90	 12.8064	 159.716	 -3.9480	 -33.417	 13.0870	 969.938	214	334	319	303	301	332	333	140	335	126	524	"Wollastonite"	"Jadeite"	"Corundum"	"CaNb2O6"	"Cassiterite"	"Scheelite"	"Manganotantalite"	"Rutile"	"Mn"	"Magnetite"	"Zircon"
"Aberfoyle_2"	3	 40.0000	 20.0000	 40.0000	 .000000	279	 .003640	 .000000	 .000000	 .371464	 78.9727	 .030016	 .000000	 .264911	 .000000	 .089953	 .034311	 21.6785	 101.446	 .007787	 .000000	 .000000	 .531396	 100.265	 .037852	 .000000	 .441888	 .000000	 .115724	 .046348	 .000000	 101.446	 .006378	 .000000	 .000000	 .196758	 32.7432	 .008034	 .000000	 .272159	 .000000	 .079263	 .018510	 66.6757	 .019195	 .000000	 .000000	 .296091	 98.5471	 .024180	 .000000	 .819118	 .000000	 .238559	 .055709	 .000000	 100.000	 2.00000	O	 .000191	 .000000	 .000000	 .005902	 .982162	 .000241	 .000000	 .008164	 .000000	 .002378	 .000555	 2.00000	 .011956	 .023967	 .006048	 .013639	 .016703	 .039387	 .033050	 .008222	 .013616	 .012854	 .012792	 .025577	 .032307	 .011427	 .019511	 .021207	 .049670	 .040356	 .013715	 .017581	 .016537	 .017280	 229.301	 -38.714	 -16.944	 3.24384	 .117952	 92.8612	 -104.32	 2.50233	 -142.38	 10.8999	 27.0102	 -3.9546	 -33.410	 13.0870	 979.935	214	334	319	303	301	332	333	140	335	126	524	"Wollastonite"	"Jadeite"	"Corundum"	"CaNb2O6"	"Cassiterite"	"Scheelite"	"Manganotantalite"	"Rutile"	"Mn"	"Magnetite"	"Zircon"
"Aberfoyle_2"	3	 40.0000	 20.0000	 40.0000	 .000000	280	 .012014	 .000000	 .000000	 .259296	 78.4042	 .000000	 .323670	 .190301	 .000000	 .088707	 .012140	 21.4922	 100.783	 .025702	 .000000	 .000000	 .370933	 99.5427	 .000000	 .395220	 .317433	 .000000	 .114122	 .016399	 .000002	 100.783	 .021234	 .000000	 .000000	 .138540	 32.7905	 .000000	 .088791	 .197210	 .000000	 .078846	 .006606	 66.6783	 .063941	 .000000	 .000000	 .208594	 98.7426	 .000000	 .133690	 .593862	 .000000	 .237432	 .019894	 .000000	 100.000	 2.00000	O	 .000637	 .000000	 .000000	 .004155	 .983544	 .000000	 .002663	 .005915	 .000000	 .002365	 .000198	 2.00000	 .012016	 .023984	 .006053	 .013671	 .016736	 .039417	 .033078	 .008233	 .013628	 .012864	 .012828	 .025706	 .032330	 .011437	 .019556	 .021248	 .049708	 .040390	 .013733	 .017597	 .016550	 .017328	 70.0302	 -42.562	 -14.758	 4.39552	 .118405	 -73.390	 7.62108	 3.36716	 -42.635	 11.0488	 75.2913	 -3.9613	 -33.402	 13.0870	 989.985	214	334	319	303	301	332	333	140	335	126	524	"Wollastonite"	"Jadeite"	"Corundum"	"CaNb2O6"	"Cassiterite"	"Scheelite"	"Manganotantalite"	"Rutile"	"Mn"	"Magnetite"	"Zircon"
"Aberfoyle_2"	3	 40.0000	 20.0000	 40.0000	 .000000	281	 .017839	 .000000	 .000000	 .264736	 78.3090	 .000000	 .089800	 .293995	 .000000	 .082961	 .009112	 21.4904	 100.558	 .038163	 .000000	 .000000	 .378716	 99.4219	 .000000	 .109651	 .490401	 .000000	 .106729	 .012309	 .000000	 100.558	 .031526	 .000000	 .000000	 .141441	 32.7493	 .000000	 .024634	 .304655	 .000000	 .073736	 .004958	 66.6698	 .094824	 .000000	 .000000	 .212710	 98.5024	 .000000	 .037046	 .916334	 .000000	 .221780	 .014913	 .000000	 100.000	 2.00000	O	 .000946	 .000000	 .000000	 .004243	 .982433	 .000000	 .000739	 .009139	 .000000	 .002212	 .000149	 2.00000	 .011963	 .023968	 .006048	 .013644	 .016701	 .039386	 .033049	 .008222	 .013616	 .012854	 .012798	 .025594	 .032309	 .011428	 .019518	 .021204	 .049668	 .040355	 .013715	 .017581	 .016537	 .017287	 47.0605	 -558.18	 -16.533	 4.31068	 .118425	 -57.741	 26.3365	 2.28421	 -212.80	 11.7525	 99.8513	 -3.9679	 -33.395	 13.0875	 999.991	214	334	319	303	301	332	333	140	335	126	524	"Wollastonite"	"Jadeite"	"Corundum"	"CaNb2O6"	"Cassiterite"	"Scheelite"	"Manganotantalite"	"Rutile"	"Mn"	"Magnetite"	"Zircon"
"Aberfoyle_2"	3	 40.0000	 20.0000	 40.0000	 .000000	282	 .008437	 .000000	 .000000	 .208441	 78.7820	 .000000	 .000000	 .247957	 .000000	 .040714	 .000652	 21.5173	 100.806	 .018050	 .000000	 .000000	 .298183	 100.022	 .000000	 .000000	 .413607	 .000000	 .052379	 .000881	  .00000	 100.806	 .014893	 .000000	 .000000	 .111230	 32.9076	 .000000	 .000000	 .256640	 .000000	 .036143	 .000354	 66.6732	 .044763	 .000000	 .000000	 .167156	 98.9070	 .000000	 .000000	 .771357	 .000000	 .108633	 .001065	 .000000	 100.000	 2.00000	O	 .000447	 .000000	 .000000	 .003337	 .987131	 .000000	 .000000	 .007698	 .000000	 .001084	 .000011	 2.00000	 .011972	 .023987	 .006052	 .013642	 .016701	 .039388	 .033052	 .008226	 .013620	 .012857	 .012797	 .025612	 .032334	 .011435	 .019516	 .021204	 .049672	 .040359	 .013722	 .017586	 .016541	 .017286	 99.2439	 -27.972	 -20.017	 5.30456	 .118023	 -79.702	 -43.233	 2.65404	 -57.710	 23.1272	 1386.63	 -3.9745	 -33.387	 13.0875	 1009.97	214	334	319	303	301	332	333	140	335	126	524	"Wollastonite"	"Jadeite"	"Corundum"	"CaNb2O6"	"Cassiterite"	"Scheelite"	"Manganotantalite"	"Rutile"	"Mn"	"Magnetite"	"Zircon"
"Aberfoyle_2"	3	 40.0000	 20.0000	 40.0000	 .000000	283	 .005785	 .024846	 .000000	 .286638	 78.8615	 .000000	 .016621	 .279925	 .000000	 .050210	 .013355	 21.6102	 101.149	 .012375	 .033492	 .000000	 .410048	 100.123	 .000000	 .020295	 .466931	 .000000	 .064595	 .018040	 .000006	 101.149	 .010164	 .053331	 .000000	 .152251	 32.7884	 .000000	 .004533	 .288387	 .000000	 .044367	 .007225	 66.6513	 .030574	 .080213	 .000000	 .228993	 98.6307	 .000000	 .006817	 .867495	 .000000	 .133461	 .021733	 .000000	 100.000	 2.00000	O	 .000305	 .001600	 .000000	 .004569	 .983878	 .000000	 .000136	 .008654	 .000000	 .001331	 .000217	 2.00000	 .011957	 .023965	 .006048	 .013636	 .016695	 .039377	 .033042	 .008221	 .013614	 .012852	 .012790	 .025580	 .032305	 .011427	 .019507	 .021197	 .049658	 .040346	 .013713	 .017578	 .016534	 .017277	 144.417	 69.1992	 -13.511	 4.02615	 .117977	 -448.86	 140.326	 2.38384	 -22.837	 18.8979	 68.3064	 -3.9811	 -33.380	 13.0875	 1019.97	214	334	319	303	301	332	333	140	335	126	524	"Wollastonite"	"Jadeite"	"Corundum"	"CaNb2O6"	"Cassiterite"	"Scheelite"	"Manganotantalite"	"Rutile"	"Mn"	"Magnetite"	"Zircon"
"Aberfoyle_2"	3	 40.0000	 20.0000	 40.0000	 .000000	284	 .004740	 .000000	 .000000	 .315044	 78.8415	 .009275	 .000000	 .256163	 .010197	 .059227	 .000000	 21.5910	 101.087	 .010140	 .000000	 .000000	 .450684	 100.098	 .011696	 .000000	 .427294	 .013167	 .076195	 .000000	  .00000	 101.087	 .008338	 .000000	 .000000	 .167547	 32.8209	 .002493	 .000000	 .264235	 .009171	 .052400	 .000000	 66.6749	 .025084	 .000000	 .000000	 .252017	 98.7353	 .007499	 .000000	 .794899	 .027589	 .157634	 .000000	 .000000	 100.000	 2.00000	O	 .000250	 .000000	 .000000	 .005026	 .984506	 .000075	 .000000	 .007926	 .000275	 .001572	 .000000	 2.00000	 .011960	 .023972	 .006049	 .013637	 .016698	 .039379	 .033044	 .008222	 .013615	 .012853	 .012791	 .025587	 .032314	 .011429	 .019509	 .021200	 .049660	 .040348	 .013715	 .017580	 .016535	 .017278	 176.249	 -36.779	 -14.749	 3.71791	 .117994	 299.411	 -29.626	 2.57753	 95.3704	 16.1443	 -75.758	 -3.9878	 -33.372	 13.0875	 1030.02	214	334	319	303	301	332	333	140	335	126	524	"Wollastonite"	"Jadeite"	"Corundum"	"CaNb2O6"	"Cassiterite"	"Scheelite"	"Manganotantalite"	"Rutile"	"Mn"	"Magnetite"	"Zircon"
"Aberfoyle_2"	3	 40.0000	 20.0000	 40.0000	 .000000	285	 .004588	 .000000	 .000000	 .282555	 78.4534	 .000000	 .000000	 .280429	 .000000	 .049578	 .029602	 21.4906	 100.591	 .009816	 .000000	 .000000	 .404207	 99.6052	 .000000	 .000000	 .467772	 .000000	 .063782	 .039986	 .000004	 100.591	 .008110	 .000000	 .000000	 .150976	 32.8130	 .000000	 .000000	 .290626	 .000000	 .044070	 .016109	 66.6771	 .024392	 .000000	 .000000	 .227049	 98.6934	 .000000	 .000000	 .874133	 .000000	 .132551	 .048452	 .000000	 100.000	 2.00000	O	 .000243	 .000000	 .000000	 .004529	 .984234	 .000000	 .000000	 .008717	 .000000	 .001322	 .000483	 2.00000	 .011956	 .023969	 .006048	 .013635	 .016696	 .039376	 .033041	 .008221	 .013614	 .012852	 .012789	 .025579	 .032310	 .011428	 .019506	 .021197	 .049657	 .040346	 .013714	 .017579	 .016534	 .017276	 182.004	 -33.070	 -12.169	 4.07520	 .118285	 -239.09	 -227.30	 2.38024	 -69.770	 19.1294	 31.1916	 -3.9944	 -33.365	 13.0875	 1040.02	214	334	319	303	301	332	333	140	335	126	524	"Wollastonite"	"Jadeite"	"Corundum"	"CaNb2O6"	"Cassiterite"	"Scheelite"	"Manganotantalite"	"Rutile"	"Mn"	"Magnetite"	"Zircon"
"Aberfoyle_2"	3	 40.0000	 20.0000	 40.0000	 .000000	286	 .013595	 .000000	 .000000	 .296166	 78.9622	 .000000	 .000000	 .294563	 .000000	 .051784	 .008982	 21.6468	 101.274	 .029084	 .000000	 .000000	 .423678	 100.251	 .000000	 .000000	 .491349	 .000000	 .066619	 .012132	 .000004	 101.274	 .023855	 .000000	 .000000	 .157108	 32.7878	 .000000	 .000000	 .303075	 .000000	 .045698	 .004853	 66.6776	 .071758	 .000000	 .000000	 .236297	 98.6282	 .000000	 .000000	 .911674	 .000000	 .137464	 .014597	 .000000	 100.000	 2.00000	O	 .000716	 .000000	 .000000	 .004712	 .983472	 .000000	 .000000	 .009091	 .000000	 .001371	 .000146	 2.00000	 .011953	 .023966	 .006047	 .013635	 .016693	 .039375	 .033041	 .008220	 .013613	 .012851	 .012788	 .025572	 .032306	 .011426	 .019505	 .021194	 .049656	 .040344	 .013712	 .017578	 .016533	 .017274	 61.6026	 -36.035	 -15.389	 3.91579	 .117898	 -1222.7	 -172.77	 2.28002	 -32.715	 18.3477	 101.215	 -4.0010	 -33.357	 13.0875	 1050.00	214	334	319	303	301	332	333	140	335	126	524	"Wollastonite"	"Jadeite"	"Corundum"	"CaNb2O6"	"Cassiterite"	"Scheelite"	"Manganotantalite"	"Rutile"	"Mn"	"Magnetite"	"Zircon"
"Aberfoyle_2"	3	 40.0000	 20.0000	 40.0000	 .000000	287	 .005316	 .000000	 .000000	 .158733	 79.2134	 .000000	 .000000	 .227532	 .000000	 .016536	 .000000	 21.5879	 101.209	 .011373	 .000000	 .000000	 .227074	 100.570	 .000000	 .000000	 .379537	 .000000	 .021274	 .000000	  .00000	 101.209	 .009353	 .000000	 .000000	 .084431	 32.9810	 .000000	 .000000	 .234740	 .000000	 .014632	 .000000	 66.6759	 .028103	 .000000	 .000000	 .126842	 99.0958	 .000000	 .000000	 .705307	 .000000	 .043964	 .000000	 .000000	 100.000	 2.00000	O	 .000281	 .000000	 .000000	 .002533	 .989293	 .000000	 .000000	 .007041	 .000000	 .000439	 .000000	 2.00000	 .011983	 .023998	 .006055	 .013646	 .016705	 .039394	 .033058	 .008230	 .013623	 .012860	 .012801	 .025637	 .032348	 .011440	 .019521	 .021209	 .049679	 .040365	 .013728	 .017591	 .016545	 .017292	 157.489	 -53.346	 -14.362	 6.76461	 .117681	 -37.968	 -58.038	 2.86600	 -164.91	 55.7579	 -102.78	 -4.0076	 -33.350	 13.0875	 1059.99	214	334	319	303	301	332	333	140	335	126	524	"Wollastonite"	"Jadeite"	"Corundum"	"CaNb2O6"	"Cassiterite"	"Scheelite"	"Manganotantalite"	"Rutile"	"Mn"	"Magnetite"	"Zircon"
"Aberfoyle_2"	3	 40.0000	 20.0000	 40.0000	 .000000	288	 .004737	 .000000	 .000000	 .298379	 78.4762	 .001253	 .000000	 .355610	 .000000	 .055455	 .000000	 21.5456	 100.737	 .010135	 .000000	 .000000	 .426843	 99.6342	 .001580	 .000000	 .593178	 .000000	 .071342	 .000000	 .000002	 100.737	 .008352	 .000000	 .000000	 .159023	 32.7386	 .000337	 .000000	 .367600	 .000000	 .049167	 .000000	 66.6769	 .025123	 .000000	 .000000	 .239179	 98.4810	 .001015	 .000000	 1.10578	 .000000	 .147900	 .000000	 .000000	 100.000	 2.00000	O	 .000251	 .000000	 .000000	 .004770	 .982008	 .000010	 .000000	 .011026	 .000000	 .001475	 .000000	 2.00000	 .011946	 .023965	 .006047	 .013634	 .016692	 .039379	 .033043	 .008219	 .013614	 .012852	 .012787	 .025557	 .032304	 .011426	 .019505	 .021192	 .049660	 .040347	 .013710	 .017579	 .016534	 .017273	 176.134	 -62.410	 -17.039	 3.89148	 .118294	 2214.00	 -31.279	 1.93872	 -269.31	 17.1876	 -285.29	 -4.0143	 -33.342	 13.0875	 1069.98	214	334	319	303	301	332	333	140	335	126	524	"Wollastonite"	"Jadeite"	"Corundum"	"CaNb2O6"	"Cassiterite"	"Scheelite"	"Manganotantalite"	"Rutile"	"Mn"	"Magnetite"	"Zircon"
"Aberfoyle_2"	3	 40.0000	 20.0000	 40.0000	 .000000	289	 .002176	 .000000	 .000000	 .356995	 78.3833	 .072316	 .000000	 .407316	 .010722	 .089480	 .014901	 21.6141	 100.951	 .004656	 .000000	 .000000	 .510697	 99.5162	 .091197	 .000000	 .679427	 .013845	 .115115	 .020128	 .000006	 100.951	 .003825	 .000000	 .000000	 .189656	 32.5955	 .019414	 .000000	 .419704	 .009633	 .079081	 .008063	 66.6752	 .011510	 .000000	 .000000	 .285368	 98.0905	 .058424	 .000000	 1.26303	 .028988	 .237981	 .024263	 .000000	 100.000	 2.00000	O	 .000115	 .000000	 .000000	 .005689	 .977739	 .000582	 .000000	 .012590	 .000289	 .002372	 .000242	 2.00000	 .011941	 .023963	 .006047	 .013643	 .016702	 .039401	 .033060	 .008220	 .013618	 .012857	 .012795	 .025547	 .032302	 .011426	 .019517	 .021204	 .049687	 .040369	 .013712	 .017584	 .016540	 .017283	 382.843	 -85.562	 -17.894	 3.35299	 .118475	 38.8329	 -60.871	 1.72915	 90.7757	 10.9564	 61.3141	 -4.0209	 -33.335	 13.0875	 1079.97	214	334	319	303	301	332	333	140	335	126	524	"Wollastonite"	"Jadeite"	"Corundum"	"CaNb2O6"	"Cassiterite"	"Scheelite"	"Manganotantalite"	"Rutile"	"Mn"	"Magnetite"	"Zircon"
"Aberfoyle_2"	3	 40.0000	 20.0000	 40.0000	 .000000	290	 .005412	 .000000	 .000000	 .316972	 78.6059	 .035033	 .000000	 .323856	 .000000	 .070385	 .003030	 21.5823	 100.943	 .011579	 .000000	 .000000	 .453442	 99.7988	 .044179	 .000000	 .540210	 .000000	 .090550	 .004092	 .000004	 100.943	 .009526	 .000000	 .000000	 .168646	 32.7371	 .009419	 .000000	 .334207	 .000000	 .062299	 .001642	 66.6772	 .028659	 .000000	 .000000	 .253691	 98.4915	 .028338	 .000000	 1.00548	 .000000	 .187430	 .004939	 .000000	 100.000	 2.00000	O	 .000286	 .000000	 .000000	 .005059	 .981959	 .000283	 .000000	 .010025	 .000000	 .001869	 .000049	 2.00000	 .011958	 .023979	 .006051	 .013645	 .016706	 .039404	 .033064	 .008225	 .013622	 .012860	 .012798	 .025582	 .032323	 .011433	 .019520	 .021210	 .049691	 .040373	 .013720	 .017589	 .016544	 .017288	 154.351	 -868.77	 -14.511	 3.70141	 .118269	 79.6661	 -34.866	 2.10164	 -52.749	 13.7185	 298.936	 -4.0275	 -33.327	 13.0875	 1089.96	214	334	319	303	301	332	333	140	335	126	524	"Wollastonite"	"Jadeite"	"Corundum"	"CaNb2O6"	"Cassiterite"	"Scheelite"	"Manganotantalite"	"Rutile"	"Mn"	"Magnetite"	"Zircon"
"Aberfoyle_2"	3	 40.0000	 20.0000	 40.0000	 .000000	291	 .010302	 .028515	 .000000	 .420066	 78.4767	 .000000	 .000000	 .341348	 .002892	 .100989	 .027290	 21.6280	 101.036	 .022040	 .038437	 .000000	 .600923	 99.6348	 .000000	 .000000	 .569388	 .003735	 .129922	 .036864	 .000004	 101.036	 .018084	 .061149	 .000000	 .222910	 32.5974	 .000000	 .000000	 .351332	 .002596	 .089151	 .014749	 66.6427	 .054444	 .092049	 .000000	 .335554	 98.1396	 .000000	 .000000	 1.05774	 .007815	 .268405	 .044405	 .000000	 100.000	 2.00000	O	 .000543	 .001835	 .000000	 .006690	 .978273	 .000000	 .000000	 .010544	 .000078	 .002676	 .000443	 2.00000	 .011931	 .023951	 .006045	 .013634	 .016694	 .039384	 .033046	 .008217	 .013612	 .012851	 .012785	 .025525	 .032286	 .011422	 .019504	 .021195	 .049667	 .040351	 .013706	 .017577	 .016533	 .017270	 81.0514	 60.3945	 -17.280	 2.93492	 .118382	 -1606.6	 -32.639	 2.00729	 333.557	 9.79253	 33.7648	 -4.0341	 -33.320	 13.0875	 1099.95	214	334	319	303	301	332	333	140	335	126	524	"Wollastonite"	"Jadeite"	"Corundum"	"CaNb2O6"	"Cassiterite"	"Scheelite"	"Manganotantalite"	"Rutile"	"Mn"	"Magnetite"	"Zircon"
"Aberfoyle_2"	3	 40.0000	 20.0000	 40.0000	 .000000	292	 .016094	 .000000	 .000000	 .451157	 78.5966	 .000000	 .061095	 .316152	 .000000	 .115435	 .005477	 21.6627	 101.225	 .034431	 .000000	 .000000	 .645399	 99.7871	 .000000	 .074600	 .527361	 .000000	 .148507	 .007398	 -.00001	 101.225	 .028220	 .000000	 .000000	 .239142	 32.6109	 .000000	 .016627	 .325037	 .000000	 .101791	 .002957	 66.6754	 .085007	 .000000	 .000000	 .360189	 98.2351	 .000000	 .025044	 .979124	 .000000	 .306630	 .008907	 .000000	 100.000	 2.00000	O	 .000846	 .000000	 .000000	 .007173	 .978198	 .000000	 .000499	 .009750	 .000000	 .003053	 .000089	 2.00000	 .011946	 .023958	 .006046	 .013641	 .016704	 .039394	 .033055	 .008220	 .013616	 .012855	 .012793	 .025556	 .032295	 .011424	 .019514	 .021208	 .049679	 .040362	 .013711	 .017581	 .016537	 .017281	 52.0485	 -276.07	 -13.736	 2.77296	 .118307	 -504.67	 38.5111	 2.14456	 -487.19	 8.66471	 165.604	 -4.0408	 -33.312	 13.0875	 1110.00	214	334	319	303	301	332	333	140	335	126	524	"Wollastonite"	"Jadeite"	"Corundum"	"CaNb2O6"	"Cassiterite"	"Scheelite"	"Manganotantalite"	"Rutile"	"Mn"	"Magnetite"	"Zircon"
"Aberfoyle_2"	3	 40.0000	 20.0000	 40.0000	 .000000	293	 .000000	 .000000	 .000000	 .296440	 78.9318	 .001925	 .066510	 .246410	 .000000	 .069948	 .000645	 21.6085	 101.222	 .000000	 .000000	 .000000	 .424071	 100.213	 .002427	 .081212	 .411027	 .000000	 .089987	 .000871	  .00000	 101.222	 .000000	 .000000	 .000000	 .157527	 32.8322	 .000517	 .018146	 .253971	 .000000	 .061835	 .000349	 66.6755	 .000000	 .000000	 .000000	 .236978	 98.7829	 .001555	 .027299	 .764130	 .000000	 .186045	 .001050	 .000000	 100.000	 2.00000	O	 .000000	 .000000	 .000000	 .004725	 .984834	 .000016	 .000544	 .007618	 .000000	 .001855	 .000010	 2.00000	 .011978	 .023985	 .006052	 .013649	 .016712	 .039402	 .033064	 .008228	 .013623	 .012860	 .012803	 .025626	 .032332	 .011436	 .019525	 .021218	 .049689	 .040373	 .013725	 .017590	 .016545	 .017295	 -4205.9	 -950.75	 -16.399	 3.91634	 .117977	 1442.01	 35.4198	 2.66919	 -69.394	 13.7989	 1403.04	 -4.0474	 -33.305	 13.0875	 1119.99	214	334	319	303	301	332	333	140	335	126	524	"Wollastonite"	"Jadeite"	"Corundum"	"CaNb2O6"	"Cassiterite"	"Scheelite"	"Manganotantalite"	"Rutile"	"Mn"	"Magnetite"	"Zircon"
"Aberfoyle_2"	3	 40.0000	 20.0000	 40.0000	 .000000	294	 .000167	 .000000	 .000000	 .209551	 78.8329	 .107905	 .000000	 .168303	 .000000	 .041160	 .005388	 21.4988	 100.864	 .000358	 .000000	 .000000	 .299771	 100.087	 .136077	 .000000	 .280739	 .000000	 .052952	 .007278	  .00000	 100.864	 .000296	 .000000	 .000000	 .111935	 32.9619	 .029127	 .000000	 .174372	 .000000	 .036576	 .002931	 66.6829	 .000889	 .000000	 .000000	 .168266	 99.1002	 .087571	 .000000	 .524249	 .000000	 .109966	 .008813	 .000000	 100.000	 2.00000	O	 .000009	 .000000	 .000000	 .003357	 .988618	 .000874	 .000000	 .005230	 .000000	 .001097	 .000088	 2.00000	 .011998	 .024000	 .006056	 .013657	 .016722	 .039407	 .033070	 .008234	 .013627	 .012864	 .012814	 .025668	 .032352	 .011443	 .019537	 .021230	 .049696	 .040380	 .013734	 .017596	 .016550	 .017309	 4998.00	 -37.660	 -14.703	 5.28476	 .118011	 26.1824	 -56.378	 3.76704	 -60.585	 22.8961	 168.591	 -4.0540	 -33.297	 13.0875	 1129.98	214	334	319	303	301	332	333	140	335	126	524	"Wollastonite"	"Jadeite"	"Corundum"	"CaNb2O6"	"Cassiterite"	"Scheelite"	"Manganotantalite"	"Rutile"	"Mn"	"Magnetite"	"Zircon"
"Aberfoyle_2"	3	 40.0000	 20.0000	 40.0000	 .000000	295	 .038560	 .047983	 .000000	 .071173	 77.1749	 .000000	 .000000	 .220185	 .004233	 .038277	 .000000	 21.0577	 98.6530	 .082494	 .064680	 .000000	 .101816	 97.9820	 .000000	 .000000	 .367282	 .005466	 .049243	 .000000	 .000000	 98.6530	 .069483	 .105628	 .000000	 .038771	 32.9074	 .000000	 .000000	 .232640	 .003900	 .034687	 .000000	 66.6075	 .208531	 .158504	 .000000	 .058179	 98.7608	 .000000	 .000000	 .698192	 .011704	 .104103	 .000000	 .000000	 100.000	 2.00000	O	 .002086	 .003172	 .000000	 .001164	 .988101	 .000000	 .000000	 .006985	 .000117	 .001042	 .000000	 2.00000	 .011965	 .023982	 .006052	 .013642	 .016692	 .039378	 .033043	 .008223	 .013617	 .012855	 .012797	 .025597	 .032327	 .011435	 .019516	 .021192	 .049659	 .040348	 .013717	 .017583	 .016537	 .017286	 21.9394	 36.3499	 -69.409	 14.2533	 .119223	 -38.739	 -23.606	 2.94986	 228.305	 24.5434	 -43.490	 -4.0606	 -33.290	 13.0875	 1139.97	214	334	319	303	301	332	333	140	335	126	524	"Wollastonite"	"Jadeite"	"Corundum"	"CaNb2O6"	"Cassiterite"	"Scheelite"	"Manganotantalite"	"Rutile"	"Mn"	"Magnetite"	"Zircon"
"Aberfoyle_2"	3	 40.0000	 20.0000	 40.0000	 .000000	296	 .017582	 .000000	 .000000	 .134966	 78.8255	 .000000	 .000000	 .200435	 .000000	 .010565	 .024241	 21.4757	 100.689	 .037615	 .000000	 .000000	 .193075	 100.078	 .000000	 .000000	 .334337	 .000000	 .013591	 .032744	 .000002	 100.689	 .031098	 .000000	 .000000	 .072164	 32.9907	 .000000	 .000000	 .207863	 .000000	 .009397	 .013201	 66.6756	 .093419	 .000000	 .000000	 .108392	 99.1059	 .000000	 .000000	 .624431	 .000000	 .028230	 .039655	 .000000	 100.000	 2.00000	O	 .000933	 .000000	 .000000	 .002165	 .989589	 .000000	 .000000	 .006235	 .000000	 .000282	 .000396	 2.00000	 .011982	 .023992	 .006053	 .013643	 .016702	 .039386	 .033051	 .008229	 .013621	 .012858	 .012799	 .025634	 .032341	 .011438	 .019517	 .021206	 .049669	 .040357	 .013726	 .017587	 .016542	 .017289	 47.8170	 -47.548	 -18.321	 7.83805	 .117948	 -354.81	 -137.62	 3.21142	 -434.93	 86.7863	 37.9680	 -4.0672	 -33.282	 13.0875	 1149.97	214	334	319	303	301	332	333	140	335	126	524	"Wollastonite"	"Jadeite"	"Corundum"	"CaNb2O6"	"Cassiterite"	"Scheelite"	"Manganotantalite"	"Rutile"	"Mn"	"Magnetite"	"Zircon"
"Aberfoyle_2"	3	 40.0000	 20.0000	 40.0000	 .000000	297	 .019053	 .000000	 .000000	 .168633	 79.0674	 .000000	 .000000	 .217803	 .000000	 .032364	 .019534	 21.5733	 101.098	 .040760	 .000000	 .000000	 .241236	 100.385	 .000000	 .000000	 .363309	 .000000	 .041636	 .026387	 .000000	 101.098	 .033544	 .000000	 .000000	 .089752	 32.9405	 .000000	 .000000	 .224842	 .000000	 .028656	 .010589	 66.6721	 .100783	 .000000	 .000000	 .134832	 98.9709	 .000000	 .000000	 .675544	 .000000	 .086097	 .031815	 .000000	 100.000	 2.00000	O	 .001006	 .000000	 .000000	 .002692	 .988136	 .000000	 .000000	 .006745	 .000000	 .000860	 .000318	 2.00000	 .011976	 .023989	 .006052	 .013643	 .016701	 .039387	 .033051	 .008227	 .013620	 .012857	 .012798	 .025621	 .032336	 .011436	 .019516	 .021204	 .049670	 .040357	 .013723	 .017586	 .016541	 .017288	 44.1266	 -23.271	 -19.955	 6.40469	 .117788	 -279.23	 -22.346	 2.97950	 -33.492	 28.8838	 46.9461	 -4.0739	 -33.275	 13.0875	 1160.03	214	334	319	303	301	332	333	140	335	126	524	"Wollastonite"	"Jadeite"	"Corundum"	"CaNb2O6"	"Cassiterite"	"Scheelite"	"Manganotantalite"	"Rutile"	"Mn"	"Magnetite"	"Zircon"
"Aberfoyle_2"	3	 40.0000	 20.0000	 40.0000	 .000000	298	 .000414	 .000000	 .000000	 .416803	 78.5233	 .000000	 .053762	 .307985	 .000000	 .103703	 .000000	 21.5979	 101.004	 .000887	 .000000	 .000000	 .596254	 99.6939	 .000000	 .065647	 .513738	 .000000	 .133414	 .000000	  .00000	 101.004	 .000729	 .000000	 .000000	 .221596	 32.6782	 .000000	 .014676	 .317591	 .000000	 .091720	 .000000	 66.6755	 .002195	 .000000	 .000000	 .333664	 98.4094	 .000000	 .022098	 .956416	 .000000	 .276213	 .000000	 .000000	 100.000	 2.00000	O	 .000022	 .000000	 .000000	 .006647	 .980217	 .000000	 .000440	 .009526	 .000000	 .002751	 .000000	 2.00000	 .011946	 .023950	 .006044	 .013633	 .016694	 .039368	 .033034	 .008216	 .013608	 .012847	 .012786	 .025556	 .032285	 .011419	 .019502	 .021195	 .049646	 .040336	 .013705	 .017572	 .016528	 .017271	 2009.87	 -32.103	 -16.718	 2.95268	 .118259	 -113.69	 43.6756	 2.19253	 -85.629	 9.55244	 -195.60	 -4.0805	 -33.267	 13.0875	 1170.02	214	334	319	303	301	332	333	140	335	126	524	"Wollastonite"	"Jadeite"	"Corundum"	"CaNb2O6"	"Cassiterite"	"Scheelite"	"Manganotantalite"	"Rutile"	"Mn"	"Magnetite"	"Zircon"
"Aberfoyle_2"	3	 40.0000	 20.0000	 40.0000	 .000000	299	 .009774	 .000000	 .000000	 .248090	 78.7296	 .009123	 .000000	 .272984	 .000000	 .042484	 .007474	 21.5438	 100.863	 .020911	 .000000	 .000000	 .354903	 99.9559	 .011504	 .000000	 .455354	 .000000	 .054656	 .010096	 .000004	 100.863	 .017234	 .000000	 .000000	 .132233	 32.8472	 .002457	 .000000	 .282212	 .000000	 .037671	 .004057	 66.6770	 .051820	 .000000	 .000000	 .198805	 98.7679	 .007388	 .000000	 .848582	 .000000	 .113272	 .012200	 .000000	 100.000	 2.00000	O	 .000517	 .000000	 .000000	 .003966	 .985263	 .000074	 .000000	 .008465	 .000000	 .001130	 .000122	 2.00000	 .011961	 .023972	 .006049	 .013637	 .016695	 .039375	 .033041	 .008222	 .013614	 .012852	 .012791	 .025589	 .032314	 .011429	 .019508	 .021196	 .049655	 .040345	 .013715	 .017579	 .016534	 .017278	 85.6253	 -119.96	 -15.715	 4.55585	 .118048	 304.370	 -39.731	 2.43711	 -89.242	 22.1886	 121.517	 -4.0871	 -33.260	 13.0875	 1180.01	214	334	319	303	301	332	333	140	335	126	524	"Wollastonite"	"Jadeite"	"Corundum"	"CaNb2O6"	"Cassiterite"	"Scheelite"	"Manganotantalite"	"Rutile"	"Mn"	"Magnetite"	"Zircon"
"Aberfoyle_2"	3	 40.0000	 20.0000	 40.0000	 .000000	300	 .010494	 .000000	 .000000	 .196799	 78.8886	 .029894	 .000000	 .185376	 .001372	 .035714	 .011645	 21.5122	 100.872	 .022451	 .000000	 .000000	 .281530	 100.158	 .037699	 .000000	 .309217	 .001771	 .045946	 .015730	  .00000	 100.872	 .018530	 .000000	 .000000	 .105047	 32.9613	 .008063	 .000000	 .191920	 .001238	 .031714	 .006331	 66.6759	 .055692	 .000000	 .000000	 .157863	 99.0673	 .024235	 .000000	 .576829	 .003721	 .095317	 .019028	 .000000	 100.000	 2.00000	O	 .000556	 .000000	 .000000	 .003151	 .988702	 .000242	 .000000	 .005757	 .000037	 .000951	 .000190	 2.00000	 .011981	 .023987	 .006052	 .013644	 .016705	 .039383	 .033048	 .008227	 .013619	 .012856	 .012800	 .025633	 .032334	 .011436	 .019518	 .021208	 .049665	 .040354	 .013724	 .017585	 .016540	 .017290	 79.9093	 -31.254	 -16.502	 5.58072	 .117906	 93.2299	 -26.401	 3.44662	 702.583	 26.2482	 78.2934	 -4.0937	 -33.252	 13.0875	 1189.99	214	334	319	303	301	332	333	140	335	126	524	"Wollastonite"	"Jadeite"	"Corundum"	"CaNb2O6"	"Cassiterite"	"Scheelite"	"Manganotantalite"	"Rutile"	"Mn"	"Magnetite"	"Zircon"
