Repository: orthospar/MinorElements-Cassiterite

# MinorElements-Cassiterite
EPMA data and R code for generation of figures in "Systematic trends in the substitution mechanisms of minor elements in cassiterite", submitted for publication in the Australian Journal of Earth Sciences.

# Data Availability
The final cleaned and organised dataset is available above (cassiterite_EPMA.csv) and as a supplementary file hosted by AJES.

File: Data/170811/170814cont_recalc.dat (part 8 of 13)
LOVOLT"	" CURRENT"	"BEAMSIZE"	"    LINE"	"  Si WT%"	"  Na WT%"	"  Al WT%"	"  Nb WT%"	"  Sn WT%"	"   W WT%"	"  Ta WT%"	"  Ti WT%"	"  Mn WT%"	"  Fe WT%"	"  Zr WT%"	"   O WT%"	"   TOTAL"	"    SiO2"	"    Na2O"	"   Al2O3"	"   Nb2O5"	"    SnO2"	"     WO3"	"   Ta2O5"	"    TiO2"	"     MnO"	"     FeO"	"    ZrO2"	"       O"	"   TOTAL"	"  Si AT%"	"  Na AT%"	"  Al AT%"	"  Nb AT%"	"  Sn AT%"	"   W AT%"	"  Ta AT%"	"  Ti AT%"	"  Mn AT%"	"  Fe AT%"	"  Zr AT%"	"   O AT%"	"Si OXMOL%"	"Na OXMOL%"	"Al OXMOL%"	"Nb OXMOL%"	"Sn OXMOL%"	"W OXMOL%"	"Ta OXMOL%"	"Ti OXMOL%"	"Mn OXMOL%"	"Fe OXMOL%"	"Zr OXMOL%"	"O OXMOL%"	"   TOTAL"	" FORMULA"	"   BASIS"	"Si FORMULA"	"Na FORMULA"	"Al FORMULA"	"Nb FORMULA"	"Sn FORMULA"	"W FORMULA"	"Ta FORMULA"	"Ti FORMULA"	"Mn FORMULA"	"Fe FORMULA"	"Zr FORMULA"	"O FORMULA"	"Si CDL99"	"Na CDL99"	"Al CDL99"	"Nb CDL99"	"Sn CDL99"	" W CDL99"	"Ta CDL99"	"Ti CDL99"	"Mn CDL99"	"Fe CDL99"	"Zr CDL99"	"SiO2 CDL99"	"Na2O CDL99"	"Al2O3 CDL99"	"Nb2O5 CDL99"	"SnO2 CDL99"	"WO3 CDL99"	"Ta2O5 CDL99"	"TiO2 CDL99"	"MnO CDL99"	"FeO CDL99"	"ZrO2 CDL99"	"Si %ERR "	"Na %ERR "	"Al %ERR "	"Nb %ERR "	"Sn %ERR "	" W %ERR "	"Ta %ERR "	"Ti %ERR "	"Mn %ERR "	"Fe %ERR "	"Zr %ERR "	"   X-POS"	"   Y-POS"	"   Z-POS"	" RELDIST"	"Si STD_NUM"	"Na STD_NUM"	"Al STD_NUM"	"Nb STD_NUM"	"Sn STD_NUM"	"W STD_NUM"	"Ta STD_NUM"	"Ti STD_NUM"	"Mn STD_NUM"	"Fe STD_NUM"	"Zr STD_NUM"	"Si STD_NAM"	"Na STD_NAM"	"Al STD_NAM"	"Nb STD_NAM"	"Sn STD_NAM"	"W STD_NAM"	"Ta STD_NAM"	"Ti STD_NAM"	"Mn STD_NAM"	"Fe STD_NAM"	"Zr STD_NAM"
"Aberfoyle_2"	3	 40.0000	 20.0000	 40.0000	 .000000	301	 .002569	 .000000	 .000000	 .133235	 78.9614	 .194054	 .000000	 .153059	 .000000	 .032501	 .000000	 21.5113	 100.988	 .005495	 .000000	 .000000	 .190598	 100.250	 .244718	 .000000	 .255311	 .000000	 .041812	 .000000	 .000000	 100.988	 .004536	 .000000	 .000000	 .071132	 32.9983	 .052354	 .000000	 .158494	 .000000	 .028866	 .000000	 66.6864	 .013632	 .000000	 .000000	 .106875	 99.1592	 .157323	 .000000	 .476271	 .000000	 .086742	 .000000	 .000000	 100.000	 2.00000	O	 .000136	 .000000	 .000000	 .002133	 .989656	 .001570	 .000000	 .004753	 .000000	 .000866	 .000000	 2.00000	 .012106	 .024192	 .006105	 .013771	 .016858	 .039718	 .033332	 .008301	 .013736	 .012966	 .012923	 .025899	 .032610	 .011535	 .019701	 .021404	 .050088	 .040700	 .013846	 .017736	 .016681	 .017457	 328.906	 -35.401	 -14.537	 8.00468	 .118806	 14.8799	 -27.848	 4.14383	 -31.797	 29.0070	 -114.39	 -4.1004	 -33.245	 13.0875	 1200.05	214	334	319	303	301	332	333	140	335	126	524	"Wollastonite"	"Jadeite"	"Corundum"	"CaNb2O6"	"Cassiterite"	"Scheelite"	"Manganotantalite"	"Rutile"	"Mn"	"Magnetite"	"Zircon"
"Aberfoyle_2"	3	 40.0000	 20.0000	 40.0000	 .000000	302	 .011412	 .009769	 .000000	 .146999	 78.8441	 .186373	 .000000	 .225752	 .000000	 .035079	 .000000	 21.5464	 101.006	 .024415	 .013168	 .000000	 .210288	 100.101	 .235032	 .000000	 .376567	 .000000	 .045129	 .000000	 .000000	 101.006	 .020119	 .021038	 .000000	 .078340	 32.8903	 .050192	 .000000	 .233351	 .000000	 .031100	 .000000	 66.6756	 .060462	 .031613	 .000000	 .117717	 98.8446	 .150841	 .000000	 .701284	 .000000	 .093464	 .000000	 .000000	 100.000	 2.00000	O	 .000603	 .000631	 .000000	 .002350	 .986577	 .001506	 .000000	 .007000	 .000000	 .000933	 .000000	 2.00000	 .012080	 .024163	 .006098	 .013758	 .016839	 .039688	 .033305	 .008291	 .013723	 .012955	 .012909	 .025844	 .032571	 .011521	 .019682	 .021379	 .050049	 .040667	 .013829	 .017720	 .016666	 .017438	 74.1028	 175.838	 -14.290	 7.31124	 .118839	 15.4626	 -38.550	 2.90710	 -71.137	 26.9124	 -229.56	 -4.1070	 -33.237	 13.0875	 1209.97	214	334	319	303	301	332	333	140	335	126	524	"Wollastonite"	"Jadeite"	"Corundum"	"CaNb2O6"	"Cassiterite"	"Scheelite"	"Manganotantalite"	"Rutile"	"Mn"	"Magnetite"	"Zircon"
"Aberfoyle_2"	3	 40.0000	 20.0000	 40.0000	 .000000	303	 .010962	 .027531	 .000000	 .242698	 78.9443	 .110753	 .000000	 .223681	 .000000	 .065798	 .000000	 21.6079	 101.234	 .023451	 .037111	 .000000	 .347189	 100.228	 .139668	 .000000	 .373113	 .000000	 .084648	 .000000	  .00000	 101.234	 .019261	 .059099	 .000000	 .128921	 32.8253	 .029730	 .000000	 .230460	 .000000	 .058145	 .000000	 66.6491	 .057917	 .088853	 .000000	 .193826	 98.7022	 .089395	 .000000	 .692969	 .000000	 .174836	 .000000	 .000000	 100.000	 2.00000	O	 .000578	 .001773	 .000000	 .003869	 .985017	 .000892	 .000000	 .006916	 .000000	 .001745	 .000000	 2.00000	 .012058	 .024143	 .006093	 .013744	 .016825	 .039665	 .033284	 .008283	 .013714	 .012946	 .012893	 .025797	 .032544	 .011513	 .019661	 .021361	 .050020	 .040642	 .013817	 .017707	 .016655	 .017416	 76.9974	 63.0126	 -15.621	 4.67931	 .118742	 25.6880	 -70.834	 2.92894	 -47.073	 14.7164	 -47.794	 -4.1136	 -33.230	 13.0875	 1219.96	214	334	319	303	301	332	333	140	335	126	524	"Wollastonite"	"Jadeite"	"Corundum"	"CaNb2O6"	"Cassiterite"	"Scheelite"	"Manganotantalite"	"Rutile"	"Mn"	"Magnetite"	"Zircon"
"Aberfoyle_2"	3	 40.0000	 20.0000	 40.0000	 .000000	304	 .003283	 .000000	 .000000	 .116881	 79.2260	 .029902	 .000000	 .169068	 .000000	 .014198	 .024039	 21.5474	 101.131	 .007024	 .000000	 .000000	 .167203	 100.586	 .037708	 .000000	 .282016	 .000000	 .018265	 .032472	 .000004	 101.131	 .005787	 .000000	 .000000	 .062286	 33.0480	 .008052	 .000000	 .174750	 .000000	 .012587	 .013047	 66.6755	 .017383	 .000000	 .000000	 .093541	 99.2630	 .024186	 .000000	 .524881	 .000000	 .037805	 .039188	 .000000	 100.000	 2.00000	O	 .000174	 .000000	 .000000	 .001868	 .991307	 .000242	 .000000	 .005242	 .000000	 .000378	 .000391	 2.00000	 .012078	 .024166	 .006097	 .013742	 .016824	 .039662	 .033284	 .008288	 .013717	 .012949	 .012893	 .025839	 .032575	 .011521	 .019658	 .021360	 .050018	 .040641	 .013825	 .017712	 .016659	 .017416	 256.819	 -20.459	 -14.762	 9.01145	 .118445	 93.8669	 -40.491	 3.77638	 -69.818	 65.2491	 38.5608	 -4.1202	 -33.222	 13.0875	 1229.96	214	334	319	303	301	332	333	140	335	126	524	"Wollastonite"	"Jadeite"	"Corundum"	"CaNb2O6"	"Cassiterite"	"Scheelite"	"Manganotantalite"	"Rutile"	"Mn"	"Magnetite"	"Zircon"
"Aberfoyle_2"	3	 40.0000	 20.0000	 40.0000	 .000000	305	 .007053	 .000000	 .000000	 .142534	 79.1777	 .028179	 .000000	 .144438	 .000000	 .034034	 .002891	 21.5311	 101.068	 .015088	 .000000	 .000000	 .203901	 100.525	 .035536	 .000000	 .240930	 .000000	 .043785	 .003905	  .00000	 101.068	 .012441	 .000000	 .000000	 .076010	 33.0510	 .007594	 .000000	 .149397	 .000000	 .030193	 .001570	 66.6718	 .037372	 .000000	 .000000	 .114163	 99.2815	 .022811	 .000000	 .448770	 .000000	 .090698	 .004716	 .000000	 100.000	 2.00000	O	 .000373	 .000000	 .000000	 .002280	 .991453	 .000228	 .000000	 .004482	 .000000	 .000906	 .000047	 2.00000	 .012074	 .024158	 .006095	 .013737	 .016819	 .039648	 .033272	 .008285	 .013712	 .012944	 .012889	 .025831	 .032565	 .011517	 .019652	 .021353	 .049999	 .040627	 .013820	 .017705	 .016652	 .017410	 119.675	 -451.62	 -15.062	 7.50810	 .118440	 99.5379	 -37.713	 4.36460	 -36.182	 27.6907	 315.491	 -4.1269	 -33.215	 13.0875	 1240.00	214	334	319	303	301	332	333	140	335	126	524	"Wollastonite"	"Jadeite"	"Corundum"	"CaNb2O6"	"Cassiterite"	"Scheelite"	"Manganotantalite"	"Rutile"	"Mn"	"Magnetite"	"Zircon"
"Aberfoyle_2"	3	 40.0000	 20.0000	 40.0000	 .000000	306	 .012360	 .000000	 .000000	 .281989	 78.7775	 .037108	 .000000	 .194313	 .000000	 .061442	 .000000	 21.5318	 100.897	 .026443	 .000000	 .000000	 .403397	 100.017	 .046796	 .000000	 .324125	 .000000	 .079044	 .000000	 .000002	 100.897	 .021805	 .000000	 .000000	 .150385	 32.8854	 .010000	 .000000	 .200993	 .000000	 .054510	 .000000	 66.6769	 .065583	 .000000	 .000000	 .226156	 98.9097	 .030078	 .000000	 .604528	 .000000	 .163951	 .000000	 .000000	 100.000	 2.00000	O	 .000654	 .000000	 .000000	 .004511	 .986411	 .000300	 .000000	 .006029	 .000000	 .001635	 .000000	 2.00000	 .012046	 .024125	 .006087	 .013725	 .016806	 .039622	 .033248	 .008275	 .013700	 .012933	 .012875	 .025770	 .032520	 .011502	 .019634	 .021337	 .049966	 .040598	 .013804	 .017690	 .016638	 .017392	 68.2521	 -48.125	 -15.765	 4.10856	 .118741	 75.6532	 -65.280	 3.32175	 -56.817	 15.6875	 -2863.1	 -4.1335	 -33.208	 13.0875	 1250.00	214	334	319	303	301	332	333	140	335	126	524	"Wollastonite"	"Jadeite"	"Corundum"	"CaNb2O6"	"Cassiterite"	"Scheelite"	"Manganotantalite"	"Rutile"	"Mn"	"Magnetite"	"Zircon"
"Aberfoyle_2"	3	 40.0000	 20.0000	 40.0000	 .000000	307	 .001729	 .000000	 .000000	 .141753	 79.3490	 .039966	 .000000	 .151636	 .014982	 .029072	 .012250	 21.5850	 101.325	 .003700	 .000000	 .000000	 .202784	 100.742	 .050400	 .000000	 .252938	 .019345	 .037401	 .016547	 -.00001	 101.325	 .003043	 .000000	 .000000	 .075403	 33.0388	 .010743	 .000000	 .156446	 .013477	 .025726	 .006636	 66.6697	 .009140	 .000000	 .000000	 .113243	 99.2378	 .032268	 .000000	 .469912	 .040481	 .077272	 .019933	 .000000	 100.000	 2.00000	O	 .000091	 .000000	 .000000	 .002262	 .991118	 .000322	 .000000	 .004693	 .000404	 .000772	 .000199	 2.00000	 .012067	 .024142	 .006091	 .013729	 .016809	 .039623	 .033251	 .008280	 .013703	 .012936	 .012881	 .025815	 .032543	 .011509	 .019640	 .021340	 .049968	 .040601	 .013811	 .017694	 .016642	 .017400	 486.815	 -65.864	 -16.266	 7.54113	 .118239	 70.2784	 -34.080	 4.16973	 65.6588	 32.2564	 74.9360	 -4.1401	 -33.200	 13.0875	 1259.99	214	334	319	303	301	332	333	140	335	126	524	"Wollastonite"	"Jadeite"	"Corundum"	"CaNb2O6"	"Cassiterite"	"Scheelite"	"Manganotantalite"	"Rutile"	"Mn"	"Magnetite"	"Zircon"
"Aberfoyle_2"	3	 40.0000	 20.0000	 40.0000	 .000000	308	 .011040	 .000000	 .000000	 .234314	 79.0217	 .000000	 .000000	 .202764	 .000000	 .041985	 .000000	 21.5660	 101.078	 .023619	 .000000	 .000000	 .335196	 100.327	 .000000	 .000000	 .338223	 .000000	 .054013	 .000000	 .000000	 101.078	 .019445	 .000000	 .000000	 .124758	 32.9342	 .000000	 .000000	 .209397	 .000000	 .037188	 .000000	 66.6751	 .058459	 .000000	 .000000	 .187535	 99.0127	 .000000	 .000000	 .629527	 .000000	 .111802	 .000000	 .000000	 100.000	 2.00000	O	 .000583	 .000000	 .000000	 .003742	 .987900	 .000000	 .000000	 .006281	 .000000	 .001116	 .000000	 2.00000	 .012043	 .024121	 .006086	 .013718	 .016796	 .039606	 .033235	 .008273	 .013695	 .012929	 .012869	 .025765	 .032514	 .011499	 .019624	 .021325	 .049946	 .040582	 .013800	 .017684	 .016633	 .017383	 76.3582	 -64.318	 -16.429	 4.81517	 .118487	 -762.06	 -105.52	 3.19529	 -379.04	 22.5757	 -512.06	 -4.1467	 -33.193	 13.0875	 1269.97	214	334	319	303	301	332	333	140	335	126	524	"Wollastonite"	"Jadeite"	"Corundum"	"CaNb2O6"	"Cassiterite"	"Scheelite"	"Manganotantalite"	"Rutile"	"Mn"	"Magnetite"	"Zircon"
"Aberfoyle_2"	3	 40.0000	 20.0000	 40.0000	 .000000	309	 .002604	 .006055	 .000000	 .355802	 78.7611	 .095329	 .000000	 .324837	 .000000	 .076476	 .002827	 21.6578	 101.283	 .005572	 .008162	 .000000	 .508991	 99.9958	 .120217	 .000000	 .541848	 .000000	 .098387	 .003819	 .000002	 101.283	 .004568	 .012974	 .000000	 .188647	 32.6876	 .025541	 .000000	 .334053	 .000000	 .067455	 .001527	 66.6777	 .013750	 .019527	 .000000	 .283923	 98.3927	 .076882	 .000000	 1.00553	 .000000	 .203046	 .004596	 .000000	 100.000	 2.00000	O	 .000137	 .000389	 .000000	 .005658	 .980466	 .000766	 .000000	 .010020	 .000000	 .002023	 .000046	 2.00000	 .012014	 .024083	 .006077	 .013711	 .016787	 .039586	 .033217	 .008263	 .013684	 .012919	 .012860	 .025702	 .032463	 .011483	 .019615	 .021313	 .049921	 .040560	 .013782	 .017670	 .016620	 .017372	 321.921	 282.099	 -16.317	 3.37857	 .118710	 29.7102	 -26.119	 2.10564	 -263.25	 12.7464	 321.820	 -4.1533	 -33.185	 13.0875	 1279.96	214	334	319	303	301	332	333	140	335	126	524	"Wollastonite"	"Jadeite"	"Corundum"	"CaNb2O6"	"Cassiterite"	"Scheelite"	"Manganotantalite"	"Rutile"	"Mn"	"Magnetite"	"Zircon"
"Aberfoyle_2"	3	 40.0000	 20.0000	 40.0000	 .000000	310	 .007838	 .018484	 .000000	 .222391	 79.2361	 .000000	 .000000	 .219570	 .000000	 .031950	 .009965	 21.6333	 101.380	 .016769	 .024917	 .000000	 .318140	 100.599	 .000000	 .000000	 .366256	 .000000	 .041103	 .013461	  .00000	 101.380	 .013759	 .039638	 .000000	 .118010	 32.9119	 .000000	 .000000	 .225986	 .000000	 .028204	 .005386	 66.6571	 .041363	 .059581	 .000000	 .177383	 98.9413	 .000000	 .000000	 .679371	 .000000	 .084788	 .016190	 .000000	 100.000	 2.00000	O	 .000413	 .001189	 .000000	 .003541	 .987499	 .000000	 .000000	 .006781	 .000000	 .000846	 .000162	 2.00000	 .012035	 .024107	 .006083	 .013711	 .016787	 .039588	 .033220	 .008269	 .013689	 .012923	 .012862	 .025747	 .032496	 .011494	 .019615	 .021314	 .049924	 .040564	 .013793	 .017676	 .016625	 .017374	 107.353	 93.2056	 -14.306	 5.03705	 .118278	 -424.57	 -32.223	 2.97292	 -47.247	 29.3965	 91.8236	 -4.1600	 -33.178	 13.0875	 1290.02	214	334	319	303	301	332	333	140	335	126	524	"Wollastonite"	"Jadeite"	"Corundum"	"CaNb2O6"	"Cassiterite"	"Scheelite"	"Manganotantalite"	"Rutile"	"Mn"	"Magnetite"	"Zircon"
"Aberfoyle_2"	3	 40.0000	 20.0000	 40.0000	 .000000	311	 .002496	 .000000	 .000000	 .007249	 79.5835	 .000000	 .019501	 .126827	 .000000	 .000000	 .004588	 21.5531	 101.297	 .005340	 .000000	 .000000	 .010370	 101.040	 .000000	 .023812	 .211555	 .000000	 .000000	 .006197	  .00000	 101.297	 .004398	 .000000	 .000000	 .003862	 33.1847	 .000000	 .005334	 .131041	 .000000	 .000000	 .002489	 66.6682	 .013197	 .000000	 .000000	 .005793	 99.5723	 .000000	 .008002	 .393194	 .000000	 .000000	 .007469	 .000000	 100.000	 2.00000	O	 .000132	 .000000	 .000000	 .000116	 .995518	 .000000	 .000160	 .003931	 .000000	 .000000	 .000075	 2.00000	 .012077	 .024144	 .006091	 .013723	 .016798	 .039602	 .033234	 .008279	 .013698	 .012931	 .012878	 .025837	 .032546	 .011509	 .019632	 .021327	 .049941	 .040580	 .013810	 .017688	 .016635	 .017395	 337.670	 -176.66	 -19.055	 134.467	 .117928	 -62.666	 120.356	 4.92196	 -37.966	 -108.41	 198.862	 -4.1666	 -33.170	 13.0875	 1300.02	214	334	319	303	301	332	333	140	335	126	524	"Wollastonite"	"Jadeite"	"Corundum"	"CaNb2O6"	"Cassiterite"	"Scheelite"	"Manganotantalite"	"Rutile"	"Mn"	"Magnetite"	"Zircon"
"Aberfoyle_2"	3	 40.0000	 20.0000	 40.0000	 .000000	312	 .014838	 .000000	 .000000	 .052083	 79.3767	 .000000	 .000000	 .121284	 .000000	 .000000	 .000000	 21.5211	 101.086	 .031744	 .000000	 .000000	 .074507	 100.777	 .000000	 .000000	 .202309	 .000000	 .000000	 .000000	  .00000	 101.086	 .026187	 .000000	 .000000	 .027787	 33.1492	 .000000	 .000000	 .125506	 .000000	 .000000	 .000000	 66.6713	 .078605	 .000000	 .000000	 .041704	 99.5030	 .000000	 .000000	 .376727	 .000000	 .000000	 .000000	 .000000	 100.000	 2.00000	O	 .000786	 .000000	 .000000	 .000834	 .994408	 .000000	 .000000	 .003765	 .000000	 .000000	 .000000	 2.00000	 .012066	 .024134	 .006089	 .013719	 .016794	 .039592	 .033225	 .008276	 .013694	 .012927	 .012872	 .025814	 .032533	 .011505	 .019625	 .021321	 .049929	 .040570	 .013805	 .017683	 .016631	 .017388	 57.0018	 -186.16	 -15.815	 19.3275	 .118079	 -48.609	 -105.03	 5.13058	 -90.587	 -166.29	 -139.20	 -4.1732	 -33.162	 13.0875	 1310.01	214	334	319	303	301	332	333	140	335	126	524	"Wollastonite"	"Jadeite"	"Corundum"	"CaNb2O6"	"Cassiterite"	"Scheelite"	"Manganotantalite"	"Rutile"	"Mn"	"Magnetite"	"Zircon"
"Aberfoyle_2"	3	 40.0000	 20.0000	 40.0000	 .000000	313	 .008854	 .000000	 .000000	 .180023	 79.1631	 .065997	 .000000	 .180174	 .000000	 .030767	 .031691	 21.5883	 101.249	 .018941	 .000000	 .000000	 .257531	 100.506	 .083227	 .000000	 .300541	 .000000	 .039582	 .042809	  .00000	 101.249	 .015579	 .000000	 .000000	 .095759	 32.9612	 .017740	 .000000	 .185888	 .000000	 .027226	 .017169	 66.6795	 .046821	 .000000	 .000000	 .143900	 99.0638	 .053317	 .000000	 .558681	 .000000	 .081827	 .051601	 .000000	 100.000	 2.00000	O	 .000467	 .000000	 .000000	 .002872	 .988646	 .000532	 .000000	 .005576	 .000000	 .000817	 .000515	 2.00000	 .012045	 .024103	 .006082	 .013713	 .016789	 .039576	 .033211	 .008268	 .013686	 .012919	 .012865	 .025768	 .032490	 .011491	 .019616	 .021316	 .049908	 .040552	 .013792	 .017671	 .016620	 .017378	 95.1529	 -28.291	 -16.374	 6.07102	 .118268	 42.6936	 -56.453	 3.55448	 -1017.7	 30.4855	 29.3514	 -4.1798	 -33.155	 13.0875	 1320.00	214	334	319	303	301	332	333	140	335	126	524	"Wollastonite"	"Jadeite"	"Corundum"	"CaNb2O6"	"Cassiterite"	"Scheelite"	"Manganotantalite"	"Rutile"	"Mn"	"Magnetite"	"Zircon"
"Aberfoyle_2"	3	 40.0000	 20.0000	 40.0000	 .000000	314	 .007262	 .000000	 .000000	 .045213	 79.4373	 .000000	 .000000	 .096747	 .012598	 .000000	 .000000	 21.5131	 101.112	 .015536	 .000000	 .000000	 .064680	 100.854	 .000000	 .000000	 .161380	 .016266	 .000000	 .000000	 .000002	 101.112	 .012820	 .000000	 .000000	 .024130	 33.1846	 .000000	 .000000	 .100145	 .011369	 .000000	 .000000	 66.6669	 .038475	 .000000	 .000000	 .036208	 99.5907	 .000000	 .000000	 .300546	 .034121	 .000000	 .000000	 .000000	 100.000	 2.00000	O	 .000385	 .000000	 .000000	 .000724	 .995536	 .000000	 .000000	 .003004	 .000341	 .000000	 .000000	 2.00000	 .012065	 .024125	 .006086	 .013712	 .016786	 .039570	 .033207	 .008272	 .013687	 .012920	 .012866	 .025811	 .032520	 .011500	 .019615	 .021311	 .049901	 .040548	 .013799	 .017674	 .016622	 .017380	 116.144	 -878.28	 -13.039	 22.1447	 .117956	 -119.92	 -64.754	 6.34642	 77.8023	 -107.17	 -84.556	 -4.1865	 -33.148	 13.0875	 1329.98	214	334	319	303	301	332	333	140	335	126	524	"Wollastonite"	"Jadeite"	"Corundum"	"CaNb2O6"	"Cassiterite"	"Scheelite"	"Manganotantalite"	"Rutile"	"Mn"	"Magnetite"	"Zircon"
"Aberfoyle_2"	3	 40.0000	 20.0000	 40.0000	 .000000	315	 .008485	 .000000	 .000000	 .281438	 78.8834	 .190357	 .000000	 .216360	 .012063	 .074559	 .027714	 21.6274	 101.322	 .018152	 .000000	 .000000	 .402609	 100.151	 .240056	 .000000	 .360901	 .015576	 .095920	 .037437	  .00000	 101.322	 .014903	 .000000	 .000000	 .149441	 32.7870	 .051078	 .000000	 .222829	 .010832	 .065861	 .014988	 66.6830	 .044832	 .000000	 .000000	 .224775	 98.6306	 .153654	 .000000	 .670318	 .032585	 .198125	 .045087	 .000000	 100.000	 2.00000	O	 .000447	 .000000	 .000000	 .004482	 .983370	 .001532	 .000000	 .006683	 .000325	 .001975	 .000450	 2.00000	 .012029	 .024072	 .006075	 .013710	 .016786	 .039556	 .033194	 .008261	 .013676	 .012910	 .012863	 .025734	 .032449	 .011478	 .019613	 .021312	 .049884	 .040532	 .013779	 .017659	 .016609	 .017375	 99.1466	 -35.158	 -17.105	 4.11063	 .118479	 15.0988	 -19.252	 3.00920	 81.1377	 13.0440	 33.4591	 -4.1931	 -33.140	 13.0875	 1339.97	214	334	319	303	301	332	333	140	335	126	524	"Wollastonite"	"Jadeite"	"Corundum"	"CaNb2O6"	"Cassiterite"	"Scheelite"	"Manganotantalite"	"Rutile"	"Mn"	"Magnetite"	"Zircon"
"Aberfoyle_2"	3	 40.0000	 20.0000	 40.0000	 .000000	316	 .000000	 .000000	 .000000	 .232120	 78.9247	 .159915	 .000000	 .196795	 .000000	 .045366	 .031022	 21.5759	 101.166	 .000000	 .000000	 .000000	 .332058	 100.204	 .201666	 .000000	 .328266	 .000000	 .058364	 .041904	  .00000	 101.166	 .000000	 .000000	 .000000	 .123558	 32.8851	 .043016	 .000000	 .203179	 .000000	 .040173	 .016818	 66.6882	 .000000	 .000000	 .000000	 .185801	 98.9024	 .129370	 .000000	 .611064	 .000000	 .120821	 .050580	 .000000	 100.000	 2.00000	O	 .000000	 .000000	 .000000	 .003706	 .986233	 .001290	 .000000	 .006093	 .000000	 .001205	 .000504	 2.00000	 .012036	 .024075	 .006075	 .013706	 .016782	 .039546	 .033186	 .008261	 .013674	 .012908	 .012860	 .025748	 .032453	 .011479	 .019608	 .021307	 .049871	 .040522	 .013780	 .017657	 .016606	 .017371	 -1890.2	 -22.902	 -15.620	 4.84998	 .118380	 17.8800	 -33.815	 3.27764	 -112.30	 20.9196	 29.9579	 -4.1997	 -33.133	 13.0875	 1349.96	214	334	319	303	301	332	333	140	335	126	524	"Wollastonite"	"Jadeite"	"Corundum"	"CaNb2O6"	"Cassiterite"	"Scheelite"	"Manganotantalite"	"Rutile"	"Mn"	"Magnetite"	"Zircon"
"Aberfoyle_2"	3	 40.0000	 20.0000	 40.0000	 .000000	317	 .011169	 .027736	 .000000	 .231219	 78.7949	 .129634	 .000000	 .260162	 .000000	 .053051	 .021968	 21.5964	 101.126	 .023895	 .037388	 .000000	 .330769	 100.039	 .163479	 .000000	 .433966	 .000000	 .068250	 .029675	  .00000	 101.126	 .019638	 .059576	 .000000	 .122897	 32.7827	 .034819	 .000000	 .268207	 .000000	 .046909	 .011892	 66.6533	 .059051	 .089574	 .000000	 .184778	 98.5786	 .104702	 .000000	 .806506	 .000000	 .141057	 .035760	 .000000	 100.000	 2.00000	O	 .000589	 .001788	 .000000	 .003688	 .983679	 .001045	 .000000	 .008048	 .000000	 .001408	 .000357	 2.00000	 .012010	 .024051	 .006070	 .013695	 .016764	 .039522	 .033165	 .008252	 .013664	 .012899	 .012847	 .025694	 .032420	 .011469	 .019591	 .021284	 .049841	 .040496	 .013766	 .017643	 .016595	 .017354	 75.2758	 62.3162	 -15.825	 4.86292	 .118443	 21.9361	 -21.511	 2.55161	 -51.110	 17.9944	 41.9802	 -4.2063	 -33.125	 13.0875	 1359.95	214	334	319	303	301	332	333	140	335	126	524	"Wollastonite"	"Jadeite"	"Corundum"	"CaNb2O6"	"Cassiterite"	"Scheelite"	"Manganotantalite"	"Rutile"	"Mn"	"Magnetite"	"Zircon"
"Aberfoyle_2"	3	 40.0000	 20.0000	 40.0000	 .000000	318	 .005460	 .000000	 .000000	 .232694	 78.8256	 .130887	 .000000	 .238729	 .000000	 .030402	 .000000	 21.5609	 101.025	 .011681	 .000000	 .000000	 .332879	 100.078	 .165059	 .000000	 .398214	 .000000	 .039112	 .000000	  .00000	 101.025	 .009621	 .000000	 .000000	 .123953	 32.8675	 .035233	 .000000	 .246651	 .000000	 .026941	 .000000	 66.6901	 .028938	 .000000	 .000000	 .186406	 98.8558	 .105970	 .000000	 .741854	 .000000	 .081031	 .000000	 .000000	 100.000	 2.00000	O	 .000289	 .000000	 .000000	 .003717	 .985679	 .001057	 .000000	 .007397	 .000000	 .000808	 .000000	 2.00000	 .012022	 .024059	 .006071	 .013695	 .016767	 .039521	 .033164	 .008255	 .013665	 .012900	 .012849	 .025718	 .032431	 .011471	 .019592	 .021287	 .049839	 .040495	 .013769	 .017645	 .016596	 .017356	 153.809	 -104.70	 -16.567	 4.83592	 .118382	 21.7290	 -60.041	 2.75398	 -326.94	 30.7963	 -309.60	 -4.2130	 -33.118	 13.0875	 1370.01	214	334	319	303	301	332	333	140	335	126	524	"Wollastonite"	"Jadeite"	"Corundum"	"CaNb2O6"	"Cassiterite"	"Scheelite"	"Manganotantalite"	"Rutile"	"Mn"	"Magnetite"	"Zircon"
"Aberfoyle_2"	3	 40.0000	 20.0000	 40.0000	 .000000	319	 .005801	 .008040	 .000000	 .620354	 78.1920	 .013151	 .204054	 .291895	 .008177	 .187308	 .019954	 21.6644	 101.215	 .012410	 .010838	 .000000	 .887443	 99.2733	 .016585	 .249162	 .486897	 .010558	 .240972	 .026954	 -.00001	 101.215	 .010169	 .017219	 .000000	 .328755	 32.4358	 .003522	 .055522	 .300031	 .007328	 .165133	 .010770	 66.6658	 .030690	 .025984	 .000000	 .496107	 97.8943	 .010630	 .083786	 .905523	 .022117	 .498387	 .032505	 .000000	 100.000	 2.00000	O	 .000305	 .000517	 .000000	 .009863	 .973086	 .000106	 .001666	 .009001	 .000220	 .004954	 .000323	 2.00000	 .011975	 .023990	 .006056	 .013678	 .016754	 .039483	 .033130	 .008236	 .013643	 .012881	 .012828	 .025619	 .032339	 .011442	 .019567	 .021271	 .049792	 .040454	 .013738	 .017617	 .016571	 .017328	 144.229	 211.897	 -15.284	 2.17069	 .118958	 211.850	 11.8606	 2.30254	 118.929	 5.63653	 46.0809	 -4.2196	 -33.110	 13.0875	 1380.01	214	334	319	303	301	332	333	140	335	126	524	"Wollastonite"	"Jadeite"	"Corundum"	"CaNb2O6"	"Cassiterite"	"Scheelite"	"Manganotantalite"	"Rutile"	"Mn"	"Magnetite"	"Zircon"
"Aberfoyle_2"	3	 40.0000	 20.0000	 40.0000	 .000000	320	 .002766	 .000000	 .000000	 .166103	 79.0843	 .000000	 .264529	 .157521	 .000000	 .063753	 .008735	 21.5816	 101.329	 .005918	 .000000	 .000000	 .237618	 100.406	 .000000	 .323005	 .262755	 .000000	 .082018	 .011800	 .000002	 101.329	 .004869	 .000000	 .000000	 .088375	 32.9362	 .000000	 .072263	 .162555	 .000000	 .056429	 .004734	 66.6746	 .014645	 .000000	 .000000	 .132915	 99.0708	 .000000	 .108682	 .488960	 .000000	 .169735	 .014238	 .000000	 100.000	 2.00000	O	 .000146	 .000000	 .000000	 .002651	 .987966	 .000000	 .002168	 .004876	 .000000	 .001693	 .000142	 2.00000	 .012056	 .024060	 .006072	 .013704	 .016776	 .039516	 .033162	 .008257	 .013664	 .012899	 .012860	 .025792	 .032433	 .011473	 .019604	 .021299	 .049833	 .040492	 .013773	 .017644	 .016594	 .017371	 304.140	 -46.208	 -14.645	 6.52006	 .118125	 -58.669	 9.25397	 4.01417	 -49.667	 15.1056	 104.629	 -4.2262	 -33.103	 13.0875	 1389.99	214	334	319	303	301	332	333	140	335	126	524	"Wollastonite"	"Jadeite"	"Corundum"	"CaNb2O6"	"Cassiterite"	"Scheelite"	"Manganotantalite"	"Rutile"	"Mn"	"Magnetite"	"Zircon"
"Aberfoyle_2"	3	 40.0000	 20.0000	 40.0000	 .000000	321	 .005635	 .000000	 .000000	 .245680	 80.3331	 .000000	 .067600	 .191301	 .011405	 .050307	 .027809	 21.9410	 102.874	 .012055	 .000000	 .000000	 .351456	 101.992	 .000000	 .082544	 .319101	 .014727	 .064720	 .037564	 .000004	 102.874	 .009755	 .000000	 .000000	 .128570	 32.9075	 .000000	 .018164	 .194176	 .010093	 .043797	 .014822	 66.6732	 .029334	 .000000	 .000000	 .193319	 98.9595	 .000000	 .027311	 .583927	 .030353	 .131706	 .044573	 .000000	 100.000	 2.00000	O	 .000293	 .000000	 .000000	 .003857	 .987128	 .000000	 .000545	 .005825	 .000303	 .001314	 .000445	 2.00000	 .012015	 .024041	 .006066	 .013679	 .016749	 .039484	 .033133	 .008248	 .013652	 .012888	 .012833	 .025704	 .032407	 .011462	 .019568	 .021265	 .049793	 .040458	 .013758	 .017628	 .016580	 .017334	 148.938	 -111.49	 -15.805	 4.60799	 .117139	 -46.723	 34.9269	 3.35742	 85.6084	 18.9145	 33.2692	 -4.2328	 -33.095	 13.0875	 1399.98	214	334	319	303	301	332	333	140	335	126	524	"Wollastonite"	"Jadeite"	"Corundum"	"CaNb2O6"	"Cassiterite"	"Scheelite"	"Manganotantalite"	"Rutile"	"Mn"	"Magnetite"	"Zircon"
"Aberfoyle_2"	3	 40.0000	 20.0000	 40.0000	 .000000	322	 .008398	 .000000	 .000000	 .222853	 78.9589	 .000000	 .022845	 .183855	 .000000	 .051177	 .010125	 21.5397	 100.998	 .017967	 .000000	 .000000	 .318801	 100.247	 .000000	 .027896	 .306681	 .000000	 .065839	 .013677	 .000002	 100.998	 .014809	 .000000	 .000000	 .118796	 32.9468	 .000000	 .006253	 .190093	 .000000	 .045384	 .005497	 66.6724	 .044517	 .000000	 .000000	 .178559	 99.0431	 .000000	 .009398	 .571450	 .000000	 .136431	 .016525	 .000000	 100.000	 2.00000	O	 .000444	 .000000	 .000000	 .003564	 .988319	 .000000	 .000188	 .005702	 .000000	 .001361	 .000165	 2.00000	 .012094	 .024213	 .006109	 .013771	 .016862	 .039755	 .033361	 .008305	 .013747	 .012977	 .012919	 .025873	 .032638	 .011543	 .019701	 .021408	 .050134	 .040735	 .013853	 .017751	 .016695	 .017452	 100.713	 -496.86	 -13.000	 5.04969	 .118975	 -82.975	 103.196	 3.50516	 -40.958	 18.7365	 90.7832	 -4.2394	 -33.088	 13.0875	 1409.96	214	334	319	303	301	332	333	140	335	126	524	"Wollastonite"	"Jadeite"	"Corundum"	"CaNb2O6"	"Cassiterite"	"Scheelite"	"Manganotantalite"	"Rutile"	"Mn"	"Magnetite"	"Zircon"
"Aberfoyle_2"	3	 40.0000	 20.0000	 40.0000	 .000000	323	 .006999	 .000000	 .000000	 .572066	 77.9876	 .106740	 .068096	 .356267	 .000000	 .144393	 .024244	 21.6113	 100.878	 .014974	 .000000	 .000000	 .818365	 99.0139	 .134608	 .083149	 .594274	 .000000	 .185761	 .032748	 .000004	 100.878	 .012304	 .000000	 .000000	 .304008	 32.4410	 .028665	 .018580	 .367217	 .000000	 .127652	 .013122	 66.6874	 .037114	 .000000	 .000000	 .458517	 97.8575	 .086466	 .028023	 1.10770	 .000000	 .385060	 .039581	 .000000	 100.000	 2.00000	O	 .000369	 .000000	 .000000	 .009117	 .972927	 .000860	 .000557	 .011013	 .000000	 .003828	 .000394	 2.00000	 .012036	 .024138	 .006092	 .013758	 .016851	 .039723	 .033331	 .008285	 .013727	 .012960	 .012903	 .025749	 .032537	 .011511	 .019682	 .021394	 .050094	 .040699	 .013820	 .017725	 .016672	 .017429	 120.196	 -43.522	 -14.381	 2.32278	 .119833	 26.6763	 34.8851	 1.95129	 -152.49	 7.13643	 38.2708	 -4.2461	 -33.080	 13.0875	 1420.02	214	334	319	303	301	332	333	140	335	126	524	"Wollastonite"	"Jadeite"	"Corundum"	"CaNb2O6"	"Cassiterite"	"Scheelite"	"Manganotantalite"	"Rutile"	"Mn"	"Magnetite"	"Zircon"
"Aberfoyle_2"	3	 40.0000	 20.0000	 40.0000	 .000000	324	 .000268	 .000000	 .000000	 .111668	 79.3448	 .118164	 .000000	 .159756	 .000000	 .006870	 .005992	 21.5822	 101.330	 .000574	 .000000	 .000000	 .159745	 100.737	 .149014	 .000000	 .266482	 .000000	 .008838	 .008095	 .000000	 101.330	 .000472	 .000000	 .000000	 .059421	 33.0490	 .031774	 .000000	 .164883	 .000000	 .006081	 .003248	 66.6851	 .001418	 .000000	 .000000	 .089260	 99.2905	 .095461	 .000000	 .495364	 .000000	 .018271	 .009757	 .000000	 100.000	 2.00000	O	 .000014	 .000000	 .000000	 .001782	 .991195	 .000953	 .000000	 .004945	 .000000	 .000182	 .000097	 2.00000	 .012119	 .024226	 .006113	 .013783	 .016873	 .039764	 .033370	 .008311	 .013752	 .012982	 .012933	 .025926	 .032656	 .011550	 .019717	 .021422	 .050145	 .040746	 .013863	 .017758	 .016701	 .017470	 3151.95	 -63.270	 -16.692	 9.42795	 .118640	 24.1658	 -27.026	 3.98842	 -99.727	 134.293	 153.072	 -4.2527	 -33.073	 13.0875	 1430.01	214	334	319	303	301	332	333	140	335	126	524	"Wollastonite"	"Jadeite"	"Corundum"	"CaNb2O6"	"Cassiterite"	"Scheelite"	"Manganotantalite"	"Rutile"	"Mn"	"Magnetite"	"Zircon"
"Aberfoyle_2"	3	 40.0000	 20.0000	 40.0000	 .000000	325	 .000452	 .000000	 .000000	 .148556	 78.6351	 .182330	 .000000	 .250409	 .000000	 .036527	 .000000	 21.4906	 100.744	 .000967	 .000000	 .000000	 .212516	 99.8359	 .229933	 .000000	 .417696	 .000000	 .046992	 .000000	 .000006	 100.744	 .000799	 .000000	 .000000	 .079387	 32.8931	 .049237	 .000000	 .259547	 .000000	 .032473	 .000000	 66.6855	 .002400	 .000000	 .000000	 .119290	 98.8528	 .147972	 .000000	 .780010	 .000000	 .097589	 .000000	 .000000	 100.000	 2.00000	O	 .000024	 .000000	 .000000	 .002381	 .986514	 .001477	 .000000	 .007784	 .000000	 .000974	 .000000	 2.00000	 .012101	 .024207	 .006108	 .013781	 .016868	 .039757	 .033363	 .008305	 .013747	 .012977	 .012931	 .025888	 .032630	 .011542	 .019715	 .021416	 .050137	 .040738	 .013853	 .017751	 .016695	 .017467	 1867.60	 -161.83	 -13.691	 7.25384	 .119207	 15.8230	 -47.677	 2.65556	 -60.401	 25.9235	 -45.701	 -4.2659	 -33.058	 13.0875	 1449.92	214	334	319	303	301	332	333	140	335	126	524	"Wollastonite"	"Jadeite"	"Corundum"	"CaNb2O6"	"Cassiterite"	"Scheelite"	"Manganotantalite"	"Rutile"	"Mn"	"Magnetite"	"Zircon"
"Aberfoyle_2"	3	 40.0000	 20.0000	 40.0000	 .000000	326	 .007265	 .000000	 .000000	 .174481	 79.4143	 .063921	 .000000	 .137383	 .012583	 .025896	 .030002	 21.6244	 101.490	 .015542	 .000000	 .000000	 .249602	 100.825	 .080609	 .000000	 .229164	 .016248	 .033315	 .040527	  .00000	 101.490	 .012761	 .000000	 .000000	 .092652	 33.0091	 .017152	 .000000	 .141497	 .011300	 .022876	 .016226	 66.6764	 .038348	 .000000	 .000000	 .139212	 99.1942	 .051544	 .000000	 .425207	 .033956	 .068744	 .048760	 .000000	 100.000	 2.00000	O	 .000383	 .000000	 .000000	 .002779	 .990128	 .000514	 .000000	 .004244	 .000339	 .000686	 .000487	 2.00000	 .012107	 .024217	 .006111	 .013776	 .016868	 .039756	 .033362	 .008308	 .013748	 .012978	 .012925	 .025900	 .032644	 .011546	 .019707	 .021416	 .050135	 .040737	 .013857	 .017753	 .016697	 .017459	 116.486	 -90.350	 -19.183	 6.27177	 .118599	 44.2650	 -87.300	 4.58430	 78.2383	 36.2303	 31.1097	 -4.2726	 -33.050	 13.0875	 1459.98	214	334	319	303	301	332	333	140	335	126	524	"Wollastonite"	"Jadeite"	"Corundum"	"CaNb2O6"	"Cassiterite"	"Scheelite"	"Manganotantalite"	"Rutile"	"Mn"	"Magnetite"	"Zircon"
"Aberfoyle_2"	3	 40.0000	 20.0000	 40.0000	 .000000	327	 .002170	 .000000	 .000000	 .328487	 78.2826	 .169753	 .000000	 .313171	 .000000	 .083716	 .031016	 21.5381	 100.749	 .004642	 .000000	 .000000	 .469915	 99.3883	 .214073	 .000000	 .522387	 .000000	 .107700	 .041897	 .000004	 100.749	 .003827	 .000000	 .000000	 .175156	 32.6739	 .045741	 .000000	 .323889	 .000000	 .074261	 .016844	 66.6864	 .011518	 .000000	 .000000	 .263582	 98.3382	 .137666	 .000000	 .974804	 .000000	 .223501	 .050696	 .000000	 100.000	 2.00000	O	 .000115	 .000000	 .000000	 .005253	 .979929	 .001372	 .000000	 .009714	 .000000	 .002227	 .000505	 2.00000	 .012065	 .024170	 .006100	 .013767	 .016856	 .039734	 .033342	 .008294	 .013735	 .012967	 .012914	 .025810	 .032580	 .011525	 .019695	 .021400	 .050108	 .040712	 .013835	 .017736	 .016682	 .017445	 388.019	 -50.145	 -16.421	 3.62438	 .119520	 16.9517	 -66.228	 2.18118	 -37.548	 11.7556	 30.0904	 -4.2792	 -33.043	 13.0875	 1469.97	214	334	319	303	301	332	333	140	335	126	524	"Wollastonite"	"Jadeite"	"Corundum"	"CaNb2O6"	"Cassiterite"	"Scheelite"	"Manganotantalite"	"Rutile"	"Mn"	"Magnetite"	"Zircon"
"Aberfoyle_2"	3	 40.0000	 20.0000	 40.0000	 .000000	328	 .013191	 .000000	 .000000	 .376816	 78.5601	 .000000	 .000000	 .149963	 .012542	 .097678	 .029704	 21.5001	 100.740	 .028221	 .000000	 .000000	 .539051	 99.7407	 .000000	 .000000	 .250147	 .016194	 .125663	 .040124	  .00000	 100.740	 .023302	 .000000	 .000000	 .201224	 32.8384	 .000000	 .000000	 .155325	 .011326	 .086774	 .016155	 66.6675	 .070120	 .000000	 .000000	 .302757	 98.8159	 .000000	 .000000	 .467398	 .034082	 .261118	 .048614	 .000000	 100.000	 2.00000	O	 .000699	 .000000	 .000000	 .006037	 .985139	 .000000	 .000000	 .004660	 .000340	 .002603	 .000485	 2.00000	 .012067	 .024180	 .006101	 .013756	 .016849	 .039720	 .033330	 .008294	 .013733	 .012964	 .012903	 .025816	 .032595	 .011528	 .019679	 .021392	 .050090	 .040698	 .013836	 .017732	 .016679	 .017430	 64.0890	 -30.291	 -26.176	 3.23332	 .119252	 -62.003	 -59.815	 4.22090	 78.4065	 10.1855	 31.3633	 -4.2858	 -33.035	 13.0875	 1479.96	214	334	319	303	301	332	333	140	335	126	524	"Wollastonite"	"Jadeite"	"Corundum"	"CaNb2O6"	"Cassiterite"	"Scheelite"	"Manganotantalite"	"Rutile"	"Mn"	"Magnetite"	"Zircon"
"Aberfoyle_2"	3	 40.0000	 20.0000	 40.0000	 .000000	329	 .012927	 .000000	 .000000	 .309589	 78.8677	 .007165	 .107890	 .107868	 .000000	 .074086	 .016687	 21.5364	 101.040	 .027656	 .000000	 .000000	 .442880	 100.131	 .009035	 .131739	 .179930	 .000000	 .095311	 .022540	 .000000	 101.040	 .022801	 .000000	 .000000	 .165071	 32.9165	 .001930	 .029536	 .111554	 .000000	 .065715	 .009062	 66.6778	 .068625	 .000000	 .000000	 .248415	 99.0719	 .005810	 .044449	 .335755	 .000000	 .197789	 .027274	 .000000	 100.000	 2.00000	O	 .000684	 .000000	 .000000	 .004951	 .987329	 .000058	 .000886	 .003346	 .000000	 .001971	 .000272	 2.00000	 .012100	 .024193	 .006105	 .013770	 .016865	 .039736	 .033345	 .008302	 .013740	 .012970	 .012920	 .025886	 .032612	 .011535	 .019699	 .021412	 .050110	 .040716	 .013848	 .017741	 .016686	 .017452	 65.5621	 -135.97	 -16.241	 3.80875	 .119004	 390.964	 22.1890	 5.74608	 -377.80	 13.1831	 55.3604	 -4.2924	 -33.028	 13.0875	 1489.95	214	334	319	303	301	332	333	140	335	126	524	"Wollastonite"	"Jadeite"	"Corundum"	"CaNb2O6"	"Cassiterite"	"Scheelite"	"Manganotantalite"	"Rutile"	"Mn"	"Magnetite"	"Zircon"
"Aberfoyle_2"	3	 40.0000	 20.0000	 40.0000	 .000000	330	 .012935	 .000000	 .000000	 .202866	 78.9746	 .000000	 .037259	 .175438	 .000000	 .058176	 .029462	 21.5469	 101.038	 .027673	 .000000	 .000000	 .290208	 100.267	 .000000	 .045496	 .292640	 .000000	 .074843	 .039798	 .000002	 101.038	 .022801	 .000000	 .000000	 .108100	 32.9408	 .000000	 .010194	 .181321	 .000000	 .051571	 .015990	 66.6692	 .068528	 .000000	 .000000	 .162451	 99.0057	 .000000	 .015319	 .544972	 .000000	 .154998	 .048058	 .000000	 100.000	 2.00000	O	 .000684	 .000000	 .000000	 .003243	 .988188	 .000000	 .000306	 .005439	 .000000	 .001547	 .000480	 2.00000	 .012085	 .024191	 .006104	 .013761	 .016849	 .039721	 .033332	 .008298	 .013735	 .012966	 .012910	 .025854	 .032609	 .011533	 .019685	 .021391	 .050091	 .040700	 .013841	 .017735	 .016681	 .017438	 65.4425	 -35.643	 -15.724	 5.47966	 .118861	 -91.017	 63.3922	 3.65504	 -83.907	 16.5651	 31.6294	 -4.2991	 -33.020	 13.0875	 1500.01	214	334	319	303	301	332	333	140	335	126	524	"Wollastonite"	"Jadeite"	"Corundum"	"CaNb2O6"	"Cassiterite"	"Scheelite"	"Manganotantalite"	"Rutile"	"Mn"	"Magnetite"	"Zircon"
"Aberfoyle_2"	3	 40.0000	 20.0000	 40.0000	 .000000	331	 .011075	 .000000	 .000000	 .453892	 78.6850	 .000000	 .072204	 .130799	 .000000	 .112286	 .013994	 21.5627	 101.042	 .023692	 .000000	 .000000	 .649311	 99.8993	 .000000	 .088166	 .218180	 .000000	 .144455	 .018903	 .000000	 101.042	 .019509	 .000000	 .000000	 .241714	 32.7998	 .000000	 .019743	 .135102	 .000000	 .099476	 .007590	 66.6771	 .058775	 .000000	 .000000	 .364113	 98.8178	 .000000	 .029740	 .407029	 .000000	 .299696	 .022866	 .000000	 100.000	 2.00000	O	 .000585	 .000000	 .000000	 .007250	 .983840	 .000000	 .000592	 .004052	 .000000	 .002984	 .000228	 2.00000	 .012072	 .024168	 .006099	 .013757	 .016853	 .039712	 .033324	 .008293	 .013729	 .012961	 .012905	 .025827	 .032579	 .011524	 .019680	 .021397	 .050080	 .040691	 .013833	 .017728	 .016674	 .017432	 76.3088	 -20.760	 -16.318	 2.78227	 .119144	 -109.22	 32.9184	 4.79115	 -81.330	 8.95864	 65.8042	 -4.3057	 -33.013	 13.0875	 1510.00	214	334	319	303	301	332	333	140	335	126	524	"Wollastonite"	"Jadeite"	"Corundum"	"CaNb2O6"	"Cassiterite"	"Scheelite"	"Manganotantalite"	"Rutile"	"Mn"	"Magnetite"	"Zircon"
"Aberfoyle_2"	3	 40.0000	 20.0000	 40.0000	 .000000	332	 .012478	 .000000	 .000000	 .136246	 78.7524	 .070622	 .000000	 .187532	 .000000	 .023494	 .000000	 21.4558	 100.639	 .026694	 .000000	 .000000	 .194906	 99.9849	 .089060	 .000000	 .312814	 .000000	 .030225	 .000000	 .000002	 100.639	 .022091	 .000000	 .000000	 .072919	 32.9921	 .019100	 .000000	 .194670	 .000000	 .020918	 .000000	 66.6782	 .066367	 .000000	 .000000	 .109536	 99.1190	 .057383	 .000000	 .584852	 .000000	 .062843	 .000000	 .000000	 100.000	 2.00000	O	 .000663	 .000000	 .000000	 .002187	 .989591	 .000573	 .000000	 .005839	 .000000	 .000627	 .000000	 2.00000	 .012092	 .024197	 .006105	 .013765	 .016850	 .039723	 .033334	 .008300	 .013737	 .012968	 .012915	 .025870	 .032617	 .011536	 .019691	 .021393	 .050093	 .040703	 .013844	 .017738	 .016683	 .017445	 67.8754	 -61.329	 -15.770	 7.83950	 .118999	 40.0773	 -46.338	 3.44029	 -46.941	 39.8179	 -247.11	 -4.3123	 -33.005	 13.0875	 1519.99	214	334	319	303	301	332	333	140	335	126	524	"Wollastonite"	"Jadeite"	"Corundum"	"CaNb2O6"	"Cassiterite"	"Scheelite"	"Manganotantalite"	"Rutile"	"Mn"	"Magnetite"	"Zircon"
"Aberfoyle_2"	3	 40.0000	 20.0000	 40.0000	 .000000	333	 .005597	 .000000	 .000000	 .170982	 79.4945	 .331522	 .000000	 .255754	 .000000	 .043649	 .006739	 21.7848	 102.094	 .011973	 .000000	 .000000	 .244598	 100.927	 .418077	 .000000	 .426613	 .000000	 .056154	 .009103	 -.00001	 102.094	 .009761	 .000000	 .000000	 .090155	 32.8099	 .088335	 .000000	 .261559	 .000000	 .038287	 .003619	 66.6984	 .029352	 .000000	 .000000	 .135545	 98.6570	 .265616	 .000000	 .786488	 .000000	 .115127	 .010882	 .000000	 100.000	 2.00000	O	 .000293	 .000000	 .000000	 .002703	 .983829	 .002649	 .000000	 .007843	 .000000	 .001148	 .000109	 2.00000	 .012098	 .024177	 .006102	 .013780	 .016865	 .039730	 .033341	 .008299	 .013736	 .012967	 .012931	 .025883	 .032589	 .011529	 .019712	 .021412	 .050103	 .040711	 .013843	 .017737	 .016682	 .017467	 150.995	 -178.24	 -16.133	 6.38789	 .118474	 8.90148	 -73.160	 2.60406	 -124.46	 21.8083	 136.158	 -4.3189	 -32.998	 13.0880	 1529.99	214	334	319	303	301	332	333	140	335	126	524	"Wollastonite"	"Jadeite"	"Corundum"	"CaNb2O6"	"Cassiterite"	"Scheelite"	"Manganotantalite"	"Rutile"	"Mn"	"Magnetite"	"Zircon"
"Aberfoyle_2"	3	 40.0000	 20.0000	 40.0000	 .000000	334	 .011077	 .000000	 .000000	 .060731	 79.4897	 .066478	 .000000	 .091602	 .002846	 .009935	 .000000	 21.5522	 101.285	 .023699	 .000000	 .000000	 .086879	 100.921	 .083834	 .000000	 .152798	 .003675	 .012782	 .000000	 .000000	 101.285	 .019523	 .000000	 .000000	 .032356	 33.1500	 .017898	 .000000	 .094658	 .002565	 .008806	 .000000	 66.6742	 .058609	 .000000	 .000000	 .048569	 99.5208	 .053732	 .000000	 .284176	 .007699	 .026436	 .000000	 .000000	 100.000	 2.00000	O	 .000586	 .000000	 .000000	 .000971	 .994386	 .000537	 .000000	 .002839	 .000077	 .000264	 .000000	 2.00000	 .012027	 .024038	 .006065	 .013669	 .016734	 .039437	 .033096	 .008245	 .013641	 .012876	 .012827	 .025730	 .032403	 .011460	 .019555	 .021245	 .049733	 .040412	 .013753	 .017614	 .016565	 .017327	 76.0004	 -76.251	 -19.575	 16.6152	 .117524	 42.2389	 -24.173	 6.66180	 339.641	 92.3629	 -82.822	 -4.3256	 -32.990	 13.0880	 1540.04	214	334	319	303	301	332	333	140	335	126	524	"Wollastonite"	"Jadeite"	"Corundum"	"CaNb2O6"	"Cassiterite"	"Scheelite"	"Manganotantalite"	"Rutile"	"Mn"	"Magnetite"	"Zircon"
"Aberfoyle_2"	3	 40.0000	 20.0000	 40.0000	 .000000	335	 .012887	 .000000	 .000000	 .293184	 78.8019	 .200207	 .000000	 .241644	 .000000	 .075395	 .025643	 21.6310	 101.282	 .027569	 .000000	 .000000	 .419412	 100.048	 .252478	 .000000	 .403076	 .000000	 .096995	 .034638	  .00000	 101.282	 .022633	 .000000	 .000000	 .155665	 32.7504	 .053717	 .000000	 .248848	 .000000	 .066594	 .013866	 66.6883	 .068103	 .000000	 .000000	 .234196	 98.5452	 .161632	 .000000	 .748777	 .000000	 .200380	 .041724	 .000000	 100.000	 2.00000	O	 .000679	 .000000	 .000000	 .004668	 .982192	 .001611	 .000000	 .007463	 .000000	 .001997	 .000416	 2.00000	 .011975	 .023967	 .006049	 .013653	 .016716	 .039392	 .033056	 .008225	 .013618	 .012856	 .012809	 .025618	 .032308	 .011429	 .019531	 .021222	 .049676	 .040363	 .013720	 .017584	 .016539	 .017302	 65.0840	 -31.987	 -16.158	 3.95399	 .118058	 14.3187	 -37.970	 2.71477	 -77.080	 12.8541	 35.9552	 -4.3322	 -32.983	 13.0880	 1550.03	214	334	319	303	301	332	333	140	335	126	524	"Wollastonite"	"Jadeite"	"Corundum"	"CaNb2O6"	"Cassiterite"	"Scheelite"	"Manganotantalite"	"Rutile"	"Mn"	"Magnetite"	"Zircon"
