Repository: orthospar/MinorElements-Cassiterite

# MinorElements-Cassiterite
EPMA data and R code for generation of figures in "Systematic trends in the substitution mechanisms of minor elements in cassiterite", submitted for publication in the Australian Journal of Earth Sciences.

# Data Availability
The final cleaned and organised dataset is available above (cassiterite_EPMA.csv) and as a supplementary file hosted by AJES.

File: Data/170811/170814cont_recalc.dat (part 9 of 13)
LOVOLT"	" CURRENT"	"BEAMSIZE"	"    LINE"	"  Si WT%"	"  Na WT%"	"  Al WT%"	"  Nb WT%"	"  Sn WT%"	"   W WT%"	"  Ta WT%"	"  Ti WT%"	"  Mn WT%"	"  Fe WT%"	"  Zr WT%"	"   O WT%"	"   TOTAL"	"    SiO2"	"    Na2O"	"   Al2O3"	"   Nb2O5"	"    SnO2"	"     WO3"	"   Ta2O5"	"    TiO2"	"     MnO"	"     FeO"	"    ZrO2"	"       O"	"   TOTAL"	"  Si AT%"	"  Na AT%"	"  Al AT%"	"  Nb AT%"	"  Sn AT%"	"   W AT%"	"  Ta AT%"	"  Ti AT%"	"  Mn AT%"	"  Fe AT%"	"  Zr AT%"	"   O AT%"	"Si OXMOL%"	"Na OXMOL%"	"Al OXMOL%"	"Nb OXMOL%"	"Sn OXMOL%"	"W OXMOL%"	"Ta OXMOL%"	"Ti OXMOL%"	"Mn OXMOL%"	"Fe OXMOL%"	"Zr OXMOL%"	"O OXMOL%"	"   TOTAL"	" FORMULA"	"   BASIS"	"Si FORMULA"	"Na FORMULA"	"Al FORMULA"	"Nb FORMULA"	"Sn FORMULA"	"W FORMULA"	"Ta FORMULA"	"Ti FORMULA"	"Mn FORMULA"	"Fe FORMULA"	"Zr FORMULA"	"O FORMULA"	"Si CDL99"	"Na CDL99"	"Al CDL99"	"Nb CDL99"	"Sn CDL99"	" W CDL99"	"Ta CDL99"	"Ti CDL99"	"Mn CDL99"	"Fe CDL99"	"Zr CDL99"	"SiO2 CDL99"	"Na2O CDL99"	"Al2O3 CDL99"	"Nb2O5 CDL99"	"SnO2 CDL99"	"WO3 CDL99"	"Ta2O5 CDL99"	"TiO2 CDL99"	"MnO CDL99"	"FeO CDL99"	"ZrO2 CDL99"	"Si %ERR "	"Na %ERR "	"Al %ERR "	"Nb %ERR "	"Sn %ERR "	" W %ERR "	"Ta %ERR "	"Ti %ERR "	"Mn %ERR "	"Fe %ERR "	"Zr %ERR "	"   X-POS"	"   Y-POS"	"   Z-POS"	" RELDIST"	"Si STD_NUM"	"Na STD_NUM"	"Al STD_NUM"	"Nb STD_NUM"	"Sn STD_NUM"	"W STD_NUM"	"Ta STD_NUM"	"Ti STD_NUM"	"Mn STD_NUM"	"Fe STD_NUM"	"Zr STD_NUM"	"Si STD_NAM"	"Na STD_NAM"	"Al STD_NAM"	"Nb STD_NAM"	"Sn STD_NAM"	"W STD_NAM"	"Ta STD_NAM"	"Ti STD_NAM"	"Mn STD_NAM"	"Fe STD_NAM"	"Zr STD_NAM"
"Aberfoyle_2"	3	 40.0000	 20.0000	 40.0000	 .000000	336	 .003221	 .000000	 .000000	 .320662	 79.2211	 .158569	 .000000	 .257322	 .007122	 .082477	 .036537	 21.7523	 101.839	 .006891	 .000000	 .000000	 .458721	 100.580	 .199969	 .000000	 .429228	 .009196	 .106107	 .049355	 .000000	 101.839	 .005625	 .000000	 .000000	 .169290	 32.7381	 .042304	 .000000	 .263493	 .006359	 .072437	 .019646	 66.6827	 .016926	 .000000	 .000000	 .254704	 98.5120	 .127297	 .000000	 .792874	 .019134	 .217970	 .059117	 .000000	 100.000	 2.00000	O	 .000169	 .000000	 .000000	 .005077	 .981908	 .001269	 .000000	 .007903	 .000191	 .002173	 .000589	 2.00000	 .011956	 .023940	 .006042	 .013634	 .016694	 .039347	 .033018	 .008215	 .013602	 .012841	 .012790	 .025578	 .032270	 .011415	 .019504	 .021195	 .049620	 .040317	 .013703	 .017564	 .016520	 .017276	 259.090	 -383.03	 -17.716	 3.66196	 .117620	 17.9373	 -53.564	 2.56465	 135.973	 11.8042	 25.3994	 -4.3388	 -32.975	 13.0880	 1560.01	214	334	319	303	301	332	333	140	335	126	524	"Wollastonite"	"Jadeite"	"Corundum"	"CaNb2O6"	"Cassiterite"	"Scheelite"	"Manganotantalite"	"Rutile"	"Mn"	"Magnetite"	"Zircon"
"Aberfoyle_2"	3	 40.0000	 20.0000	 40.0000	 .000000	337	 .004674	 .000000	 .000000	 .404262	 78.8781	 .060443	 .000000	 .204322	 .010062	 .080105	 .016256	 21.6296	 101.288	 .010000	 .000000	 .000000	 .578315	 100.144	 .076223	 .000000	 .340821	 .012993	 .103055	 .021959	  .00000	 101.288	 .008209	 .000000	 .000000	 .214633	 32.7807	 .016216	 .000000	 .210405	 .009034	 .070752	 .008790	 66.6812	 .024718	 .000000	 .000000	 .323131	 98.7031	 .048828	 .000000	 .633531	 .027202	 .213034	 .026468	 .000000	 100.000	 2.00000	O	 .000246	 .000000	 .000000	 .006438	 .983206	 .000486	 .000000	 .006311	 .000271	 .002122	 .000264	 2.00000	 .011951	 .023941	 .006041	 .013626	 .016690	 .039340	 .033011	 .008214	 .013601	 .012840	 .012782	 .025567	 .032272	 .011415	 .019493	 .021189	 .049611	 .040309	 .013702	 .017562	 .016518	 .017265	 178.558	 -27.930	 -16.622	 3.02459	 .117875	 46.2970	 -36.683	 3.15093	 96.5334	 12.1296	 56.2014	 -4.3454	 -32.968	 13.0880	 1569.93	214	334	319	303	301	332	333	140	335	126	524	"Wollastonite"	"Jadeite"	"Corundum"	"CaNb2O6"	"Cassiterite"	"Scheelite"	"Manganotantalite"	"Rutile"	"Mn"	"Magnetite"	"Zircon"
"Aberfoyle_2"	3	 40.0000	 20.0000	 40.0000	 .000000	338	 .000000	 .000000	 .000000	 .237571	 79.0801	 .186593	 .000000	 .212345	 .000000	 .061804	 .000000	 21.6314	 101.410	 .000000	 .000000	 .000000	 .339855	 100.401	 .235309	 .000000	 .354204	 .000000	 .079510	 .000000	  .00000	 101.410	 .000000	 .000000	 .000000	 .126131	 32.8644	 .050062	 .000000	 .218665	 .000000	 .054587	 .000000	 66.6862	 .000000	 .000000	 .000000	 .189666	 98.8380	 .150558	 .000000	 .657624	 .000000	 .164167	 .000000	 .000000	 100.000	 2.00000	O	 .000000	 .000000	 .000000	 .003783	 .985643	 .001501	 .000000	 .006558	 .000000	 .001637	 .000000	 2.00000	 .011979	 .023961	 .006047	 .013643	 .016703	 .039360	 .033030	 .008222	 .013609	 .012847	 .012801	 .025628	 .032298	 .011425	 .019517	 .021206	 .049636	 .040331	 .013714	 .017573	 .016528	 .017291	 -218.89	 -27.761	 -19.450	 4.73123	 .117701	 15.3171	 -119.44	 3.04559	 -36.274	 15.4955	 -70.352	 -4.3520	 -32.960	 13.0880	 1579.92	214	334	319	303	301	332	333	140	335	126	524	"Wollastonite"	"Jadeite"	"Corundum"	"CaNb2O6"	"Cassiterite"	"Scheelite"	"Manganotantalite"	"Rutile"	"Mn"	"Magnetite"	"Zircon"
"Aberfoyle_2"	3	 40.0000	 20.0000	 40.0000	 .000000	339	 .004122	 .000000	 .000000	 .424389	 78.6402	 .193097	 .000000	 .211873	 .000000	 .109491	 .011628	 21.6170	 101.212	 .008819	 .000000	 .000000	 .607107	 99.8424	 .243511	 .000000	 .353417	 .000000	 .140860	 .015708	 .000004	 101.212	 .007245	 .000000	 .000000	 .225476	 32.7048	 .051843	 .000000	 .218334	 .000000	 .096774	 .006292	 66.6893	 .021824	 .000000	 .000000	 .339593	 98.5143	 .156164	 .000000	 .657672	 .000000	 .291506	 .018954	 .000000	 100.000	 2.00000	O	 .000217	 .000000	 .000000	 .006762	 .980811	 .001555	 .000000	 .006548	 .000000	 .002902	 .000189	 2.00000	 .011954	 .023931	 .006040	 .013633	 .016697	 .039340	 .033012	 .008214	 .013599	 .012838	 .012790	 .025575	 .032259	 .011412	 .019503	 .021199	 .049611	 .040309	 .013701	 .017560	 .016516	 .017276	 202.485	 -29.726	 -18.677	 2.90952	 .118064	 14.8096	 -39.227	 3.04907	 -42.804	 9.08055	 78.3419	 -4.3587	 -32.953	 13.0880	 1589.97	214	334	319	303	301	332	333	140	335	126	524	"Wollastonite"	"Jadeite"	"Corundum"	"CaNb2O6"	"Cassiterite"	"Scheelite"	"Manganotantalite"	"Rutile"	"Mn"	"Magnetite"	"Zircon"
"Aberfoyle_2"	3	 40.0000	 20.0000	 40.0000	 .000000	340	 .006122	 .000000	 .000000	 .169597	 79.2987	 .000000	 .000000	 .118658	 .000000	 .025640	 .009176	 21.5496	 101.178	 .013096	 .000000	 .000000	 .242616	 100.679	 .000000	 .000000	 .197929	 .000000	 .032986	 .012395	 -.00001	 101.178	 .010790	 .000000	 .000000	 .090368	 33.0744	 .000000	 .000000	 .122632	 .000000	 .022728	 .004980	 66.6742	 .032421	 .000000	 .000000	 .135766	 99.3801	 .000000	 .000000	 .368477	 .000000	 .068291	 .014962	 .000000	 100.000	 2.00000	O	 .000324	 .000000	 .000000	 .002711	 .992119	 .000000	 .000000	 .003679	 .000000	 .000682	 .000149	 2.00000	 .011982	 .023973	 .006048	 .013629	 .016689	 .039340	 .033014	 .008222	 .013606	 .012844	 .012788	 .025633	 .032315	 .011428	 .019497	 .021189	 .049612	 .040312	 .013715	 .017569	 .016524	 .017273	 136.775	 -114.02	 -13.528	 6.36513	 .117433	 -137.63	 -66.270	 5.20273	 -30.928	 36.2054	 99.0824	 -4.3653	 -32.945	 13.0880	 1599.97	214	334	319	303	301	332	333	140	335	126	524	"Wollastonite"	"Jadeite"	"Corundum"	"CaNb2O6"	"Cassiterite"	"Scheelite"	"Manganotantalite"	"Rutile"	"Mn"	"Magnetite"	"Zircon"
"Aberfoyle_2"	3	 40.0000	 20.0000	 40.0000	 .000000	341	 .011161	 .000000	 .000000	 .066104	 79.6251	 .065754	 .000000	 .124214	 .000145	 .000000	 .000000	 21.6091	 101.502	 .023878	 .000000	 .000000	 .094564	 101.093	 .082921	 .000000	 .207196	 .000187	 .000000	 .000000	 .000002	 101.502	 .019619	 .000000	 .000000	 .035128	 33.1211	 .017657	 .000000	 .128027	 .000130	 .000000	 .000000	 66.6784	 .058910	 .000000	 .000000	 .052738	 99.4505	 .053019	 .000000	 .384420	 .000391	 .000000	 .000000	 .000000	 100.000	 2.00000	O	 .000588	 .000000	 .000000	 .001054	 .993458	 .000530	 .000000	 .003840	 .000004	 .000000	 .000000	 2.00000	 .011996	 .023980	 .006050	 .013637	 .016694	 .039347	 .033020	 .008225	 .013609	 .012846	 .012796	 .025663	 .032324	 .011432	 .019508	 .021194	 .049619	 .040319	 .013720	 .017572	 .016527	 .017285	 75.2320	 -42.385	 -17.044	 15.2853	 .117160	 42.6001	 -303.25	 4.98580	 6634.21	 -183.16	 -223.45	 -4.3719	 -32.938	 13.0880	 1609.96	214	334	319	303	301	332	333	140	335	126	524	"Wollastonite"	"Jadeite"	"Corundum"	"CaNb2O6"	"Cassiterite"	"Scheelite"	"Manganotantalite"	"Rutile"	"Mn"	"Magnetite"	"Zircon"
"Aberfoyle_2"	3	 40.0000	 20.0000	 40.0000	 .000000	342	 .000000	 .000000	 .000000	 .556379	 78.1979	 .373692	 .000000	 .269675	 .013342	 .181334	 .017415	 21.6622	 101.272	 .000000	 .000000	 .000000	 .795923	 99.2809	 .471256	 .000000	 .449833	 .017228	 .233286	 .023524	  .00000	 101.272	 .000000	 .000000	 .000000	 .294997	 32.4543	 .100125	 .000000	 .277330	 .011963	 .159945	 .009404	 66.6919	 .000000	 .000000	 .000000	 .444801	 97.8702	 .301939	 .000000	 .836323	 .036076	 .482335	 .028360	 .000000	 100.000	 2.00000	O	 .000000	 .000000	 .000000	 .008847	 .973261	 .003003	 .000000	 .008317	 .000359	 .004797	 .000282	 2.00000	 .011937	 .023896	 .006032	 .013635	 .016699	 .039327	 .033000	 .008205	 .013590	 .012830	 .012791	 .025537	 .032211	 .011397	 .019506	 .021201	 .049594	 .040295	 .013687	 .017548	 .016506	 .017278	 -108.44	 -41.075	 -22.607	 2.35088	 .118440	 7.86814	 -54.724	 2.45801	 72.9966	 5.77434	 52.5449	 -4.3785	 -32.930	 13.0880	 1619.94	214	334	319	303	301	332	333	140	335	126	524	"Wollastonite"	"Jadeite"	"Corundum"	"CaNb2O6"	"Cassiterite"	"Scheelite"	"Manganotantalite"	"Rutile"	"Mn"	"Magnetite"	"Zircon"
"Aberfoyle_2"	3	 40.0000	 20.0000	 40.0000	 .000000	343	 .006733	 .000000	 .000000	 .389857	 78.3901	 .362606	 .000000	 .235947	 .000000	 .115769	 .026455	 21.6050	 101.132	 .014405	 .000000	 .000000	 .557707	 99.5248	 .457276	 .000000	 .393574	 .000000	 .148936	 .035735	  .00000	 101.132	 .011842	 .000000	 .000000	 .207276	 32.6239	 .097423	 .000000	 .243315	 .000000	 .102395	 .014325	 66.6996	 .035672	 .000000	 .000000	 .312193	 98.2741	 .293470	 .000000	 .732946	 .000000	 .308449	 .043153	 .000000	 100.000	 2.00000	O	 .000355	 .000000	 .000000	 .006215	 .978234	 .002921	 .000000	 .007296	 .000000	 .003070	 .000430	 2.00000	 .011957	 .023912	 .006036	 .013639	 .016700	 .039328	 .033003	 .008211	 .013594	 .012833	 .012797	 .025581	 .032233	 .011405	 .019511	 .021203	 .049596	 .040299	 .013696	 .017553	 .016510	 .017286	 124.104	 -86.091	 -15.232	 3.11720	 .118218	 8.09503	 -66.626	 2.76777	 -121.85	 8.62549	 34.8388	 -4.3852	 -32.923	 13.0880	 1630.02	214	334	319	303	301	332	333	140	335	126	524	"Wollastonite"	"Jadeite"	"Corundum"	"CaNb2O6"	"Cassiterite"	"Scheelite"	"Manganotantalite"	"Rutile"	"Mn"	"Magnetite"	"Zircon"
"Aberfoyle_2"	3	 40.0000	 20.0000	 40.0000	 .000000	344	 .000000	 .032324	 .000000	 .748040	 78.1854	 .139980	 .031005	 .204306	 .000000	 .218243	 .006264	 21.6575	 101.223	 .000000	 .043572	 .000000	 1.07010	 99.2649	 .176527	 .037859	 .340795	 .000000	 .280768	 .008462	 .000002	 101.223	 .000000	 .069228	 .000000	 .396442	 32.4347	 .037489	 .008437	 .210012	 .000000	 .192415	 .003381	 66.6479	 .000000	 .104526	 .000000	 .598583	 97.9455	 .113208	 .012739	 .634190	 .000000	 .581049	 .010211	 .000000	 100.000	 2.00000	O	 .000000	 .002077	 .000000	 .011897	 .973315	 .001125	 .000253	 .006302	 .000000	 .005774	 .000101	 2.00000	 .011909	 .023875	 .006027	 .013611	 .016678	 .039295	 .032972	 .008197	 .013578	 .012819	 .012764	 .025477	 .032183	 .011388	 .019471	 .021175	 .049554	 .040260	 .013673	 .017532	 .016492	 .017242	 -432.74	 53.2269	 -18.885	 1.87862	 .118425	 20.2319	 75.2657	 3.14484	 -111.86	 4.91591	 144.552	 -4.3918	 -32.915	 13.0880	 1640.00	214	334	319	303	301	332	333	140	335	126	524	"Wollastonite"	"Jadeite"	"Corundum"	"CaNb2O6"	"Cassiterite"	"Scheelite"	"Manganotantalite"	"Rutile"	"Mn"	"Magnetite"	"Zircon"
"Aberfoyle_2"	3	 40.0000	 20.0000	 40.0000	 .000000	345	 .001637	 .000000	 .000000	 .684128	 78.6864	 .067917	 .030488	 .137155	 .000000	 .179388	 .012270	 21.6829	 101.482	 .003502	 .000000	 .000000	 .978674	 99.9011	 .085649	 .037227	 .228783	 .000000	 .230782	 .016574	  .00000	 101.482	 .002867	 .000000	 .000000	 .362330	 32.6210	 .018177	 .008291	 .140893	 .000000	 .158054	 .006619	 66.6818	 .008654	 .000000	 .000000	 .546783	 98.4550	 .054862	 .012511	 .425235	 .000000	 .477029	 .019976	 .000000	 100.000	 2.00000	O	 .000086	 .000000	 .000000	 .010867	 .978407	 .000545	 .000249	 .004226	 .000000	 .004741	 .000199	 2.00000	 .011927	 .023897	 .006031	 .013610	 .016681	 .039297	 .032975	 .008202	 .013582	 .012823	 .012766	 .025516	 .032213	 .011396	 .019470	 .021178	 .049557	 .040265	 .013682	 .017538	 .016497	 .017244	 508.379	 -34.673	 -18.906	 2.00658	 .117991	 41.2078	 76.5435	 4.53400	 -52.615	 5.82646	 74.1434	 -4.3984	 -32.908	 13.0880	 1649.99	214	334	319	303	301	332	333	140	335	126	524	"Wollastonite"	"Jadeite"	"Corundum"	"CaNb2O6"	"Cassiterite"	"Scheelite"	"Manganotantalite"	"Rutile"	"Mn"	"Magnetite"	"Zircon"
"Aberfoyle_2"	3	 40.0000	 20.0000	 40.0000	 .000000	346	 .010616	 .000000	 .000000	 .142043	 79.2385	 .000000	 .000000	 .155258	 .000000	 .027935	 .034086	 21.5604	 101.169	 .022710	 .000000	 .000000	 .203198	 100.602	 .000000	 .000000	 .258979	 .000000	 .035939	 .046044	 .000000	 101.169	 .018700	 .000000	 .000000	 .075644	 33.0310	 .000000	 .000000	 .160368	 .000000	 .024749	 .018488	 66.6710	 .056172	 .000000	 .000000	 .113610	 99.2186	 .000000	 .000000	 .481714	 .000000	 .074341	 .055534	 .000000	 100.000	 2.00000	O	 .000561	 .000000	 .000000	 .002269	 .990866	 .000000	 .000000	 .004811	 .000000	 .000742	 .000555	 2.00000	 .011966	 .023951	 .006043	 .013618	 .016674	 .039312	 .032989	 .008214	 .013595	 .012834	 .012777	 .025600	 .032286	 .011418	 .019482	 .021170	 .049575	 .040282	 .013702	 .017555	 .016511	 .017259	 78.8975	 -79.026	 -18.561	 7.46679	 .117405	 -333.51	 -37.937	 4.04778	 -183.27	 33.2720	 27.1493	 -4.4050	 -32.900	 13.0880	 1659.99	214	334	319	303	301	332	333	140	335	126	524	"Wollastonite"	"Jadeite"	"Corundum"	"CaNb2O6"	"Cassiterite"	"Scheelite"	"Manganotantalite"	"Rutile"	"Mn"	"Magnetite"	"Zircon"
"Aberfoyle_2"	3	 40.0000	 20.0000	 40.0000	 .000000	347	 .010114	 .000000	 .000000	 .305157	 79.1629	 .000000	 .000000	 .138642	 .003437	 .055168	 .000028	 21.5955	 101.271	 .021637	 .000000	 .000000	 .436540	 100.506	 .000000	 .000000	 .231263	 .004437	 .070974	 .000038	  .00000	 101.271	 .017789	 .000000	 .000000	 .162259	 32.9487	 .000000	 .000000	 .142985	 .003090	 .048800	 .000015	 66.6764	 .053513	 .000000	 .000000	 .244054	 99.1162	 .000000	 .000000	 .430127	 .009296	 .146801	 .000046	 .000000	 100.000	 2.00000	O	 .000534	 .000000	 .000000	 .004867	 .988315	 .000000	 .000000	 .004289	 .000093	 .001464	 .000000	 2.00000	 .011955	 .023937	 .006040	 .013613	 .016673	 .039303	 .032981	 .008211	 .013591	 .012830	 .012771	 .025576	 .032266	 .011412	 .019475	 .021168	 .049564	 .040272	 .013696	 .017549	 .016505	 .017251	 82.7157	 -80.752	 -16.801	 3.81170	 .117484	 -82.642	 -271.03	 4.49304	 280.451	 17.2410	 31965.5	 -4.4117	 -32.893	 13.0880	 1670.04	214	334	319	303	301	332	333	140	335	126	524	"Wollastonite"	"Jadeite"	"Corundum"	"CaNb2O6"	"Cassiterite"	"Scheelite"	"Manganotantalite"	"Rutile"	"Mn"	"Magnetite"	"Zircon"
"Aberfoyle_2"	3	 40.0000	 20.0000	 40.0000	 .000000	348	 .000016	 .000000	 .000000	 .306579	 79.2630	 .037228	 .000000	 .226406	 .000000	 .061148	 .000000	 21.6806	 101.575	 .000034	 .000000	 .000000	 .438574	 100.633	 .046947	 .000000	 .377659	 .000000	 .078667	 .000000	 .000006	 101.575	 .000028	 .000000	 .000000	 .162382	 32.8621	 .009964	 .000000	 .232590	 .000000	 .053879	 .000000	 66.6791	 .000085	 .000000	 .000000	 .244258	 98.8639	 .029977	 .000000	 .699735	 .000000	 .162093	 .000000	 .000000	 100.000	 2.00000	O	 .000001	 .000000	 .000000	 .004871	 .985678	 .000299	 .000000	 .006976	 .000000	 .001616	 .000000	 2.00000	 .011945	 .023926	 .006037	 .013612	 .016668	 .039298	 .032977	 .008207	 .013588	 .012827	 .012769	 .025554	 .032251	 .011407	 .019472	 .021162	 .049558	 .040267	 .013690	 .017545	 .016502	 .017248	 52020.1	 -67.733	 -17.076	 3.79655	 .117414	 74.7949	 -23.548	 2.87089	 -47.578	 15.6301	 -58.957	 -4.4183	 -32.885	 13.0880	 1680.04	214	334	319	303	301	332	333	140	335	126	524	"Wollastonite"	"Jadeite"	"Corundum"	"CaNb2O6"	"Cassiterite"	"Scheelite"	"Manganotantalite"	"Rutile"	"Mn"	"Magnetite"	"Zircon"
"Aberfoyle_2"	3	 40.0000	 20.0000	 40.0000	 .000000	349	 .014927	 .000000	 .000000	 .545043	 78.9231	 .036413	 .020126	 .140944	 .000000	 .138072	 .000000	 21.6778	 101.496	 .031934	 .000000	 .000000	 .779707	 100.202	 .045919	 .024575	 .235103	 .000000	 .177629	 .000000	  .00000	 101.496	 .026156	 .000000	 .000000	 .288720	 32.7250	 .009747	 .005474	 .144811	 .000000	 .121673	 .000000	 66.6784	 .078843	 .000000	 .000000	 .435154	 98.6451	 .029381	 .008250	 .436513	 .000000	 .366767	 .000000	 .000000	 100.000	 2.00000	O	 .000785	 .000000	 .000000	 .008660	 .981578	 .000292	 .000164	 .004344	 .000000	 .003650	 .000000	 2.00000	 .011930	 .023901	 .006032	 .013606	 .016670	 .039285	 .032965	 .008202	 .013580	 .012820	 .012762	 .025522	 .032218	 .011397	 .019464	 .021165	 .049541	 .040252	 .013681	 .017535	 .016493	 .017239	 56.0194	 -45.115	 -16.429	 2.38383	 .117718	 76.4318	 115.691	 4.42032	 -6799.5	 7.34776	 -601.78	 -4.4249	 -32.878	 13.0880	 1690.03	214	334	319	303	301	332	333	140	335	126	524	"Wollastonite"	"Jadeite"	"Corundum"	"CaNb2O6"	"Cassiterite"	"Scheelite"	"Manganotantalite"	"Rutile"	"Mn"	"Magnetite"	"Zircon"
"Aberfoyle_2"	3	 40.0000	 20.0000	 40.0000	 .000000	350	 .011822	 .023311	 .000000	 .160703	 78.6725	 .069979	 .000000	 .229634	 .000000	 .036662	 .004628	 21.4855	 100.695	 .025293	 .031423	 .000000	 .229893	 99.8833	 .088250	 .000000	 .383044	 .000000	 .047165	 .006252	 .000006	 100.695	 .020893	 .050328	 .000000	 .085855	 32.8997	 .018893	 .000000	 .237950	 .000000	 .032583	 .002518	 66.6513	 .062779	 .075612	 .000000	 .128986	 98.8554	 .056767	 .000000	 .714979	 .000000	 .097905	 .007567	 .000000	 100.000	 2.00000	O	 .000627	 .001510	 .000000	 .002576	 .987220	 .000567	 .000000	 .007140	 .000000	 .000978	 .000076	 2.00000	 .011949	 .023925	 .006038	 .013614	 .016664	 .039293	 .032972	 .008207	 .013587	 .012826	 .012772	 .025563	 .032251	 .011408	 .019476	 .021157	 .049551	 .040261	 .013690	 .017544	 .016501	 .017252	 70.7724	 73.5630	 -22.559	 6.67427	 .117805	 40.0037	 -26.592	 2.83468	 -22.083	 25.5308	 195.511	 -4.4315	 -32.870	 13.0880	 1700.00	214	334	319	303	301	332	333	140	335	126	524	"Wollastonite"	"Jadeite"	"Corundum"	"CaNb2O6"	"Cassiterite"	"Scheelite"	"Manganotantalite"	"Rutile"	"Mn"	"Magnetite"	"Zircon"
"Aberfoyle_2"	3	 40.0000	 20.0000	 40.0000	 .000000	351	 .000094	 .000000	 .000000	 .094821	 79.3390	 .091193	 .000000	 .237448	 .001798	 .015443	 .012624	 21.6233	 101.416	 .000200	 .000000	 .000000	 .135646	 100.730	 .115002	 .000000	 .396078	 .002322	 .019867	 .017052	 -.00001	 101.416	 .000164	 .000000	 .000000	 .050355	 32.9802	 .024473	 .000000	 .244576	 .001615	 .013643	 .006828	 66.6781	 .000494	 .000000	 .000000	 .075615	 99.0495	 .073499	 .000000	 .734536	 .004850	 .040974	 .020506	 .000000	 100.000	 2.00000	O	 .000005	 .000000	 .000000	 .001510	 .989236	 .000734	 .000000	 .007336	 .000048	 .000409	 .000205	 2.00000	 .011963	 .023937	 .006040	 .013617	 .016668	 .039297	 .032977	 .008210	 .013590	 .012828	 .012776	 .025593	 .032266	 .011412	 .019480	 .021161	 .049557	 .040267	 .013695	 .017547	 .016504	 .017258	 8915.48	 -140.39	 -17.996	 10.8498	 .117271	 30.8083	 -26.832	 2.75211	 534.960	 59.4962	 72.1443	 -4.4381	 -32.863	 13.0880	 1709.93	214	334	319	303	301	332	333	140	335	126	524	"Wollastonite"	"Jadeite"	"Corundum"	"CaNb2O6"	"Cassiterite"	"Scheelite"	"Manganotantalite"	"Rutile"	"Mn"	"Magnetite"	"Zircon"
"Aberfoyle_2"	3	 40.0000	 20.0000	 40.0000	 .000000	352	 .009875	 .000000	 .000000	 .373725	 78.9951	 .060708	 .000000	 .171039	 .000000	 .095168	 .009056	 21.6306	 101.345	 .021126	 .000000	 .000000	 .534630	 100.293	 .076557	 .000000	 .285303	 .000000	 .122433	 .012233	 -.00001	 101.345	 .017341	 .000000	 .000000	 .198398	 32.8258	 .016286	 .000000	 .176112	 .000000	 .084047	 .004896	 66.6772	 .052196	 .000000	 .000000	 .298580	 98.8024	 .049019	 .000000	 .530080	 .000000	 .252972	 .014738	 .000000	 100.000	 2.00000	O	 .000520	 .000000	 .000000	 .005951	 .984618	 .000488	 .000000	 .005283	 .000000	 .002521	 .000147	 2.00000	 .011939	 .023910	 .006033	 .013607	 .016665	 .039281	 .032962	 .008203	 .013581	 .012821	 .012764	 .025542	 .032230	 .011400	 .019466	 .021159	 .049536	 .040249	 .013683	 .017536	 .016494	 .017242	 84.5906	 -25.354	 -16.694	 3.21973	 .117588	 46.0270	 -97.853	 3.69846	 -77.041	 10.3175	 100.201	 -4.4448	 -32.855	 13.0880	 1719.97	214	334	319	303	301	332	333	140	335	126	524	"Wollastonite"	"Jadeite"	"Corundum"	"CaNb2O6"	"Cassiterite"	"Scheelite"	"Manganotantalite"	"Rutile"	"Mn"	"Magnetite"	"Zircon"
"Aberfoyle_2"	3	 40.0000	 20.0000	 40.0000	 .000000	353	 .008212	 .006322	 .000000	 .367126	 78.8238	 .045579	 .000000	 .261534	 .000000	 .087302	 .000000	 21.6329	 101.233	 .017568	 .008522	 .000000	 .525189	 100.075	 .057478	 .000000	 .436253	 .000000	 .112314	 .000000	  .00000	 101.233	 .014417	 .013560	 .000000	 .194855	 32.7479	 .012225	 .000000	 .269235	 .000000	 .077084	 .000000	 66.6708	 .043393	 .020406	 .000000	 .293235	 98.5638	 .036794	 .000000	 .810338	 .000000	 .232006	 .000000	 .000000	 100.000	 2.00000	O	 .000432	 .000407	 .000000	 .005845	 .982377	 .000367	 .000000	 .008077	 .000000	 .002312	 .000000	 2.00000	 .011924	 .023900	 .006031	 .013602	 .016656	 .039276	 .032957	 .008199	 .013578	 .012818	 .012758	 .025509	 .032217	 .011396	 .019459	 .021147	 .049530	 .040242	 .013677	 .017532	 .016490	 .017234	 101.540	 268.201	 -12.857	 3.26638	 .117724	 61.1419	 -112.71	 2.52369	 -127.74	 11.1757	 -136.38	 -4.4514	 -32.848	 13.0880	 1729.96	214	334	319	303	301	332	333	140	335	126	524	"Wollastonite"	"Jadeite"	"Corundum"	"CaNb2O6"	"Cassiterite"	"Scheelite"	"Manganotantalite"	"Rutile"	"Mn"	"Magnetite"	"Zircon"
"Aberfoyle_2"	3	 40.0000	 20.0000	 40.0000	 .000000	354	 .010213	 .000000	 .000000	 .484545	 78.8070	 .101943	 .000000	 .316412	 .000000	 .118780	 .000000	 21.7394	 101.578	 .021850	 .000000	 .000000	 .693162	 100.054	 .128559	 .000000	 .527793	 .000000	 .152809	 .000000	 .000006	 101.578	 .017847	 .000000	 .000000	 .255965	 32.5868	 .027213	 .000000	 .324196	 .000000	 .104384	 .000000	 66.6836	 .053774	 .000000	 .000000	 .385624	 98.1873	 .081997	 .000000	 .976835	 .000000	 .314518	 .000000	 .000000	 100.000	 2.00000	O	 .000535	 .000000	 .000000	 .007677	 .977356	 .000816	 .000000	 .009723	 .000000	 .003131	 .000000	 2.00000	 .011905	 .023877	 .006026	 .013599	 .016653	 .039265	 .032947	 .008193	 .013571	 .012812	 .012754	 .025470	 .032185	 .011385	 .019453	 .021143	 .049516	 .040230	 .013667	 .017524	 .016483	 .017227	 81.5705	 -66.475	 -15.265	 2.61217	 .117767	 27.5875	 -20.976	 2.13594	 -90.443	 8.41425	 -79.076	 -4.4580	 -32.840	 13.0880	 1739.96	214	334	319	303	301	332	333	140	335	126	524	"Wollastonite"	"Jadeite"	"Corundum"	"CaNb2O6"	"Cassiterite"	"Scheelite"	"Manganotantalite"	"Rutile"	"Mn"	"Magnetite"	"Zircon"
"Aberfoyle_2"	3	 40.0000	 20.0000	 40.0000	 .000000	355	 .014748	 .000000	 .000000	 .393067	 78.6479	 .074037	 .000000	 .337417	 .000000	 .087111	 .015663	 21.6655	 101.235	 .031550	 .000000	 .000000	 .562299	 99.8522	 .093366	 .000000	 .562831	 .000000	 .112069	 .021157	  .00000	 101.235	 .025858	 .000000	 .000000	 .208346	 32.6314	 .019831	 .000000	 .346892	 .000000	 .076814	 .008455	 66.6824	 .077854	 .000000	 .000000	 .313648	 98.2476	 .059708	 .000000	 1.04443	 .000000	 .231273	 .025458	 .000000	 100.000	 2.00000	O	 .000776	 .000000	 .000000	 .006249	 .978711	 .000595	 .000000	 .010404	 .000000	 .002304	 .000254	 2.00000	 .011906	 .023881	 .006026	 .013597	 .016649	 .039264	 .032946	 .008194	 .013572	 .012813	 .012752	 .025472	 .032191	 .011387	 .019452	 .021137	 .049515	 .040229	 .013667	 .017524	 .016484	 .017226	 56.5874	 -49.205	 -16.548	 3.08831	 .117860	 37.8095	 -31.722	 2.02124	 -22.490	 11.1943	 58.1730	 -4.4646	 -32.833	 13.0880	 1749.95	214	334	319	303	301	332	333	140	335	126	524	"Wollastonite"	"Jadeite"	"Corundum"	"CaNb2O6"	"Cassiterite"	"Scheelite"	"Manganotantalite"	"Rutile"	"Mn"	"Magnetite"	"Zircon"
"Aberfoyle_2"	3	 40.0000	 20.0000	 40.0000	 .000000	356	 .010548	 .000000	 .000000	 .567179	 78.1230	 .086440	 .000000	 .358833	 .000000	 .148639	 .003958	 21.6252	 100.924	 .022566	 .000000	 .000000	 .811374	 99.1857	 .109008	 .000000	 .598554	 .000000	 .191224	 .005347	  .00000	 100.924	 .018528	 .000000	 .000000	 .301188	 32.4732	 .023196	 .000000	 .369588	 .000000	 .131309	 .002141	 66.6808	 .055861	 .000000	 .000000	 .454026	 97.9036	 .069934	 .000000	 1.11427	 .000000	 .395884	 .006454	 .000000	 100.000	 2.00000	O	 .000556	 .000000	 .000000	 .009034	 .973990	 .000696	 .000000	 .011085	 .000000	 .003938	 .000064	 2.00000	 .011885	 .023860	 .006021	 .013591	 .016645	 .039254	 .032937	 .008187	 .013565	 .012807	 .012745	 .025427	 .032162	 .011377	 .019443	 .021133	 .049502	 .040218	 .013657	 .017516	 .016476	 .017216	 78.8625	 -37.154	 -18.213	 2.31000	 .118311	 32.4433	 -114.36	 1.91666	 -65.741	 6.87259	 228.019	 -4.4713	 -32.825	 13.0880	 1760.01	214	334	319	303	301	332	333	140	335	126	524	"Wollastonite"	"Jadeite"	"Corundum"	"CaNb2O6"	"Cassiterite"	"Scheelite"	"Manganotantalite"	"Rutile"	"Mn"	"Magnetite"	"Zircon"
"Aberfoyle_2"	3	 40.0000	 20.0000	 40.0000	 .000000	357	 .007944	 .000000	 .000000	 .164039	 79.4861	 .052517	 .000000	 .184373	 .010572	 .040599	 .023055	 21.6696	 101.639	 .016995	 .000000	 .000000	 .234665	 100.916	 .066228	 .000000	 .307545	 .013650	 .052230	 .031143	  .00000	 101.639	 .013924	 .000000	 .000000	 .086918	 32.9672	 .014062	 .000000	 .189481	 .009473	 .035787	 .012442	 66.6708	 .041831	 .000000	 .000000	 .130563	 99.0428	 .042245	 .000000	 .569256	 .028458	 .107513	 .037378	 .000000	 100.000	 2.00000	O	 .000418	 .000000	 .000000	 .002607	 .988954	 .000422	 .000000	 .005684	 .000284	 .001074	 .000373	 2.00000	 .011957	 .023930	 .006038	 .013612	 .016665	 .039289	 .032970	 .008208	 .013586	 .012825	 .012771	 .025580	 .032257	 .011409	 .019473	 .021158	 .049546	 .040258	 .013692	 .017543	 .016500	 .017251	 105.233	 -28.889	 -13.030	 6.55063	 .117161	 53.1425	 -77.591	 3.45526	 91.8306	 23.1312	 39.7954	 -4.4779	 -32.818	 13.0880	 1770.00	214	334	319	303	301	332	333	140	335	126	524	"Wollastonite"	"Jadeite"	"Corundum"	"CaNb2O6"	"Cassiterite"	"Scheelite"	"Manganotantalite"	"Rutile"	"Mn"	"Magnetite"	"Zircon"
"Aberfoyle_2"	3	 40.0000	 20.0000	 40.0000	 .000000	358	 .010065	 .000000	 .000000	 .155887	 79.2474	 .057169	 .000000	 .140254	 .000000	 .028690	 .002109	 21.5620	 101.204	 .021533	 .000000	 .000000	 .223004	 100.613	 .072095	 .000000	 .233951	 .000000	 .036910	 .002849	 .000000	 101.204	 .017732	 .000000	 .000000	 .083018	 33.0353	 .015385	 .000000	 .144872	 .000000	 .025418	 .001144	 66.6772	 .053278	 .000000	 .000000	 .124722	 99.2607	 .046228	 .000000	 .435296	 .000000	 .076373	 .003438	 .000000	 100.000	 2.00000	O	 .000532	 .000000	 .000000	 .002490	 .990902	 .000461	 .000000	 .004345	 .000000	 .000762	 .000034	 2.00000	 .011967	 .023937	 .006040	 .013615	 .016669	 .039290	 .032972	 .008211	 .013588	 .012827	 .012774	 .025601	 .032267	 .011412	 .019477	 .021163	 .049548	 .040260	 .013696	 .017545	 .016502	 .017256	 83.1923	 -56.095	 -14.109	 6.86005	 .117321	 48.8579	 -167.78	 4.44470	 -77.579	 32.3995	 428.229	 -4.4845	 -32.810	 13.0880	 1779.99	214	334	319	303	301	332	333	140	335	126	524	"Wollastonite"	"Jadeite"	"Corundum"	"CaNb2O6"	"Cassiterite"	"Scheelite"	"Manganotantalite"	"Rutile"	"Mn"	"Magnetite"	"Zircon"
"Aberfoyle_2"	3	 40.0000	 20.0000	 40.0000	 .000000	359	 .012710	 .000000	 .000000	 .284547	 79.1135	 .013867	 .000000	 .199881	 .000000	 .058813	 .000000	 21.6208	 101.304	 .027192	 .000000	 .000000	 .407056	 100.443	 .017487	 .000000	 .333414	 .000000	 .075662	 .000000	 .000000	 101.304	 .022330	 .000000	 .000000	 .151122	 32.8892	 .003722	 .000000	 .205899	 .000000	 .051962	 .000000	 66.6758	 .067159	 .000000	 .000000	 .227260	 98.9188	 .011193	 .000000	 .619269	 .000000	 .156284	 .000000	 .000000	 100.000	 2.00000	O	 .000670	 .000000	 .000000	 .004533	 .986541	 .000112	 .000000	 .006176	 .000000	 .001559	 .000000	 2.00000	 .011939	 .023914	 .006034	 .013603	 .016657	 .039274	 .032957	 .008203	 .013580	 .012820	 .012761	 .025541	 .032235	 .011401	 .019460	 .021148	 .049528	 .040242	 .013683	 .017535	 .016492	 .017237	 65.7877	 -29.662	 -16.762	 4.04098	 .117446	 199.883	 -114.18	 3.20943	 -103.37	 16.2094	 -550.76	 -4.4911	 -32.803	 13.0880	 1789.98	214	334	319	303	301	332	333	140	335	126	524	"Wollastonite"	"Jadeite"	"Corundum"	"CaNb2O6"	"Cassiterite"	"Scheelite"	"Manganotantalite"	"Rutile"	"Mn"	"Magnetite"	"Zircon"
"Aberfoyle_2"	3	 40.0000	 20.0000	 40.0000	 .000000	360	 .015800	 .000000	 .000000	 .267561	 79.1722	 .038607	 .000000	 .228585	 .000000	 .058018	 .023895	 21.6666	 101.471	 .033803	 .000000	 .000000	 .382757	 100.518	 .048687	 .000000	 .381293	 .000000	 .074640	 .032278	 .000000	 101.471	 .027700	 .000000	 .000000	 .141802	 32.8444	 .010340	 .000000	 .234971	 .000000	 .051152	 .012898	 66.6767	 .083303	 .000000	 .000000	 .213221	 98.7731	 .031095	 .000000	 .706630	 .000000	 .153830	 .038789	 .000000	 100.000	 2.00000	O	 .000831	 .000000	 .000000	 .004253	 .985185	 .000310	 .000000	 .007048	 .000000	 .001534	 .000387	 2.00000	 .011933	 .023905	 .006032	 .013602	 .016654	 .039268	 .032951	 .008200	 .013577	 .012817	 .012759	 .025529	 .032223	 .011397	 .019458	 .021144	 .049520	 .040236	 .013679	 .017531	 .016489	 .017235	 52.9526	 -67.489	 -22.583	 4.25825	 .117394	 72.0834	 -62.821	 2.84410	 -53.472	 16.4175	 38.3849	 -4.4977	 -32.795	 13.0880	 1799.98	214	334	319	303	301	332	333	140	335	126	524	"Wollastonite"	"Jadeite"	"Corundum"	"CaNb2O6"	"Cassiterite"	"Scheelite"	"Manganotantalite"	"Rutile"	"Mn"	"Magnetite"	"Zircon"
"Aberfoyle_2"	3	 40.0000	 20.0000	 40.0000	 .000000	361	 .009681	 .000000	 .000000	 .436637	 78.6177	 .000000	 .000000	 .246731	 .000000	 .099796	 .000000	 21.5886	 100.999	 .020710	 .000000	 .000000	 .624627	 99.8138	 .000000	 .000000	 .411561	 .000000	 .128388	 .000000	 .000006	 100.999	 .017033	 .000000	 .000000	 .232243	 32.7320	 .000000	 .000000	 .254538	 .000000	 .088304	 .000000	 66.6759	 .051291	 .000000	 .000000	 .349680	 98.5666	 .000000	 .000000	 .766498	 .000000	 .265912	 .000000	 .000000	 100.000	 2.00000	O	 .000511	 .000000	 .000000	 .006966	 .981822	 .000000	 .000000	 .007635	 .000000	 .002649	 .000000	 2.00000	 .011910	 .023884	 .006027	 .013590	 .016645	 .039251	 .032935	 .008193	 .013569	 .012810	 .012746	 .025480	 .032196	 .011388	 .019442	 .021133	 .049498	 .040216	 .013667	 .017520	 .016480	 .017217	 86.0814	 -31.281	 -16.327	 2.83558	 .117831	 -1154.7	 -176.84	 2.65532	 -173.72	 9.86728	 -180.00	 -4.5044	 -32.788	 13.0880	 1810.03	214	334	319	303	301	332	333	140	335	126	524	"Wollastonite"	"Jadeite"	"Corundum"	"CaNb2O6"	"Cassiterite"	"Scheelite"	"Manganotantalite"	"Rutile"	"Mn"	"Magnetite"	"Zircon"
"Aberfoyle_2"	3	 40.0000	 20.0000	 40.0000	 .000000	362	 .018639	 .007366	 .000000	 .654800	 78.0603	 .009179	 .014790	 .225496	 .000000	 .182816	 .021243	 21.5677	 100.762	 .039876	 .009929	 .000000	 .936719	 99.1061	 .011575	 .018059	 .376140	 .000000	 .235193	 .028696	 .000004	 100.762	 .032821	 .015844	 .000000	 .348558	 32.5257	 .002469	 .004042	 .232816	 .000000	 .161892	 .011517	 66.6644	 .099003	 .023897	 .000000	 .525706	 98.1125	 .007448	 .006097	 .702281	 .000000	 .488341	 .034741	 .000000	 100.000	 2.00000	O	 .000985	 .000475	 .000000	 .010457	 .975804	 .000074	 .000121	 .006985	 .000000	 .004857	 .000346	 2.00000	 .011885	 .023855	 .006020	 .013584	 .016644	 .039239	 .032925	 .008186	 .013561	 .012803	 .012738	 .025427	 .032156	 .011375	 .019433	 .021131	 .049484	 .040203	 .013655	 .017510	 .016471	 .017207	 44.7580	 229.910	 -15.557	 2.07009	 .118334	 301.483	 157.084	 2.87465	 -429.22	 5.72294	 43.0232	 -4.5110	 -32.780	 13.0880	 1820.02	214	334	319	303	301	332	333	140	335	126	524	"Wollastonite"	"Jadeite"	"Corundum"	"CaNb2O6"	"Cassiterite"	"Scheelite"	"Manganotantalite"	"Rutile"	"Mn"	"Magnetite"	"Zircon"
"Aberfoyle_2"	3	 40.0000	 20.0000	 40.0000	 .000000	363	 .006094	 .000000	 .000000	 .295181	 79.4417	 .104683	 .000000	 .192276	 .007017	 .048830	 .006504	 21.7264	 101.829	 .013037	 .000000	 .000000	 .422269	 100.860	 .132014	 .000000	 .320727	 .009061	 .062820	 .008786	 .000000	 101.829	 .010655	 .000000	 .000000	 .156030	 32.8699	 .027963	 .000000	 .197130	 .006273	 .042939	 .003502	 66.6856	 .032059	 .000000	 .000000	 .234728	 98.8974	 .084133	 .000000	 .593115	 .018873	 .129194	 .010535	 .000000	 100.000	 2.00000	O	 .000320	 .000000	 .000000	 .004680	 .985818	 .000839	 .000000	 .005912	 .000188	 .001288	 .000105	 2.00000	 .011981	 .023977	 .006051	 .013647	 .016712	 .039387	 .033052	 .008227	 .013618	 .012856	 .012803	 .025631	 .032321	 .011432	 .019523	 .021217	 .049670	 .040358	 .013723	 .017584	 .016539	 .017295	 137.366	 -42.524	 -14.381	 3.92960	 .117530	 26.9592	 -125.47	 3.33365	 138.150	 19.4141	 139.668	 -4.5176	 -32.773	 13.0880	 1830.02	214	334	319	303	301	332	333	140	335	126	524	"Wollastonite"	"Jadeite"	"Corundum"	"CaNb2O6"	"Cassiterite"	"Scheelite"	"Manganotantalite"	"Rutile"	"Mn"	"Magnetite"	"Zircon"
"Aberfoyle_2"	3	 40.0000	 20.0000	 40.0000	 .000000	364	 .008109	 .000000	 .000000	 .278610	 78.8762	 .130828	 .000000	 .200325	 .000000	 .055671	 .010289	 21.5826	 101.143	 .017348	 .000000	 .000000	 .398563	 100.142	 .164984	 .000000	 .334154	 .000000	 .071620	 .013898	 .000002	 101.143	 .014274	 .000000	 .000000	 .148255	 32.8540	 .035180	 .000000	 .206755	 .000000	 .049282	 .005576	 66.6867	 .042943	 .000000	 .000000	 .223012	 98.8412	 .105838	 .000000	 .622023	 .000000	 .148263	 .016776	 .000000	 100.000	 2.00000	O	 .000428	 .000000	 .000000	 .004446	 .985324	 .001055	 .000000	 .006201	 .000000	 .001478	 .000167	 2.00000	 .012012	 .024039	 .006066	 .013685	 .016757	 .039491	 .033139	 .008249	 .013654	 .012890	 .012839	 .025698	 .032405	 .011462	 .019577	 .021275	 .049802	 .040465	 .013759	 .017631	 .016583	 .017343	 103.579	 -32.719	 -15.700	 4.13847	 .118271	 21.7223	 -73.846	 3.22059	 -2916.6	 17.1724	 88.7919	 -4.5243	 -32.765	 13.0880	 1840.00	214	334	319	303	301	332	333	140	335	126	524	"Wollastonite"	"Jadeite"	"Corundum"	"CaNb2O6"	"Cassiterite"	"Scheelite"	"Manganotantalite"	"Rutile"	"Mn"	"Magnetite"	"Zircon"
"Aberfoyle_2"	3	 40.0000	 20.0000	 40.0000	 .000000	365	 .001069	 .002142	 .000000	 .200441	 79.1033	 .000000	 .021275	 .146202	 .020688	 .041575	 .016592	 21.5414	 101.095	 .002288	 .002887	 .000000	 .286739	 100.430	 .000000	 .025978	 .243873	 .026713	 .053486	 .022412	 -.00001	 101.095	 .001885	 .004612	 .000000	 .106828	 33.0006	 .000000	 .005822	 .151132	 .018646	 .036861	 .009006	 66.6646	 .005666	 .006930	 .000000	 .160514	 99.1701	 .000000	 .008748	 .454168	 .056034	 .110772	 .027065	 .000000	 100.000	 2.00000	O	 .000057	 .000138	 .000000	 .003205	 .990048	 .000000	 .000175	 .004534	 .000559	 .001106	 .000270	 2.00000	 .012022	 .024059	 .006070	 .013682	 .016753	 .039494	 .033142	 .008252	 .013658	 .012893	 .012836	 .025719	 .032431	 .011470	 .019573	 .021270	 .049805	 .040468	 .013764	 .017635	 .016587	 .017339	 784.148	 794.950	 -16.582	 5.50631	 .118066	 -140.57	 110.054	 4.29836	 47.6728	 22.7266	 55.3133	 -4.5309	 -32.758	 13.0880	 1849.99	214	334	319	303	301	332	333	140	335	126	524	"Wollastonite"	"Jadeite"	"Corundum"	"CaNb2O6"	"Cassiterite"	"Scheelite"	"Manganotantalite"	"Rutile"	"Mn"	"Magnetite"	"Zircon"
"Aberfoyle_2"	3	 40.0000	 20.0000	 40.0000	 .000000	366	 .000000	 .000000	 .000000	 .327738	 78.7910	 .041130	 .000000	 .264477	 .003734	 .076493	 .005981	 21.5965	 101.107	 .000000	 .000000	 .000000	 .468843	 100.034	 .051868	 .000000	 .441164	 .004821	 .098408	 .008079	 .000004	 101.107	 .000000	 .000000	 .000000	 .174256	 32.7920	 .011051	 .000000	 .272746	 .003357	 .067659	 .003239	 66.6757	 .000000	 .000000	 .000000	 .262141	 98.6606	 .033249	 .000000	 .820605	 .010101	 .203565	 .009745	 .000000	 100.000	 2.00000	O	 .000000	 .000000	 .000000	 .005227	 .983626	 .000331	 .000000	 .008181	 .000101	 .002030	 .000097	 2.00000	 .011990	 .024030	 .006063	 .013673	 .016743	 .039479	 .033128	 .008243	 .013649	 .012885	 .012825	 .025651	 .032392	 .011457	 .019560	 .021256	 .049786	 .040451	 .013749	 .017624	 .016577	 .017324	 -1441.7	 -83.922	 -13.615	 3.60656	 .118340	 68.0559	 -24.308	 2.51213	 259.310	 12.7106	 152.081	 -4.5375	 -32.750	 13.0880	 1859.97	214	334	319	303	301	332	333	140	335	126	524	"Wollastonite"	"Jadeite"	"Corundum"	"CaNb2O6"	"Cassiterite"	"Scheelite"	"Manganotantalite"	"Rutile"	"Mn"	"Magnetite"	"Zircon"
"Aberfoyle_2"	3	 40.0000	 20.0000	 40.0000	 .000000	367	 .016778	 .000000	 .000000	 .559858	 78.1518	 .000000	 .207484	 .244946	 .002039	 .168445	 .044972	 21.6048	 101.001	 .035894	 .000000	 .000000	 .800901	 99.2224	 .000000	 .253351	 .408585	 .002632	 .216703	 .060748	  .00000	 101.001	 .029497	 .000000	 .000000	 .297557	 32.5133	 .000000	 .056620	 .252506	 .001832	 .148934	 .024344	 66.6754	 .088989	 .000000	 .000000	 .448838	 98.0867	 .000000	 .085406	 .761764	 .005528	 .449306	 .073440	 .000000	 100.000	 2.00000	O	 .000885	 .000000	 .000000	 .008926	 .975270	 .000000	 .001698	 .007574	 .000055	 .004467	 .000730	 2.00000	 .011983	 .023995	 .006056	 .013678	 .016755	 .039479	 .033127	 .008237	 .013643	 .012881	 .012829	 .025636	 .032345	 .011443	 .019567	 .021272	 .049786	 .040450	 .013740	 .017617	 .016571	 .017330	 50.0945	 -42.698	 -18.331	 2.34746	 .118948	 -332.54	 11.6704	 2.68665	 473.874	 6.18548	 20.8274	 -4.5441	 -32.743	 13.0880	 1869.96	214	334	319	303	301	332	333	140	335	126	524	"Wollastonite"	"Jadeite"	"Corundum"	"CaNb2O6"	"Cassiterite"	"Scheelite"	"Manganotantalite"	"Rutile"	"Mn"	"Magnetite"	"Zircon"
"Aberfoyle_2"	3	 40.0000	 20.0000	 40.0000	 .000000	368	 .006083	 .000000	 .000000	 .491641	 78.7080	 .025759	 .069684	 .248738	 .000000	 .113649	 .035450	 21.6724	 101.371	 .013013	 .000000	 .000000	 .703314	 99.9285	 .032484	 .085088	 .414910	 .000000	 .146209	 .047885	 -.00001	 101.371	 .010662	 .000000	 .000000	 .260512	 32.6459	 .006897	 .018958	 .255641	 .000000	 .100182	 .019131	 66.6821	 .032134	 .000000	 .000000	 .392597	 98.3958	 .020789	 .028571	 .770510	 .000000	 .301951	 .057662	 .000000	 100.000	 2.00000	O	 .000320	 .000000	 .000000	 .007814	 .979149	 .000207	 .000569	 .007667	 .000000	 .003005	 .000574	 2.00000	 .011982	 .024009	 .006059	 .013672	 .016748	 .039477	 .033125	 .008239	 .013645	 .012882	 .012824	 .025633	 .032364	 .011449	 .019559	 .021263	 .049783	 .040448	 .013744	 .017619	 .016573	 .017322	 137.636	 -100.33	 -19.763	 2.59623	 .118470	 108.376	 33.8896	 2.65101	 -41.764	 8.80714	 26.2283	 -4.5507	 -32.736	 13.0880	 1879.95	214	334	319	303	301	332	333	140	335	126	524	"Wollastonite"	"Jadeite"	"Corundum"	"CaNb2O6"	"Cassiterite"	"Scheelite"	"Manganotantalite"	"Rutile"	"Mn"	"Magnetite"	"Zircon"
"Aberfoyle_2"	3	 40.0000	 20.0000	 40.0000	 .000000	369	 .016494	 .005362	 .000000	 .504779	 78.2314	 .050990	 .023209	 .281714	 .000000	 .153158	 .023791	 21.5888	 100.880	 .035286	 .007227	 .000000	 .722108	 99.3234	 .064303	 .028339	 .469916	 .000000	 .197038	 .032137	  .00000	 100.880	 .029015	 .011523	 .000000	 .268444	 32.5659	 .013703	 .006337	 .290583	 .000000	 .135499	 .012886	 66.6661	 .087419	 .017358	 .000000	 .404396	 98.1174	 .041286	 .009547	 .875493	 .000000	 .408244	 .038825	 .000000	 100.000	 2.00000	O	 .000870	 .000346	 .000000	 .008053	 .976986	 .000411	 .000190	 .008718	 .000000	 .004065	 .000387	 2.00000	 .011963	 .023998	 .006056	 .013667	 .016738	 .039467	 .033116	 .008234	 .013640	 .012878	 .012817	 .025593	 .032349	 .011443	 .019551	 .021251	 .049771	 .040437	 .013735	 .017613	 .016567	 .017313	 50.8686	 317.334	 -16.680	 2.54240	 .118836	 54.9700	 100.844	 2.37475	 -62.988	 6.72811	 38.7262	 -4.5574	 -32.728	 13.0880	 1890.01	214	334	319	303	301	332	333	140	335	126	524	"Wollastonite"	"Jadeite"	"Corundum"	"CaNb2O6"	"Cassiterite"	"Scheelite"	"Manganotantalite"	"Rutile"	"Mn"	"Magnetite"	"Zircon"
"Aberfoyle_2"	3	 40.0000	 20.0000	 40.0000	 .000000	370	 .009168	 .000000	 .000000	 .216489	 79.3046	 .000000	 .000000	 .156583	 .000000	 .049811	 .000000	 21.6038	 101.341	 .019614	 .000000	 .000000	 .309696	 100.686	 .000000	 .000000	 .261190	 .000000	 .064082	 .000000	 .000000	 101.341	 .016119	 .000000	 .000000	 .115058	 32.9922	 .000000	 .000000	 .161412	 .000000	 .044041	 .000000	 66.6712	 .048446	 .000000	 .000000	 .172909	 99.1611	 .000000	 .000000	 .485140	 .000000	 .132369	 .000000	 .000000	 100.000	 2.00000	O	 .000484	 .000000	 .000000	 .003452	 .989700	 .000000	 .000000	 .004842	 .000000	 .001321	 .000000	 2.00000	 .012017	 .024057	 .006070	 .013680	 .016750	 .039492	 .033140	 .008251	 .013657	 .012892	 .012834	 .025709	 .032429	 .011469	 .019570	 .021267	 .049802	 .040466	 .013763	 .017634	 .016585	 .017336	 91.6881	 -46.466	 -15.690	 5.14482	 .117911	 -168.70	 -78.556	 4.03409	 -285.01	 19.1012	 -2311.7	 -4.5640	 -32.721	 13.0880	 1900.00	214	334	319	303	301	332	333	140	335	126	524	"Wollastonite"	"Jadeite"	"Corundum"	"CaNb2O6"	"Cassiterite"	"Scheelite"	"Manganotantalite"	"Rutile"	"Mn"	"Magnetite"	"Zircon"
