Repository: orthospar/MinorElements-Cassiterite

# MinorElements-Cassiterite
EPMA data and R code for generation of figures in "Systematic trends in the substitution mechanisms of minor elements in cassiterite", submitted for publication in the Australian Journal of Earth Sciences.

# Data Availability
The final cleaned and organised dataset is available above (cassiterite_EPMA.csv) and as a supplementary file hosted by AJES.

File: Data/170811/170814cont_recalc.dat (part 10 of 13)
LOVOLT"	" CURRENT"	"BEAMSIZE"	"    LINE"	"  Si WT%"	"  Na WT%"	"  Al WT%"	"  Nb WT%"	"  Sn WT%"	"   W WT%"	"  Ta WT%"	"  Ti WT%"	"  Mn WT%"	"  Fe WT%"	"  Zr WT%"	"   O WT%"	"   TOTAL"	"    SiO2"	"    Na2O"	"   Al2O3"	"   Nb2O5"	"    SnO2"	"     WO3"	"   Ta2O5"	"    TiO2"	"     MnO"	"     FeO"	"    ZrO2"	"       O"	"   TOTAL"	"  Si AT%"	"  Na AT%"	"  Al AT%"	"  Nb AT%"	"  Sn AT%"	"   W AT%"	"  Ta AT%"	"  Ti AT%"	"  Mn AT%"	"  Fe AT%"	"  Zr AT%"	"   O AT%"	"Si OXMOL%"	"Na OXMOL%"	"Al OXMOL%"	"Nb OXMOL%"	"Sn OXMOL%"	"W OXMOL%"	"Ta OXMOL%"	"Ti OXMOL%"	"Mn OXMOL%"	"Fe OXMOL%"	"Zr OXMOL%"	"O OXMOL%"	"   TOTAL"	" FORMULA"	"   BASIS"	"Si FORMULA"	"Na FORMULA"	"Al FORMULA"	"Nb FORMULA"	"Sn FORMULA"	"W FORMULA"	"Ta FORMULA"	"Ti FORMULA"	"Mn FORMULA"	"Fe FORMULA"	"Zr FORMULA"	"O FORMULA"	"Si CDL99"	"Na CDL99"	"Al CDL99"	"Nb CDL99"	"Sn CDL99"	" W CDL99"	"Ta CDL99"	"Ti CDL99"	"Mn CDL99"	"Fe CDL99"	"Zr CDL99"	"SiO2 CDL99"	"Na2O CDL99"	"Al2O3 CDL99"	"Nb2O5 CDL99"	"SnO2 CDL99"	"WO3 CDL99"	"Ta2O5 CDL99"	"TiO2 CDL99"	"MnO CDL99"	"FeO CDL99"	"ZrO2 CDL99"	"Si %ERR "	"Na %ERR "	"Al %ERR "	"Nb %ERR "	"Sn %ERR "	" W %ERR "	"Ta %ERR "	"Ti %ERR "	"Mn %ERR "	"Fe %ERR "	"Zr %ERR "	"   X-POS"	"   Y-POS"	"   Z-POS"	" RELDIST"	"Si STD_NUM"	"Na STD_NUM"	"Al STD_NUM"	"Nb STD_NUM"	"Sn STD_NUM"	"W STD_NUM"	"Ta STD_NUM"	"Ti STD_NUM"	"Mn STD_NUM"	"Fe STD_NUM"	"Zr STD_NUM"	"Si STD_NAM"	"Na STD_NAM"	"Al STD_NAM"	"Nb STD_NAM"	"Sn STD_NAM"	"W STD_NAM"	"Ta STD_NAM"	"Ti STD_NAM"	"Mn STD_NAM"	"Fe STD_NAM"	"Zr STD_NAM"
"Aberfoyle_2"	3	 40.0000	 20.0000	 40.0000	 .000000	371	 .010101	 .000000	 .000000	 .528719	 78.6010	 .035747	 .000000	 .196419	 .000000	 .136750	 .039082	 21.6242	 101.172	 .021610	 .000000	 .000000	 .756355	 99.7926	 .045080	 .000000	 .327639	 .000000	 .175928	 .052792	 .000004	 101.172	 .017743	 .000000	 .000000	 .280759	 32.6713	 .009593	 .000000	 .202302	 .000000	 .120803	 .021137	 66.6764	 .053470	 .000000	 .000000	 .423043	 98.4572	 .028908	 .000000	 .609652	 .000000	 .364049	 .063697	 .000000	 100.000	 2.00000	O	 .000532	 .000000	 .000000	 .008422	 .979995	 .000288	 .000000	 .006068	 .000000	 .003624	 .000634	 2.00000	 .011977	 .024014	 .006060	 .013670	 .016748	 .039478	 .033126	 .008240	 .013646	 .012883	 .012821	 .025624	 .032371	 .011450	 .019556	 .021264	 .049785	 .040449	 .013745	 .017620	 .016574	 .017319	 82.9730	 -54.287	 -21.130	 2.45248	 .118567	 78.2300	 -144.15	 3.27584	 -364.99	 7.44821	 23.8492	 -4.5706	 -32.713	 13.0880	 1909.99	214	334	319	303	301	332	333	140	335	126	524	"Wollastonite"	"Jadeite"	"Corundum"	"CaNb2O6"	"Cassiterite"	"Scheelite"	"Manganotantalite"	"Rutile"	"Mn"	"Magnetite"	"Zircon"
"Aberfoyle_2"	3	 40.0000	 20.0000	 40.0000	 .000000	372	 .000390	 .000000	 .000000	 .879691	 77.6908	 .064356	 .328698	 .412243	 .018533	 .282863	 .040712	 21.7910	 101.509	 .000834	 .000000	 .000000	 1.25844	 98.6370	 .081158	 .401359	 .687645	 .023931	 .363902	 .054993	 .000002	 101.509	 .000680	 .000000	 .000000	 .463555	 32.0457	 .017137	 .088932	 .421339	 .016515	 .247965	 .021850	 66.6763	 .002057	 .000000	 .000000	 .701347	 96.9688	 .051856	 .134552	 1.27495	 .049975	 .750331	 .066116	 .000000	 100.000	 2.00000	O	 .000020	 .000000	 .000000	 .013905	 .961233	 .000514	 .002668	 .012638	 .000495	 .007438	 .000655	 2.00000	 .011942	 .023935	 .006043	 .013673	 .016751	 .039462	 .033111	 .008222	 .013629	 .012868	 .012820	 .025548	 .032264	 .011418	 .019559	 .021267	 .049765	 .040430	 .013715	 .017598	 .016554	 .017318	 2135.19	 -165.23	 -16.761	 1.67856	 .119432	 43.6447	 7.51976	 1.71242	 52.9897	 3.96709	 22.9212	 -4.5772	 -32.706	 13.0880	 1919.97	214	334	319	303	301	332	333	140	335	126	524	"Wollastonite"	"Jadeite"	"Corundum"	"CaNb2O6"	"Cassiterite"	"Scheelite"	"Manganotantalite"	"Rutile"	"Mn"	"Magnetite"	"Zircon"
"Aberfoyle_2"	3	 40.0000	 20.0000	 40.0000	 .000000	373	 .008909	 .001091	 .000000	 .141838	 79.3556	 .000000	 .000000	 .131342	 .000000	 .013732	 .000000	 21.5583	 101.211	 .019061	 .001471	 .000000	 .202905	 100.751	 .000000	 .000000	 .219085	 .000000	 .017666	 .000000	 .000002	 101.211	 .015697	 .002349	 .000000	 .075546	 33.0845	 .000000	 .000000	 .135684	 .000000	 .012167	 .000000	 66.6740	 .047157	 .003528	 .000000	 .113476	 99.3917	 .000000	 .000000	 .407618	 .000000	 .036553	 .000000	 .000000	 100.000	 2.00000	O	 .000471	 .000070	 .000000	 .002266	 .992426	 .000000	 .000000	 .004070	 .000000	 .000365	 .000000	 2.00000	 .012030	 .024070	 .006073	 .013684	 .016755	 .039498	 .033146	 .008255	 .013661	 .012896	 .012839	 .025737	 .032446	 .011475	 .019576	 .021272	 .049810	 .040473	 .013770	 .017639	 .016590	 .017343	 94.4528	 1559.67	 -13.580	 7.51259	 .117851	 -119.53	 -23.733	 4.75033	 -569.63	 67.1566	 -41.276	 -4.5839	 -32.698	 13.0880	 1930.03	214	334	319	303	301	332	333	140	335	126	524	"Wollastonite"	"Jadeite"	"Corundum"	"CaNb2O6"	"Cassiterite"	"Scheelite"	"Manganotantalite"	"Rutile"	"Mn"	"Magnetite"	"Zircon"
"Aberfoyle_2"	3	 40.0000	 20.0000	 40.0000	 .000000	374	 .010887	 .000000	 .000000	 .645633	 78.5739	 .021250	 .000000	 .439806	 .006388	 .193315	 .041937	 21.8460	 101.779	 .023291	 .000000	 .000000	 .923605	 99.7582	 .026798	 .000000	 .733622	 .008248	 .248699	 .056649	 .000008	 101.779	 .018927	 .000000	 .000000	 .339313	 32.3238	 .005644	 .000000	 .448315	 .005677	 .169014	 .022448	 66.6669	 .057071	 .000000	 .000000	 .511576	 97.4681	 .017018	 .000000	 1.35184	 .017119	 .509639	 .067688	 .000000	 100.000	 2.00000	O	 .000568	 .000000	 .000000	 .010179	 .969711	 .000169	 .000000	 .013449	 .000170	 .005070	 .000673	 2.00000	 .011914	 .023957	 .006046	 .013646	 .016713	 .039436	 .033087	 .008220	 .013625	 .012864	 .012793	 .025488	 .032293	 .011424	 .019521	 .021219	 .049731	 .040402	 .013711	 .017593	 .016549	 .017280	 76.5942	 -46.420	 -18.472	 2.10239	 .118584	 131.136	 -44.456	 1.62272	 151.736	 5.47855	 22.2242	 -4.5905	 -32.690	 13.0880	 1940.03	214	334	319	303	301	332	333	140	335	126	524	"Wollastonite"	"Jadeite"	"Corundum"	"CaNb2O6"	"Cassiterite"	"Scheelite"	"Manganotantalite"	"Rutile"	"Mn"	"Magnetite"	"Zircon"
"Aberfoyle_2"	3	 40.0000	 20.0000	 40.0000	 .000000	375	 .010369	 .000000	 .000000	 .528220	 78.7320	 .045532	 .000000	 .274078	 .000000	 .133153	 .011539	 21.7034	 101.438	 .022183	 .000000	 .000000	 .755641	 99.9589	 .057419	 .000000	 .457179	 .000000	 .171301	 .015587	 .000004	 101.438	 .018148	 .000000	 .000000	 .279479	 32.6073	 .012174	 .000000	 .281266	 .000000	 .117200	 .006218	 66.6782	 .054692	 .000000	 .000000	 .421129	 98.2679	 .036688	 .000000	 .847644	 .000000	 .353204	 .018739	 .000000	 100.000	 2.00000	O	 .000544	 .000000	 .000000	 .008383	 .978049	 .000365	 .000000	 .008437	 .000000	 .003515	 .000187	 2.00000	 .011965	 .024003	 .006057	 .013666	 .016739	 .039467	 .033117	 .008236	 .013641	 .012879	 .012816	 .025597	 .032355	 .011445	 .019549	 .021252	 .049772	 .040437	 .013737	 .017614	 .016568	 .017312	 80.7523	 -27.905	 -15.926	 2.45368	 .118445	 61.5041	 -22.764	 2.43292	 -26.450	 7.62691	 79.1072	 -4.5971	 -32.683	 13.0880	 1950.02	214	334	319	303	301	332	333	140	335	126	524	"Wollastonite"	"Jadeite"	"Corundum"	"CaNb2O6"	"Cassiterite"	"Scheelite"	"Manganotantalite"	"Rutile"	"Mn"	"Magnetite"	"Zircon"
"Aberfoyle_2"	3	 40.0000	 20.0000	 40.0000	 .000000	376	 .005685	 .000000	 .000000	 .159509	 79.4766	 .000000	 .000000	 .153582	 .000000	 .024957	 .000000	 21.6126	 101.433	 .012162	 .000000	 .000000	 .228185	 100.904	 .000000	 .000000	 .256184	 .000000	 .032107	 .000000	  .00000	 101.433	 .009991	 .000000	 .000000	 .084744	 33.0515	 .000000	 .000000	 .158260	 .000000	 .022058	 .000000	 66.6734	 .030017	 .000000	 .000000	 .127303	 99.3009	 .000000	 .000000	 .475482	 .000000	 .066271	 .000000	 .000000	 100.000	 2.00000	O	 .000300	 .000000	 .000000	 .002542	 .991445	 .000000	 .000000	 .004747	 .000000	 .000662	 .000000	 2.00000	 .012023	 .024063	 .006071	 .013681	 .016750	 .039490	 .033139	 .008252	 .013658	 .012893	 .012835	 .025722	 .032436	 .011471	 .019571	 .021266	 .049800	 .040465	 .013765	 .017635	 .016586	 .017338	 147.774	 -230.71	 -15.028	 6.75186	 .117749	 -64.968	 -22.275	 4.10730	 -65.225	 37.3145	 -708.44	 -4.6037	 -32.676	 13.0880	 1959.94	214	334	319	303	301	332	333	140	335	126	524	"Wollastonite"	"Jadeite"	"Corundum"	"CaNb2O6"	"Cassiterite"	"Scheelite"	"Manganotantalite"	"Rutile"	"Mn"	"Magnetite"	"Zircon"
"Aberfoyle_2"	3	 40.0000	 20.0000	 40.0000	 .000000	377	 .004974	 .000000	 .000000	 .531177	 78.6546	 .008474	 .089357	 .293794	 .008809	 .147291	 .005296	 21.7053	 101.449	 .010642	 .000000	 .000000	 .759871	 99.8606	 .010686	 .109110	 .490066	 .011374	 .189490	 .007153	 .000002	 101.449	 .008704	 .000000	 .000000	 .280994	 32.5695	 .002265	 .024270	 .301446	 .007880	 .129622	 .002853	 66.6725	 .026238	 .000000	 .000000	 .423503	 98.1751	 .006828	 .036579	 .908655	 .023753	 .390723	 .008600	 .000000	 100.000	 2.00000	O	 .000261	 .000000	 .000000	 .008429	 .977000	 .000068	 .000728	 .009043	 .000236	 .003888	 .000086	 2.00000	 .011969	 .023997	 .006056	 .013667	 .016739	 .039465	 .033115	 .008234	 .013639	 .012877	 .012817	 .025606	 .032347	 .011443	 .019551	 .021252	 .049769	 .040435	 .013735	 .017612	 .016566	 .017313	 168.054	 -47.533	 -17.343	 2.44321	 .118499	 328.367	 26.5166	 2.28919	 110.442	 6.96584	 171.574	 -4.6104	 -32.668	 13.0880	 1970.00	214	334	319	303	301	332	333	140	335	126	524	"Wollastonite"	"Jadeite"	"Corundum"	"CaNb2O6"	"Cassiterite"	"Scheelite"	"Manganotantalite"	"Rutile"	"Mn"	"Magnetite"	"Zircon"
"Aberfoyle_2"	3	 40.0000	 20.0000	 40.0000	 .000000	378	 .012672	 .000000	 .000000	 .277907	 79.1564	 .000000	 .000000	 .183735	 .000000	 .048603	 .000000	 21.6121	 101.291	 .027110	 .000000	 .000000	 .397559	 100.498	 .000000	 .000000	 .306481	 .000000	 .062527	 .000000	  .00000	 101.291	 .022272	 .000000	 .000000	 .147657	 32.9208	 .000000	 .000000	 .189346	 .000000	 .042959	 .000000	 66.6770	 .066985	 .000000	 .000000	 .222046	 99.0123	 .000000	 .000000	 .569474	 .000000	 .129204	 .000000	 .000000	 100.000	 2.00000	O	 .000668	 .000000	 .000000	 .004429	 .987472	 .000000	 .000000	 .005679	 .000000	 .001289	 .000000	 2.00000	 .012004	 .024043	 .006066	 .013675	 .016745	 .039481	 .033130	 .008247	 .013652	 .012888	 .012828	 .025680	 .032409	 .011462	 .019562	 .021260	 .049788	 .040454	 .013756	 .017628	 .016580	 .017328	 66.3504	 -73.330	 -16.265	 4.14459	 .118025	 -56.244	 -29.412	 3.48291	 -190.31	 19.5502	 -120.29	 -4.6170	 -32.661	 13.0880	 1979.99	214	334	319	303	301	332	333	140	335	126	524	"Wollastonite"	"Jadeite"	"Corundum"	"CaNb2O6"	"Cassiterite"	"Scheelite"	"Manganotantalite"	"Rutile"	"Mn"	"Magnetite"	"Zircon"
"Aberfoyle_2"	3	 40.0000	 20.0000	 40.0000	 .000000	379	 .006781	 .000000	 .000000	 .861351	 77.5891	 .000000	 .303659	 .319389	 .000000	 .285526	 .037191	 21.6727	 101.076	 .014507	 .000000	 .000000	 1.23220	 98.5079	 .000000	 .370785	 .532760	 .000000	 .367329	 .050237	 .000002	 101.076	 .011884	 .000000	 .000000	 .456342	 32.1766	 .000000	 .082601	 .328200	 .000000	 .251652	 .020068	 66.6726	 .035949	 .000000	 .000000	 .690216	 97.3341	 .000000	 .124934	 .992804	 .000000	 .761245	 .060705	 .000000	 100.000	 2.00000	O	 .000356	 .000000	 .000000	 .013689	 .965213	 .000000	 .002478	 .009845	 .000000	 .007549	 .000602	 2.00000	 .011948	 .023945	 .006045	 .013668	 .016748	 .039454	 .033104	 .008223	 .013628	 .012867	 .012816	 .025561	 .032277	 .011422	 .019552	 .021263	 .049755	 .040422	 .013717	 .017598	 .016554	 .017312	 123.138	 -125.46	 -13.322	 1.70333	 .119459	 -397.07	 8.10366	 2.12694	 -79.341	 3.93603	 25.0187	 -4.6236	 -32.653	 13.0880	 1989.98	214	334	319	303	301	332	333	140	335	126	524	"Wollastonite"	"Jadeite"	"Corundum"	"CaNb2O6"	"Cassiterite"	"Scheelite"	"Manganotantalite"	"Rutile"	"Mn"	"Magnetite"	"Zircon"
"Aberfoyle_2"	3	 40.0000	 20.0000	 40.0000	 .000000	380	 .007834	 .004435	 .000000	 .439885	 78.8578	 .055863	 .000000	 .202979	 .021835	 .104575	 .008282	 21.6501	 101.354	 .016759	 .005978	 .000000	 .629275	 100.119	 .070448	 .000000	 .338582	 .028195	 .134536	 .011187	 .000008	 101.354	 .013742	 .009504	 .000000	 .233279	 32.7349	 .014971	 .000000	 .208784	 .019583	 .092259	 .004473	 66.6685	 .041379	 .014309	 .000000	 .351217	 98.5691	 .045078	 .000000	 .628676	 .058965	 .277804	 .013470	 .000000	 100.000	 2.00000	O	 .000412	 .000285	 .000000	 .006998	 .982020	 .000449	 .000000	 .006263	 .000587	 .002768	 .000134	 2.00000	 .011984	 .024016	 .006060	 .013670	 .016743	 .039469	 .033119	 .008240	 .013644	 .012881	 .012822	 .025637	 .032373	 .011451	 .019555	 .021257	 .049774	 .040441	 .013744	 .017618	 .016571	 .017320	 106.960	 383.738	 -14.039	 2.83506	 .118298	 50.2183	 -60.081	 3.17964	 45.1780	 9.50342	 109.993	 -4.6302	 -32.646	 13.0880	 1999.96	214	334	319	303	301	332	333	140	335	126	524	"Wollastonite"	"Jadeite"	"Corundum"	"CaNb2O6"	"Cassiterite"	"Scheelite"	"Manganotantalite"	"Rutile"	"Mn"	"Magnetite"	"Zircon"
"Aberfoyle_2"	3	 40.0000	 20.0000	 40.0000	 .000000	381	 .008853	 .000000	 .000000	 .249964	 79.3440	 .000000	 .000000	 .205357	 .000000	 .054640	 .000000	 21.6625	 101.525	 .018940	 .000000	 .000000	 .357584	 100.736	 .000000	 .000000	 .342547	 .000000	 .070294	 .000000	 .000002	 101.525	 .015523	 .000000	 .000000	 .132493	 32.9200	 .000000	 .000000	 .211122	 .000000	 .048181	 .000000	 66.6727	 .046670	 .000000	 .000000	 .199172	 98.9746	 .000000	 .000000	 .634741	 .000000	 .144856	 .000000	 .000000	 100.000	 2.00000	O	 .000466	 .000000	 .000000	 .003974	 .987511	 .000000	 .000000	 .006333	 .000000	 .001445	 .000000	 2.00000	 .012000	 .024038	 .006065	 .013671	 .016739	 .039470	 .033121	 .008244	 .013648	 .012884	 .012824	 .025673	 .032402	 .011460	 .019557	 .021252	 .049775	 .040443	 .013752	 .017623	 .016575	 .017323	 94.8102	 -21.588	 -14.423	 4.53742	 .117845	 -218.86	 -22.780	 3.14793	 -35.965	 17.4740	 -192.92	 -4.6368	 -32.638	 13.0880	 2009.96	214	334	319	303	301	332	333	140	335	126	524	"Wollastonite"	"Jadeite"	"Corundum"	"CaNb2O6"	"Cassiterite"	"Scheelite"	"Manganotantalite"	"Rutile"	"Mn"	"Magnetite"	"Zircon"
"Aberfoyle_2"	3	 40.0000	 20.0000	 40.0000	 .000000	382	 .000459	 .000000	 .000000	 .404862	 78.9892	 .021434	 .000000	 .262521	 .000000	 .087647	 .030282	 21.6878	 101.484	 .000981	 .000000	 .000000	 .579172	 100.286	 .027030	 .000000	 .437901	 .000000	 .112758	 .040904	 .000000	 101.484	 .000803	 .000000	 .000000	 .214365	 32.7374	 .005735	 .000000	 .269599	 .000000	 .077202	 .016330	 66.6786	 .002419	 .000000	 .000000	 .322700	 98.5643	 .017266	 .000000	 .811698	 .000000	 .232436	 .049165	 .000000	 100.000	 2.00000	O	 .000024	 .000000	 .000000	 .006430	 .981947	 .000172	 .000000	 .008087	 .000000	 .002316	 .000490	 2.00000	 .011976	 .024011	 .006059	 .013663	 .016735	 .039459	 .033111	 .008237	 .013641	 .012878	 .012815	 .025622	 .032366	 .011448	 .019546	 .021247	 .049761	 .040430	 .013740	 .017614	 .016567	 .017311	 1820.81	 -93.913	 -21.795	 3.02955	 .118167	 130.094	 -36.155	 2.52705	 -108.45	 11.1869	 30.5681	 -4.6435	 -32.631	 13.0880	 2020.01	214	334	319	303	301	332	333	140	335	126	524	"Wollastonite"	"Jadeite"	"Corundum"	"CaNb2O6"	"Cassiterite"	"Scheelite"	"Manganotantalite"	"Rutile"	"Mn"	"Magnetite"	"Zircon"
"Aberfoyle_2"	3	 40.0000	 20.0000	 40.0000	 .000000	383	 .000000	 .005893	 .000000	 .451285	 79.0456	 .009040	 .000000	 .254459	 .011718	 .113865	 .000000	 21.7162	 101.608	 .000000	 .007943	 .000000	 .645582	 100.357	 .011401	 .000000	 .424452	 .015131	 .146487	 .000000	  .00000	 101.608	 .000000	 .012589	 .000000	 .238580	 32.7108	 .002415	 .000000	 .260921	 .010476	 .100142	 .000000	 66.6641	 .000000	 .018954	 .000000	 .359196	 98.4958	 .007272	 .000000	 .785662	 .031546	 .301539	 .000000	 .000000	 100.000	 2.00000	O	 .000000	 .000378	 .000000	 .007158	 .981363	 .000072	 .000000	 .007828	 .000314	 .003004	 .000000	 2.00000	 .011968	 .024002	 .006057	 .013658	 .016728	 .039446	 .033100	 .008233	 .013636	 .012873	 .012809	 .025605	 .032354	 .011444	 .019538	 .021237	 .049745	 .040416	 .013734	 .017607	 .016561	 .017303	 -331.70	 288.878	 -13.888	 2.77558	 .118098	 307.685	 -47.779	 2.59644	 83.2501	 8.78589	 -86.050	 -4.6501	 -32.623	 13.0880	 2030.00	214	334	319	303	301	332	333	140	335	126	524	"Wollastonite"	"Jadeite"	"Corundum"	"CaNb2O6"	"Cassiterite"	"Scheelite"	"Manganotantalite"	"Rutile"	"Mn"	"Magnetite"	"Zircon"
"Aberfoyle_2"	3	 40.0000	 20.0000	 40.0000	 .000000	384	 .020792	 .000000	 .000000	 .362573	 79.1060	 .000000	 .000000	 .221610	 .000000	 .066537	 .003347	 21.6758	 101.457	 .044482	 .000000	 .000000	 .518676	 100.434	 .000000	 .000000	 .369658	 .000000	 .085600	 .004520	 .000006	 101.457	 .036437	 .000000	 .000000	 .192081	 32.8042	 .000000	 .000000	 .227713	 .000000	 .058640	 .001806	 66.6791	 .109670	 .000000	 .000000	 .289063	 98.7340	 .000000	 .000000	 .685370	 .000000	 .176496	 .005435	 .000000	 100.000	 2.00000	O	 .001093	 .000000	 .000000	 .005761	 .983942	 .000000	 .000000	 .006830	 .000000	 .001759	 .000054	 2.00000	 .011979	 .024010	 .006059	 .013661	 .016729	 .039448	 .033101	 .008237	 .013638	 .012875	 .012813	 .025627	 .032366	 .011447	 .019542	 .021240	 .049747	 .040419	 .013739	 .017610	 .016564	 .017308	 40.4679	 -937.41	 -13.588	 3.31415	 .118015	 -97.921	 -49.192	 2.93720	 -350.94	 14.4829	 271.005	 -4.6567	 -32.616	 13.0885	 2039.99	214	334	319	303	301	332	333	140	335	126	524	"Wollastonite"	"Jadeite"	"Corundum"	"CaNb2O6"	"Cassiterite"	"Scheelite"	"Manganotantalite"	"Rutile"	"Mn"	"Magnetite"	"Zircon"
"Aberfoyle_2"	3	 40.0000	 20.0000	 40.0000	 .000000	385	 .006268	 .000000	 .000000	 .002023	 79.8472	 .000000	 .000000	 .100897	 .000000	 .000000	 .009433	 21.6063	 101.572	 .013410	 .000000	 .000000	 .002893	 101.375	 .000000	 .000000	 .168303	 .000000	 .000000	 .012743	 .000002	 101.572	 .011018	 .000000	 .000000	 .001075	 33.2120	 .000000	 .000000	 .103990	 .000000	 .000000	 .005105	 66.6669	 .033054	 .000000	 .000000	 .001612	 99.6380	 .000000	 .000000	 .311978	 .000000	 .000000	 .015316	 .000000	 100.000	 2.00000	O	 .000331	 .000000	 .000000	 .000032	 .996356	 .000000	 .000000	 .003120	 .000000	 .000000	 .000153	 2.00000	 .012041	 .024072	 .006073	 .013680	 .016746	 .039478	 .033131	 .008254	 .013656	 .012891	 .012837	 .025760	 .032448	 .011475	 .019570	 .021261	 .049785	 .040454	 .013768	 .017633	 .016584	 .017340	 134.234	 -107.27	 -14.759	 478.527	 .117357	 -112.91	 -464.62	 6.08500	 -292.95	 -83.807	 96.7671	 -4.6633	 -32.608	 13.0885	 2049.98	214	334	319	303	301	332	333	140	335	126	524	"Wollastonite"	"Jadeite"	"Corundum"	"CaNb2O6"	"Cassiterite"	"Scheelite"	"Manganotantalite"	"Rutile"	"Mn"	"Magnetite"	"Zircon"
"Aberfoyle_2"	3	 40.0000	 20.0000	 40.0000	 .000000	386	 .000000	 .000000	 .000000	 .057642	 55.2987	 .000000	 .000000	 2.28651	 .000000	 .363873	 .000000	 16.5657	 74.5724	 .000000	 .000000	 .000000	 .082460	 70.2077	 .000000	 .000000	 3.81403	 .000000	 .468122	 .000000	 .000002	 74.5724	 .000000	 .000000	 .000000	 .039871	 29.9401	 .000000	 .000000	 3.06755	 .000000	 .418701	 .000000	 66.5337	 .000000	 .000000	 .000000	 .059604	 89.5170	 .000000	 .000000	 9.17155	 .000000	 1.25186	 .000000	 .000000	 100.000	 2.00000	O	 .000000	 .000000	 .000000	 .001199	 .899999	 .000000	 .000000	 .092210	 .000000	 .012586	 .000000	 2.00000	 .011402	 .023582	 .005949	 .013478	 .016386	 .039103	 .032777	 .008056	 .013474	 .012728	 .012593	 .024393	 .031788	 .011241	 .019280	 .020804	 .049312	 .040022	 .013437	 .017399	 .016375	 .017011	 -3.4267	 -7.6132	 -2.5567	 17.2443	 .141475	 -18.667	 -18.474	 .484111	 -14.007	 3.21418	 -6.6319	 -4.6700	 -32.601	 13.0885	 2060.04	214	334	319	303	301	332	333	140	335	126	524	"Wollastonite"	"Jadeite"	"Corundum"	"CaNb2O6"	"Cassiterite"	"Scheelite"	"Manganotantalite"	"Rutile"	"Mn"	"Magnetite"	"Zircon"
"Aberfoyle_2"	3	 40.0000	 20.0000	 40.0000	 .000000	387	 .018889	 .005521	 .000000	 .595998	 78.2667	 .010689	 .000000	 .388716	 .000000	 .161083	 .033696	 21.7020	 101.183	 .040411	 .007443	 .000000	 .852600	 99.3682	 .013479	 .000000	 .648401	 .000000	 .207233	 .045517	 .000002	 101.183	 .033057	 .011804	 .000000	 .315306	 32.4112	 .002858	 .000000	 .398868	 .000000	 .141769	 .018156	 66.6670	 .099660	 .017794	 .000000	 .475296	 97.7140	 .008615	 .000000	 1.20252	 .000000	 .427410	 .054737	 .000000	 100.000	 2.00000	O	 .000992	 .000354	 .000000	 .009459	 .972330	 .000086	 .000000	 .011966	 .000000	 .004253	 .000545	 2.00000	 .011917	 .023950	 .006044	 .013640	 .016705	 .039412	 .033068	 .008217	 .013618	 .012858	 .012788	 .025495	 .032284	 .011421	 .019512	 .021209	 .049702	 .040378	 .013707	 .017585	 .016541	 .017274	 44.2857	 307.576	 -14.481	 2.23241	 .118716	 260.084	 -84.664	 1.79825	 -291.62	 6.42483	 27.4830	 -4.6766	 -32.593	 13.0885	 2070.02	214	334	319	303	301	332	333	140	335	126	524	"Wollastonite"	"Jadeite"	"Corundum"	"CaNb2O6"	"Cassiterite"	"Scheelite"	"Manganotantalite"	"Rutile"	"Mn"	"Magnetite"	"Zircon"
"Aberfoyle_2"	3	 40.0000	 20.0000	 40.0000	 .000000	388	 .004701	 .000000	 .000000	 .365386	 78.4660	 .046827	 .000000	 .349023	 .000000	 .093600	 .015140	 21.5954	 100.936	 .010056	 .000000	 .000000	 .522700	 99.6213	 .059053	 .000000	 .582191	 .000000	 .120416	 .020451	  .00000	 100.936	 .008268	 .000000	 .000000	 .194282	 32.6583	 .012582	 .000000	 .359952	 .000000	 .082795	 .008199	 66.6756	 .024883	 .000000	 .000000	 .292354	 98.2877	 .037867	 .000000	 1.08330	 .000000	 .249177	 .024675	 .000000	 100.000	 2.00000	O	 .000248	 .000000	 .000000	 .005828	 .979617	 .000377	 .000000	 .010797	 .000000	 .002484	 .000246	 2.00000	 .011956	 .023986	 .006053	 .013653	 .016716	 .039428	 .033084	 .008228	 .013629	 .012867	 .012804	 .025579	 .032333	 .011436	 .019531	 .021223	 .049722	 .040397	 .013725	 .017598	 .016553	 .017296	 177.655	 -77.179	 -13.833	 3.29170	 .118484	 59.7572	 -21.872	 1.97194	 -49.194	 10.5164	 60.4040	 -4.6832	 -32.586	 13.0885	 2079.94	214	334	319	303	301	332	333	140	335	126	524	"Wollastonite"	"Jadeite"	"Corundum"	"CaNb2O6"	"Cassiterite"	"Scheelite"	"Manganotantalite"	"Rutile"	"Mn"	"Magnetite"	"Zircon"
"Aberfoyle_2"	3	 40.0000	 20.0000	 40.0000	 .000000	389	 .007530	 .000000	 .000000	 .641407	 78.1394	 .000000	 .067942	 .288874	 .000000	 .170922	 .006760	 21.6112	 100.934	 .016108	 .000000	 .000000	 .917561	 99.2065	 .000000	 .082961	 .481858	 .000000	 .219891	 .009131	  .00000	 100.934	 .013234	 .000000	 .000000	 .340802	 32.4988	 .000000	 .018535	 .297704	 .000000	 .151081	 .003658	 66.6762	 .039929	 .000000	 .000000	 .514121	 98.0529	 .000000	 .027961	 .898209	 .000000	 .455830	 .011037	 .000000	 100.000	 2.00000	O	 .000397	 .000000	 .000000	 .010223	 .974824	 .000000	 .000556	 .008930	 .000000	 .004532	 .000110	 2.00000	 .011943	 .023964	 .006048	 .013649	 .016721	 .039422	 .033078	 .008223	 .013624	 .012862	 .012799	 .025551	 .032302	 .011427	 .019525	 .021229	 .049715	 .040390	 .013717	 .017591	 .016547	 .017289	 110.893	 -42.088	 -14.617	 2.11246	 .118817	 -347.95	 34.6992	 2.32035	 -231.05	 6.09865	 134.370	 -4.6898	 -32.578	 13.0885	 2089.93	214	334	319	303	301	332	333	140	335	126	524	"Wollastonite"	"Jadeite"	"Corundum"	"CaNb2O6"	"Cassiterite"	"Scheelite"	"Manganotantalite"	"Rutile"	"Mn"	"Magnetite"	"Zircon"
"Aberfoyle_2"	3	 40.0000	 20.0000	 40.0000	 .000000	390	 .012190	 .000000	 .000000	 .626569	 78.4358	 .043160	 .038606	 .338663	 .000000	 .152661	 .007592	 21.7232	 101.378	 .026079	 .000000	 .000000	 .896334	 99.5828	 .054428	 .047140	 .564910	 .000000	 .196398	 .010256	 .000008	 101.378	 .021317	 .000000	 .000000	 .331235	 32.4571	 .011530	 .010479	 .347250	 .000000	 .134257	 .004088	 66.6827	 .064313	 .000000	 .000000	 .499653	 97.9204	 .034785	 .015807	 1.04763	 .000000	 .405043	 .012333	 .000000	 100.000	 2.00000	O	 .000639	 .000000	 .000000	 .009935	 .973480	 .000346	 .000314	 .010415	 .000000	 .004027	 .000123	 2.00000	 .011936	 .023958	 .006046	 .013648	 .016718	 .039420	 .033076	 .008222	 .013622	 .012861	 .012798	 .025536	 .032294	 .011425	 .019524	 .021225	 .049712	 .040388	 .013715	 .017590	 .016546	 .017287	 68.5666	 -125.34	 -14.813	 2.15007	 .118588	 64.7804	 60.7273	 2.02212	 -36.698	 6.73937	 119.699	 -4.6965	 -32.571	 13.0885	 2099.99	214	334	319	303	301	332	333	140	335	126	524	"Wollastonite"	"Jadeite"	"Corundum"	"CaNb2O6"	"Cassiterite"	"Scheelite"	"Manganotantalite"	"Rutile"	"Mn"	"Magnetite"	"Zircon"
"Aberfoyle_2"	3	 40.0000	 20.0000	 40.0000	 .000000	391	 .006869	 .007188	 .000000	 .618879	 78.3007	 .032016	 .000000	 .416138	 .000000	 .172362	 .035924	 21.7358	 101.326	 .014696	 .009690	 .000000	 .885332	 99.4113	 .040375	 .000000	 .694143	 .000000	 .221743	 .048526	 .000008	 101.326	 .012002	 .015344	 .000000	 .326897	 32.3743	 .008546	 .000000	 .426334	 .000000	 .151457	 .019326	 66.6658	 .036192	 .023134	 .000000	 .492863	 97.6215	 .025769	 .000000	 1.28557	 .000000	 .456705	 .058276	 .000000	 100.000	 2.00000	O	 .000360	 .000460	 .000000	 .009807	 .971240	 .000256	 .000000	 .012790	 .000000	 .004544	 .000580	 2.00000	 .011912	 .023943	 .006043	 .013638	 .016703	 .039405	 .033062	 .008215	 .013616	 .012855	 .012786	 .025484	 .032274	 .011418	 .019509	 .021206	 .049694	 .040371	 .013703	 .017581	 .016538	 .017271	 121.213	 236.424	 -17.420	 2.16912	 .118684	 87.1331	 -19.123	 1.69800	 -50.427	 6.05152	 25.8164	 -4.7031	 -32.563	 13.0885	 2109.98	214	334	319	303	301	332	333	140	335	126	524	"Wollastonite"	"Jadeite"	"Corundum"	"CaNb2O6"	"Cassiterite"	"Scheelite"	"Manganotantalite"	"Rutile"	"Mn"	"Magnetite"	"Zircon"
"Aberfoyle_2"	3	 40.0000	 20.0000	 40.0000	 .000000	392	 .022507	 .000000	 .000000	 .127475	 79.1774	 .019994	 .000000	 .234588	 .000000	 .015984	 .000000	 21.5941	 101.192	 .048150	 .000000	 .000000	 .182359	 100.524	 .025215	 .000000	 .391307	 .000000	 .020563	 .000000	 .000004	 101.192	 .039589	 .000000	 .000000	 .067785	 32.9561	 .005373	 .000000	 .241947	 .000000	 .014139	 .000000	 66.6750	 .118917	 .000000	 .000000	 .101806	 98.9939	 .016139	 .000000	 .726761	 .000000	 .042472	 .000000	 .000000	 100.000	 2.00000	O	 .001188	 .000000	 .000000	 .002033	 .988560	 .000161	 .000000	 .007257	 .000000	 .000424	 .000000	 2.00000	 .011997	 .024025	 .006062	 .013664	 .016725	 .039445	 .033100	 .008240	 .013640	 .012876	 .012819	 .025667	 .032385	 .011453	 .019547	 .021234	 .049743	 .040417	 .013744	 .017612	 .016565	 .017316	 37.4637	 -311.02	 -14.870	 8.27211	 .117855	 139.371	 -1092.2	 2.79228	 -46.296	 57.7261	 -32.514	 -4.7097	 -32.556	 13.0885	 2119.98	214	334	319	303	301	332	333	140	335	126	524	"Wollastonite"	"Jadeite"	"Corundum"	"CaNb2O6"	"Cassiterite"	"Scheelite"	"Manganotantalite"	"Rutile"	"Mn"	"Magnetite"	"Zircon"
"Aberfoyle_2"	3	 40.0000	 20.0000	 40.0000	 .000000	393	 .010838	 .000000	 .000000	 .249771	 78.9914	 .012958	 .000000	 .235160	 .000000	 .029296	 .000000	 21.5856	 101.115	 .023186	 .000000	 .000000	 .357308	 100.288	 .016341	 .000000	 .392260	 .000000	 .037690	 .000000	 .000002	 101.115	 .019073	 .000000	 .000000	 .132880	 32.8947	 .003484	 .000000	 .242654	 .000000	 .025928	 .000000	 66.6813	 .057358	 .000000	 .000000	 .199806	 98.9247	 .010476	 .000000	 .729737	 .000000	 .077975	 .000000	 .000000	 100.000	 2.00000	O	 .000572	 .000000	 .000000	 .003986	 .986623	 .000104	 .000000	 .007278	 .000000	 .000778	 .000000	 2.00000	 .011987	 .024012	 .006059	 .013659	 .016723	 .039435	 .033091	 .008236	 .013636	 .012872	 .012812	 .025644	 .032368	 .011448	 .019539	 .021232	 .049730	 .040406	 .013739	 .017607	 .016560	 .017307	 77.4154	 -33.618	 -16.886	 4.53644	 .118011	 214.746	 -34.677	 2.78524	 -57.488	 31.8600	 -554.71	 -4.7163	 -32.548	 13.0885	 2129.97	214	334	319	303	301	332	333	140	335	126	524	"Wollastonite"	"Jadeite"	"Corundum"	"CaNb2O6"	"Cassiterite"	"Scheelite"	"Manganotantalite"	"Rutile"	"Mn"	"Magnetite"	"Zircon"
"Aberfoyle_2"	3	 40.0000	 20.0000	 40.0000	 .000000	394	 .000000	 .011014	 .000000	 .705084	 78.2932	 .028887	 .254801	 .328571	 .000000	 .204341	 .019722	 21.7649	 101.611	 .000000	 .014846	 .000000	 1.00865	 99.4018	 .036429	 .311126	 .548075	 .000000	 .262883	 .026641	  .00000	 101.611	 .000000	 .023480	 .000000	 .371963	 32.3305	 .007701	 .069016	 .336199	 .000000	 .179332	 .010597	 66.6712	 .000000	 .035472	 .000000	 .561936	 97.6854	 .023268	 .104265	 1.01581	 .000000	 .541844	 .032017	 .000000	 100.000	 2.00000	O	 .000000	 .000704	 .000000	 .011158	 .969849	 .000231	 .002070	 .010085	 .000000	 .005380	 .000318	 2.00000	 .011952	 .023938	 .006043	 .013657	 .016730	 .039419	 .033076	 .008220	 .013619	 .012858	 .012808	 .025569	 .032268	 .011418	 .019537	 .021241	 .049710	 .040387	 .013712	 .017586	 .016542	 .017301	 -659.08	 154.635	 -16.430	 1.96910	 .118722	 96.5467	 9.56755	 2.07452	 -343.77	 5.21783	 46.5412	 -4.7229	 -32.541	 13.0885	 2139.96	214	334	319	303	301	332	333	140	335	126	524	"Wollastonite"	"Jadeite"	"Corundum"	"CaNb2O6"	"Cassiterite"	"Scheelite"	"Manganotantalite"	"Rutile"	"Mn"	"Magnetite"	"Zircon"
"Aberfoyle_2"	3	 40.0000	 20.0000	 40.0000	 .000000	395	 .009343	 .000000	 .000000	 .324356	 78.7607	 .007713	 .000000	 .288117	 .000000	 .065796	 .020622	 21.6055	 101.082	 .019988	 .000000	 .000000	 .464005	 99.9954	 .009726	 .000000	 .480596	 .000000	 .084647	 .027857	 .000006	 101.082	 .016426	 .000000	 .000000	 .172388	 32.7661	 .002071	 .000000	 .297004	 .000000	 .058174	 .011163	 66.6767	 .049420	 .000000	 .000000	 .259331	 98.5828	 .006232	 .000000	 .893592	 .000000	 .175028	 .033586	 .000000	 100.000	 2.00000	O	 .000493	 .000000	 .000000	 .005171	 .982834	 .000062	 .000000	 .008909	 .000000	 .001745	 .000335	 2.00000	 .011963	 .023987	 .006053	 .013648	 .016711	 .039414	 .033072	 .008228	 .013626	 .012864	 .012801	 .025593	 .032334	 .011436	 .019524	 .021217	 .049704	 .040383	 .013725	 .017594	 .016549	 .017291	 89.5776	 -59.579	 -17.646	 3.63143	 .118181	 360.287	 -31.368	 2.32658	 -905.03	 14.6242	 44.5144	 -4.7296	 -32.533	 13.0885	 2150.01	214	334	319	303	301	332	333	140	335	126	524	"Wollastonite"	"Jadeite"	"Corundum"	"CaNb2O6"	"Cassiterite"	"Scheelite"	"Manganotantalite"	"Rutile"	"Mn"	"Magnetite"	"Zircon"
"Aberfoyle_2"	3	 40.0000	 20.0000	 40.0000	 .000000	396	 .014618	 .018686	 .000000	 .300775	 79.1815	 .007864	 .000000	 .272702	 .000000	 .051359	 .000000	 21.6997	 101.547	 .031274	 .025188	 .000000	 .430272	 100.530	 .009917	 .000000	 .454883	 .000000	 .066073	 .000000	 .000004	 101.547	 .025582	 .039949	 .000000	 .159119	 32.7894	 .002102	 .000000	 .279819	 .000000	 .045200	 .000000	 66.6588	 .076957	 .060088	 .000000	 .239337	 98.6395	 .006325	 .000000	 .841772	 .000000	 .135974	 .000000	 .000000	 100.000	 2.00000	O	 .000768	 .001199	 .000000	 .004774	 .983797	 .000063	 .000000	 .008396	 .000000	 .001356	 .000000	 2.00000	 .011966	 .023987	 .006053	 .013648	 .016709	 .039411	 .033070	 .008228	 .013625	 .012863	 .012801	 .025599	 .032333	 .011437	 .019524	 .021214	 .049701	 .040381	 .013725	 .017593	 .016548	 .017292	 57.3685	 91.7515	 -14.073	 3.86883	 .117837	 353.317	 -28.406	 2.44121	 -38.848	 18.5094	 -98.073	 -4.7362	 -32.526	 13.0885	 2160.00	214	334	319	303	301	332	333	140	335	126	524	"Wollastonite"	"Jadeite"	"Corundum"	"CaNb2O6"	"Cassiterite"	"Scheelite"	"Manganotantalite"	"Rutile"	"Mn"	"Magnetite"	"Zircon"
"Aberfoyle_2"	3	 40.0000	 20.0000	 40.0000	 .000000	397	 .027940	 .000000	 .000000	 .231688	 78.8592	 .000000	 .000000	 .268360	 .000000	 .054897	 .024873	 21.5965	 101.064	 .059774	 .000000	 .000000	 .331440	 100.120	 .000000	 .000000	 .447640	 .000000	 .070625	 .033598	  .00000	 101.064	 .049138	 .000000	 .000000	 .123178	 32.8179	 .000000	 .000000	 .276729	 .000000	 .048553	 .013468	 66.6710	 .147705	 .000000	 .000000	 .185133	 98.6489	 .000000	 .000000	 .831832	 .000000	 .145949	 .040485	 .000000	 100.000	 2.00000	O	 .001474	 .000000	 .000000	 .003695	 .984474	 .000000	 .000000	 .008301	 .000000	 .001457	 .000404	 2.00000	 .011969	 .023994	 .006054	 .013650	 .016711	 .039417	 .033075	 .008230	 .013628	 .012865	 .012804	 .025605	 .032344	 .011439	 .019528	 .021216	 .049708	 .040387	 .013728	 .017597	 .016551	 .017295	 30.1655	 -70.675	 -14.711	 4.83910	 .118084	 -195.41	 -53.088	 2.47636	 -51.593	 17.3713	 37.0331	 -4.7428	 -32.518	 13.0885	 2170.00	214	334	319	303	301	332	333	140	335	126	524	"Wollastonite"	"Jadeite"	"Corundum"	"CaNb2O6"	"Cassiterite"	"Scheelite"	"Manganotantalite"	"Rutile"	"Mn"	"Magnetite"	"Zircon"
"Aberfoyle_2"	3	 40.0000	 20.0000	 40.0000	 .000000	398	 .009271	 .000000	 .000000	 .757252	 77.8193	 .004069	 .144914	 .384314	 .003339	 .219394	 .023256	 21.6793	 101.044	 .019834	 .000000	 .000000	 1.08328	 98.8002	 .005131	 .176949	 .641058	 .004311	 .282250	 .031414	 .000000	 101.044	 .016243	 .000000	 .000000	 .401084	 32.2635	 .001089	 .039409	 .394810	 .002991	 .193314	 .012545	 66.6750	 .049066	 .000000	 .000000	 .605780	 97.4589	 .003289	 .059522	 1.19261	 .009033	 .583946	 .037895	 .000000	 100.000	 2.00000	O	 .000487	 .000000	 .000000	 .012031	 .967784	 .000033	 .001182	 .011843	 .000090	 .005799	 .000376	 2.00000	 .011913	 .023917	 .006037	 .013636	 .016705	 .039387	 .033047	 .008210	 .013607	 .012847	 .012785	 .025486	 .032240	 .011407	 .019507	 .021209	 .049671	 .040353	 .013695	 .017570	 .016528	 .017270	 89.8889	 -115.03	 -13.327	 1.86603	 .119045	 682.115	 16.4849	 1.81381	 289.001	 4.90571	 39.5056	 -4.7494	 -32.511	 13.0885	 2179.98	214	334	319	303	301	332	333	140	335	126	524	"Wollastonite"	"Jadeite"	"Corundum"	"CaNb2O6"	"Cassiterite"	"Scheelite"	"Manganotantalite"	"Rutile"	"Mn"	"Magnetite"	"Zircon"
"Aberfoyle_2"	3	 40.0000	 20.0000	 40.0000	 .000000	399	 .011684	 .000000	 .000000	 .526253	 78.8135	 .012027	 .000000	 .308224	 .000000	 .125021	 .001195	 21.7341	 101.532	 .024996	 .000000	 .000000	 .752827	 100.062	 .015167	 .000000	 .514136	 .000000	 .160839	 .001615	  .00000	 101.532	 .020420	 .000000	 .000000	 .278041	 32.5945	 .003211	 .000000	 .315856	 .000000	 .109885	 .000643	 66.6774	 .061536	 .000000	 .000000	 .418944	 98.2249	 .009677	 .000000	 .951846	 .000000	 .331144	 .001939	 .000000	 100.000	 2.00000	O	 .000612	 .000000	 .000000	 .008340	 .977677	 .000096	 .000000	 .009474	 .000000	 .003296	 .000019	 2.00000	 .011938	 .023960	 .006046	 .013639	 .016705	 .039398	 .033058	 .008220	 .013617	 .012856	 .012790	 .025539	 .032297	 .011424	 .019511	 .021209	 .049684	 .040366	 .013712	 .017583	 .016539	 .017276	 71.5378	 -133.03	 -15.115	 2.45619	 .118179	 231.121	 -25.932	 2.19235	 -871.65	 8.05975	 755.977	 -4.7561	 -32.503	 13.0885	 2190.04	214	334	319	303	301	332	333	140	335	126	524	"Wollastonite"	"Jadeite"	"Corundum"	"CaNb2O6"	"Cassiterite"	"Scheelite"	"Manganotantalite"	"Rutile"	"Mn"	"Magnetite"	"Zircon"
"Aberfoyle_2"	3	 40.0000	 20.0000	 40.0000	 .000000	400	 .009052	 .000000	 .000000	 .718127	 78.2911	 .000942	 .073461	 .334744	 .000000	 .208414	 .012715	 21.7318	 101.380	 .019366	 .000000	 .000000	 1.02731	 99.3991	 .001188	 .089700	 .558372	 .000000	 .268124	 .017175	 .000000	 101.380	 .015821	 .000000	 .000000	 .379425	 32.3793	 .000252	 .019928	 .343041	 .000000	 .183187	 .006842	 66.6722	 .047756	 .000000	 .000000	 .572664	 97.7396	 .000760	 .030078	 1.03550	 .000000	 .552967	 .020653	 .000000	 100.000	 2.00000	O	 .000475	 .000000	 .000000	 .011382	 .971296	 .000008	 .000598	 .010290	 .000000	 .005495	 .000205	 2.00000	 .011919	 .023932	 .006040	 .013635	 .016704	 .039389	 .033050	 .008213	 .013610	 .012849	 .012784	 .025498	 .032259	 .011413	 .019505	 .021208	 .049673	 .040355	 .013700	 .017573	 .016531	 .017269	 92.0981	 -23.796	 -17.569	 1.94001	 .118650	 2943.43	 32.0970	 2.04038	 -63.774	 5.12733	 71.6800	 -4.7627	 -32.496	 13.0885	 2199.96	214	334	319	303	301	332	333	140	335	126	524	"Wollastonite"	"Jadeite"	"Corundum"	"CaNb2O6"	"Cassiterite"	"Scheelite"	"Manganotantalite"	"Rutile"	"Mn"	"Magnetite"	"Zircon"
"Aberfoyle_2"	3	 40.0000	 20.0000	 40.0000	 .000000	401	 .006923	 .000000	 .000000	 .756873	 78.3480	 .000000	 .000000	 .335722	 .009141	 .197548	 .045135	 21.7565	 101.456	 .014811	 .000000	 .000000	 1.08274	 99.4714	 .000000	 .000000	 .560003	 .011804	 .254145	 .060969	 .000006	 101.456	 .012086	 .000000	 .000000	 .399446	 32.3662	 .000000	 .000000	 .343655	 .008159	 .173441	 .024261	 66.6727	 .036484	 .000000	 .000000	 .602890	 97.7018	 .000000	 .000000	 1.03737	 .024628	 .523555	 .073234	 .000000	 100.000	 2.00000	O	 .000363	 .000000	 .000000	 .011982	 .970899	 .000000	 .000000	 .010309	 .000245	 .005203	 .000728	 2.00000	 .011903	 .023925	 .006038	 .013626	 .016698	 .039380	 .033041	 .008210	 .013606	 .012847	 .012775	 .025466	 .032251	 .011409	 .019493	 .021199	 .049661	 .040345	 .013695	 .017569	 .016527	 .017256	 120.180	 -416.87	 -15.139	 1.86554	 .118607	 -53.037	 -656.57	 2.03483	 106.202	 5.36910	 20.6686	 -4.7693	 -32.488	 13.0885	 2209.94	214	334	319	303	301	332	333	140	335	126	524	"Wollastonite"	"Jadeite"	"Corundum"	"CaNb2O6"	"Cassiterite"	"Scheelite"	"Manganotantalite"	"Rutile"	"Mn"	"Magnetite"	"Zircon"
"Aberfoyle_2"	3	 40.0000	 20.0000	 40.0000	 .000000	402	 .007702	 .000000	 .000000	 .849974	 77.9224	 .000000	 .118733	 .396189	 .000000	 .244129	 .015268	 21.7496	 101.304	 .016478	 .000000	 .000000	 1.21592	 98.9310	 .000000	 .144980	 .660866	 .000000	 .314072	 .020623	 .000000	 101.304	 .013451	 .000000	 .000000	 .448742	 32.2020	 .000000	 .032185	 .405696	 .000000	 .214415	 .008209	 66.6754	 .040658	 .000000	 .000000	 .678181	 97.3334	 .000000	 .048641	 1.22625	 .000000	 .648088	 .024814	 .000000	 100.000	 2.00000	O	 .000403	 .000000	 .000000	 .013460	 .965933	 .000000	 .000965	 .012169	 .000000	 .006432	 .000246	 2.00000	 .011899	 .023907	 .006034	 .013630	 .016701	 .039380	 .033041	 .008206	 .013603	 .012844	 .012778	 .025457	 .032226	 .011402	 .019499	 .021203	 .049661	 .040345	 .013689	 .017565	 .016524	 .017261	 108.007	 -41.573	 -16.105	 1.71555	 .118982	 -321.81	 20.0203	 1.76743	 -259.98	 4.47925	 59.7824	 -4.7759	 -32.481	 13.0885	 2219.93	214	334	319	303	301	332	333	140	335	126	524	"Wollastonite"	"Jadeite"	"Corundum"	"CaNb2O6"	"Cassiterite"	"Scheelite"	"Manganotantalite"	"Rutile"	"Mn"	"Magnetite"	"Zircon"
"Aberfoyle_2"	3	 40.0000	 20.0000	 40.0000	 .000000	403	 .006684	 .026125	 .000000	 .306639	 79.0487	 .097713	 .000000	 .312140	 .005397	 .078364	 .000000	 21.7191	 101.601	 .014300	 .035215	 .000000	 .438660	 100.361	 .123224	 .000000	 .520667	 .006969	 .100816	 .000000	 .000000	 101.601	 .011686	 .055794	 .000000	 .162054	 32.7008	 .026095	 .000000	 .319957	 .004823	 .068896	 .000000	 66.6499	 .035154	 .083923	 .000000	 .243756	 98.3744	 .078503	 .000000	 .962532	 .014510	 .207262	 .000000	 .000000	 100.000	 2.00000	O	 .000351	 .001674	 .000000	 .004863	 .981270	 .000783	 .000000	 .009601	 .000145	 .002067	 .000000	 2.00000	 .011964	 .023979	 .006052	 .013653	 .016712	 .039414	 .033073	 .008227	 .013624	 .012862	 .012806	 .025594	 .032323	 .011435	 .019531	 .021218	 .049704	 .040383	 .013723	 .017592	 .016547	 .017298	 125.081	 65.8984	 -16.500	 3.80767	 .117960	 28.8700	 -31.513	 2.16982	 179.406	 12.4039	 -61.008	 -4.7825	 -32.473	 13.0885	 2229.92	214	334	319	303	301	332	333	140	335	126	524	"Wollastonite"	"Jadeite"	"Corundum"	"CaNb2O6"	"Cassiterite"	"Scheelite"	"Manganotantalite"	"Rutile"	"Mn"	"Magnetite"	"Zircon"
"Aberfoyle_2"	3	 40.0000	 20.0000	 40.0000	 .000000	404	 .026088	 .013059	 .000000	 .174432	 79.4466	 .032737	 .005058	 .122796	 .000000	 .035475	 .000000	 21.6308	 101.487	 .055811	 .017604	 .000000	 .249532	 100.866	 .041285	 .006176	 .204832	 .000000	 .045639	 .000000	 .000004	 101.487	 .045800	 .028009	 .000000	 .092576	 33.0049	 .008780	 .001378	 .126406	 .000000	 .031321	 .000000	 66.6608	 .137627	 .042083	 .000000	 .139094	 99.1788	 .026384	 .002071	 .379846	 .000000	 .094120	 .000000	 .000000	 100.000	 2.00000	O	 .001374	 .000840	 .000000	 .002778	 .990235	 .000263	 .000041	 .003793	 .000000	 .000940	 .000000	 2.00000	 .012025	 .024060	 .006071	 .013686	 .016755	 .039498	 .033146	 .008253	 .013659	 .012894	 .012840	 .025726	 .032432	 .011471	 .019578	 .021273	 .049810	 .040473	 .013767	 .017637	 .016588	 .017345	 32.4344	 131.234	 -19.046	 6.23250	 .117806	 85.4190	 461.553	 5.05740	 -22.824	 26.4967	 -144.86	 -4.7892	 -32.466	 13.0885	 2239.98	214	334	319	303	301	332	333	140	335	126	524	"Wollastonite"	"Jadeite"	"Corundum"	"CaNb2O6"	"Cassiterite"	"Scheelite"	"Manganotantalite"	"Rutile"	"Mn"	"Magnetite"	"Zircon"
"Aberfoyle_2"	3	 40.0000	 20.0000	 40.0000	 .000000	405	 .008820	 .000000	 .000000	 .628229	 78.2262	 .000000	 .308823	 .367478	 .003689	 .204497	 .030844	 21.7553	 101.534	 .018870	 .000000	 .000000	 .898709	 99.3168	 .000000	 .377090	 .612975	 .004763	 .263085	 .041664	  .00000	 101.534	 .015400	 .000000	 .000000	 .331582	 32.3188	 .000000	 .083690	 .376195	 .003293	 .179558	 .016580	 66.6749	 .046500	 .000000	 .000000	 .500616	 97.5884	 .000000	 .126353	 1.13594	 .009942	 .542185	 .050066	 .000000	 100.000	 2.00000	O	 .000462	 .000000	 .000000	 .009946	 .969443	 .000000	 .002510	 .011284	 .000099	 .005386	 .000497	 2.00000	 .011983	 .023998	 .006058	 .013693	 .016770	 .039518	 .033159	 .008240	 .013653	 .012890	 .012842	 .025637	 .032349	 .011446	 .019588	 .021291	 .049835	 .040489	 .013745	 .017630	 .016583	 .017347	 95.0120	 -102.56	 -13.383	 2.15245	 .119060	 -396.11	 7.98786	 1.89013	 262.552	 5.22741	 30.0855	 -4.7958	 -32.458	 13.0885	 2249.97	214	334	319	303	301	332	333	140	335	126	524	"Wollastonite"	"Jadeite"	"Corundum"	"CaNb2O6"	"Cassiterite"	"Scheelite"	"Manganotantalite"	"Rutile"	"Mn"	"Magnetite"	"Zircon"
