Repository: orthospar/MinorElements-Cassiterite

# MinorElements-Cassiterite
EPMA data and R code for generation of figures in "Systematic trends in the substitution mechanisms of minor elements in cassiterite", submitted for publication in the Australian Journal of Earth Sciences.

# Data Availability
The final cleaned and organised dataset is available above (cassiterite_EPMA.csv) and as a supplementary file hosted by AJES.

File: Data/170811/170814cont_recalc.dat (part 11 of 13)
LOVOLT"	" CURRENT"	"BEAMSIZE"	"    LINE"	"  Si WT%"	"  Na WT%"	"  Al WT%"	"  Nb WT%"	"  Sn WT%"	"   W WT%"	"  Ta WT%"	"  Ti WT%"	"  Mn WT%"	"  Fe WT%"	"  Zr WT%"	"   O WT%"	"   TOTAL"	"    SiO2"	"    Na2O"	"   Al2O3"	"   Nb2O5"	"    SnO2"	"     WO3"	"   Ta2O5"	"    TiO2"	"     MnO"	"     FeO"	"    ZrO2"	"       O"	"   TOTAL"	"  Si AT%"	"  Na AT%"	"  Al AT%"	"  Nb AT%"	"  Sn AT%"	"   W AT%"	"  Ta AT%"	"  Ti AT%"	"  Mn AT%"	"  Fe AT%"	"  Zr AT%"	"   O AT%"	"Si OXMOL%"	"Na OXMOL%"	"Al OXMOL%"	"Nb OXMOL%"	"Sn OXMOL%"	"W OXMOL%"	"Ta OXMOL%"	"Ti OXMOL%"	"Mn OXMOL%"	"Fe OXMOL%"	"Zr OXMOL%"	"O OXMOL%"	"   TOTAL"	" FORMULA"	"   BASIS"	"Si FORMULA"	"Na FORMULA"	"Al FORMULA"	"Nb FORMULA"	"Sn FORMULA"	"W FORMULA"	"Ta FORMULA"	"Ti FORMULA"	"Mn FORMULA"	"Fe FORMULA"	"Zr FORMULA"	"O FORMULA"	"Si CDL99"	"Na CDL99"	"Al CDL99"	"Nb CDL99"	"Sn CDL99"	" W CDL99"	"Ta CDL99"	"Ti CDL99"	"Mn CDL99"	"Fe CDL99"	"Zr CDL99"	"SiO2 CDL99"	"Na2O CDL99"	"Al2O3 CDL99"	"Nb2O5 CDL99"	"SnO2 CDL99"	"WO3 CDL99"	"Ta2O5 CDL99"	"TiO2 CDL99"	"MnO CDL99"	"FeO CDL99"	"ZrO2 CDL99"	"Si %ERR "	"Na %ERR "	"Al %ERR "	"Nb %ERR "	"Sn %ERR "	" W %ERR "	"Ta %ERR "	"Ti %ERR "	"Mn %ERR "	"Fe %ERR "	"Zr %ERR "	"   X-POS"	"   Y-POS"	"   Z-POS"	" RELDIST"	"Si STD_NUM"	"Na STD_NUM"	"Al STD_NUM"	"Nb STD_NUM"	"Sn STD_NUM"	"W STD_NUM"	"Ta STD_NUM"	"Ti STD_NUM"	"Mn STD_NUM"	"Fe STD_NUM"	"Zr STD_NUM"	"Si STD_NAM"	"Na STD_NAM"	"Al STD_NAM"	"Nb STD_NAM"	"Sn STD_NAM"	"W STD_NAM"	"Ta STD_NAM"	"Ti STD_NAM"	"Mn STD_NAM"	"Fe STD_NAM"	"Zr STD_NAM"
"Aberfoyle_2"	3	 40.0000	 20.0000	 40.0000	 .000000	406	 .007303	 .000000	 .000000	 .163171	 79.4720	 .000000	 .033016	 .172019	 .013125	 .030502	 .000000	 21.6398	 101.531	 .015623	 .000000	 .000000	 .233423	 100.898	 .000000	 .040315	 .286938	 .016947	 .039240	 .000000	 .000000	 101.531	 .012817	 .000000	 .000000	 .086576	 33.0062	 .000000	 .008994	 .177026	 .011776	 .026923	 .000000	 66.6697	 .038511	 .000000	 .000000	 .130062	 99.1698	 .000000	 .013512	 .531889	 .035383	 .080891	 .000000	 .000000	 100.000	 2.00000	O	 .000385	 .000000	 .000000	 .002597	 .990141	 .000000	 .000270	 .005311	 .000353	 .000808	 .000000	 2.00000	 .012038	 .024088	 .006078	 .013699	 .016771	 .039540	 .033181	 .008262	 .013674	 .012908	 .012852	 .025753	 .032470	 .011484	 .019597	 .021293	 .049864	 .040516	 .013781	 .017656	 .016606	 .017361	 115.229	 -18.600	 -14.855	 6.62392	 .117909	 -125.34	 71.1559	 3.70499	 74.6447	 30.7172	 -7996.2	 -4.8024	 -32.451	 13.0885	 2259.96	214	334	319	303	301	332	333	140	335	126	524	"Wollastonite"	"Jadeite"	"Corundum"	"CaNb2O6"	"Cassiterite"	"Scheelite"	"Manganotantalite"	"Rutile"	"Mn"	"Magnetite"	"Zircon"
"Aberfoyle_2"	3	 40.0000	 20.0000	 40.0000	 .000000	407	 .019416	 .000000	 .000000	 .182552	 79.2616	 .009543	 .000000	 .155879	 .000000	 .029381	 .005540	 21.5874	 101.251	 .041538	 .000000	 .000000	 .261148	 100.631	 .012034	 .000000	 .260015	 .000000	 .037798	 .007484	 .000006	 101.251	 .034163	 .000000	 .000000	 .097101	 33.0013	 .002565	 .000000	 .160818	 .000000	 .025999	 .003002	 66.6750	 .102663	 .000000	 .000000	 .145901	 99.1733	 .007708	 .000000	 .483279	 .000000	 .078129	 .009020	 .000000	 100.000	 2.00000	O	 .001025	 .000000	 .000000	 .002913	 .989915	 .000077	 .000000	 .004824	 .000000	 .000780	 .000090	 2.00000	 .012034	 .024089	 .006078	 .013699	 .016772	 .039543	 .033183	 .008262	 .013675	 .012909	 .012852	 .025746	 .032471	 .011484	 .019597	 .021294	 .049867	 .040519	 .013782	 .017657	 .016607	 .017360	 43.5142	 -71.190	 -13.733	 5.99011	 .118088	 292.226	 -111.81	 4.05634	 -63.270	 31.8603	 164.461	 -4.8091	 -32.443	 13.0885	 2270.03	214	334	319	303	301	332	333	140	335	126	524	"Wollastonite"	"Jadeite"	"Corundum"	"CaNb2O6"	"Cassiterite"	"Scheelite"	"Manganotantalite"	"Rutile"	"Mn"	"Magnetite"	"Zircon"
"Aberfoyle_2"	3	 40.0000	 20.0000	 40.0000	 .000000	408	 .017120	 .001125	 .000000	 .400214	 78.9428	 .013750	 .000000	 .249657	 .000000	 .094904	 .015391	 21.6789	 101.414	 .036626	 .001516	 .000000	 .572523	 100.227	 .017340	 .000000	 .416443	 .000000	 .122094	 .020790	 .000000	 101.414	 .029996	 .002407	 .000000	 .211977	 32.7294	 .003680	 .000000	 .256477	 .000000	 .083623	 .008302	 66.6741	 .090298	 .003623	 .000000	 .319062	 98.5271	 .011079	 .000000	 .772087	 .000000	 .251734	 .024993	 .000000	 100.000	 2.00000	O	 .000900	 .000072	 .000000	 .006359	 .981772	 .000110	 .000000	 .007693	 .000000	 .002508	 .000249	 2.00000	 .011994	 .024049	 .006068	 .013686	 .016760	 .039523	 .033164	 .008250	 .013663	 .012898	 .012836	 .025659	 .032417	 .011466	 .019578	 .021279	 .049842	 .040495	 .013762	 .017642	 .016594	 .017338	 49.1430	 1512.27	 -19.953	 3.06305	 .118392	 202.849	 -294.48	 2.64589	 -58.479	 10.4076	 59.5747	 -4.8157	 -32.436	 13.0885	 2280.02	214	334	319	303	301	332	333	140	335	126	524	"Wollastonite"	"Jadeite"	"Corundum"	"CaNb2O6"	"Cassiterite"	"Scheelite"	"Manganotantalite"	"Rutile"	"Mn"	"Magnetite"	"Zircon"
"Aberfoyle_2"	3	 40.0000	 20.0000	 40.0000	 .000000	409	 .011815	 .059536	 .000000	 .543902	 78.8143	 .000000	 .000000	 .298204	 .000000	 .148942	 .032322	 21.7707	 101.680	 .025277	 .080253	 .000000	 .778075	 100.063	 .000000	 .000000	 .497422	 .000000	 .191613	 .043661	 .000004	 101.680	 .020593	 .126768	 .000000	 .286581	 32.5059	 .000000	 .000000	 .304754	 .000000	 .130553	 .017345	 66.6075	 .062054	 .190998	 .000000	 .431783	 97.9512	 .000000	 .000000	 .918326	 .000000	 .393401	 .052267	 .000000	 100.000	 2.00000	O	 .000618	 .003806	 .000000	 .008605	 .976042	 .000000	 .000000	 .009151	 .000000	 .003920	 .000521	 2.00000	 .011958	 .024012	 .006061	 .013673	 .016746	 .039503	 .033145	 .008239	 .013651	 .012888	 .012821	 .025582	 .032367	 .011453	 .019560	 .021261	 .049816	 .040472	 .013744	 .017627	 .016581	 .017318	 70.8645	 29.5316	 -15.680	 2.40053	 .118534	 -133.78	 -27.185	 2.26166	 -28.397	 6.90406	 28.6957	 -4.8223	 -32.428	 13.0885	 2290.00	214	334	319	303	301	332	333	140	335	126	524	"Wollastonite"	"Jadeite"	"Corundum"	"CaNb2O6"	"Cassiterite"	"Scheelite"	"Manganotantalite"	"Rutile"	"Mn"	"Magnetite"	"Zircon"
"Aberfoyle_2"	3	 40.0000	 20.0000	 40.0000	 .000000	410	 .002073	 .011136	 .000000	 .561490	 78.6348	 .023213	 .082677	 .336555	 .016620	 .133620	 .013549	 21.7458	 101.562	 .004435	 .015011	 .000000	 .803235	 99.8356	 .029274	 .100954	 .561394	 .021461	 .171902	 .018302	 .000002	 101.562	 .003621	 .023760	 .000000	 .296447	 32.4975	 .006193	 .022412	 .344643	 .014839	 .117361	 .007285	 66.6659	 .010918	 .035824	 .000000	 .446958	 97.9940	 .018675	 .033791	 1.03925	 .044747	 .353892	 .021969	 .000000	 100.000	 2.00000	O	 .000109	 .000713	 .000000	 .008894	 .974936	 .000186	 .000672	 .010339	 .000445	 .003521	 .000219	 2.00000	 .011976	 .024021	 .006063	 .013684	 .016760	 .039519	 .033160	 .008244	 .013657	 .012894	 .012833	 .025621	 .032380	 .011455	 .019576	 .021279	 .049837	 .040490	 .013751	 .017634	 .016588	 .017334	 403.028	 153.473	 -16.894	 2.34375	 .118704	 120.339	 28.6624	 2.03818	 59.0917	 7.61197	 67.5639	 -4.8289	 -32.421	 13.0885	 2299.99	214	334	319	303	301	332	333	140	335	126	524	"Wollastonite"	"Jadeite"	"Corundum"	"CaNb2O6"	"Cassiterite"	"Scheelite"	"Manganotantalite"	"Rutile"	"Mn"	"Magnetite"	"Zircon"
"Aberfoyle_2"	3	 40.0000	 20.0000	 40.0000	 .000000	411	 .005623	 .000000	 .000000	 .771242	 77.7312	 .002130	 .158751	 .402399	 .000000	 .221110	 .023769	 21.6717	 100.988	 .012029	 .000000	 .000000	 1.10330	 98.6884	 .002686	 .193844	 .671225	 .000000	 .284458	 .032108	 .000006	 100.988	 .009855	 .000000	 .000000	 .408649	 32.2393	 .000570	 .043188	 .413547	 .000000	 .194900	 .012827	 66.6772	 .029777	 .000000	 .000000	 .617353	 97.4088	 .001723	 .065245	 1.24950	 .000000	 .588878	 .038756	 .000000	 100.000	 2.00000	O	 .000296	 .000000	 .000000	 .012258	 .967025	 .000017	 .001295	 .012404	 .000000	 .005846	 .000385	 2.00000	 .011946	 .023983	 .006054	 .013675	 .016753	 .039500	 .033142	 .008233	 .013646	 .012884	 .012822	 .025556	 .032329	 .011438	 .019563	 .021270	 .049813	 .040468	 .013733	 .017620	 .016575	 .017319	 148.424	 -69.576	 -16.977	 1.84652	 .119464	 1306.37	 15.1290	 1.74998	 -66.863	 4.88706	 38.7768	 -4.8355	 -32.413	 13.0885	 2309.99	214	334	319	303	301	332	333	140	335	126	524	"Wollastonite"	"Jadeite"	"Corundum"	"CaNb2O6"	"Cassiterite"	"Scheelite"	"Manganotantalite"	"Rutile"	"Mn"	"Magnetite"	"Zircon"
"Aberfoyle_2"	3	 40.0000	 20.0000	 40.0000	 .000000	412	 .010353	 .000000	 .000000	 .581639	 77.6969	 .009845	 .464116	 .331082	 .017674	 .219617	 .007639	 21.6072	 100.946	 .022150	 .000000	 .000000	 .832060	 98.6448	 .012415	 .566712	 .552263	 .022822	 .282536	 .010318	 .000000	 100.946	 .018199	 .000000	 .000000	 .309075	 32.3179	 .002644	 .126627	 .341234	 .015883	 .194142	 .004134	 66.6702	 .054962	 .000000	 .000000	 .466711	 97.6018	 .007984	 .191210	 1.03055	 .047967	 .586318	 .012485	 .000000	 100.000	 2.00000	O	 .000546	 .000000	 .000000	 .009272	 .969486	 .000079	 .003799	 .010237	 .000476	 .005824	 .000124	 2.00000	 .012014	 .024010	 .006061	 .013712	 .016789	 .039540	 .033179	 .008246	 .013661	 .012897	 .012863	 .025703	 .032364	 .011453	 .019616	 .021316	 .049864	 .040513	 .013755	 .017640	 .016592	 .017375	 81.1968	 -57.689	 -16.935	 2.28501	 .119509	 283.249	 5.45715	 2.06714	 55.6434	 4.91854	 119.580	 -4.8422	 -32.406	 13.0885	 2320.04	214	334	319	303	301	332	333	140	335	126	524	"Wollastonite"	"Jadeite"	"Corundum"	"CaNb2O6"	"Cassiterite"	"Scheelite"	"Manganotantalite"	"Rutile"	"Mn"	"Magnetite"	"Zircon"
"Aberfoyle_2"	3	 40.0000	 20.0000	 40.0000	 .000000	413	 .018171	 .038931	 .000000	 .554449	 78.6760	 .027775	 .099739	 .304057	 .000000	 .152484	 .001198	 21.7613	 101.634	 .038874	 .052478	 .000000	 .793163	 99.8878	 .035026	 .121787	 .507184	 .000000	 .196170	 .001618	 .000006	 101.634	 .031698	 .082966	 .000000	 .292390	 32.4768	 .007402	 .027006	 .311003	 .000000	 .133773	 .000643	 66.6363	 .095583	 .125090	 .000000	 .440845	 97.9323	 .022319	 .040717	 .937815	 .000000	 .403387	 .001940	 .000000	 100.000	 2.00000	O	 .000951	 .002490	 .000000	 .008776	 .974749	 .000222	 .000811	 .009334	 .000000	 .004015	 .000019	 2.00000	 .011974	 .024012	 .006061	 .013684	 .016757	 .039511	 .033153	 .008242	 .013653	 .012890	 .012832	 .025617	 .032367	 .011453	 .019575	 .021275	 .049826	 .040481	 .013748	 .017630	 .016583	 .017334	 46.2407	 44.6214	 -16.578	 2.36653	 .118650	 100.631	 23.8290	 2.22408	 -42.814	 6.76141	 757.163	 -4.8488	 -32.398	 13.0885	 2330.03	214	334	319	303	301	332	333	140	335	126	524	"Wollastonite"	"Jadeite"	"Corundum"	"CaNb2O6"	"Cassiterite"	"Scheelite"	"Manganotantalite"	"Rutile"	"Mn"	"Magnetite"	"Zircon"
"Aberfoyle_2"	3	 40.0000	 20.0000	 40.0000	 .000000	414	 .019800	 .000000	 .000000	 .593537	 78.0772	 .026669	 .000000	 .365164	 .000000	 .161012	 .036641	 21.6384	 100.918	 .042360	 .000000	 .000000	 .849081	 99.1276	 .033631	 .000000	 .609114	 .000000	 .207142	 .049495	 .000008	 100.918	 .034757	 .000000	 .000000	 .314961	 32.4312	 .007151	 .000000	 .375841	 .000000	 .142138	 .019803	 66.6742	 .104789	 .000000	 .000000	 .474792	 97.7775	 .021561	 .000000	 1.13313	 .000000	 .428536	 .059705	 .000000	 100.000	 2.00000	O	 .001043	 .000000	 .000000	 .009448	 .972826	 .000215	 .000000	 .011274	 .000000	 .004264	 .000594	 2.00000	 .011947	 .024002	 .006057	 .013670	 .016743	 .039495	 .033138	 .008236	 .013647	 .012885	 .012817	 .025558	 .032354	 .011445	 .019555	 .021257	 .049806	 .040463	 .013738	 .017622	 .016577	 .017313	 42.3673	 -33.675	 -12.842	 2.24430	 .119105	 104.747	 -153.60	 1.89985	 -36.717	 6.44082	 25.3860	 -4.8554	 -32.391	 13.0885	 2339.96	214	334	319	303	301	332	333	140	335	126	524	"Wollastonite"	"Jadeite"	"Corundum"	"CaNb2O6"	"Cassiterite"	"Scheelite"	"Manganotantalite"	"Rutile"	"Mn"	"Magnetite"	"Zircon"
"Aberfoyle_2"	3	 40.0000	 20.0000	 40.0000	 .000000	415	 .013508	 .000000	 .000000	 .561613	 78.9021	 .033756	 .000000	 .347412	 .000000	 .147021	 .028633	 21.8231	 101.857	 .028899	 .000000	 .000000	 .803412	 100.175	 .042569	 .000000	 .579503	 .000000	 .189142	 .038678	  .00000	 101.857	 .023512	 .000000	 .000000	 .295507	 32.4974	 .008975	 .000000	 .354555	 .000000	 .128692	 .015345	 66.6760	 .070869	 .000000	 .000000	 .445360	 97.9539	 .027054	 .000000	 1.06870	 .000000	 .387905	 .046252	 .000000	 100.000	 2.00000	O	 .000705	 .000000	 .000000	 .008864	 .974785	 .000269	 .000000	 .010635	 .000000	 .003860	 .000460	 2.00000	 .011959	 .024013	 .006060	 .013674	 .016748	 .039502	 .033145	 .008239	 .013651	 .012888	 .012822	 .025585	 .032368	 .011450	 .019561	 .021263	 .049815	 .040472	 .013744	 .017627	 .016581	 .017320	 62.0221	 -50.229	 -19.644	 2.34184	 .118459	 82.8672	 -61.491	 1.98274	 -57.825	 6.98411	 32.3058	 -4.8620	 -32.383	 13.0885	 2349.94	214	334	319	303	301	332	333	140	335	126	524	"Wollastonite"	"Jadeite"	"Corundum"	"CaNb2O6"	"Cassiterite"	"Scheelite"	"Manganotantalite"	"Rutile"	"Mn"	"Magnetite"	"Zircon"
"Aberfoyle_2"	3	 40.0000	 20.0000	 40.0000	 .000000	416	 .023247	 .022194	 .000000	 .380871	 79.0416	 .000000	 .000000	 .231620	 .000000	 .087989	 .008608	 21.6916	 101.488	 .049734	 .029916	 .000000	 .544852	 100.352	 .000000	 .000000	 .386356	 .000000	 .113198	 .011628	  .00000	 101.488	 .040693	 .047459	 .000000	 .201543	 32.7398	 .000000	 .000000	 .237725	 .000000	 .077457	 .004639	 66.6507	 .122477	 .071421	 .000000	 .303302	 98.5402	 .000000	 .000000	 .715505	 .000000	 .233131	 .013963	 .000000	 100.000	 2.00000	O	 .001221	 .001424	 .000000	 .006048	 .982429	 .000000	 .000000	 .007133	 .000000	 .002324	 .000139	 2.00000	 .011990	 .024042	 .006067	 .013682	 .016754	 .039512	 .033155	 .008248	 .013659	 .012895	 .012832	 .025652	 .032409	 .011464	 .019573	 .021271	 .049828	 .040484	 .013758	 .017637	 .016589	 .017334	 36.2596	 77.5948	 -16.269	 3.18824	 .118280	 -344.81	 -93.824	 2.82755	 -89.564	 11.1613	 105.940	 -4.8687	 -32.376	 13.0885	 2359.99	214	334	319	303	301	332	333	140	335	126	524	"Wollastonite"	"Jadeite"	"Corundum"	"CaNb2O6"	"Cassiterite"	"Scheelite"	"Manganotantalite"	"Rutile"	"Mn"	"Magnetite"	"Zircon"
"Aberfoyle_2"	3	 40.0000	 20.0000	 40.0000	 .000000	417	 .012296	 .000000	 .000000	 .576231	 78.4821	 .040468	 .020016	 .331735	 .001298	 .130512	 .017991	 21.7023	 101.315	 .026305	 .000000	 .000000	 .824323	 99.6416	 .051034	 .024441	 .553354	 .001676	 .167904	 .024302	  .00000	 101.315	 .021523	 .000000	 .000000	 .304919	 32.5078	 .010821	 .005438	 .340477	 .001161	 .114890	 .009696	 66.6833	 .064903	 .000000	 .000000	 .459748	 98.0286	 .032632	 .008200	 1.02672	 .003502	 .346456	 .029239	 .000000	 100.000	 2.00000	O	 .000646	 .000000	 .000000	 .009145	 .974989	 .000325	 .000163	 .010212	 .000035	 .003446	 .000291	 2.00000	 .011964	 .024012	 .006060	 .013675	 .016751	 .039501	 .033144	 .008240	 .013651	 .012888	 .012824	 .025595	 .032367	 .011450	 .019563	 .021267	 .049814	 .040471	 .013745	 .017627	 .016581	 .017322	 68.1377	 -270.81	 -18.692	 2.29620	 .118774	 69.1982	 116.954	 2.06273	 744.344	 7.77208	 51.0181	 -4.8753	 -32.368	 13.0885	 2369.98	214	334	319	303	301	332	333	140	335	126	524	"Wollastonite"	"Jadeite"	"Corundum"	"CaNb2O6"	"Cassiterite"	"Scheelite"	"Manganotantalite"	"Rutile"	"Mn"	"Magnetite"	"Zircon"
"Aberfoyle_2"	3	 40.0000	 20.0000	 40.0000	 .000000	418	 .011622	 .000000	 .000000	 .615788	 78.3761	 .021275	 .084433	 .331347	 .002542	 .173359	 .024104	 21.7138	 101.354	 .024863	 .000000	 .000000	 .880910	 99.5071	 .026829	 .103097	 .552705	 .003283	 .223025	 .032559	 .000004	 101.354	 .020330	 .000000	 .000000	 .325638	 32.4427	 .005685	 .022925	 .339856	 .002273	 .152508	 .012982	 66.6751	 .061325	 .000000	 .000000	 .491149	 97.8646	 .017150	 .034577	 1.02519	 .006858	 .460046	 .039160	 .000000	 100.000	 2.00000	O	 .000610	 .000000	 .000000	 .009768	 .973160	 .000171	 .000688	 .010194	 .000068	 .004575	 .000389	 2.00000	 .011964	 .024005	 .006058	 .013677	 .016753	 .039501	 .033144	 .008238	 .013650	 .012887	 .012825	 .025594	 .032358	 .011447	 .019566	 .021270	 .049814	 .040471	 .013742	 .017625	 .016579	 .017324	 72.0691	 -97.430	 -16.174	 2.18312	 .118879	 131.200	 28.0626	 2.06443	 380.411	 6.03489	 38.2583	 -4.8819	 -32.361	 13.0885	 2379.97	214	334	319	303	301	332	333	140	335	126	524	"Wollastonite"	"Jadeite"	"Corundum"	"CaNb2O6"	"Cassiterite"	"Scheelite"	"Manganotantalite"	"Rutile"	"Mn"	"Magnetite"	"Zircon"
"Aberfoyle_2"	3	 40.0000	 20.0000	 40.0000	 .000000	419	 .000000	 .040879	 .000000	 .635099	 76.8732	 .000000	 1.37806	 .294504	 .008201	 .376068	 .000000	 21.6250	 101.231	 .000000	 .055104	 .000000	 .908537	 97.5990	 .000000	 1.68269	 .491250	 .010589	 .483811	 .000000	 .000002	 101.231	 .000000	 .087657	 .000000	 .336994	 31.9290	 .000000	 .375438	 .303096	 .007359	 .331964	 .000000	 66.6285	 .000000	 .132929	 .000000	 .511039	 96.8383	 .000000	 .569337	 .919267	 .022318	 1.00682	 .000000	 .000000	 100.000	 2.00000	O	 .000000	 .002631	 .000000	 .010116	 .958420	 .000000	 .011270	 .009098	 .000221	 .009965	 .000000	 2.00000	 .012119	 .023984	 .006061	 .013783	 .016867	 .039600	 .033233	 .008257	 .013675	 .012908	 .012940	 .025928	 .032330	 .011453	 .019717	 .021414	 .049939	 .040580	 .013773	 .017657	 .016607	 .017479	 -76.656	 42.4882	 -16.681	 2.14618	 .120354	 -115.12	 2.09415	 2.28852	 118.850	 3.15437	 -262.72	 -4.8885	 -32.353	 13.0885	 2389.97	214	334	319	303	301	332	333	140	335	126	524	"Wollastonite"	"Jadeite"	"Corundum"	"CaNb2O6"	"Cassiterite"	"Scheelite"	"Manganotantalite"	"Rutile"	"Mn"	"Magnetite"	"Zircon"
"Aberfoyle_2"	3	 40.0000	 20.0000	 40.0000	 .000000	420	 .021390	 .000000	 .000000	 .525000	 78.4644	 .083072	 .000000	 .335565	 .000000	 .144625	 .012965	 21.6970	 101.284	 .045761	 .000000	 .000000	 .751034	 99.6191	 .104760	 .000000	 .559742	 .000000	 .186060	 .017513	 -.00001	 101.284	 .037448	 .000000	 .000000	 .277854	 32.5058	 .022217	 .000000	 .344463	 .000000	 .127335	 .006988	 66.6779	 .112852	 .000000	 .000000	 .418668	 97.9587	 .066954	 .000000	 1.03807	 .000000	 .383733	 .021060	 .000000	 100.000	 2.00000	O	 .001123	 .000000	 .000000	 .008334	 .975008	 .000666	 .000000	 .010332	 .000000	 .003819	 .000210	 2.00000	 .011965	 .024014	 .006060	 .013678	 .016751	 .039503	 .033146	 .008240	 .013652	 .012889	 .012827	 .025597	 .032370	 .011451	 .019567	 .021267	 .049816	 .040473	 .013745	 .017627	 .016581	 .017326	 39.2972	 -90.932	 -15.866	 2.46788	 .118780	 33.9532	 -60.336	 2.04254	 -87.566	 7.08732	 70.5442	 -4.8952	 -32.346	 13.0885	 2400.02	214	334	319	303	301	332	333	140	335	126	524	"Wollastonite"	"Jadeite"	"Corundum"	"CaNb2O6"	"Cassiterite"	"Scheelite"	"Manganotantalite"	"Rutile"	"Mn"	"Magnetite"	"Zircon"
"Aberfoyle_2"	3	 40.0000	 20.0000	 40.0000	 .000000	421	 .012386	 .000000	 .000000	 .523813	 78.6749	 .002836	 .000000	 .213729	 .009174	 .150895	 .000000	 21.6406	 101.228	 .026498	 .000000	 .000000	 .749337	 99.8864	 .003577	 .000000	 .356512	 .011846	 .194126	 .000000	  .00000	 101.228	 .021737	 .000000	 .000000	 .277900	 32.6722	 .000760	 .000000	 .219929	 .008231	 .133178	 .000000	 66.6661	 .065483	 .000000	 .000000	 .418588	 98.4251	 .002291	 .000000	 .662539	 .024795	 .401199	 .000000	 .000000	 100.000	 2.00000	O	 .000652	 .000000	 .000000	 .008337	 .980173	 .000023	 .000000	 .006598	 .000247	 .003995	 .000000	 2.00000	 .011981	 .024033	 .006064	 .013677	 .016754	 .039503	 .033147	 .008244	 .013654	 .012891	 .012827	 .025631	 .032395	 .011459	 .019566	 .021271	 .049817	 .040474	 .013752	 .017631	 .016584	 .017326	 67.7414	 -299.08	 -16.494	 2.47174	 .118581	 981.169	 -58.091	 3.03732	 106.199	 6.82467	 -1946.0	 -4.9018	 -32.338	 13.0885	 2410.01	214	334	319	303	301	332	333	140	335	126	524	"Wollastonite"	"Jadeite"	"Corundum"	"CaNb2O6"	"Cassiterite"	"Scheelite"	"Manganotantalite"	"Rutile"	"Mn"	"Magnetite"	"Zircon"
"Aberfoyle_2"	3	 40.0000	 20.0000	 40.0000	 .000000	422	 .014250	 .000000	 .000000	 .260206	 79.1213	 .000000	 .000000	 .141210	 .000000	 .047200	 .011646	 21.5721	 101.168	 .030486	 .000000	 .000000	 .372236	 100.453	 .000000	 .000000	 .235547	 .000000	 .060723	 .015731	  .00000	 101.168	 .025091	 .000000	 .000000	 .138507	 32.9667	 .000000	 .000000	 .145790	 .000000	 .041797	 .006313	 66.6758	 .075451	 .000000	 .000000	 .208250	 99.1332	 .000000	 .000000	 .438400	 .000000	 .125686	 .018985	 .000000	 100.000	 2.00000	O	 .000753	 .000000	 .000000	 .004155	 .988865	 .000000	 .000000	 .004373	 .000000	 .001254	 .000189	 2.00000	 .012023	 .024071	 .006073	 .013689	 .016765	 .039520	 .033164	 .008257	 .013666	 .012901	 .012842	 .025721	 .032447	 .011476	 .019583	 .021284	 .049838	 .040495	 .013772	 .017646	 .016597	 .017348	 59.1275	 -45.170	 -12.115	 4.38906	 .118155	 -520.42	 -75.030	 4.44178	 -48.898	 20.1276	 78.5510	 -4.9084	 -32.331	 13.0885	 2420.01	214	334	319	303	301	332	333	140	335	126	524	"Wollastonite"	"Jadeite"	"Corundum"	"CaNb2O6"	"Cassiterite"	"Scheelite"	"Manganotantalite"	"Rutile"	"Mn"	"Magnetite"	"Zircon"
"Aberfoyle_2"	3	 40.0000	 20.0000	 40.0000	 .000000	423	 .006005	 .057972	 .000000	 .318651	 78.9679	 .000000	 .000000	 .219016	 .000000	 .069823	 .000000	 21.6211	 101.260	 .012846	 .078145	 .000000	 .455843	 100.258	 .000000	 .000000	 .365331	 .000000	 .089827	 .000000	 .000002	 101.260	 .010539	 .124302	 .000000	 .169070	 32.7969	 .000000	 .000000	 .225391	 .000000	 .061631	 .000000	 66.6122	 .031704	 .186969	 .000000	 .254309	 98.6636	 .000000	 .000000	 .678048	 .000000	 .185404	 .000000	 .000000	 100.000	 2.00000	O	 .000316	 .003732	 .000000	 .005076	 .984713	 .000000	 .000000	 .006767	 .000000	 .001850	 .000000	 2.00000	 .011994	 .024040	 .006068	 .013679	 .016749	 .039500	 .033145	 .008247	 .013656	 .012892	 .012830	 .025660	 .032405	 .011465	 .019568	 .021264	 .049812	 .040472	 .013756	 .017633	 .016585	 .017331	 139.575	 30.3343	 -15.213	 3.69404	 .118271	 -67.981	 -78.697	 2.97217	 -40.966	 13.8567	 -303.91	 -4.9150	 -32.323	 13.0885	 2429.99	214	334	319	303	301	332	333	140	335	126	524	"Wollastonite"	"Jadeite"	"Corundum"	"CaNb2O6"	"Cassiterite"	"Scheelite"	"Manganotantalite"	"Rutile"	"Mn"	"Magnetite"	"Zircon"
"Aberfoyle_2"	3	 40.0000	 20.0000	 40.0000	 .000000	424	 .008026	 .000000	 .000000	 .403539	 78.9313	 .013987	 .000000	 .308601	 .000000	 .099965	 .029034	 21.7122	 101.507	 .017170	 .000000	 .000000	 .577280	 100.212	 .017639	 .000000	 .514764	 .000000	 .128604	 .039220	  .00000	 101.507	 .014040	 .000000	 .000000	 .213411	 32.6745	 .003738	 .000000	 .316545	 .000000	 .087947	 .015639	 66.6742	 .042265	 .000000	 .000000	 .321217	 98.3605	 .011253	 .000000	 .952900	 .000000	 .264748	 .047077	 .000000	 100.000	 2.00000	O	 .000421	 .000000	 .000000	 .006402	 .980125	 .000112	 .000000	 .009495	 .000000	 .002638	 .000469	 2.00000	 .011976	 .024026	 .006063	 .013673	 .016744	 .039492	 .033138	 .008242	 .013651	 .012888	 .012823	 .025622	 .032386	 .011455	 .019560	 .021259	 .049803	 .040463	 .013748	 .017627	 .016580	 .017322	 104.342	 -44.471	 -15.836	 3.04003	 .118328	 199.268	 -58.790	 2.19564	 -141.14	 9.91221	 31.8722	 -4.9216	 -32.316	 13.0885	 2439.99	214	334	319	303	301	332	333	140	335	126	524	"Wollastonite"	"Jadeite"	"Corundum"	"CaNb2O6"	"Cassiterite"	"Scheelite"	"Manganotantalite"	"Rutile"	"Mn"	"Magnetite"	"Zircon"
"Aberfoyle_2"	3	 40.0000	 20.0000	 40.0000	 .000000	425	 .010168	 .000000	 .000000	 .422337	 78.5957	 .053868	 .000000	 .392621	 .008761	 .104964	 .009812	 21.6960	 101.294	 .021753	 .000000	 .000000	 .604171	 99.7859	 .067932	 .000000	 .654915	 .011312	 .135036	 .013254	 .000000	 101.294	 .017801	 .000000	 .000000	 .223522	 32.5604	 .014407	 .000000	 .403035	 .007841	 .092416	 .005289	 66.6753	 .053596	 .000000	 .000000	 .336498	 98.0353	 .043377	 .000000	 1.21349	 .023609	 .278253	 .015924	 .000000	 100.000	 2.00000	O	 .000534	 .000000	 .000000	 .006705	 .976685	 .000432	 .000000	 .012090	 .000235	 .002772	 .000159	 2.00000	 .011960	 .024008	 .006058	 .013669	 .016736	 .039481	 .033127	 .008236	 .013645	 .012882	 .012818	 .025587	 .032362	 .011447	 .019555	 .021248	 .049789	 .040450	 .013738	 .017619	 .016573	 .017315	 82.3118	 -28.410	 -15.583	 2.92978	 .118579	 52.0774	 -29.139	 1.78680	 111.086	 9.47350	 92.9282	 -4.9283	 -32.308	 13.0885	 2450.04	214	334	319	303	301	332	333	140	335	126	524	"Wollastonite"	"Jadeite"	"Corundum"	"CaNb2O6"	"Cassiterite"	"Scheelite"	"Manganotantalite"	"Rutile"	"Mn"	"Magnetite"	"Zircon"
"Aberfoyle_2"	3	 40.0000	 20.0000	 40.0000	 .000000	426	 .009939	 .000000	 .000000	 .476482	 78.4712	 .007900	 .000000	 .335745	 .000000	 .131084	 .035797	 21.6495	 101.118	 .021263	 .000000	 .000000	 .681628	 99.6278	 .009962	 .000000	 .560042	 .000000	 .168639	 .048354	 -.00001	 101.118	 .017437	 .000000	 .000000	 .252703	 32.5765	 .002117	 .000000	 .345368	 .000000	 .115653	 .019336	 66.6709	 .052516	 .000000	 .000000	 .380546	 98.1138	 .006377	 .000000	 1.04018	 .000000	 .348324	 .058235	 .000000	 100.000	 2.00000	O	 .000523	 .000000	 .000000	 .007581	 .977231	 .000064	 .000000	 .010360	 .000000	 .003469	 .000580	 2.00000	 .011959	 .024008	 .006058	 .013666	 .016737	 .039479	 .033126	 .008236	 .013645	 .012882	 .012815	 .025584	 .032362	 .011447	 .019550	 .021249	 .049786	 .040448	 .013738	 .017618	 .016573	 .017310	 84.1896	 -56.877	 -13.202	 2.66054	 .118687	 352.345	 -164.89	 2.04070	 -48.106	 7.73782	 25.9642	 -4.9349	 -32.301	 13.0885	 2460.03	214	334	319	303	301	332	333	140	335	126	524	"Wollastonite"	"Jadeite"	"Corundum"	"CaNb2O6"	"Cassiterite"	"Scheelite"	"Manganotantalite"	"Rutile"	"Mn"	"Magnetite"	"Zircon"
"Aberfoyle_2"	3	 40.0000	 20.0000	 40.0000	 .000000	427	 .020558	 .000000	 .000000	 .368707	 78.8395	 .000000	 .000000	 .300278	 .000000	 .086026	 .025398	 21.6722	 101.313	 .043981	 .000000	 .000000	 .527450	 100.095	 .000000	 .000000	 .500881	 .000000	 .110672	 .034308	  .00000	 101.313	 .036030	 .000000	 .000000	 .195348	 32.6966	 .000000	 .000000	 .308575	 .000000	 .075823	 .013705	 66.6740	 .108432	 .000000	 .000000	 .293948	 98.3995	 .000000	 .000000	 .928649	 .000000	 .228188	 .041246	 .000000	 100.000	 2.00000	O	 .001081	 .000000	 .000000	 .005860	 .980790	 .000000	 .000000	 .009256	 .000000	 .002274	 .000411	 2.00000	 .011974	 .024022	 .006061	 .013670	 .016738	 .039482	 .033129	 .008240	 .013648	 .012885	 .012820	 .025616	 .032381	 .011453	 .019555	 .021251	 .049790	 .040453	 .013745	 .017623	 .016576	 .017317	 40.9088	 -36.613	 -15.634	 3.27142	 .118357	 -289.81	 -33.992	 2.24788	 -44.784	 11.3896	 36.3284	 -4.9415	 -32.293	 13.0885	 2469.95	214	334	319	303	301	332	333	140	335	126	524	"Wollastonite"	"Jadeite"	"Corundum"	"CaNb2O6"	"Cassiterite"	"Scheelite"	"Manganotantalite"	"Rutile"	"Mn"	"Magnetite"	"Zircon"
"Aberfoyle_2"	3	 40.0000	 20.0000	 40.0000	 .000000	428	 .022118	 .000000	 .000000	 .366350	 78.7356	 .000000	 .000000	 .275899	 .006716	 .072169	 .015988	 21.6234	 101.118	 .047318	 .000000	 .000000	 .524080	 99.9634	 .000000	 .000000	 .460215	 .008672	 .092845	 .021596	 .000004	 101.118	 .038853	 .000000	 .000000	 .194544	 32.7282	 .000000	 .000000	 .284171	 .006031	 .063755	 .008647	 66.6758	 .116931	 .000000	 .000000	 .292751	 98.4990	 .000000	 .000000	 .855243	 .018152	 .191879	 .026024	 .000000	 100.000	 2.00000	O	 .001165	 .000000	 .000000	 .005836	 .981710	 .000000	 .000000	 .008524	 .000181	 .001912	 .000259	 2.00000	 .011980	 .024029	 .006063	 .013673	 .016743	 .039489	 .033136	 .008243	 .013651	 .012888	 .012824	 .025630	 .032391	 .011456	 .019560	 .021257	 .049799	 .040461	 .013749	 .017627	 .016580	 .017322	 38.0663	 -31.569	 -14.469	 3.28942	 .118449	 -51.506	 -56.104	 2.42089	 144.653	 13.4282	 57.3237	 -4.9481	 -32.286	 13.0885	 2479.95	214	334	319	303	301	332	333	140	335	126	524	"Wollastonite"	"Jadeite"	"Corundum"	"CaNb2O6"	"Cassiterite"	"Scheelite"	"Manganotantalite"	"Rutile"	"Mn"	"Magnetite"	"Zircon"
"Aberfoyle_2"	3	 40.0000	 20.0000	 40.0000	 .000000	429	 .006165	 .007598	 .000000	 .337358	 78.7705	 .000000	 .000000	 .283667	 .000000	 .072502	 .021779	 21.6101	 101.110	 .013189	 .010242	 .000000	 .482605	 100.008	 .000000	 .000000	 .473173	 .000000	 .093274	 .029419	  .00000	 101.110	 .010834	 .016313	 .000000	 .179234	 32.7584	 .000000	 .000000	 .292312	 .000000	 .064080	 .011785	 66.6670	 .032599	 .024542	 .000000	 .269645	 98.5654	 .000000	 .000000	 .879525	 .000000	 .192808	 .035459	 .000000	 100.000	 2.00000	O	 .000325	 .000489	 .000000	 .005377	 .982747	 .000000	 .000000	 .008769	 .000000	 .001922	 .000354	 2.00000	 .011983	 .024030	 .006064	 .013672	 .016742	 .039486	 .033133	 .008243	 .013651	 .012887	 .012823	 .025636	 .032393	 .011457	 .019559	 .021255	 .049795	 .040457	 .013749	 .017626	 .016579	 .017322	 135.839	 224.541	 -15.674	 3.52086	 .118398	 -76.452	 -21.882	 2.36272	 -84.819	 13.3694	 42.2616	 -4.9548	 -32.278	 13.0885	 2490.00	214	334	319	303	301	332	333	140	335	126	524	"Wollastonite"	"Jadeite"	"Corundum"	"CaNb2O6"	"Cassiterite"	"Scheelite"	"Manganotantalite"	"Rutile"	"Mn"	"Magnetite"	"Zircon"
"Aberfoyle_2"	3	 40.0000	 20.0000	 40.0000	 .000000	430	 .015008	 .000000	 .000000	 .591156	 78.3855	 .020299	 .013081	 .386895	 .000000	 .179701	 .033579	 21.7350	 101.360	 .032108	 .000000	 .000000	 .845674	 99.5190	 .025599	 .015973	 .645363	 .000000	 .231184	 .045358	 .000002	 101.360	 .026225	 .000000	 .000000	 .312276	 32.4117	 .005419	 .003548	 .396404	 .000000	 .157917	 .018066	 66.6685	 .079055	 .000000	 .000000	 .470669	 97.7032	 .016334	 .005348	 1.19494	 .000000	 .476033	 .054458	 .000000	 100.000	 2.00000	O	 .000787	 .000000	 .000000	 .009368	 .972324	 .000163	 .000106	 .011892	 .000000	 .004737	 .000542	 2.00000	 .011938	 .023985	 .006053	 .013661	 .016731	 .039469	 .033116	 .008230	 .013638	 .012876	 .012808	 .025539	 .032332	 .011437	 .019542	 .021242	 .049774	 .040437	 .013727	 .017610	 .016565	 .017301	 55.7546	 -41.933	 -14.592	 2.24972	 .118791	 137.373	 178.570	 1.80792	 -123.17	 5.84353	 27.6200	 -4.9614	 -32.271	 13.0885	 2499.99	214	334	319	303	301	332	333	140	335	126	524	"Wollastonite"	"Jadeite"	"Corundum"	"CaNb2O6"	"Cassiterite"	"Scheelite"	"Manganotantalite"	"Rutile"	"Mn"	"Magnetite"	"Zircon"
"Aberfoyle_2"	3	 40.0000	 20.0000	 40.0000	 .000000	431	 .004606	 .000000	 .000000	 .413523	 78.6241	 .000000	 .016038	 .232887	 .000000	 .093285	 .004976	 21.5687	 100.958	 .009853	 .000000	 .000000	 .591563	 99.8219	 .000000	 .019584	 .388470	 .000000	 .120011	 .006722	 .000002	 100.958	 .008111	 .000000	 .000000	 .220153	 32.7650	 .000000	 .004384	 .240480	 .000000	 .082619	 .002698	 66.6766	 .024422	 .000000	 .000000	 .331444	 98.6566	 .000000	 .006600	 .724094	 .000000	 .248769	 .008124	 .000000	 100.000	 2.00000	O	 .000243	 .000000	 .000000	 .006604	 .982805	 .000000	 .000132	 .007213	 .000000	 .002478	 .000081	 2.00000	 .011991	 .024036	 .006065	 .013677	 .016751	 .039496	 .033141	 .008246	 .013654	 .012890	 .012828	 .025654	 .032400	 .011460	 .019565	 .021267	 .049807	 .040468	 .013754	 .017631	 .016583	 .017328	 181.843	 -50.875	 -15.191	 2.98098	 .118546	 -137.47	 145.843	 2.81287	 -156.77	 10.5678	 182.692	 -4.9680	 -32.264	 13.0885	 2509.97	214	334	319	303	301	332	333	140	335	126	524	"Wollastonite"	"Jadeite"	"Corundum"	"CaNb2O6"	"Cassiterite"	"Scheelite"	"Manganotantalite"	"Rutile"	"Mn"	"Magnetite"	"Zircon"
"Aberfoyle_2"	3	 40.0000	 20.0000	 40.0000	 .000000	432	 .004179	 .000000	 .000000	 .413824	 79.1373	 .000000	 .000000	 .245629	 .000000	 .103284	 .000000	 21.7128	 101.617	 .008940	 .000000	 .000000	 .591993	 100.474	 .000000	 .000000	 .409723	 .000000	 .132874	 .000000	 .000000	 101.617	 .007310	 .000000	 .000000	 .218839	 32.7582	 .000000	 .000000	 .251939	 .000000	 .090863	 .000000	 66.6729	 .022006	 .000000	 .000000	 .329401	 98.6166	 .000000	 .000000	 .758448	 .000000	 .273537	 .000000	 .000000	 100.000	 2.00000	O	 .000219	 .000000	 .000000	 .006565	 .982655	 .000000	 .000000	 .007557	 .000000	 .002726	 .000000	 2.00000	 .011986	 .024032	 .006064	 .013673	 .016746	 .039489	 .033136	 .008244	 .013651	 .012888	 .012824	 .025643	 .032395	 .011458	 .019560	 .021261	 .049799	 .040461	 .013751	 .017627	 .016580	 .017323	 200.292	 -163.07	 -16.872	 2.97851	 .118134	 -4197.5	 -105.52	 2.68213	 -418.86	 9.61800	 -180.73	 -4.9746	 -32.256	 13.0885	 2519.96	214	334	319	303	301	332	333	140	335	126	524	"Wollastonite"	"Jadeite"	"Corundum"	"CaNb2O6"	"Cassiterite"	"Scheelite"	"Manganotantalite"	"Rutile"	"Mn"	"Magnetite"	"Zircon"
"Aberfoyle_2"	3	 40.0000	 20.0000	 40.0000	 .000000	433	 .000000	 .000000	 .000000	 .538534	 78.3421	 .000000	 .000000	 .321607	 .012015	 .132991	 .000000	 21.6101	 100.957	 .000000	 .000000	 .000000	 .770396	 99.4639	 .000000	 .000000	 .536459	 .015515	 .171093	 .000000	 .000000	 100.957	 .000000	 .000000	 .000000	 .286136	 32.5825	 .000000	 .000000	 .331431	 .010796	 .117551	 .000000	 66.6716	 .000000	 .000000	 .000000	 .431118	 98.1834	 .000000	 .000000	 .998727	 .032533	 .354226	 .000000	 .000000	 100.000	 2.00000	O	 .000000	 .000000	 .000000	 .008583	 .977404	 .000000	 .000000	 .009942	 .000324	 .003526	 .000000	 2.00000	 .011956	 .024003	 .006057	 .013662	 .016733	 .039468	 .033117	 .008234	 .013641	 .012879	 .012811	 .025578	 .032356	 .011445	 .019544	 .021245	 .049773	 .040437	 .013735	 .017614	 .016568	 .017305	 -323.10	 -58.558	 -15.448	 2.41676	 .118761	 -79.513	 -170.78	 2.11703	 81.2508	 7.63577	 -50.583	 -4.9812	 -32.249	 13.0885	 2529.96	214	334	319	303	301	332	333	140	335	126	524	"Wollastonite"	"Jadeite"	"Corundum"	"CaNb2O6"	"Cassiterite"	"Scheelite"	"Manganotantalite"	"Rutile"	"Mn"	"Magnetite"	"Zircon"
"Aberfoyle_2"	3	 40.0000	 20.0000	 40.0000	 .000000	434	 .017648	 .000000	 .000000	 .634399	 77.9909	 .009915	 .165001	 .322714	 .000000	 .189995	 .009047	 21.6326	 100.972	 .037756	 .000000	 .000000	 .907535	 99.0181	 .012504	 .201476	 .538305	 .000000	 .244428	 .012221	  .00000	 100.972	 .030988	 .000000	 .000000	 .336739	 32.4045	 .002660	 .044969	 .332244	 .000000	 .167771	 .004891	 66.6753	 .093523	 .000000	 .000000	 .508149	 97.7986	 .008027	 .067859	 1.00273	 .000000	 .506342	 .014761	 .000000	 100.000	 2.00000	O	 .000930	 .000000	 .000000	 .010101	 .972010	 .000080	 .001349	 .009966	 .000000	 .005032	 .000147	 2.00000	 .011962	 .023984	 .006054	 .013672	 .016746	 .039476	 .033123	 .008233	 .013640	 .012878	 .012822	 .025590	 .032330	 .011438	 .019559	 .021261	 .049782	 .040445	 .013733	 .017613	 .016567	 .017319	 47.5534	 -35.004	 -15.268	 2.13364	 .119107	 280.784	 14.5633	 2.11030	 -4028.6	 5.56636	 100.750	 -4.9879	 -32.241	 13.0885	 2540.01	214	334	319	303	301	332	333	140	335	126	524	"Wollastonite"	"Jadeite"	"Corundum"	"CaNb2O6"	"Cassiterite"	"Scheelite"	"Manganotantalite"	"Rutile"	"Mn"	"Magnetite"	"Zircon"
"Aberfoyle_2"	3	 40.0000	 20.0000	 40.0000	 .000000	435	 .012707	 .000000	 .000000	 .657892	 77.0872	 .001055	 .623451	 .399638	 .000000	 .299222	 .004118	 21.5734	 100.659	 .027186	 .000000	 .000000	 .941142	 97.8707	 .001330	 .761270	 .666619	 .000000	 .384949	 .005562	 .000000	 100.659	 .022370	 .000000	 .000000	 .350115	 32.1120	 .000284	 .170352	 .412506	 .000000	 .264907	 .002232	 66.6652	 .067635	 .000000	 .000000	 .529281	 97.0898	 .000858	 .257528	 1.24720	 .000000	 .800939	 .006748	 .000000	 100.000	 2.00000	O	 .000671	 .000000	 .000000	 .010504	 .963382	 .000009	 .005111	 .012375	 .000000	 .007947	 .000067	 2.00000	 .011996	 .023960	 .006050	 .013702	 .016774	 .039495	 .033141	 .008232	 .013642	 .012879	 .012853	 .025663	 .032297	 .011431	 .019601	 .021297	 .049807	 .040466	 .013731	 .017615	 .016569	 .017362	 66.1084	 -77.405	 -17.865	 2.07984	 .119910	 2636.80	 4.16132	 1.75902	 -177.29	 3.78933	 221.054	 -4.9945	 -32.234	 13.0885	 2550.00	214	334	319	303	301	332	333	140	335	126	524	"Wollastonite"	"Jadeite"	"Corundum"	"CaNb2O6"	"Cassiterite"	"Scheelite"	"Manganotantalite"	"Rutile"	"Mn"	"Magnetite"	"Zircon"
"Aberfoyle_2"	3	 40.0000	 20.0000	 40.0000	 .000000	436	 .000000	 .000000	 .000000	 .497041	 77.6171	 .000000	 .725986	 .242462	 .000000	 .227281	 .000000	 21.5279	 100.838	 .000000	 .000000	 .000000	 .711038	 98.5434	 .000000	 .886470	 .404440	 .000000	 .292396	 .000000	 .000004	 100.838	 .000000	 .000000	 .000000	 .265119	 32.4068	 .000000	 .198823	 .250842	 .000000	 .201677	 .000000	 66.6768	 .000000	 .000000	 .000000	 .400588	 97.9315	 .000000	 .300416	 .758031	 .000000	 .609456	 .000000	 .000000	 100.000	 2.00000	O	 .000000	 .000000	 .000000	 .007952	 .972056	 .000000	 .005964	 .007524	 .000000	 .006049	 .000000	 2.00000	 .012061	 .024004	 .006061	 .013726	 .016804	 .039526	 .033170	 .008249	 .013658	 .012893	 .012881	 .025803	 .032357	 .011452	 .019635	 .021335	 .049846	 .040502	 .013760	 .017636	 .016587	 .017400	 -99.550	 -106.81	 -15.905	 2.58242	 .119453	 -79.966	 3.63170	 2.71365	 -40.831	 4.77340	 -7363.8	 -5.0011	 -32.226	 13.0885	 2559.99	214	334	319	303	301	332	333	140	335	126	524	"Wollastonite"	"Jadeite"	"Corundum"	"CaNb2O6"	"Cassiterite"	"Scheelite"	"Manganotantalite"	"Rutile"	"Mn"	"Magnetite"	"Zircon"
"Aberfoyle_2"	3	 40.0000	 20.0000	 40.0000	 .000000	437	 .003871	 .000000	 .000000	 .453216	 78.4293	 .000000	 .557556	 .225454	 .000000	 .192850	 .032561	 21.6854	 101.580	 .008281	 .000000	 .000000	 .648345	 99.5746	 .000000	 .680808	 .376070	 .000000	 .248101	 .043983	  .00000	 101.580	 .006780	 .000000	 .000000	 .239982	 32.5074	 .000000	 .151584	 .231547	 .000000	 .169878	 .017560	 66.6753	 .020465	 .000000	 .000000	 .362195	 98.1238	 .000000	 .228779	 .698928	 .000000	 .512779	 .053005	 .000000	 100.000	 2.00000	O	 .000203	 .000000	 .000000	 .007199	 .975095	 .000000	 .004547	 .006946	 .000000	 .005096	 .000527	 2.00000	 .012046	 .024010	 .006062	 .013713	 .016791	 .039516	 .033161	 .008248	 .013656	 .012892	 .012868	 .025771	 .032365	 .011453	 .019617	 .021318	 .049834	 .040492	 .013758	 .017634	 .016585	 .017382	 217.255	 -277.98	 -15.606	 2.77579	 .118779	 -145.17	 4.60748	 2.89531	 -68.647	 5.49791	 28.5904	 -5.0077	 -32.218	 13.0890	 2569.99	214	334	319	303	301	332	333	140	335	126	524	"Wollastonite"	"Jadeite"	"Corundum"	"CaNb2O6"	"Cassiterite"	"Scheelite"	"Manganotantalite"	"Rutile"	"Mn"	"Magnetite"	"Zircon"
"Aberfoyle_2"	3	 40.0000	 20.0000	 40.0000	 .000000	438	 .007142	 .000000	 .000000	 .455055	 78.1183	 .000000	 .456778	 .193426	 .000000	 .183953	 .035400	 21.5609	 101.011	 .015280	 .000000	 .000000	 .650976	 99.1798	 .000000	 .557752	 .322645	 .000000	 .236655	 .047819	 .000008	 101.011	 .012582	 .000000	 .000000	 .242342	 32.5647	 .000000	 .124899	 .199796	 .000000	 .162973	 .019201	 66.6736	 .037963	 .000000	 .000000	 .365602	 98.2555	 .000000	 .188426	 .602832	 .000000	 .491729	 .057934	 .000000	 100.000	 2.00000	O	 .000377	 .000000	 .000000	 .007270	 .976839	 .000000	 .003747	 .005993	 .000000	 .004889	 .000576	 2.00000	 .012035	 .024011	 .006061	 .013705	 .016783	 .039505	 .033151	 .008246	 .013654	 .012889	 .012859	 .025748	 .032367	 .011453	 .019605	 .021307	 .049819	 .040479	 .013756	 .017630	 .016582	 .017370	 117.779	 -427.70	 -15.165	 2.76532	 .118984	 -60.955	 5.53296	 3.32331	 -259.26	 5.72791	 26.3341	 -5.0144	 -32.211	 13.0890	 2580.05	214	334	319	303	301	332	333	140	335	126	524	"Wollastonite"	"Jadeite"	"Corundum"	"CaNb2O6"	"Cassiterite"	"Scheelite"	"Manganotantalite"	"Rutile"	"Mn"	"Magnetite"	"Zircon"
"Aberfoyle_2"	3	 40.0000	 20.0000	 40.0000	 .000000	439	 .012606	 .000000	 .000000	 .314074	 78.6581	 .000000	 .417100	 .183924	 .000000	 .121446	 .015611	 21.6119	 101.335	 .026969	 .000000	 .000000	 .449296	 99.8651	 .000000	 .509303	 .306796	 .000000	 .156240	 .021088	  .00000	 101.335	 .022156	 .000000	 .000000	 .166877	 32.7142	 .000000	 .113787	 .189544	 .000000	 .107347	 .008448	 66.6777	 .066771	 .000000	 .000000	 .251456	 98.5901	 .000000	 .171459	 .571225	 .000000	 .323510	 .025459	 .000000	 100.000	 2.00000	O	 .000665	 .000000	 .000000	 .005005	 .981264	 .000000	 .003413	 .005685	 .000000	 .003220	 .000253	 2.00000	 .012050	 .024031	 .006066	 .013708	 .016782	 .039512	 .033158	 .008252	 .013659	 .012894	 .012863	 .025778	 .032393	 .011461	 .019609	 .021307	 .049827	 .040487	 .013764	 .017637	 .016588	 .017376	 66.9380	 -109.13	 -15.686	 3.74533	 .118515	 -105.38	 6.02104	 3.48080	 -49.597	 8.29598	 58.8653	 -5.0210	 -32.204	 13.0890	 2589.95	214	334	319	303	301	332	333	140	335	126	524	"Wollastonite"	"Jadeite"	"Corundum"	"CaNb2O6"	"Cassiterite"	"Scheelite"	"Manganotantalite"	"Rutile"	"Mn"	"Magnetite"	"Zircon"
"Aberfoyle_2"	3	 40.0000	 20.0000	 40.0000	 .000000	440	 .000000	 .000000	 .000000	 .329946	 77.9968	 .000000	 .713814	 .154053	 .000000	 .178293	 .008369	 21.4855	 100.867	 .000000	 .000000	 .000000	 .472002	 99.0256	 .000000	 .871608	 .256969	 .000000	 .229374	 .011305	 .000002	 100.867	 .000000	 .000000	 .000000	 .176337	 32.6292	 .000000	 .195873	 .159690	 .000000	 .158518	 .004555	 66.6759	 .000000	 .000000	 .000000	 .266064	 98.4644	 .000000	 .295541	 .481892	 .000000	 .478356	 .013746	 .000000	 100.000	 2.00000	O	 .000000	 .000000	 .000000	 .005289	 .978740	 .000000	 .005875	 .004790	 .000000	 .004755	 .000137	 2.00000	 .012092	 .024033	 .006068	 .013734	 .016813	 .039538	 .033181	 .008258	 .013666	 .012900	 .012892	 .025869	 .032395	 .011465	 .019647	 .021346	 .049860	 .040516	 .013774	 .017647	 .016596	 .017415	 -1964.1	 -451.27	 -15.213	 3.60005	 .119096	 -136.71	 3.68763	 4.09708	 -114.29	 5.88999	 109.451	 -5.0276	 -32.196	 13.0890	 2599.95	214	334	319	303	301	332	333	140	335	126	524	"Wollastonite"	"Jadeite"	"Corundum"	"CaNb2O6"	"Cassiterite"	"Scheelite"	"Manganotantalite"	"Rutile"	"Mn"	"Magnetite"	"Zircon"
