Repository: orthospar/MinorElements-Cassiterite

# MinorElements-Cassiterite
EPMA data and R code for generation of figures in "Systematic trends in the substitution mechanisms of minor elements in cassiterite", submitted for publication in the Australian Journal of Earth Sciences.

# Data Availability
The final cleaned and organised dataset is available above (cassiterite_EPMA.csv) and as a supplementary file hosted by AJES.

File: Data/170811/170814cont_recalc.dat (part 13 of 13)
LOVOLT"	" CURRENT"	"BEAMSIZE"	"    LINE"	"  Si WT%"	"  Na WT%"	"  Al WT%"	"  Nb WT%"	"  Sn WT%"	"   W WT%"	"  Ta WT%"	"  Ti WT%"	"  Mn WT%"	"  Fe WT%"	"  Zr WT%"	"   O WT%"	"   TOTAL"	"    SiO2"	"    Na2O"	"   Al2O3"	"   Nb2O5"	"    SnO2"	"     WO3"	"   Ta2O5"	"    TiO2"	"     MnO"	"     FeO"	"    ZrO2"	"       O"	"   TOTAL"	"  Si AT%"	"  Na AT%"	"  Al AT%"	"  Nb AT%"	"  Sn AT%"	"   W AT%"	"  Ta AT%"	"  Ti AT%"	"  Mn AT%"	"  Fe AT%"	"  Zr AT%"	"   O AT%"	"Si OXMOL%"	"Na OXMOL%"	"Al OXMOL%"	"Nb OXMOL%"	"Sn OXMOL%"	"W OXMOL%"	"Ta OXMOL%"	"Ti OXMOL%"	"Mn OXMOL%"	"Fe OXMOL%"	"Zr OXMOL%"	"O OXMOL%"	"   TOTAL"	" FORMULA"	"   BASIS"	"Si FORMULA"	"Na FORMULA"	"Al FORMULA"	"Nb FORMULA"	"Sn FORMULA"	"W FORMULA"	"Ta FORMULA"	"Ti FORMULA"	"Mn FORMULA"	"Fe FORMULA"	"Zr FORMULA"	"O FORMULA"	"Si CDL99"	"Na CDL99"	"Al CDL99"	"Nb CDL99"	"Sn CDL99"	" W CDL99"	"Ta CDL99"	"Ti CDL99"	"Mn CDL99"	"Fe CDL99"	"Zr CDL99"	"SiO2 CDL99"	"Na2O CDL99"	"Al2O3 CDL99"	"Nb2O5 CDL99"	"SnO2 CDL99"	"WO3 CDL99"	"Ta2O5 CDL99"	"TiO2 CDL99"	"MnO CDL99"	"FeO CDL99"	"ZrO2 CDL99"	"Si %ERR "	"Na %ERR "	"Al %ERR "	"Nb %ERR "	"Sn %ERR "	" W %ERR "	"Ta %ERR "	"Ti %ERR "	"Mn %ERR "	"Fe %ERR "	"Zr %ERR "	"   X-POS"	"   Y-POS"	"   Z-POS"	" RELDIST"	"Si STD_NUM"	"Na STD_NUM"	"Al STD_NUM"	"Nb STD_NUM"	"Sn STD_NUM"	"W STD_NUM"	"Ta STD_NUM"	"Ti STD_NUM"	"Mn STD_NUM"	"Fe STD_NUM"	"Zr STD_NUM"	"Si STD_NAM"	"Na STD_NAM"	"Al STD_NAM"	"Nb STD_NAM"	"Sn STD_NAM"	"W STD_NAM"	"Ta STD_NAM"	"Ti STD_NAM"	"Mn STD_NAM"	"Fe STD_NAM"	"Zr STD_NAM"
"Aberfoyle_2"	3	 40.0000	 20.0000	 40.0000	 .000000	476	 .011518	 .000000	 .000000	 .622580	 77.9687	 .000000	 .201467	 .337832	 .009986	 .203722	 .012461	 21.6382	 101.007	 .024641	 .000000	 .000000	 .890627	 98.9899	 .000000	 .246003	 .563523	 .012894	 .262088	 .016832	 .000002	 101.007	 .020217	 .000000	 .000000	 .330345	 32.3834	 .000000	 .054887	 .347681	 .008960	 .179827	 .006734	 66.6679	 .061005	 .000000	 .000000	 .498416	 97.7186	 .000000	 .082812	 1.04915	 .027038	 .542637	 .020320	 .000000	 100.000	 2.00000	O	 .000606	 .000000	 .000000	 .009910	 .971484	 .000000	 .001647	 .010430	 .000269	 .005395	 .000202	 2.00000	 .011954	 .023965	 .006049	 .013663	 .016734	 .039446	 .033098	 .008226	 .013630	 .012868	 .012813	 .025574	 .032304	 .011429	 .019546	 .021246	 .049745	 .040415	 .013721	 .017599	 .016554	 .017308	 72.6577	 -43.117	 -17.763	 2.16273	 .119037	 -261.95	 11.9963	 2.02725	 97.4747	 5.23580	 73.2911	 -5.2660	 -31.926	 13.0890	 2959.98	214	334	319	303	301	332	333	140	335	126	524	"Wollastonite"	"Jadeite"	"Corundum"	"CaNb2O6"	"Cassiterite"	"Scheelite"	"Manganotantalite"	"Rutile"	"Mn"	"Magnetite"	"Zircon"
"Aberfoyle_2"	3	 40.0000	 20.0000	 40.0000	 .000000	477	 .009457	 .072837	 .000000	 .403777	 78.5943	 .010742	 .000000	 .299421	 .000000	 .103964	 .011230	 21.6363	 101.142	 .020232	 .098183	 .000000	 .577620	 99.7842	 .013547	 .000000	 .499451	 .000000	 .133749	 .015170	 .000000	 101.142	 .016582	 .156023	 .000000	 .214030	 32.6102	 .002877	 .000000	 .307838	 .000000	 .091677	 .006063	 66.5947	 .049916	 .234832	 .000000	 .322137	 98.1636	 .008662	 .000000	 .926659	 .000000	 .275966	 .018250	 .000000	 100.000	 2.00000	O	 .000498	 .004686	 .000000	 .006428	 .979362	 .000086	 .000000	 .009245	 .000000	 .002753	 .000182	 2.00000	 .011951	 .023982	 .006054	 .013653	 .016716	 .039436	 .033089	 .008228	 .013630	 .012868	 .012804	 .025566	 .032327	 .011439	 .019532	 .021223	 .049732	 .040404	 .013725	 .017600	 .016555	 .017295	 88.4093	 24.2919	 -15.017	 3.03450	 .118438	 258.948	 -23.132	 2.25039	 -94.538	 9.54670	 81.1883	 -5.2727	 -31.919	 13.0890	 2969.97	214	334	319	303	301	332	333	140	335	126	524	"Wollastonite"	"Jadeite"	"Corundum"	"CaNb2O6"	"Cassiterite"	"Scheelite"	"Manganotantalite"	"Rutile"	"Mn"	"Magnetite"	"Zircon"
"Aberfoyle_2"	3	 40.0000	 20.0000	 40.0000	 .000000	478	 .020629	 .000000	 .000000	 .297547	 79.3118	 .015135	 .000000	 .273367	 .003539	 .086535	 .014991	 21.7525	 101.776	 .044132	 .000000	 .000000	 .425654	 100.695	 .019086	 .000000	 .455993	 .004570	 .111327	 .020250	  .00000	 101.776	 .036017	 .000000	 .000000	 .157050	 32.7680	 .004037	 .000000	 .279858	 .003159	 .075983	 .008059	 66.6678	 .108311	 .000000	 .000000	 .236140	 98.5396	 .012139	 .000000	 .841586	 .009501	 .228496	 .024234	 .000000	 100.000	 2.00000	O	 .001081	 .000000	 .000000	 .004711	 .983024	 .000121	 .000000	 .008396	 .000095	 .002279	 .000242	 2.00000	 .011974	 .024007	 .006058	 .013660	 .016724	 .039446	 .033100	 .008235	 .013636	 .012873	 .012812	 .025617	 .032361	 .011446	 .019541	 .021233	 .049744	 .040416	 .013736	 .017608	 .016562	 .017306	 40.7664	 -34.168	 -17.489	 3.90765	 .117847	 183.974	 -190.20	 2.43786	 273.248	 11.3167	 61.0323	 -5.2793	 -31.911	 13.0890	 2979.97	214	334	319	303	301	332	333	140	335	126	524	"Wollastonite"	"Jadeite"	"Corundum"	"CaNb2O6"	"Cassiterite"	"Scheelite"	"Manganotantalite"	"Rutile"	"Mn"	"Magnetite"	"Zircon"
"Aberfoyle_2"	3	 40.0000	 20.0000	 40.0000	 .000000	479	 .006572	 .000000	 .000000	 .327628	 79.6121	 .001465	 .000000	 .235970	 .000000	 .074869	 .000000	 21.7922	 102.051	 .014059	 .000000	 .000000	 .468686	 101.076	 .001848	 .000000	 .393612	 .000000	 .096319	 .000000	 -.00001	 102.051	 .011454	 .000000	 .000000	 .172628	 32.8351	 .000390	 .000000	 .241154	 .000000	 .065626	 .000000	 66.6737	 .034459	 .000000	 .000000	 .259669	 98.7818	 .001174	 .000000	 .725494	 .000000	 .197431	 .000000	 .000000	 100.000	 2.00000	O	 .000344	 .000000	 .000000	 .005178	 .984948	 .000012	 .000000	 .007234	 .000000	 .001969	 .000000	 2.00000	 .011983	 .024013	 .006059	 .013660	 .016727	 .039446	 .033100	 .008237	 .013638	 .012875	 .012813	 .025636	 .032369	 .011449	 .019541	 .021237	 .049744	 .040417	 .013739	 .017609	 .016563	 .017307	 127.424	 -56.085	 -14.140	 3.60403	 .117605	 1895.74	 -1964.8	 2.77690	 -35.625	 12.9583	 -878.45	 -5.2859	 -31.904	 13.0890	 2989.95	214	334	319	303	301	332	333	140	335	126	524	"Wollastonite"	"Jadeite"	"Corundum"	"CaNb2O6"	"Cassiterite"	"Scheelite"	"Manganotantalite"	"Rutile"	"Mn"	"Magnetite"	"Zircon"
"Aberfoyle_2"	3	 40.0000	 20.0000	 40.0000	 .000000	480	 .017719	 .000000	 .000000	 .254167	 78.8747	 .000000	 .011195	 .205126	 .000000	 .067551	 .000000	 21.5539	 100.984	 .037908	 .000000	 .000000	 .363597	 100.140	 .000000	 .013670	 .342163	 .000000	 .086904	 .000000	 .000006	 100.984	 .031224	 .000000	 .000000	 .135394	 32.8887	 .000000	 .003062	 .211938	 .000000	 .059862	 .000000	 66.6698	 .093875	 .000000	 .000000	 .203533	 98.8808	 .000000	 .004603	 .637198	 .000000	 .179977	 .000000	 .000000	 100.000	 2.00000	O	 .000937	 .000000	 .000000	 .004062	 .986616	 .000000	 .000092	 .006358	 .000000	 .001796	 .000000	 2.00000	 .012044	 .024128	 .006088	 .013724	 .016803	 .039623	 .033249	 .008275	 .013700	 .012933	 .012874	 .025766	 .032523	 .011503	 .019633	 .021334	 .049968	 .040599	 .013804	 .017690	 .016639	 .017390	 47.6929	 -30.787	 -13.339	 4.49027	 .118669	 -49.284	 209.431	 3.16308	 -125.91	 14.3418	 -148.34	 -5.2925	 -31.896	 13.0890	 2999.94	214	334	319	303	301	332	333	140	335	126	524	"Wollastonite"	"Jadeite"	"Corundum"	"CaNb2O6"	"Cassiterite"	"Scheelite"	"Manganotantalite"	"Rutile"	"Mn"	"Magnetite"	"Zircon"
"Aberfoyle_2"	3	 40.0000	 20.0000	 40.0000	 .000000	481	 .007286	 .000000	 .000000	 .348524	 79.0464	 .000000	 .000000	 .253891	 .009122	 .094675	 .027063	 21.6789	 101.466	 .015587	 .000000	 .000000	 .498578	 100.358	 .000000	 .000000	 .423504	 .011779	 .121799	 .036557	  .00000	 101.466	 .012764	 .000000	 .000000	 .184578	 32.7688	 .000000	 .000000	 .260797	 .008170	 .083412	 .014598	 66.6669	 .038397	 .000000	 .000000	 .277638	 98.5800	 .000000	 .000000	 .784570	 .024578	 .250931	 .043915	 .000000	 100.000	 2.00000	O	 .000383	 .000000	 .000000	 .005537	 .983060	 .000000	 .000000	 .007824	 .000245	 .002502	 .000438	 2.00000	 .012018	 .024097	 .006080	 .013709	 .016788	 .039593	 .033223	 .008265	 .013687	 .012922	 .012858	 .025711	 .032482	 .011489	 .019612	 .021315	 .049930	 .040567	 .013787	 .017674	 .016624	 .017369	 115.312	 -135.43	 -16.714	 3.43635	 .118505	 -131.29	 -43.766	 2.61160	 107.054	 10.4498	 34.2369	 -5.2992	 -31.889	 13.0890	 3010.00	214	334	319	303	301	332	333	140	335	126	524	"Wollastonite"	"Jadeite"	"Corundum"	"CaNb2O6"	"Cassiterite"	"Scheelite"	"Manganotantalite"	"Rutile"	"Mn"	"Magnetite"	"Zircon"
"Aberfoyle_2"	3	 40.0000	 20.0000	 40.0000	 .000000	482	 .013276	 .000000	 .000000	 .424412	 78.6795	 .000000	 .000000	 .301870	 .000000	 .109077	 .016718	 21.6494	 101.194	 .028401	 .000000	 .000000	 .607139	 99.8922	 .000000	 .000000	 .503536	 .000000	 .140327	 .022582	 .000006	 101.194	 .023291	 .000000	 .000000	 .225093	 32.6637	 .000000	 .000000	 .310529	 .000000	 .096239	 .009030	 66.6721	 .070121	 .000000	 .000000	 .338839	 98.3392	 .000000	 .000000	 .934896	 .000000	 .289742	 .027187	 .000000	 100.000	 2.00000	O	 .000699	 .000000	 .000000	 .006752	 .979832	 .000000	 .000000	 .009315	 .000000	 .002887	 .000271	 2.00000	 .011997	 .024072	 .006074	 .013699	 .016776	 .039569	 .033202	 .008257	 .013678	 .012913	 .012847	 .025665	 .032449	 .011477	 .019597	 .021299	 .049900	 .040542	 .013774	 .017661	 .016612	 .017354	 63.3072	 -54.701	 -15.003	 2.92442	 .118760	 -5379.4	 -36.166	 2.24234	 -934.97	 9.16658	 54.9501	 -5.3058	 -31.881	 13.0890	 3019.99	214	334	319	303	301	332	333	140	335	126	524	"Wollastonite"	"Jadeite"	"Corundum"	"CaNb2O6"	"Cassiterite"	"Scheelite"	"Manganotantalite"	"Rutile"	"Mn"	"Magnetite"	"Zircon"
"Aberfoyle_2"	3	 40.0000	 20.0000	 40.0000	 .000000	483	 .017376	 .000000	 .000000	 .555515	 77.9136	 .002738	 .164188	 .294327	 .000000	 .169817	 .006531	 21.5498	 100.674	 .037173	 .000000	 .000000	 .794688	 98.9199	 .003453	 .200482	 .490955	 .000000	 .218469	 .008823	 .000004	 100.674	 .030626	 .000000	 .000000	 .295993	 32.4959	 .000737	 .044918	 .304176	 .000000	 .150526	 .003544	 66.6736	 .092369	 .000000	 .000000	 .446365	 98.0092	 .002224	 .067737	 .917409	 .000000	 .453994	 .010690	 .000000	 100.000	 2.00000	O	 .000919	 .000000	 .000000	 .008879	 .974777	 .000022	 .001347	 .009124	 .000000	 .004515	 .000106	 2.00000	 .011997	 .024043	 .006068	 .013702	 .016781	 .039556	 .033191	 .008252	 .013670	 .012906	 .012850	 .025665	 .032409	 .011466	 .019601	 .021305	 .049883	 .040528	 .013765	 .017651	 .016603	 .017358	 48.4376	 -970.88	 -15.159	 2.36598	 .119368	 1017.53	 14.6633	 2.29053	 -173.46	 6.15377	 139.601	 -5.3124	 -31.874	 13.0890	 3029.98	214	334	319	303	301	332	333	140	335	126	524	"Wollastonite"	"Jadeite"	"Corundum"	"CaNb2O6"	"Cassiterite"	"Scheelite"	"Manganotantalite"	"Rutile"	"Mn"	"Magnetite"	"Zircon"
"Aberfoyle_2"	3	 40.0000	 20.0000	 40.0000	 .000000	484	 .019235	 .001204	 .000000	 .609802	 78.5573	 .000000	 .156624	 .290984	 .000000	 .197680	 .036714	 21.7632	 101.633	 .041150	 .001623	 .000000	 .872347	 99.7372	 .000000	 .191246	 .485378	 .000000	 .254315	 .049593	 .000002	 101.633	 .033567	 .002567	 .000000	 .321707	 32.4405	 .000000	 .042425	 .297748	 .000000	 .173491	 .019727	 66.6682	 .101263	 .003872	 .000000	 .485252	 97.8645	 .000000	 .063992	 .898227	 .000000	 .523378	 .059510	 .000000	 100.000	 2.00000	O	 .001007	 .000077	 .000000	 .009651	 .973193	 .000000	 .001273	 .008932	 .000000	 .005205	 .000592	 2.00000	 .011984	 .024025	 .006064	 .013693	 .016773	 .039537	 .033175	 .008246	 .013662	 .012898	 .012841	 .025637	 .032385	 .011458	 .019589	 .021295	 .049860	 .040508	 .013756	 .017641	 .016594	 .017346	 43.7333	 1411.22	 -13.312	 2.20177	 .118844	 -454.05	 15.3428	 2.31197	 -36.104	 5.38641	 25.3841	 -5.3190	 -31.866	 13.0890	 3039.97	214	334	319	303	301	332	333	140	335	126	524	"Wollastonite"	"Jadeite"	"Corundum"	"CaNb2O6"	"Cassiterite"	"Scheelite"	"Manganotantalite"	"Rutile"	"Mn"	"Magnetite"	"Zircon"
"Aberfoyle_2"	3	 40.0000	 20.0000	 40.0000	 .000000	485	 .014906	 .000000	 .000000	 .493453	 78.5105	 .057172	 .000000	 .317262	 .000433	 .121343	 .017208	 21.6645	 101.197	 .031889	 .000000	 .000000	 .705905	 99.6777	 .072098	 .000000	 .529211	 .000560	 .156108	 .023245	 .000002	 101.197	 .026136	 .000000	 .000000	 .261557	 32.5746	 .015314	 .000000	 .326173	 .000389	 .106999	 .009290	 66.6796	 .078747	 .000000	 .000000	 .394035	 98.1468	 .046140	 .000000	 .982754	 .001171	 .322387	 .027991	 .000000	 100.000	 2.00000	O	 .000784	 .000000	 .000000	 .007845	 .977048	 .000459	 .000000	 .009783	 .000012	 .003209	 .000279	 2.00000	 .011976	 .024031	 .006064	 .013684	 .016758	 .039520	 .033160	 .008245	 .013659	 .012895	 .012832	 .025621	 .032393	 .011459	 .019575	 .021276	 .049838	 .040491	 .013754	 .017637	 .016590	 .017334	 56.3185	 -219.62	 -16.123	 2.59133	 .118774	 49.1430	 -45.130	 2.14479	 2227.26	 8.30631	 53.3423	 -5.3257	 -31.859	 13.0890	 3050.02	214	334	319	303	301	332	333	140	335	126	524	"Wollastonite"	"Jadeite"	"Corundum"	"CaNb2O6"	"Cassiterite"	"Scheelite"	"Manganotantalite"	"Rutile"	"Mn"	"Magnetite"	"Zircon"
"Aberfoyle_2"	3	 40.0000	 20.0000	 40.0000	 .000000	486	 .011572	 .000000	 .000000	 .655537	 77.5292	 .013887	 .340185	 .338440	 .000718	 .228565	 .011096	 21.5726	 100.702	 .024758	 .000000	 .000000	 .937774	 98.4319	 .017513	 .415386	 .564537	 .000927	 .294049	 .014989	 -.00001	 100.702	 .020376	 .000000	 .000000	 .348921	 32.3017	 .003735	 .092968	 .349397	 .000646	 .202388	 .006015	 66.6739	 .061548	 .000000	 .000000	 .526989	 97.5729	 .011283	 .140414	 1.05542	 .001952	 .611348	 .018170	 .000000	 100.000	 2.00000	O	 .000611	 .000000	 .000000	 .010467	 .968945	 .000112	 .002789	 .010481	 .000019	 .006071	 .000180	 2.00000	 .011986	 .023993	 .006057	 .013694	 .016771	 .039512	 .033154	 .008239	 .013651	 .012888	 .012844	 .025642	 .032342	 .011444	 .019590	 .021293	 .049827	 .040483	 .013743	 .017627	 .016580	 .017349	 72.5076	 -608.79	 -15.003	 2.08462	 .119590	 200.793	 7.28915	 2.02711	 1344.23	 4.75100	 82.4134	 -5.3323	 -31.851	 13.0890	 3060.02	214	334	319	303	301	332	333	140	335	126	524	"Wollastonite"	"Jadeite"	"Corundum"	"CaNb2O6"	"Cassiterite"	"Scheelite"	"Manganotantalite"	"Rutile"	"Mn"	"Magnetite"	"Zircon"
"Aberfoyle_2"	3	 40.0000	 20.0000	 40.0000	 .000000	487	 .009894	 .000000	 .000000	 .343742	 79.0323	 .000000	 .131632	 .213407	 .015020	 .096254	 .036003	 21.6834	 101.562	 .021166	 .000000	 .000000	 .491737	 100.340	 .000000	 .160730	 .355976	 .019394	 .123830	 .048633	 .000000	 101.562	 .017330	 .000000	 .000000	 .182018	 32.7578	 .000000	 .035787	 .219179	 .013450	 .084789	 .019417	 66.6702	 .052166	 .000000	 .000000	 .273950	 98.6061	 .000000	 .053863	 .659761	 .040485	 .255229	 .058447	 .000000	 100.000	 2.00000	O	 .000520	 .000000	 .000000	 .005460	 .982682	 .000000	 .001074	 .006575	 .000403	 .002544	 .000582	 2.00000	 .012011	 .024040	 .006067	 .013688	 .016763	 .039508	 .033153	 .008249	 .013658	 .012894	 .012841	 .025697	 .032405	 .011463	 .019582	 .021282	 .049823	 .040481	 .013760	 .017636	 .016588	 .017345	 84.9407	 -48.052	 -15.937	 3.46999	 .118250	 -94.726	 18.1606	 3.04250	 65.2822	 10.2679	 25.8693	 -5.3455	 -31.836	 13.0890	 3080.00	214	334	319	303	301	332	333	140	335	126	524	"Wollastonite"	"Jadeite"	"Corundum"	"CaNb2O6"	"Cassiterite"	"Scheelite"	"Manganotantalite"	"Rutile"	"Mn"	"Magnetite"	"Zircon"
"Aberfoyle_2"	3	 40.0000	 20.0000	 40.0000	 .000000	488	 .014810	 .000049	 .000000	 .117264	 79.3675	 .065152	 .000000	 .062041	 .000000	 .013654	 .004895	 21.5297	 101.175	 .031684	 .000066	 .000000	 .167752	 100.766	 .082162	 .000000	 .103488	 .000000	 .017566	 .006613	 .000004	 101.175	 .026130	 .000105	 .000000	 .062545	 33.1359	 .017560	 .000000	 .064182	 .000000	 .012115	 .002659	 66.6789	 .078493	 .000158	 .000000	 .093940	 99.5375	 .052750	 .000000	 .192797	 .000000	 .036393	 .007988	 .000000	 100.000	 2.00000	O	 .000784	 .000003	 .000000	 .001876	 .993894	 .000527	 .000000	 .001925	 .000000	 .000363	 .000080	 2.00000	 .012049	 .024081	 .006076	 .013695	 .016768	 .039512	 .033158	 .008260	 .013666	 .012901	 .012851	 .025777	 .032460	 .011480	 .019591	 .021289	 .049827	 .040488	 .013779	 .017647	 .016596	 .017359	 57.0233	 34870.5	 -14.355	 8.95277	 .117855	 43.1701	 -103.14	 9.69754	 -40.195	 67.5591	 186.033	 -5.3522	 -31.829	 13.0890	 3089.98	214	334	319	303	301	332	333	140	335	126	524	"Wollastonite"	"Jadeite"	"Corundum"	"CaNb2O6"	"Cassiterite"	"Scheelite"	"Manganotantalite"	"Rutile"	"Mn"	"Magnetite"	"Zircon"
"Aberfoyle_2"	3	 40.0000	 20.0000	 40.0000	 .000000	489	 .001912	 .010521	 .000000	 .248334	 79.1204	 .038998	 .000000	 .059821	 .003508	 .067389	 .000000	 21.5149	 101.066	 .004090	 .014182	 .000000	 .355253	 100.452	 .049180	 .000000	 .099785	 .004530	 .086696	 .000000	 -.00001	 101.066	 .003374	 .022687	 .000000	 .132507	 33.0461	 .010515	 .000000	 .061911	 .003165	 .059818	 .000000	 66.6599	 .010144	 .034102	 .000000	 .199184	 99.3495	 .031613	 .000000	 .186128	 .009516	 .179838	 .000000	 .000000	 100.000	 2.00000	O	 .000101	 .000681	 .000000	 .003976	 .991483	 .000315	 .000000	 .001858	 .000095	 .001795	 .000000	 2.00000	 .012027	 .024055	 .006070	 .013681	 .016755	 .039482	 .033133	 .008251	 .013654	 .012889	 .012836	 .025731	 .032426	 .011469	 .019571	 .021273	 .049790	 .040457	 .013764	 .017631	 .016582	 .017339	 439.000	 162.612	 -16.544	 4.56573	 .118011	 71.7545	 -48.253	 10.0345	 276.054	 14.3240	 -107.46	 -5.3588	 -31.822	 13.0895	 3099.97	214	334	319	303	301	332	333	140	335	126	524	"Wollastonite"	"Jadeite"	"Corundum"	"CaNb2O6"	"Cassiterite"	"Scheelite"	"Manganotantalite"	"Rutile"	"Mn"	"Magnetite"	"Zircon"
