Repository: orthospar/MinorElements-Cassiterite

# MinorElements-Cassiterite
EPMA data and R code for generation of figures in "Systematic trends in the substitution mechanisms of minor elements in cassiterite", submitted for publication in the Australian Journal of Earth Sciences.

# Data Availability
The final cleaned and organised dataset is available above (cassiterite_EPMA.csv) and as a supplementary file hosted by AJES.

File: Data/170811/170811_recalc.dat (part 1 of 7)
"  SAMPLE"	"  NUMBER"	" TAKEOFF"	"KILOVOLT"	" CURRENT"	"BEAMSIZE"	"    LINE"	"  Si WT%"	"  Na WT%"	"  Al WT%"	"  Nb WT%"	"  Sn WT%"	"   W WT%"	"  Ta WT%"	"  Ti WT%"	"  Mn WT%"	"  Fe WT%"	"  Zr WT%"	"   O WT%"	"   TOTAL"	"    SiO2"	"    Na2O"	"   Al2O3"	"   Nb2O5"	"    SnO2"	"     WO3"	"   Ta2O5"	"    TiO2"	"     MnO"	"     FeO"	"    ZrO2"	"       O"	"   TOTAL"	"  Si AT%"	"  Na AT%"	"  Al AT%"	"  Nb AT%"	"  Sn AT%"	"   W AT%"	"  Ta AT%"	"  Ti AT%"	"  Mn AT%"	"  Fe AT%"	"  Zr AT%"	"   O AT%"	"Si OXMOL%"	"Na OXMOL%"	"Al OXMOL%"	"Nb OXMOL%"	"Sn OXMOL%"	"W OXMOL%"	"Ta OXMOL%"	"Ti OXMOL%"	"Mn OXMOL%"	"Fe OXMOL%"	"Zr OXMOL%"	"O OXMOL%"	"   TOTAL"	" FORMULA"	"   BASIS"	"Si FORMULA"	"Na FORMULA"	"Al FORMULA"	"Nb FORMULA"	"Sn FORMULA"	"W FORMULA"	"Ta FORMULA"	"Ti FORMULA"	"Mn FORMULA"	"Fe FORMULA"	"Zr FORMULA"	"O FORMULA"	"Si CDL99"	"Na CDL99"	"Al CDL99"	"Nb CDL99"	"Sn CDL99"	" W CDL99"	"Ta CDL99"	"Ti CDL99"	"Mn CDL99"	"Fe CDL99"	"Zr CDL99"	"SiO2 CDL99"	"Na2O CDL99"	"Al2O3 CDL99"	"Nb2O5 CDL99"	"SnO2 CDL99"	"WO3 CDL99"	"Ta2O5 CDL99"	"TiO2 CDL99"	"MnO CDL99"	"FeO CDL99"	"ZrO2 CDL99"	"Si %ERR "	"Na %ERR "	"Al %ERR "	"Nb %ERR "	"Sn %ERR "	" W %ERR "	"Ta %ERR "	"Ti %ERR "	"Mn %ERR "	"Fe %ERR "	"Zr %ERR "	"   X-POS"	"   Y-POS"	"   Z-POS"	" RELDIST"	"Si STD_NUM"	"Na STD_NUM"	"Al STD_NUM"	"Nb STD_NUM"	"Sn STD_NUM"	"W STD_NUM"	"Ta STD_NUM"	"Ti STD_NUM"	"Mn STD_NUM"	"Fe STD_NUM"	"Zr STD_NUM"	"Si STD_NAM"	"Na STD_NAM"	"Al STD_NAM"	"Nb STD_NAM"	"Sn STD_NAM"	"W STD_NAM"	"Ta STD_NAM"	"Ti STD_NAM"	"Mn STD_NAM"	"Fe STD_NAM"	"Zr STD_NAM"
"Aberfoyle_1"	2	 40.0000	 20.0000	 40.0000	 .000000	58	 .000000	 .003394	 .000000	 .000000	 78.2359	 .000000	 .000000	 .064635	 .000000	 .000000	 .000000	 21.1375	 99.4415	 .000000	 .004575	 .000000	 .000000	 99.3291	 .000000	 .000000	 .107815	 .000000	 .000000	 .000000	 .000002	 99.4415	 .000000	 .007450	 .000000	 .000000	 33.2615	 .000000	 .000000	 .068090	 .000000	 .000000	 .000000	 66.6629	 .000000	 .011175	 .000000	 .000000	 99.7846	 .000000	 .000000	 .204269	 .000000	 .000000	 .000000	 .000000	 100.000	 2.00000	O	 .000000	 .000224	 .000000	 .000000	 .997901	 .000000	 .000000	 .002043	 .000000	 .000000	 .000000	 2.00000	 .011765	 .018069	 .005641	 .013366	 .016511	 .039392	 .032878	 .008262	 .014166	 .013051	 .012324	 .025169	 .024357	 .010659	 .019120	 .020963	 .049677	 .040146	 .013782	 .018292	 .016791	 .016647	 -388.00	 377.305	 -20.557	 -73.492	 .117576	 -56.509	 -49.532	 9.31554	 -80.574	 -390.65	 -156.38	 -5.6030	 -35.701	 13.0880	 .000000	214	334	319	303	301	332	333	140	335	126	524	"Wollastonite"	"Jadeite"	"Corundum"	"CaNb2O6"	"Cassiterite"	"Scheelite"	"Manganotantalite"	"Rutile"	"Mn"	"Magnetite"	"Zircon"
"Aberfoyle_1"	2	 40.0000	 20.0000	 40.0000	 .000000	59	 .000000	 .019013	 .000000	 .003249	 78.1492	 .000000	 .000000	 .173790	 .000000	 .017939	 .002240	 21.1998	 99.5652	 .000000	 .025629	 .000000	 .004648	 99.2190	 .000000	 .000000	 .289891	 .000000	 .023078	 .003025	  .00000	 99.5652	 .000000	 .041595	 .000000	 .001759	 33.1160	 .000000	 .000000	 .182480	 .000000	 .016155	 .001235	 66.6408	 .000000	 .062384	 .000000	 .002638	 99.3354	 .000000	 .000000	 .547371	 .000000	 .048460	 .003704	 .000000	 100.000	 2.00000	O	 .000000	 .001248	 .000000	 .000053	 .993866	 .000000	 .000000	 .005477	 .000000	 .000485	 .000037	 2.00000	 .011751	 .018054	 .005637	 .013357	 .016497	 .039379	 .032866	 .008254	 .014158	 .013046	 .012315	 .025139	 .024336	 .010651	 .019108	 .020945	 .049660	 .040131	 .013768	 .018282	 .016783	 .016636	 -443.00	 68.1628	 -25.912	 291.155	 .117643	 -931.34	 -35.301	 3.66235	 -121.50	 52.1947	 388.973	 -5.5820	 -35.691	 13.0880	 23.2648	214	334	319	303	301	332	333	140	335	126	524	"Wollastonite"	"Jadeite"	"Corundum"	"CaNb2O6"	"Cassiterite"	"Scheelite"	"Manganotantalite"	"Rutile"	"Mn"	"Magnetite"	"Zircon"
"Aberfoyle_1"	2	 40.0000	 20.0000	 40.0000	 .000000	60	 .000000	 .000000	 .000000	 .000000	 78.1505	 .000000	 .000000	 .182257	 .000000	 .044287	 .020569	 21.2118	 99.6094	 .000000	 .000000	 .000000	 .000000	 99.2206	 .000000	 .000000	 .304015	 .000000	 .056975	 .027785	 .000000	 99.6094	 .000000	 .000000	 .000000	 .000000	 33.1041	 .000000	 .000000	 .191299	 .000000	 .039870	 .011337	 66.6534	 .000000	 .000000	 .000000	 .000000	 99.2728	 .000000	 .000000	 .573669	 .000000	 .119561	 .033997	 .000000	 100.000	 2.00000	O	 .000000	 .000000	 .000000	 .000000	 .993322	 .000000	 .000000	 .005740	 .000000	 .001196	 .000340	 2.00000	 .011750	 .018056	 .005637	 .013358	 .016499	 .039383	 .032869	 .008254	 .014159	 .013047	 .012316	 .025138	 .024340	 .010651	 .019109	 .020947	 .049665	 .040135	 .013768	 .018283	 .016784	 .016636	 -71.131	 -58.202	 -22.218	 -586.63	 .117660	 -45.453	 -39.545	 3.50673	 -73.802	 21.6290	 42.9771	 -5.6030	 -35.681	 13.0880	 46.5378	214	334	319	303	301	332	333	140	335	126	524	"Wollastonite"	"Jadeite"	"Corundum"	"CaNb2O6"	"Cassiterite"	"Scheelite"	"Manganotantalite"	"Rutile"	"Mn"	"Magnetite"	"Zircon"
"Aberfoyle_1"	2	 40.0000	 20.0000	 40.0000	 .000000	61	 .001910	 .000000	 .000000	 .002712	 78.0138	 .000000	 .000000	 .219536	 .000000	 .065915	 .007191	 21.2047	 99.5157	 .004087	 .000000	 .000000	 .003880	 99.0470	 .000000	 .000000	 .366199	 .000000	 .084800	 .009714	  .00000	 99.5157	 .003420	 .000000	 .000000	 .001468	 33.0542	 .000000	 .000000	 .230483	 .000000	 .059355	 .003964	 66.6471	 .010256	 .000000	 .000000	 .002201	 99.1066	 .000000	 .000000	 .691060	 .000000	 .177963	 .011886	 .000000	 100.000	 2.00000	O	 .000103	 .000000	 .000000	 .000044	 .991916	 .000000	 .000000	 .006917	 .000000	 .001781	 .000119	 2.00000	 .011745	 .018052	 .005636	 .013355	 .016493	 .039378	 .032865	 .008251	 .014156	 .013044	 .012313	 .025127	 .024334	 .010648	 .019105	 .020940	 .049659	 .040130	 .013764	 .018279	 .016782	 .016633	 427.816	 -94.940	 -32.026	 348.578	 .117762	 -90.139	 -33.667	 2.96251	 -120.77	 14.7926	 121.609	 -5.6030	 -35.671	 13.0880	 56.5285	214	334	319	303	301	332	333	140	335	126	524	"Wollastonite"	"Jadeite"	"Corundum"	"CaNb2O6"	"Cassiterite"	"Scheelite"	"Manganotantalite"	"Rutile"	"Mn"	"Magnetite"	"Zircon"
"Aberfoyle_1"	2	 40.0000	 20.0000	 40.0000	 .000000	62	 .000000	 .000174	 .000000	 .051151	 77.5663	 .000000	 .000000	 .383296	 .001657	 .084621	 .016452	 21.2213	 99.3250	 .000000	 .000234	 .000000	 .073174	 98.4790	 .000000	 .000000	 .639360	 .002140	 .108865	 .022224	  .00000	 99.3250	 .000000	 .000380	 .000000	 .027665	 32.8380	 .000000	 .000000	 .402083	 .001515	 .076137	 .009063	 66.6452	 .000000	 .000569	 .000000	 .041488	 98.4919	 .000000	 .000000	 1.20598	 .004545	 .228360	 .027182	 .000000	 100.000	 2.00000	O	 .000000	 .000011	 .000000	 .000830	 .985456	 .000000	 .000000	 .012066	 .000045	 .002285	 .000272	 2.00000	 .011723	 .018029	 .005628	 .013342	 .016474	 .039358	 .032846	 .008239	 .014145	 .013036	 .012300	 .025079	 .024303	 .010635	 .019086	 .020916	 .049633	 .040107	 .013744	 .018265	 .016771	 .016614	 -71.474	 7338.97	 -47.271	 19.1542	 .118120	 -40.978	 -31.161	 1.82032	 604.255	 11.6903	 53.4898	 -5.6030	 -35.661	 13.0880	 66.5383	214	334	319	303	301	332	333	140	335	126	524	"Wollastonite"	"Jadeite"	"Corundum"	"CaNb2O6"	"Cassiterite"	"Scheelite"	"Manganotantalite"	"Rutile"	"Mn"	"Magnetite"	"Zircon"
"Aberfoyle_1"	2	 40.0000	 20.0000	 40.0000	 .000000	63	 .000000	 .000000	 .000000	 .008589	 78.2127	 .000000	 .000000	 .254976	 .000000	 .079398	 .019705	 21.2906	 99.8660	 .000000	 .000000	 .000000	 .012287	 99.2996	 .000000	 .000000	 .425316	 .000000	 .102145	 .026617	 .000000	 99.8660	 .000000	 .000000	 .000000	 .004630	 33.0031	 .000000	 .000000	 .266597	 .000000	 .071203	 .010819	 66.6437	 .000000	 .000000	 .000000	 .006941	 98.9479	 .000000	 .000000	 .799296	 .000000	 .213477	 .032436	 .000000	 100.000	 2.00000	O	 .000000	 .000000	 .000000	 .000139	 .990433	 .000000	 .000000	 .008001	 .000000	 .002137	 .000325	 2.00000	 .011739	 .018045	 .005633	 .013350	 .016487	 .039369	 .032857	 .008248	 .014152	 .013041	 .012308	 .025115	 .024324	 .010644	 .019098	 .020932	 .049648	 .040120	 .013757	 .018273	 .016777	 .016626	 -135.58	 -63.335	 -53.022	 110.543	 .117599	 -73.776	 -61.095	 2.59167	 -198.17	 12.4114	 44.8060	 -5.6030	 -35.651	 13.0880	 76.5290	214	334	319	303	301	332	333	140	335	126	524	"Wollastonite"	"Jadeite"	"Corundum"	"CaNb2O6"	"Cassiterite"	"Scheelite"	"Manganotantalite"	"Rutile"	"Mn"	"Magnetite"	"Zircon"
"Aberfoyle_1"	2	 40.0000	 20.0000	 40.0000	 .000000	64	 .000000	 .000000	 .000000	 .032491	 77.9263	 .000000	 .000000	 .377269	 .000000	 .089495	 .007695	 21.3041	 99.7374	 .000000	 .000000	 .000000	 .046480	 98.9361	 .000000	 .000000	 .629307	 .000000	 .115135	 .010395	 .000002	 99.7374	 .000000	 .000000	 .000000	 .017504	 32.8610	 .000000	 .000000	 .394209	 .000000	 .080206	 .004222	 66.6429	 .000000	 .000000	 .000000	 .026244	 98.5385	 .000000	 .000000	 1.18209	 .000000	 .240510	 .012661	 .000000	 100.000	 2.00000	O	 .000000	 .000000	 .000000	 .000525	 .986183	 .000000	 .000000	 .011831	 .000000	 .002407	 .000127	 2.00000	 .011724	 .018030	 .005629	 .013342	 .016473	 .039355	 .032844	 .008240	 .014144	 .013035	 .012300	 .025083	 .024304	 .010635	 .019086	 .020914	 .049630	 .040105	 .013744	 .018264	 .016770	 .016614	 -102.09	 -61.359	 -31.261	 29.7409	 .117821	 -72.038	 -34.525	 1.84479	 -133.50	 11.0953	 113.562	 -5.6030	 -35.641	 13.0880	 86.5273	214	334	319	303	301	332	333	140	335	126	524	"Wollastonite"	"Jadeite"	"Corundum"	"CaNb2O6"	"Cassiterite"	"Scheelite"	"Manganotantalite"	"Rutile"	"Mn"	"Magnetite"	"Zircon"
"Aberfoyle_1"	2	 40.0000	 20.0000	 40.0000	 .000000	65	 .000000	 .000000	 .000000	 .000000	 78.1934	 .000000	 .000000	 .151415	 .000000	 .009594	 .007731	 21.1883	 99.5505	 .000000	 .000000	 .000000	 .000000	 99.2751	 .000000	 .000000	 .252570	 .000000	 .012343	 .010443	 .000000	 99.5505	 .000000	 .000000	 .000000	 .000000	 33.1642	 .000000	 .000000	 .159128	 .000000	 .008648	 .004266	 66.6638	 .000000	 .000000	 .000000	 .000000	 99.4839	 .000000	 .000000	 .477344	 .000000	 .025942	 .012798	 .000000	 100.000	 2.00000	O	 .000000	 .000000	 .000000	 .000000	 .994968	 .000000	 .000000	 .004774	 .000000	 .000259	 .000128	 2.00000	 .011755	 .018059	 .005638	 .013360	 .016502	 .039383	 .032870	 .008257	 .014161	 .013048	 .012318	 .025147	 .024344	 .010653	 .019111	 .020951	 .049665	 .040136	 .013773	 .018285	 .016786	 .016639	 -80.956	 -51.216	 -21.460	 -80.610	 .117609	 -71.872	 -29.776	 4.15844	 -133.11	 96.8847	 113.205	 -5.6030	 -35.631	 13.0880	 96.5409	214	334	319	303	301	332	333	140	335	126	524	"Wollastonite"	"Jadeite"	"Corundum"	"CaNb2O6"	"Cassiterite"	"Scheelite"	"Manganotantalite"	"Rutile"	"Mn"	"Magnetite"	"Zircon"
"Aberfoyle_1"	2	 40.0000	 20.0000	 40.0000	 .000000	66	 .000000	 .000000	 .000000	 .016077	 78.3130	 .000000	 .000000	 .186592	 .000000	 .031072	 .025747	 21.2635	 99.8359	 .000000	 .000000	 .000000	 .022999	 99.4269	 .000000	 .000000	 .311247	 .000000	 .039974	 .034779	 .000000	 99.8359	 .000000	 .000000	 .000000	 .008680	 33.0951	 .000000	 .000000	 .195390	 .000000	 .027907	 .014157	 66.6588	 .000000	 .000000	 .000000	 .013018	 99.2747	 .000000	 .000000	 .586107	 .000000	 .083712	 .042467	 .000000	 100.000	 2.00000	O	 .000000	 .000000	 .000000	 .000260	 .992969	 .000000	 .000000	 .005862	 .000000	 .000837	 .000425	 2.00000	 .011748	 .018052	 .005636	 .013356	 .016497	 .039378	 .032865	 .008253	 .014157	 .013045	 .012314	 .025134	 .024334	 .010649	 .019106	 .020945	 .049658	 .040130	 .013767	 .018280	 .016782	 .016634	 -80.175	 -76.295	 -19.087	 59.4217	 .117526	 -41.742	 -50.008	 3.43198	 -70.175	 30.4788	 34.4684	 -5.6030	 -35.621	 13.0880	 106.528	214	334	319	303	301	332	333	140	335	126	524	"Wollastonite"	"Jadeite"	"Corundum"	"CaNb2O6"	"Cassiterite"	"Scheelite"	"Manganotantalite"	"Rutile"	"Mn"	"Magnetite"	"Zircon"
"Aberfoyle_1"	2	 40.0000	 20.0000	 40.0000	 .000000	67	 .000000	 .000000	 .000000	 .018365	 78.0969	 .000000	 .000000	 .317537	 .000000	 .078796	 .015654	 21.3038	 99.8311	 .000000	 .000000	 .000000	 .026272	 99.1526	 .000000	 .000000	 .529670	 .000000	 .101371	 .021146	 .000000	 99.8311	 .000000	 .000000	 .000000	 .009894	 32.9343	 .000000	 .000000	 .331808	 .000000	 .070621	 .008590	 66.6448	 .000000	 .000000	 .000000	 .014834	 98.7527	 .000000	 .000000	 .994919	 .000000	 .211756	 .025755	 .000000	 100.000	 2.00000	O	 .000000	 .000000	 .000000	 .000297	 .988354	 .000000	 .000000	 .009958	 .000000	 .002119	 .000258	 2.00000	 .011732	 .018037	 .005631	 .013346	 .016480	 .039362	 .032851	 .008244	 .014148	 .013038	 .012304	 .025099	 .024314	 .010640	 .019092	 .020923	 .049639	 .040113	 .013751	 .018269	 .016774	 .016620	 -221.95	 -57.932	 -33.548	 52.0733	 .117689	 -71.097	 -55.939	 2.13850	 -93.897	 12.4980	 56.1999	 -5.6030	 -35.611	 13.0880	 116.538	214	334	319	303	301	332	333	140	335	126	524	"Wollastonite"	"Jadeite"	"Corundum"	"CaNb2O6"	"Cassiterite"	"Scheelite"	"Manganotantalite"	"Rutile"	"Mn"	"Magnetite"	"Zircon"
"Aberfoyle_1"	2	 40.0000	 20.0000	 40.0000	 .000000	68	 .000000	 .000000	 .000000	 .000000	 78.4233	 .000000	 .000000	 .111083	 .000000	 .006632	 .008058	 21.2226	 99.7717	 .000000	 .000000	 .000000	 .000000	 99.5670	 .000000	 .000000	 .185292	 .000000	 .008532	 .010885	 -.00001	 99.7717	 .000000	 .000000	 .000000	 .000000	 33.2084	 .000000	 .000000	 .116554	 .000000	 .005969	 .004440	 66.6647	 .000000	 .000000	 .000000	 .000000	 99.6191	 .000000	 .000000	 .349641	 .000000	 .017905	 .013318	 .000000	 100.000	 2.00000	O	 .000000	 .000000	 .000000	 .000000	 .996281	 .000000	 .000000	 .003497	 .000000	 .000179	 .000133	 2.00000	 .011758	 .018062	 .005639	 .013361	 .016504	 .039383	 .032870	 .008258	 .014161	 .013048	 .012319	 .025154	 .024347	 .010655	 .019113	 .020954	 .049665	 .040136	 .013775	 .018286	 .016786	 .016641	 -94.353	 -36.740	 -20.448	 -43.317	 .117419	 -102.02	 -23.946	 5.55376	 -173.57	 139.781	 108.649	 -5.6030	 -35.601	 13.0880	 126.528	214	334	319	303	301	332	333	140	335	126	524	"Wollastonite"	"Jadeite"	"Corundum"	"CaNb2O6"	"Cassiterite"	"Scheelite"	"Manganotantalite"	"Rutile"	"Mn"	"Magnetite"	"Zircon"
"Aberfoyle_1"	2	 40.0000	 20.0000	 40.0000	 .000000	69	 .000000	 .000000	 .000000	 .000000	 78.5035	 .000000	 .000000	 .078989	 .000000	 .000000	 .000000	 21.2181	 99.8006	 .000000	 .000000	 .000000	 .000000	 99.6689	 .000000	 .000000	 .131758	 .000000	 .000000	 .000000	 .000004	 99.8006	 .000000	 .000000	 .000000	 .000000	 33.2504	 .000000	 .000000	 .082900	 .000000	 .000000	 .000000	 66.6667	 .000000	 .000000	 .000000	 .000000	 99.7513	 .000000	 .000000	 .248700	 .000000	 .000000	 .000000	 .000000	 100.000	 2.00000	O	 .000000	 .000000	 .000000	 .000000	 .997513	 .000000	 .000000	 .002487	 .000000	 .000000	 .000000	 2.00000	 .011762	 .018066	 .005640	 .013363	 .016508	 .039386	 .032873	 .008260	 .014164	 .013049	 .012322	 .025163	 .024353	 .010657	 .019117	 .020959	 .049669	 .040140	 .013779	 .018289	 .016788	 .016644	 -46.333	 -43.471	 -17.011	 -132.66	 .117357	 -48.282	 -24.512	 7.68073	 -442.83	 -8375.6	 -150.40	 -5.6030	 -35.591	 13.0880	 136.538	214	334	319	303	301	332	333	140	335	126	524	"Wollastonite"	"Jadeite"	"Corundum"	"CaNb2O6"	"Cassiterite"	"Scheelite"	"Manganotantalite"	"Rutile"	"Mn"	"Magnetite"	"Zircon"
"Aberfoyle_1"	2	 40.0000	 20.0000	 40.0000	 .000000	70	 .000000	 .000000	 .000000	 .033810	 78.1500	 .000000	 .000000	 .174113	 .003336	 .045710	 .015285	 21.2203	 99.6426	 .000000	 .000000	 .000000	 .048367	 99.2200	 .000000	 .000000	 .290430	 .004308	 .058806	 .020647	 -.00001	 99.6426	 .000000	 .000000	 .000000	 .018290	 33.0914	 .000000	 .000000	 .182682	 .003052	 .041135	 .008421	 66.6550	 .000000	 .000000	 .000000	 .027432	 99.2668	 .000000	 .000000	 .548004	 .009155	 .123396	 .025262	 .000000	 100.000	 2.00000	O	 .000000	 .000000	 .000000	 .000549	 .992917	 .000000	 .000000	 .005481	 .000092	 .001234	 .000253	 2.00000	 .011746	 .018050	 .005635	 .013354	 .016495	 .039372	 .032860	 .008252	 .014155	 .013043	 .012312	 .025130	 .024332	 .010648	 .019104	 .020942	 .049652	 .040124	 .013765	 .018278	 .016780	 .016632	 -183.90	 -38.523	 -21.064	 28.6342	 .117639	 -43.740	 -59.781	 3.65521	 300.867	 20.9750	 57.5771	 -5.6030	 -35.581	 13.0880	 146.529	214	334	319	303	301	332	333	140	335	126	524	"Wollastonite"	"Jadeite"	"Corundum"	"CaNb2O6"	"Cassiterite"	"Scheelite"	"Manganotantalite"	"Rutile"	"Mn"	"Magnetite"	"Zircon"
"Aberfoyle_1"	2	 40.0000	 20.0000	 40.0000	 .000000	71	 .000000	 .000000	 .000000	 .000000	 78.3174	 .000000	 .000000	 .082612	 .002791	 .000000	 .000000	 21.1712	 99.5739	 .000000	 .000000	 .000000	 .000000	 99.4325	 .000000	 .000000	 .137802	 .003604	 .000000	 .000000	 .000002	 99.5739	 .000000	 .000000	 .000000	 .000000	 33.2447	 .000000	 .000000	 .086893	 .002560	 .000000	 .000000	 66.6658	 .000000	 .000000	 .000000	 .000000	 99.7317	 .000000	 .000000	 .260673	 .007678	 .000000	 .000000	 .000000	 100.000	 2.00000	O	 .000000	 .000000	 .000000	 .000000	 .997355	 .000000	 .000000	 .002607	 .000077	 .000000	 .000000	 2.00000	 .011762	 .018066	 .005640	 .013363	 .016508	 .039386	 .032873	 .008260	 .014163	 .013049	 .012321	 .025162	 .024352	 .010657	 .019116	 .020958	 .049669	 .040139	 .013778	 .018288	 .016788	 .016644	 -216.61	 -66.481	 -18.430	 -80.989	 .117498	 -126.68	 -34.937	 7.35791	 359.614	 -89.949	 -1852.4	 -5.6030	 -35.571	 13.0880	 156.538	214	334	319	303	301	332	333	140	335	126	524	"Wollastonite"	"Jadeite"	"Corundum"	"CaNb2O6"	"Cassiterite"	"Scheelite"	"Manganotantalite"	"Rutile"	"Mn"	"Magnetite"	"Zircon"
"Aberfoyle_1"	2	 40.0000	 20.0000	 40.0000	 .000000	72	 .000000	 .072600	 .000000	 .000000	 78.4150	 .000000	 .000000	 .109987	 .000000	 .000000	 .007521	 21.2428	 99.8479	 .000000	 .097863	 .000000	 .000000	 99.5564	 .000000	 .000000	 .183465	 .000000	 .000000	 .010159	 .000000	 99.8479	 .000000	 .158379	 .000000	 .000000	 33.1349	 .000000	 .000000	 .115161	 .000000	 .000000	 .004135	 66.5875	 .000000	 .237568	 .000000	 .000000	 99.4046	 .000000	 .000000	 .345483	 .000000	 .000000	 .012405	 .000000	 100.000	 2.00000	O	 .000000	 .004757	 .000000	 .000000	 .995228	 .000000	 .000000	 .003459	 .000000	 .000000	 .000124	 2.00000	 .011752	 .018050	 .005638	 .013358	 .016498	 .039376	 .032864	 .008255	 .014157	 .013045	 .012316	 .025142	 .024332	 .010652	 .019109	 .020946	 .049656	 .040128	 .013769	 .018281	 .016782	 .016637	 -88.096	 18.6025	 -20.817	 -45.215	 .117431	 -43.065	 -33.493	 5.60378	 -149.85	 -81.859	 116.329	 -5.6030	 -35.561	 13.0880	 166.529	214	334	319	303	301	332	333	140	335	126	524	"Wollastonite"	"Jadeite"	"Corundum"	"CaNb2O6"	"Cassiterite"	"Scheelite"	"Manganotantalite"	"Rutile"	"Mn"	"Magnetite"	"Zircon"
"Aberfoyle_1"	2	 40.0000	 20.0000	 40.0000	 .000000	73	 .000000	 .000000	 .000000	 .000000	 78.2630	 .000000	 .000000	 .105978	 .000000	 .003868	 .006734	 21.1747	 99.5543	 .000000	 .000000	 .000000	 .000000	 99.3635	 .000000	 .000000	 .176777	 .000000	 .004976	 .009096	 .000004	 99.5543	 .000000	 .000000	 .000000	 .000000	 33.2158	 .000000	 .000000	 .111451	 .000000	 .003489	 .003719	 66.6655	 .000000	 .000000	 .000000	 .000000	 99.6440	 .000000	 .000000	 .334340	 .000000	 .010466	 .011155	 .000000	 100.000	 2.00000	O	 .000000	 .000000	 .000000	 .000000	 .996493	 .000000	 .000000	 .003344	 .000000	 .000105	 .000112	 2.00000	 .011758	 .018062	 .005639	 .013361	 .016505	 .039383	 .032870	 .008259	 .014162	 .013048	 .012320	 .025156	 .024348	 .010655	 .019114	 .020955	 .049665	 .040136	 .013776	 .018286	 .016786	 .016641	 -314.39	 -253.23	 -24.267	 -55.514	 .117541	 -48.166	 -51.422	 5.80606	 -656.40	 239.088	 129.883	 -5.6030	 -35.551	 13.0880	 176.527	214	334	319	303	301	332	333	140	335	126	524	"Wollastonite"	"Jadeite"	"Corundum"	"CaNb2O6"	"Cassiterite"	"Scheelite"	"Manganotantalite"	"Rutile"	"Mn"	"Magnetite"	"Zircon"
"Aberfoyle_1"	2	 40.0000	 20.0000	 40.0000	 .000000	74	 .000000	 .000000	 .000000	 .010286	 78.1195	 .000000	 .000000	 .154127	 .000000	 .000000	 .000281	 21.1693	 99.4535	 .000000	 .000000	 .000000	 .014715	 99.1813	 .000000	 .000000	 .257093	 .000000	 .000000	 .000380	 .000002	 99.4535	 .000000	 .000000	 .000000	 .005579	 33.1645	 .000000	 .000000	 .162134	 .000000	 .000000	 .000155	 66.6676	 .000000	 .000000	 .000000	 .008369	 99.5047	 .000000	 .000000	 .486455	 .000000	 .000000	 .000466	 .000000	 100.000	 2.00000	O	 .000000	 .000000	 .000000	 .000167	 .994922	 .000000	 .000000	 .004864	 .000000	 .000000	 .000005	 2.00000	 .011753	 .018057	 .005637	 .013358	 .016500	 .039379	 .032866	 .008256	 .014159	 .013046	 .012316	 .025145	 .024340	 .010652	 .019109	 .020949	 .049660	 .040131	 .013771	 .018283	 .016784	 .016637	 -255.80	 -54.083	 -29.394	 92.4798	 .117651	 -86.342	 -63.217	 4.09036	 -65.346	 -362.41	 3091.67	 -5.6030	 -35.541	 13.0880	 186.541	214	334	319	303	301	332	333	140	335	126	524	"Wollastonite"	"Jadeite"	"Corundum"	"CaNb2O6"	"Cassiterite"	"Scheelite"	"Manganotantalite"	"Rutile"	"Mn"	"Magnetite"	"Zircon"
"Aberfoyle_1"	2	 40.0000	 20.0000	 40.0000	 .000000	75	 .000000	 .003851	 .000000	 .000000	 78.4265	 .000000	 .000000	 .082908	 .000000	 .004400	 .004575	 21.2041	 99.7264	 .000000	 .005191	 .000000	 .000000	 99.5710	 .000000	 .000000	 .138295	 .000000	 .005661	 .006181	 .000002	 99.7264	 .000000	 .008425	 .000000	 .000000	 33.2369	 .000000	 .000000	 .087063	 .000000	 .003963	 .002523	 66.6611	 .000000	 .012637	 .000000	 .000000	 99.7067	 .000000	 .000000	 .261177	 .000000	 .011889	 .007569	 .000000	 100.000	 2.00000	O	 .000000	 .000253	 .000000	 .000000	 .997190	 .000000	 .000000	 .002612	 .000000	 .000119	 .000076	 2.00000	 .011761	 .018065	 .005640	 .013363	 .016507	 .039385	 .032872	 .008260	 .014163	 .013049	 .012321	 .025160	 .024351	 .010656	 .019116	 .020958	 .049668	 .040138	 .013778	 .018288	 .016787	 .016643	 -143.62	 332.619	 -27.988	 -110.96	 .117417	 -51.548	 -25.592	 7.33252	 -624.36	 210.283	 190.843	 -5.6030	 -35.531	 13.0880	 196.528	214	334	319	303	301	332	333	140	335	126	524	"Wollastonite"	"Jadeite"	"Corundum"	"CaNb2O6"	"Cassiterite"	"Scheelite"	"Manganotantalite"	"Rutile"	"Mn"	"Magnetite"	"Zircon"
"Aberfoyle_1"	2	 40.0000	 20.0000	 40.0000	 .000000	76	 .004406	 .000000	 .000000	 .006077	 78.0948	 .000000	 .000000	 .129759	 .000000	 .008868	 .006405	 21.1543	 99.4046	 .009427	 .000000	 .000000	 .008693	 99.1500	 .000000	 .000000	 .216446	 .000000	 .011409	 .008652	  .00000	 99.4046	 .007910	 .000000	 .000000	 .003298	 33.1761	 .000000	 .000000	 .136591	 .000000	 .008007	 .003541	 66.6646	 .023731	 .000000	 .000000	 .004947	 99.5269	 .000000	 .000000	 .409766	 .000000	 .024020	 .010621	 .000000	 100.000	 2.00000	O	 .000237	 .000000	 .000000	 .000099	 .995315	 .000000	 .000000	 .004098	 .000000	 .000240	 .000106	 2.00000	 .011754	 .018058	 .005638	 .013359	 .016502	 .039380	 .032867	 .008256	 .014160	 .013046	 .012317	 .025147	 .024342	 .010652	 .019111	 .020951	 .049661	 .040132	 .013772	 .018284	 .016784	 .016638	 185.791	 -39.029	 -18.654	 156.041	 .117672	 -65.493	 -35.735	 4.79952	 -396.44	 104.738	 136.484	 -5.6030	 -35.521	 13.0880	 206.538	214	334	319	303	301	332	333	140	335	126	524	"Wollastonite"	"Jadeite"	"Corundum"	"CaNb2O6"	"Cassiterite"	"Scheelite"	"Manganotantalite"	"Rutile"	"Mn"	"Magnetite"	"Zircon"
"Aberfoyle_1"	2	 40.0000	 20.0000	 40.0000	 .000000	77	 .000000	 .000000	 .000000	 .014538	 78.0417	 .000000	 .000000	 .101915	 .000000	 .008320	 .002892	 21.1186	 99.2880	 .000000	 .000000	 .000000	 .020798	 99.0826	 .000000	 .000000	 .170000	 .000000	 .010703	 .003906	 .000000	 99.2880	 .000000	 .000000	 .000000	 .007904	 33.2100	 .000000	 .000000	 .107463	 .000000	 .007524	 .001601	 66.6655	 .000000	 .000000	 .000000	 .011856	 99.6384	 .000000	 .000000	 .322416	 .000000	 .022574	 .004804	 .000000	 100.000	 2.00000	O	 .000000	 .000000	 .000000	 .000237	 .996319	 .000000	 .000000	 .003224	 .000000	 .000226	 .000048	 2.00000	 .011758	 .018062	 .005639	 .013361	 .016505	 .039383	 .032870	 .008258	 .014162	 .013048	 .012319	 .025154	 .024347	 .010655	 .019113	 .020955	 .049665	 .040136	 .013775	 .018286	 .016786	 .016641	 -356.99	 -157.72	 -23.406	 65.6595	 .117714	 -53.732	 -74.155	 6.02454	 -179.81	 111.602	 301.526	 -5.6030	 -35.511	 13.0880	 216.528	214	334	319	303	301	332	333	140	335	126	524	"Wollastonite"	"Jadeite"	"Corundum"	"CaNb2O6"	"Cassiterite"	"Scheelite"	"Manganotantalite"	"Rutile"	"Mn"	"Magnetite"	"Zircon"
"Aberfoyle_1"	2	 40.0000	 20.0000	 40.0000	 .000000	78	 .000000	 .000000	 .000000	 .051555	 77.8023	 .000000	 .000000	 .259213	 .000000	 .044057	 .017120	 21.1903	 99.3645	 .000000	 .000000	 .000000	 .073752	 98.7785	 .000000	 .000000	 .432383	 .000000	 .056680	 .023125	 -.00001	 99.3645	 .000000	 .000000	 .000000	 .027930	 32.9925	 .000000	 .000000	 .272369	 .000000	 .039706	 .009446	 66.6581	 .000000	 .000000	 .000000	 .041901	 98.9934	 .000000	 .000000	 .817240	 .000000	 .119137	 .028342	 .000000	 100.000	 2.00000	O	 .000000	 .000000	 .000000	 .000838	 .989901	 .000000	 .000000	 .008172	 .000000	 .001191	 .000283	 2.00000	 .011736	 .018040	 .005632	 .013348	 .016486	 .039363	 .032852	 .008247	 .014150	 .013039	 .012306	 .025108	 .024317	 .010641	 .019095	 .020931	 .049640	 .040114	 .013756	 .018271	 .016775	 .016623	 -251.25	 -79.114	 -21.807	 19.0175	 .117910	 -78.924	 -61.462	 2.55396	 -180.84	 21.7261	 51.4569	 -5.6030	 -35.501	 13.0880	 226.538	214	334	319	303	301	332	333	140	335	126	524	"Wollastonite"	"Jadeite"	"Corundum"	"CaNb2O6"	"Cassiterite"	"Scheelite"	"Manganotantalite"	"Rutile"	"Mn"	"Magnetite"	"Zircon"
"Aberfoyle_1"	2	 40.0000	 20.0000	 40.0000	 .000000	79	 .000000	 .000000	 .000000	 .000000	 78.2716	 .000000	 .000000	 .085896	 .000000	 .007306	 .008094	 21.1651	 99.5380	 .000000	 .000000	 .000000	 .000000	 99.3743	 .000000	 .000000	 .143280	 .000000	 .009400	 .010933	 .000004	 99.5380	 .000000	 .000000	 .000000	 .000000	 33.2341	 .000000	 .000000	 .090372	 .000000	 .006593	 .004471	 66.6645	 .000000	 .000000	 .000000	 .000000	 99.6957	 .000000	 .000000	 .271097	 .000000	 .019779	 .013414	 .000000	 100.000	 2.00000	O	 .000000	 .000000	 .000000	 .000000	 .997056	 .000000	 .000000	 .002711	 .000000	 .000198	 .000134	 2.00000	 .011760	 .018064	 .005640	 .013362	 .016507	 .039385	 .032871	 .008259	 .014163	 .013049	 .012321	 .025159	 .024350	 .010656	 .019115	 .020957	 .049667	 .040138	 .013777	 .018287	 .016787	 .016643	 -63.885	 -528.82	 -25.282	 -72.048	 .117535	 -53.516	 -29.482	 7.08861	 -113.25	 126.968	 108.189	 -5.6030	 -35.491	 13.0880	 236.529	214	334	319	303	301	332	333	140	335	126	524	"Wollastonite"	"Jadeite"	"Corundum"	"CaNb2O6"	"Cassiterite"	"Scheelite"	"Manganotantalite"	"Rutile"	"Mn"	"Magnetite"	"Zircon"
"Aberfoyle_1"	2	 40.0000	 20.0000	 40.0000	 .000000	80	 .000000	 .000000	 .000000	 .000000	 78.2261	 .000000	 .000000	 .093978	 .000000	 .000000	 .000000	 21.1533	 99.4734	 .000000	 .000000	 .000000	 .000000	 99.3167	 .000000	 .000000	 .156761	 .000000	 .000000	 .000000	 .000002	 99.4734	 .000000	 .000000	 .000000	 .000000	 33.2344	 .000000	 .000000	 .098933	 .000000	 .000000	 .000000	 66.6667	 .000000	 .000000	 .000000	 .000000	 99.7032	 .000000	 .000000	 .296799	 .000000	 .000000	 .000000	 .000000	 100.000	 2.00000	O	 .000000	 .000000	 .000000	 .000000	 .997032	 .000000	 .000000	 .002968	 .000000	 .000000	 .000000	 2.00000	 .011759	 .018062	 .005639	 .013361	 .016504	 .039380	 .032868	 .008259	 .014161	 .013047	 .012319	 .025157	 .024347	 .010655	 .019113	 .020954	 .049661	 .040133	 .013776	 .018285	 .016785	 .016641	 -210.43	 -51.447	 -25.264	 -41.571	 .117553	 -168.17	 -33.409	 6.50609	 -59.667	 -384.81	 -88.266	 -5.6030	 -35.481	 13.0880	 246.539	214	334	319	303	301	332	333	140	335	126	524	"Wollastonite"	"Jadeite"	"Corundum"	"CaNb2O6"	"Cassiterite"	"Scheelite"	"Manganotantalite"	"Rutile"	"Mn"	"Magnetite"	"Zircon"
"Aberfoyle_1"	2	 40.0000	 20.0000	 40.0000	 .000000	81	 .000000	 .000000	 .000000	 .000000	 78.2974	 .000000	 .000000	 .121530	 .000000	 .002941	 .001816	 21.1924	 99.6161	 .000000	 .000000	 .000000	 .000000	 99.4072	 .000000	 .000000	 .202720	 .000000	 .003784	 .002453	  .00000	 99.6161	 .000000	 .000000	 .000000	 .000000	 33.2029	 .000000	 .000000	 .127700	 .000000	 .002651	 .001002	 66.6658	 .000000	 .000000	 .000000	 .000000	 99.6060	 .000000	 .000000	 .383091	 .000000	 .007952	 .003006	 .000000	 100.000	 2.00000	O	 .000000	 .000000	 .000000	 .000000	 .996099	 .000000	 .000000	 .003831	 .000000	 .000080	 .000030	 2.00000	 .011757	 .018061	 .005639	 .013360	 .016503	 .039382	 .032869	 .008258	 .014161	 .013047	 .012319	 .025152	 .024346	 .010654	 .019112	 .020953	 .049663	 .040134	 .013774	 .018285	 .016785	 .016640	 -703.16	 -148.20	 -23.016	 -86.911	 .117514	 -44.669	 -23.103	 5.10364	 -68.867	 314.132	 479.637	 -5.6030	 -35.471	 13.0880	 256.541	214	334	319	303	301	332	333	140	335	126	524	"Wollastonite"	"Jadeite"	"Corundum"	"CaNb2O6"	"Cassiterite"	"Scheelite"	"Manganotantalite"	"Rutile"	"Mn"	"Magnetite"	"Zircon"
"Aberfoyle_1"	2	 40.0000	 20.0000	 40.0000	 .000000	82	 .000000	 .000000	 .000000	 .000000	 78.3333	 .000000	 .000000	 .106448	 .000000	 .009215	 .006542	 21.1955	 99.6509	 .000000	 .000000	 .000000	 .000000	 99.4527	 .000000	 .000000	 .177562	 .000000	 .011856	 .008837	  .00000	 99.6509	 .000000	 .000000	 .000000	 .000000	 33.2124	 .000000	 .000000	 .111833	 .000000	 .008304	 .003609	 66.6639	 .000000	 .000000	 .000000	 .000000	 99.6288	 .000000	 .000000	 .335471	 .000000	 .024910	 .010827	 .000000	 100.000	 2.00000	O	 .000000	 .000000	 .000000	 .000000	 .996412	 .000000	 .000000	 .003355	 .000000	 .000249	 .000108	 2.00000	 .011758	 .018062	 .005639	 .013361	 .016505	 .039383	 .032870	 .008258	 .014162	 .013048	 .012319	 .025155	 .024348	 .010655	 .019113	 .020954	 .049665	 .040136	 .013775	 .018286	 .016786	 .016641	 -64.861	 -162.79	 -29.659	 -62.670	 .117488	 -51.974	 -34.628	 5.78168	 -62.143	 100.834	 133.662	 -5.6030	 -35.461	 13.0880	 266.528	214	334	319	303	301	332	333	140	335	126	524	"Wollastonite"	"Jadeite"	"Corundum"	"CaNb2O6"	"Cassiterite"	"Scheelite"	"Manganotantalite"	"Rutile"	"Mn"	"Magnetite"	"Zircon"
"Aberfoyle_1"	2	 40.0000	 20.0000	 40.0000	 .000000	83	 .000000	 .000000	 .000000	 .000000	 78.1471	 .000000	 .000000	 .138360	 .000000	 .001060	 .004099	 21.1634	 99.4540	 .000000	 .000000	 .000000	 .000000	 99.2163	 .000000	 .000000	 .230793	 .000000	 .001364	 .005537	 .000002	 99.4540	 .000000	 .000000	 .000000	 .000000	 33.1848	 .000000	 .000000	 .145585	 .000000	 .000957	 .002265	 66.6664	 .000000	 .000000	 .000000	 .000000	 99.5536	 .000000	 .000000	 .436751	 .000000	 .002871	 .006795	 .000000	 100.000	 2.00000	O	 .000000	 .000000	 .000000	 .000000	 .995550	 .000000	 .000000	 .004368	 .000000	 .000029	 .000068	 2.00000	 .011754	 .018057	 .005637	 .013357	 .016500	 .039375	 .032863	 .008256	 .014158	 .013045	 .012316	 .025145	 .024340	 .010652	 .019108	 .020948	 .049655	 .040128	 .013771	 .018282	 .016783	 .016636	 -91.593	 -74.003	 -32.933	 -46.319	 .117614	 -88.256	 -42.321	 4.52048	 -2049.5	 869.774	 212.846	 -5.6030	 -35.451	 13.0880	 276.537	214	334	319	303	301	332	333	140	335	126	524	"Wollastonite"	"Jadeite"	"Corundum"	"CaNb2O6"	"Cassiterite"	"Scheelite"	"Manganotantalite"	"Rutile"	"Mn"	"Magnetite"	"Zircon"
"Aberfoyle_1"	2	 40.0000	 20.0000	 40.0000	 .000000	84	 .000000	 .000000	 .000000	 .000000	 78.2657	 .000000	 .000000	 .165661	 .000000	 .004382	 .008082	 21.2160	 99.6598	 .000000	 .000000	 .000000	 .000000	 99.3669	 .000000	 .000000	 .276333	 .000000	 .005637	 .010918	  .00000	 99.6598	 .000000	 .000000	 .000000	 .000000	 33.1524	 .000000	 .000000	 .173877	 .000000	 .003945	 .004455	 66.6654	 .000000	 .000000	 .000000	 .000000	 99.4532	 .000000	 .000000	 .521611	 .000000	 .011834	 .013363	 .000000	 100.000	 2.00000	O	 .000000	 .000000	 .000000	 .000000	 .994591	 .000000	 .000000	 .005216	 .000000	 .000118	 .000134	 2.00000	 .011751	 .018054	 .005636	 .013355	 .016496	 .039372	 .032861	 .008254	 .014157	 .013044	 .012314	 .025139	 .024336	 .010650	 .019106	 .020944	 .049652	 .040125	 .013768	 .018280	 .016781	 .016634	 -70.655	 -58.112	 -23.378	 -90.539	 .117524	 -75.956	 -31.094	 3.82658	 -118.26	 211.076	 108.281	 -5.6030	 -35.441	 13.0880	 286.528	214	334	319	303	301	332	333	140	335	126	524	"Wollastonite"	"Jadeite"	"Corundum"	"CaNb2O6"	"Cassiterite"	"Scheelite"	"Manganotantalite"	"Rutile"	"Mn"	"Magnetite"	"Zircon"
"Aberfoyle_1"	2	 40.0000	 20.0000	 40.0000	 .000000	85	 .000000	 .000000	 .000000	 .031325	 77.8203	 .000000	 .000000	 .312081	 .000000	 .044452	 .016570	 21.2216	 99.4463	 .000000	 .000000	 .000000	 .044811	 98.8014	 .000000	 .000000	 .520570	 .000000	 .057187	 .022382	 .000002	 99.4463	 .000000	 .000000	 .000000	 .016944	 32.9503	 .000000	 .000000	 .327426	 .000000	 .040001	 .009129	 66.6562	 .000000	 .000000	 .000000	 .025415	 98.8450	 .000000	 .000000	 .982219	 .000000	 .119996	 .027384	 .000000	 100.000	 2.00000	O	 .000000	 .000000	 .000000	 .000508	 .988666	 .000000	 .000000	 .009824	 .000000	 .001200	 .000274	 2.00000	 .011730	 .018033	 .005630	 .013343	 .016478	 .039354	 .032844	 .008243	 .014146	 .013036	 .012302	 .025095	 .024308	 .010637	 .019088	 .020921	 .049628	 .040104	 .013750	 .018266	 .016771	 .016617	 -141.04	 -56.691	 -25.844	 30.8252	 .117875	 -111.69	 -34.931	 2.17053	 -176.78	 21.5351	 53.1234	 -5.6030	 -35.431	 13.0880	 296.538	214	334	319	303	301	332	333	140	335	126	524	"Wollastonite"	"Jadeite"	"Corundum"	"CaNb2O6"	"Cassiterite"	"Scheelite"	"Manganotantalite"	"Rutile"	"Mn"	"Magnetite"	"Zircon"
"Aberfoyle_1"	2	 40.0000	 20.0000	 40.0000	 .000000	86	 .006889	 .000771	 .000000	 .006657	 78.2719	 .000000	 .000000	 .247737	 .000000	 .009110	 .003384	 21.2832	 99.8297	 .014737	 .001039	 .000000	 .009523	 99.3748	 .000000	 .000000	 .413240	 .000000	 .011719	 .004571	 .000002	 99.8297	 .012292	 .001680	 .000000	 .003591	 33.0495	 .000000	 .000000	 .259196	 .000000	 .008175	 .001859	 66.6637	 .036875	 .002520	 .000000	 .005386	 99.1475	 .000000	 .000000	 .777581	 .000000	 .024524	 .005578	 .000000	 100.000	 2.00000	O	 .000369	 .000050	 .000000	 .000108	 .991529	 .000000	 .000000	 .007776	 .000000	 .000245	 .000056	 2.00000	 .011740	 .018043	 .005633	 .013350	 .016487	 .039363	 .032852	 .008249	 .014151	 .013040	 .012308	 .025117	 .024321	 .010643	 .019097	 .020931	 .049640	 .040115	 .013759	 .018273	 .016776	 .016626	 118.801	 1655.90	 -18.298	 142.408	 .117520	 -152.61	 -28.603	 2.65881	 -69.191	 101.935	 257.509	 -5.6030	 -35.421	 13.0880	 306.529	214	334	319	303	301	332	333	140	335	126	524	"Wollastonite"	"Jadeite"	"Corundum"	"CaNb2O6"	"Cassiterite"	"Scheelite"	"Manganotantalite"	"Rutile"	"Mn"	"Magnetite"	"Zircon"
"Aberfoyle_1"	2	 40.0000	 20.0000	 40.0000	 .000000	87	 .000000	 .000000	 .000000	 .000000	 78.4252	 .002734	 .000000	 .124640	 .000000	 .000559	 .010696	 21.2321	 99.7959	 .000000	 .000000	 .000000	 .000000	 99.5694	 .003448	 .000000	 .207906	 .000000	 .000719	 .014448	 -.00001	 99.7959	 .000000	 .000000	 .000000	 .000000	 33.1954	 .000747	 .000000	 .130724	 .000000	 .000503	 .005891	 66.6667	 .000000	 .000000	 .000000	 .000000	 99.5864	 .002242	 .000000	 .392174	 .000000	 .001508	 .017672	 .000000	 100.000	 2.00000	O	 .000000	 .000000	 .000000	 .000000	 .995861	 .000022	 .000000	 .003922	 .000000	 .000015	 .000177	 2.00000	 .011756	 .018058	 .005638	 .013359	 .016501	 .039377	 .032865	 .008257	 .014159	 .013046	 .012317	 .025150	 .024342	 .010652	 .019110	 .020950	 .049658	 .040130	 .013773	 .018283	 .016783	 .016638	 -287.72	 -86.334	 -32.154	 -49.781	 .117404	 1014.37	 -31.100	 4.98356	 -106.17	 1649.75	 82.0111	 -5.6030	 -35.411	 13.0880	 316.538	214	334	319	303	301	332	333	140	335	126	524	"Wollastonite"	"Jadeite"	"Corundum"	"CaNb2O6"	"Cassiterite"	"Scheelite"	"Manganotantalite"	"Rutile"	"Mn"	"Magnetite"	"Zircon"
"Aberfoyle_1"	2	 40.0000	 20.0000	 40.0000	 .000000	88	 .000000	 .000000	 .000000	 .000000	 78.1408	 .000000	 .000000	 .123633	 .004732	 .005818	 .011445	 21.1572	 99.4436	 .000000	 .000000	 .000000	 .000000	 99.2083	 .000000	 .000000	 .206227	 .006111	 .007484	 .015459	 .000000	 99.4436	 .000000	 .000000	 .000000	 .000000	 33.1905	 .000000	 .000000	 .130121	 .004343	 .005252	 .006325	 66.6635	 .000000	 .000000	 .000000	 .000000	 99.5619	 .000000	 .000000	 .390326	 .013027	 .015753	 .018973	 .000000	 100.000	 2.00000	O	 .000000	 .000000	 .000000	 .000000	 .995762	 .000000	 .000000	 .003904	 .000130	 .000158	 .000190	 2.00000	 .011754	 .018058	 .005638	 .013358	 .016501	 .039376	 .032864	 .008256	 .014159	 .013045	 .012316	 .025146	 .024341	 .010652	 .019109	 .020949	 .049656	 .040128	 .013772	 .018282	 .016783	 .016637	 -100.75	 -278.99	 -35.715	 -96.355	 .117621	 -89.475	 -27.001	 5.02129	 212.445	 159.208	 76.6898	 -5.6030	 -35.401	 13.0880	 326.529	214	334	319	303	301	332	333	140	335	126	524	"Wollastonite"	"Jadeite"	"Corundum"	"CaNb2O6"	"Cassiterite"	"Scheelite"	"Manganotantalite"	"Rutile"	"Mn"	"Magnetite"	"Zircon"
"Aberfoyle_1"	2	 40.0000	 20.0000	 40.0000	 .000000	89	 .000000	 .000000	 .000000	 .003157	 77.9578	 .000000	 .000000	 .125808	 .000000	 .002421	 .000000	 21.1043	 99.1934	 .000000	 .000000	 .000000	 .004517	 98.9759	 .000000	 .000000	 .209854	 .000000	 .003115	 .000000	 .000002	 99.1934	 .000000	 .000000	 .000000	 .001718	 33.1971	 .000000	 .000000	 .132748	 .000000	 .002191	 .000000	 66.6662	 .000000	 .000000	 .000000	 .002577	 99.5926	 .000000	 .000000	 .398247	 .000000	 .006574	 .000000	 .000000	 100.000	 2.00000	O	 .000000	 .000000	 .000000	 .000052	 .995920	 .000000	 .000000	 .003982	 .000000	 .000066	 .000000	 2.00000	 .011754	 .018058	 .005638	 .013358	 .016501	 .039376	 .032864	 .008256	 .014159	 .013046	 .012317	 .025147	 .024342	 .010652	 .019109	 .020949	 .049656	 .040128	 .013772	 .018283	 .016783	 .016637	 -124.72	 -88.152	 -24.414	 299.616	 .117759	 -93.209	 -22.061	 4.94020	 -137.42	 381.368	 -245.88	 -5.6030	 -35.391	 13.0880	 336.527	214	334	319	303	301	332	333	140	335	126	524	"Wollastonite"	"Jadeite"	"Corundum"	"CaNb2O6"	"Cassiterite"	"Scheelite"	"Manganotantalite"	"Rutile"	"Mn"	"Magnetite"	"Zircon"
"Aberfoyle_1"	2	 40.0000	 20.0000	 40.0000	 .000000	90	 .000000	 .000000	 .000000	 .000000	 78.2258	 .000000	 .000000	 .137125	 .000000	 .005579	 .003898	 21.1850	 99.5574	 .000000	 .000000	 .000000	 .000000	 99.3163	 .000000	 .000000	 .228732	 .000000	 .007178	 .005265	 .000000	 99.5574	 .000000	 .000000	 .000000	 .000000	 33.1837	 .000000	 .000000	 .144135	 .000000	 .005030	 .002151	 66.6650	 .000000	 .000000	 .000000	 .000000	 99.5461	 .000000	 .000000	 .432383	 .000000	 .015089	 .006454	 .000000	 100.000	 2.00000	O	 .000000	 .000000	 .000000	 .000000	 .995536	 .000000	 .000000	 .004324	 .000000	 .000151	 .000065	 2.00000	 .011754	 .018057	 .005637	 .013357	 .016499	 .039375	 .032863	 .008256	 .014158	 .013045	 .012316	 .025145	 .024340	 .010652	 .019108	 .020948	 .049655	 .040128	 .013771	 .018282	 .016782	 .016636	 -748.98	 -102.24	 -20.411	 -41.143	 .117554	 -153.64	 -28.058	 4.55830	 -390.75	 165.976	 223.798	 -5.6030	 -35.381	 13.0880	 346.541	214	334	319	303	301	332	333	140	335	126	524	"Wollastonite"	"Jadeite"	"Corundum"	"CaNb2O6"	"Cassiterite"	"Scheelite"	"Manganotantalite"	"Rutile"	"Mn"	"Magnetite"	"Zircon"
