Repository: orthospar/MinorElements-Cassiterite

# MinorElements-Cassiterite
EPMA data and R code for generation of figures in "Systematic trends in the substitution mechanisms of minor elements in cassiterite", submitted for publication in the Australian Journal of Earth Sciences.

# Data Availability
The final cleaned and organised dataset is available above (cassiterite_EPMA.csv) and as a supplementary file hosted by AJES.

File: Data/170811/170811_recalc.dat (part 2 of 7)
LOVOLT"	" CURRENT"	"BEAMSIZE"	"    LINE"	"  Si WT%"	"  Na WT%"	"  Al WT%"	"  Nb WT%"	"  Sn WT%"	"   W WT%"	"  Ta WT%"	"  Ti WT%"	"  Mn WT%"	"  Fe WT%"	"  Zr WT%"	"   O WT%"	"   TOTAL"	"    SiO2"	"    Na2O"	"   Al2O3"	"   Nb2O5"	"    SnO2"	"     WO3"	"   Ta2O5"	"    TiO2"	"     MnO"	"     FeO"	"    ZrO2"	"       O"	"   TOTAL"	"  Si AT%"	"  Na AT%"	"  Al AT%"	"  Nb AT%"	"  Sn AT%"	"   W AT%"	"  Ta AT%"	"  Ti AT%"	"  Mn AT%"	"  Fe AT%"	"  Zr AT%"	"   O AT%"	"Si OXMOL%"	"Na OXMOL%"	"Al OXMOL%"	"Nb OXMOL%"	"Sn OXMOL%"	"W OXMOL%"	"Ta OXMOL%"	"Ti OXMOL%"	"Mn OXMOL%"	"Fe OXMOL%"	"Zr OXMOL%"	"O OXMOL%"	"   TOTAL"	" FORMULA"	"   BASIS"	"Si FORMULA"	"Na FORMULA"	"Al FORMULA"	"Nb FORMULA"	"Sn FORMULA"	"W FORMULA"	"Ta FORMULA"	"Ti FORMULA"	"Mn FORMULA"	"Fe FORMULA"	"Zr FORMULA"	"O FORMULA"	"Si CDL99"	"Na CDL99"	"Al CDL99"	"Nb CDL99"	"Sn CDL99"	" W CDL99"	"Ta CDL99"	"Ti CDL99"	"Mn CDL99"	"Fe CDL99"	"Zr CDL99"	"SiO2 CDL99"	"Na2O CDL99"	"Al2O3 CDL99"	"Nb2O5 CDL99"	"SnO2 CDL99"	"WO3 CDL99"	"Ta2O5 CDL99"	"TiO2 CDL99"	"MnO CDL99"	"FeO CDL99"	"ZrO2 CDL99"	"Si %ERR "	"Na %ERR "	"Al %ERR "	"Nb %ERR "	"Sn %ERR "	" W %ERR "	"Ta %ERR "	"Ti %ERR "	"Mn %ERR "	"Fe %ERR "	"Zr %ERR "	"   X-POS"	"   Y-POS"	"   Z-POS"	" RELDIST"	"Si STD_NUM"	"Na STD_NUM"	"Al STD_NUM"	"Nb STD_NUM"	"Sn STD_NUM"	"W STD_NUM"	"Ta STD_NUM"	"Ti STD_NUM"	"Mn STD_NUM"	"Fe STD_NUM"	"Zr STD_NUM"	"Si STD_NAM"	"Na STD_NAM"	"Al STD_NAM"	"Nb STD_NAM"	"Sn STD_NAM"	"W STD_NAM"	"Ta STD_NAM"	"Ti STD_NAM"	"Mn STD_NAM"	"Fe STD_NAM"	"Zr STD_NAM"
"Aberfoyle_1"	2	 40.0000	 20.0000	 40.0000	 .000000	91	 .000000	 .000000	 .000000	 .013291	 77.9353	 .000000	 .000000	 .207693	 .000000	 .028963	 .025496	 21.1738	 99.3846	 .000000	 .000000	 .000000	 .019013	 98.9474	 .000000	 .000000	 .346444	 .000000	 .037261	 .034440	 .000006	 99.3846	 .000000	 .000000	 .000000	 .007206	 33.0750	 .000000	 .000000	 .218407	 .000000	 .026123	 .014079	 66.6592	 .000000	 .000000	 .000000	 .010808	 99.2135	 .000000	 .000000	 .655144	 .000000	 .078360	 .042231	 .000000	 100.000	 2.00000	O	 .000000	 .000000	 .000000	 .000216	 .992362	 .000000	 .000000	 .006553	 .000000	 .000784	 .000422	 2.00000	 .011743	 .018046	 .005634	 .013351	 .016490	 .039365	 .032854	 .008250	 .014153	 .013041	 .012309	 .025122	 .024325	 .010645	 .019099	 .020936	 .049643	 .040117	 .013761	 .018274	 .016777	 .016628	 -146.70	 -88.960	 -31.335	 71.7005	 .117785	 -50.545	 -73.064	 3.11342	 -17262.	 32.6286	 34.7881	 -5.6030	 -35.371	 13.0880	 356.429	214	334	319	303	301	332	333	140	335	126	524	"Wollastonite"	"Jadeite"	"Corundum"	"CaNb2O6"	"Cassiterite"	"Scheelite"	"Manganotantalite"	"Rutile"	"Mn"	"Magnetite"	"Zircon"
"Aberfoyle_1"	2	 40.0000	 20.0000	 40.0000	 .000000	92	 .000000	 .000000	 .000000	 .000000	 78.1468	 .000000	 .000000	 .194140	 .000000	 .000000	 .000000	 21.1988	 99.5397	 .000000	 .000000	 .000000	 .000000	 99.2159	 .000000	 .000000	 .323838	 .000000	 .000000	 .000000	  .00000	 99.5397	 .000000	 .000000	 .000000	 .000000	 33.1294	 .000000	 .000000	 .203938	 .000000	 .000000	 .000000	 66.6667	 .000000	 .000000	 .000000	 .000000	 99.3882	 .000000	 .000000	 .611812	 .000000	 .000000	 .000000	 .000000	 100.000	 2.00000	O	 .000000	 .000000	 .000000	 .000000	 .993882	 .000000	 .000000	 .006118	 .000000	 .000000	 .000000	 2.00000	 .011748	 .018051	 .005635	 .013354	 .016494	 .039370	 .032858	 .008253	 .014155	 .013043	 .012312	 .025133	 .024333	 .010648	 .019103	 .020940	 .049649	 .040122	 .013766	 .018278	 .016780	 .016632	 -321.01	 -66.760	 -26.139	 -274.22	 .117612	 -89.845	 -33.416	 3.31028	 -69.410	 -151.06	 -255.27	 -5.6030	 -35.361	 13.0880	 366.538	214	334	319	303	301	332	333	140	335	126	524	"Wollastonite"	"Jadeite"	"Corundum"	"CaNb2O6"	"Cassiterite"	"Scheelite"	"Manganotantalite"	"Rutile"	"Mn"	"Magnetite"	"Zircon"
"Aberfoyle_1"	2	 40.0000	 20.0000	 40.0000	 .000000	93	 .000000	 .000000	 .000000	 .000000	 78.1068	 .000000	 .000000	 .224237	 .007511	 .015053	 .018159	 21.2211	 99.5929	 .000000	 .000000	 .000000	 .000000	 99.1652	 .000000	 .000000	 .374040	 .009699	 .019366	 .024529	 .000002	 99.5929	 .000000	 .000000	 .000000	 .000000	 33.0744	 .000000	 .000000	 .235282	 .006872	 .013547	 .010005	 66.6599	 .000000	 .000000	 .000000	 .000000	 99.2031	 .000000	 .000000	 .705702	 .020610	 .040633	 .030009	 .000000	 100.000	 2.00000	O	 .000000	 .000000	 .000000	 .000000	 .992335	 .000000	 .000000	 .007059	 .000206	 .000406	 .000300	 2.00000	 .011742	 .018046	 .005634	 .013351	 .016489	 .039365	 .032854	 .008250	 .014152	 .013041	 .012309	 .025121	 .024325	 .010645	 .019099	 .020935	 .049642	 .040116	 .013761	 .018274	 .016777	 .016627	 -126.48	 -165.79	 -43.290	 -3423.9	 .117647	 -92.092	 -27.012	 2.90613	 134.180	 62.0178	 48.5626	 -5.6030	 -35.351	 13.0880	 376.429	214	334	319	303	301	332	333	140	335	126	524	"Wollastonite"	"Jadeite"	"Corundum"	"CaNb2O6"	"Cassiterite"	"Scheelite"	"Manganotantalite"	"Rutile"	"Mn"	"Magnetite"	"Zircon"
"Aberfoyle_1"	2	 40.0000	 20.0000	 40.0000	 .000000	94	 .000000	 .000000	 .000000	 .000000	 78.1017	 .000000	 .000000	 .176344	 .000000	 .000000	 .004785	 21.1765	 99.4593	 .000000	 .000000	 .000000	 .000000	 99.1587	 .000000	 .000000	 .294152	 .000000	 .000000	 .006464	 .000000	 99.4593	 .000000	 .000000	 .000000	 .000000	 33.1453	 .000000	 .000000	 .185438	 .000000	 .000000	 .002642	 66.6667	 .000000	 .000000	 .000000	 .000000	 99.4358	 .000000	 .000000	 .556315	 .000000	 .000000	 .007927	 .000000	 100.000	 2.00000	O	 .000000	 .000000	 .000000	 .000000	 .994358	 .000000	 .000000	 .005563	 .000000	 .000000	 .000079	 2.00000	 .011749	 .018053	 .005636	 .013355	 .016495	 .039371	 .032860	 .008253	 .014156	 .013044	 .012313	 .025136	 .024335	 .010649	 .019105	 .020943	 .049650	 .040123	 .013767	 .018279	 .016781	 .016633	 -182.26	 -60.461	 -20.344	 -67.526	 .117648	 -51.195	 -38.418	 3.61350	 -299.19	 -56.737	 182.392	 -5.6030	 -35.341	 13.0880	 386.538	214	334	319	303	301	332	333	140	335	126	524	"Wollastonite"	"Jadeite"	"Corundum"	"CaNb2O6"	"Cassiterite"	"Scheelite"	"Manganotantalite"	"Rutile"	"Mn"	"Magnetite"	"Zircon"
"Aberfoyle_1"	2	 40.0000	 20.0000	 40.0000	 .000000	95	 .000000	 .000000	 .000000	 .000000	 78.2057	 .000000	 .000000	 .082004	 .000000	 .000000	 .000000	 21.1398	 99.4275	 .000000	 .000000	 .000000	 .000000	 99.2907	 .000000	 .000000	 .136787	 .000000	 .000000	 .000000	 .000000	 99.4275	 .000000	 .000000	 .000000	 .000000	 33.2470	 .000000	 .000000	 .086382	 .000000	 .000000	 .000000	 66.6667	 .000000	 .000000	 .000000	 .000000	 99.7409	 .000000	 .000000	 .259147	 .000000	 .000000	 .000000	 .000000	 100.000	 2.00000	O	 .000000	 .000000	 .000000	 .000000	 .997409	 .000000	 .000000	 .002591	 .000000	 .000000	 .000000	 2.00000	 .011760	 .018063	 .005639	 .013361	 .016506	 .039381	 .032868	 .008259	 .014162	 .013048	 .012320	 .025158	 .024349	 .010656	 .019114	 .020956	 .049662	 .040134	 .013777	 .018286	 .016786	 .016642	 -70.979	 -57.800	 -31.189	 -61.091	 .117569	 -44.146	 -31.650	 7.40928	 -87.336	 -67.619	 -91.991	 -5.6030	 -35.331	 13.0880	 396.441	214	334	319	303	301	332	333	140	335	126	524	"Wollastonite"	"Jadeite"	"Corundum"	"CaNb2O6"	"Cassiterite"	"Scheelite"	"Manganotantalite"	"Rutile"	"Mn"	"Magnetite"	"Zircon"
"Aberfoyle_1"	2	 40.0000	 20.0000	 40.0000	 .000000	96	 .000000	 .000000	 .000000	 .000085	 78.0533	 .000000	 .000000	 .148664	 .000000	 .003840	 .007274	 21.1470	 99.3602	 .000000	 .000000	 .000000	 .000122	 99.0973	 .000000	 .000000	 .247980	 .000000	 .004940	 .009825	  .00000	 99.3602	 .000000	 .000000	 .000000	 .000046	 33.1704	 .000000	 .000000	 .156547	 .000000	 .003468	 .004022	 66.6655	 .000000	 .000000	 .000000	 .000069	 99.5078	 .000000	 .000000	 .469624	 .000000	 .010403	 .012066	 .000000	 100.000	 2.00000	O	 .000000	 .000000	 .000000	 .000001	 .995129	 .000000	 .000000	 .004696	 .000000	 .000104	 .000121	 2.00000	 .011750	 .018053	 .005636	 .013355	 .016496	 .039369	 .032858	 .008254	 .014156	 .013043	 .012314	 .025139	 .024335	 .010649	 .019105	 .020944	 .049647	 .040121	 .013768	 .018279	 .016780	 .016633	 -68.946	 -61.889	 -26.535	 11087.4	 .117672	 -55.823	 -45.649	 4.22817	 -70.880	 240.746	 120.236	 -5.6030	 -35.321	 13.0880	 406.428	214	334	319	303	301	332	333	140	335	126	524	"Wollastonite"	"Jadeite"	"Corundum"	"CaNb2O6"	"Cassiterite"	"Scheelite"	"Manganotantalite"	"Rutile"	"Mn"	"Magnetite"	"Zircon"
"Aberfoyle_1"	2	 40.0000	 20.0000	 40.0000	 .000000	97	 .000000	 .000000	 .000000	 .000000	 78.0423	 .000000	 .000000	 .107840	 .000000	 .001289	 .000000	 21.1134	 99.2648	 .000000	 .000000	 .000000	 .000000	 99.0833	 .000000	 .000000	 .179884	 .000000	 .001659	 .000000	 .000002	 99.2648	 .000000	 .000000	 .000000	 .000000	 33.2188	 .000000	 .000000	 .113740	 .000000	 .001166	 .000000	 66.6663	 .000000	 .000000	 .000000	 .000000	 99.6553	 .000000	 .000000	 .341217	 .000000	 .003499	 .000000	 .000000	 100.000	 2.00000	O	 .000000	 .000000	 .000000	 .000000	 .996570	 .000000	 .000000	 .003412	 .000000	 .000035	 .000000	 2.00000	 .011757	 .018061	 .005638	 .013360	 .016503	 .039378	 .032866	 .008258	 .014160	 .013046	 .012318	 .025152	 .024345	 .010654	 .019111	 .020952	 .049659	 .040131	 .013774	 .018284	 .016784	 .016639	 -300.62	 -133.90	 -23.076	 -57.546	 .117694	 -138.35	 -32.565	 5.71070	 -149.55	 715.528	 -335.95	 -5.6030	 -35.311	 13.0880	 416.438	214	334	319	303	301	332	333	140	335	126	524	"Wollastonite"	"Jadeite"	"Corundum"	"CaNb2O6"	"Cassiterite"	"Scheelite"	"Manganotantalite"	"Rutile"	"Mn"	"Magnetite"	"Zircon"
"Aberfoyle_1"	2	 40.0000	 20.0000	 40.0000	 .000000	98	 .002214	 .000000	 .000000	 .052972	 77.8092	 .000000	 .026132	 .216425	 .000000	 .050169	 .017653	 21.1744	 99.3491	 .004736	 .000000	 .000000	 .075778	 98.7873	 .000000	 .031909	 .361009	 .000000	 .064543	 .023846	 .000000	 99.3491	 .003970	 .000000	 .000000	 .028718	 33.0199	 .000000	 .007274	 .227578	 .000000	 .045248	 .009748	 66.6576	 .011914	 .000000	 .000000	 .043089	 99.0861	 .000000	 .010914	 .682917	 .000000	 .135779	 .029251	 .000000	 100.000	 2.00000	O	 .000119	 .000000	 .000000	 .000862	 .990731	 .000000	 .000218	 .006828	 .000000	 .001358	 .000292	 2.00000	 .011741	 .018041	 .005633	 .013351	 .016491	 .039364	 .032853	 .008248	 .014151	 .013040	 .012310	 .025118	 .024319	 .010643	 .019099	 .020937	 .049642	 .040116	 .013759	 .018272	 .016775	 .016628	 369.049	 -139.29	 -33.256	 18.5321	 .117898	 -51.540	 88.9047	 2.99960	 -65.054	 19.1775	 49.9354	 -5.6030	 -35.301	 13.0880	 426.428	214	334	319	303	301	332	333	140	335	126	524	"Wollastonite"	"Jadeite"	"Corundum"	"CaNb2O6"	"Cassiterite"	"Scheelite"	"Manganotantalite"	"Rutile"	"Mn"	"Magnetite"	"Zircon"
"Aberfoyle_1"	2	 40.0000	 20.0000	 40.0000	 .000000	99	 .002346	 .015972	 .000000	 .000000	 78.1081	 .000000	 .000000	 .089127	 .000000	 .009027	 .006161	 21.1312	 99.3620	 .005018	 .021530	 .000000	 .000000	 99.1668	 .000000	 .000000	 .148669	 .000000	 .011614	 .008322	  .00000	 99.3620	 .004214	 .035059	 .000000	 .000000	 33.2089	 .000000	 .000000	 .093896	 .000000	 .008157	 .003408	 66.6464	 .012642	 .052584	 .000000	 .000000	 99.6184	 .000000	 .000000	 .281665	 .000000	 .024469	 .010223	 .000000	 100.000	 2.00000	O	 .000126	 .001052	 .000000	 .000000	 .996568	 .000000	 .000000	 .002818	 .000000	 .000245	 .000102	 2.00000	 .011757	 .018059	 .005638	 .013360	 .016503	 .039378	 .032865	 .008257	 .014160	 .013046	 .012318	 .025151	 .024343	 .010654	 .019111	 .020952	 .049658	 .040130	 .013773	 .018283	 .016784	 .016639	 348.842	 80.9624	 -22.309	 -94.962	 .117647	 -55.691	 -41.586	 6.84162	 -209.70	 102.901	 141.886	 -5.6030	 -35.291	 13.0880	 436.438	214	334	319	303	301	332	333	140	335	126	524	"Wollastonite"	"Jadeite"	"Corundum"	"CaNb2O6"	"Cassiterite"	"Scheelite"	"Manganotantalite"	"Rutile"	"Mn"	"Magnetite"	"Zircon"
"Aberfoyle_1"	2	 40.0000	 20.0000	 40.0000	 .000000	100	 .000000	 .000000	 .000000	 .007965	 78.0064	 .000000	 .000000	 .148281	 .007316	 .008972	 .000000	 21.1385	 99.3174	 .000000	 .000000	 .000000	 .011394	 99.0376	 .000000	 .000000	 .247341	 .009447	 .011542	 .000000	  .00000	 99.3174	 .000000	 .000000	 .000000	 .004326	 33.1622	 .000000	 .000000	 .156198	 .006719	 .008106	 .000000	 66.6625	 .000000	 .000000	 .000000	 .006488	 99.4805	 .000000	 .000000	 .468566	 .020157	 .024317	 .000000	 .000000	 100.000	 2.00000	O	 .000000	 .000000	 .000000	 .000130	 .994929	 .000000	 .000000	 .004686	 .000202	 .000243	 .000000	 2.00000	 .011751	 .018055	 .005637	 .013356	 .016497	 .039373	 .032861	 .008254	 .014157	 .013044	 .012315	 .025139	 .024338	 .010650	 .019107	 .020945	 .049652	 .040125	 .013769	 .018280	 .016781	 .016635	 -52.995	 -114.93	 -25.818	 119.205	 .117723	 -61.095	 -27.122	 4.23856	 137.777	 103.518	 -180.12	 -5.6030	 -35.281	 13.0880	 446.429	214	334	319	303	301	332	333	140	335	126	524	"Wollastonite"	"Jadeite"	"Corundum"	"CaNb2O6"	"Cassiterite"	"Scheelite"	"Manganotantalite"	"Rutile"	"Mn"	"Magnetite"	"Zircon"
"Aberfoyle_1"	2	 40.0000	 20.0000	 40.0000	 .000000	101	 .000000	 .000000	 .000000	 .000000	 78.0110	 .000000	 .000000	 .171863	 .000000	 .003432	 .001310	 21.1488	 99.3364	 .000000	 .000000	 .000000	 .000000	 99.0436	 .000000	 .000000	 .286677	 .000000	 .004415	 .001770	 -.00001	 99.3364	 .000000	 .000000	 .000000	 .000000	 33.1496	 .000000	 .000000	 .180960	 .000000	 .003099	 .000725	 66.6656	 .000000	 .000000	 .000000	 .000000	 99.4457	 .000000	 .000000	 .542863	 .000000	 .009298	 .002173	 .000000	 100.000	 2.00000	O	 .000000	 .000000	 .000000	 .000000	 .994503	 .000000	 .000000	 .005429	 .000000	 .000093	 .000022	 2.00000	 .011748	 .018051	 .005635	 .013354	 .016494	 .039366	 .032856	 .008253	 .014155	 .013042	 .012312	 .025133	 .024332	 .010648	 .019103	 .020940	 .049644	 .040119	 .013766	 .018277	 .016779	 .016631	 -71.311	 -83.523	 -29.280	 -64.677	 .117702	 -51.224	 -32.519	 3.69921	 -157.60	 269.239	 664.154	 -5.6030	 -35.271	 13.0880	 456.439	214	334	319	303	301	332	333	140	335	126	524	"Wollastonite"	"Jadeite"	"Corundum"	"CaNb2O6"	"Cassiterite"	"Scheelite"	"Manganotantalite"	"Rutile"	"Mn"	"Magnetite"	"Zircon"
"Aberfoyle_1"	2	 40.0000	 20.0000	 40.0000	 .000000	102	 .000000	 .000000	 .000000	 .000000	 78.1396	 .000000	 .000000	 .130335	 .000000	 .002739	 .000000	 21.1551	 99.4277	 .000000	 .000000	 .000000	 .000000	 99.2068	 .000000	 .000000	 .217406	 .000000	 .003524	 .000000	 -.00001	 99.4277	 .000000	 .000000	 .000000	 .000000	 33.1945	 .000000	 .000000	 .137194	 .000000	 .002473	 .000000	 66.6658	 .000000	 .000000	 .000000	 .000000	 99.5810	 .000000	 .000000	 .411570	 .000000	 .007420	 .000000	 .000000	 100.000	 2.00000	O	 .000000	 .000000	 .000000	 .000000	 .995847	 .000000	 .000000	 .004116	 .000000	 .000074	 .000000	 2.00000	 .011754	 .018058	 .005638	 .013358	 .016500	 .039376	 .032864	 .008256	 .014159	 .013045	 .012317	 .025147	 .024342	 .010652	 .019109	 .020949	 .049656	 .040129	 .013772	 .018282	 .016783	 .016637	 -184.05	 -147.17	 -30.426	 -63.868	 .117619	 -62.684	 -36.390	 4.77955	 -150.82	 337.170	 -606.28	 -5.6030	 -35.261	 13.0880	 466.441	214	334	319	303	301	332	333	140	335	126	524	"Wollastonite"	"Jadeite"	"Corundum"	"CaNb2O6"	"Cassiterite"	"Scheelite"	"Manganotantalite"	"Rutile"	"Mn"	"Magnetite"	"Zircon"
"Aberfoyle_1"	2	 40.0000	 20.0000	 40.0000	 .000000	103	 .000000	 .000000	 .000000	 .026182	 77.7520	 .000000	 .000000	 .219534	 .000177	 .026050	 .003200	 21.1293	 99.1564	 .000000	 .000000	 .000000	 .037455	 98.7147	 .000000	 .000000	 .366195	 .000228	 .033514	 .004323	  .00000	 99.1564	 .000000	 .000000	 .000000	 .014226	 33.0678	 .000000	 .000000	 .231352	 .000163	 .023546	 .001771	 66.6611	 .000000	 .000000	 .000000	 .021340	 99.2081	 .000000	 .000000	 .694089	 .000488	 .070642	 .005313	 .000000	 100.000	 2.00000	O	 .000000	 .000000	 .000000	 .000427	 .992117	 .000000	 .000000	 .006941	 .000005	 .000706	 .000053	 2.00000	 .011741	 .018045	 .005634	 .013351	 .016489	 .039364	 .032853	 .008249	 .014152	 .013040	 .012309	 .025119	 .024325	 .010645	 .019099	 .020935	 .049641	 .040115	 .013760	 .018274	 .016777	 .016627	 -504.79	 -72.289	 -24.618	 36.7557	 .117923	 -38.606	 -55.159	 2.96183	 5654.06	 36.1844	 272.293	 -5.6030	 -35.251	 13.0880	 476.428	214	334	319	303	301	332	333	140	335	126	524	"Wollastonite"	"Jadeite"	"Corundum"	"CaNb2O6"	"Cassiterite"	"Scheelite"	"Manganotantalite"	"Rutile"	"Mn"	"Magnetite"	"Zircon"
"Aberfoyle_1"	2	 40.0000	 20.0000	 40.0000	 .000000	104	 .000000	 .000000	 .000000	 .017722	 78.0187	 .000000	 .000000	 .188950	 .008073	 .025026	 .006092	 21.1801	 99.4446	 .000000	 .000000	 .000000	 .025352	 99.0533	 .000000	 .000000	 .315180	 .010424	 .032195	 .008230	 .000000	 99.4446	 .000000	 .000000	 .000000	 .009605	 33.1002	 .000000	 .000000	 .198636	 .007399	 .022565	 .003363	 66.6583	 .000000	 .000000	 .000000	 .014406	 99.2898	 .000000	 .000000	 .595844	 .022195	 .067687	 .010088	 .000000	 100.000	 2.00000	O	 .000000	 .000000	 .000000	 .000288	 .993130	 .000000	 .000000	 .005960	 .000222	 .000677	 .000101	 2.00000	 .011745	 .018049	 .005635	 .013353	 .016492	 .039367	 .032856	 .008251	 .014154	 .013042	 .012311	 .025127	 .024329	 .010647	 .019101	 .020939	 .049646	 .040119	 .013763	 .018276	 .016778	 .016630	 -62.925	 -45.888	 -28.101	 53.9626	 .117717	 -65.365	 -33.570	 3.39218	 124.932	 37.6355	 143.387	 -5.6030	 -35.241	 13.0880	 486.437	214	334	319	303	301	332	333	140	335	126	524	"Wollastonite"	"Jadeite"	"Corundum"	"CaNb2O6"	"Cassiterite"	"Scheelite"	"Manganotantalite"	"Rutile"	"Mn"	"Magnetite"	"Zircon"
"Aberfoyle_1"	2	 40.0000	 20.0000	 40.0000	 .000000	105	 .000918	 .000000	 .000000	 .000000	 78.1565	 .000000	 .000000	 .117805	 .000000	 .002177	 .000431	 21.1523	 99.4301	 .001963	 .000000	 .000000	 .000000	 99.2282	 .000000	 .000000	 .196505	 .000000	 .002801	 .000583	 .000000	 99.4301	 .001647	 .000000	 .000000	 .000000	 33.2061	 .000000	 .000000	 .124021	 .000000	 .001966	 .000238	 66.6660	 .004942	 .000000	 .000000	 .000000	 99.6164	 .000000	 .000000	 .372055	 .000000	 .005897	 .000715	 .000000	 100.000	 2.00000	O	 .000049	 .000000	 .000000	 .000000	 .996193	 .000000	 .000000	 .003721	 .000000	 .000059	 .000007	 2.00000	 .011754	 .018057	 .005637	 .013357	 .016499	 .039372	 .032860	 .008256	 .014158	 .013044	 .012316	 .025146	 .024340	 .010652	 .019108	 .020948	 .049651	 .040125	 .013771	 .018281	 .016781	 .016636	 891.167	 -51.810	 -33.042	 -54.956	 .117592	 -39.127	 -30.505	 5.25375	 -76.123	 424.012	 2016.74	 -5.6030	 -35.231	 13.0880	 496.428	214	334	319	303	301	332	333	140	335	126	524	"Wollastonite"	"Jadeite"	"Corundum"	"CaNb2O6"	"Cassiterite"	"Scheelite"	"Manganotantalite"	"Rutile"	"Mn"	"Magnetite"	"Zircon"
"Aberfoyle_1"	2	 40.0000	 20.0000	 40.0000	 .000000	106	 .000000	 .000834	 .000000	 .000000	 77.9952	 .000000	 .000000	 .149317	 .000000	 .009838	 .000000	 21.1311	 99.2863	 .000000	 .001124	 .000000	 .000000	 99.0235	 .000000	 .000000	 .249069	 .000000	 .012656	 .000000	 .000002	 99.2863	 .000000	 .001831	 .000000	 .000000	 33.1691	 .000000	 .000000	 .157345	 .000000	 .008892	 .000000	 66.6628	 .000000	 .002746	 .000000	 .000000	 99.4986	 .000000	 .000000	 .471993	 .000000	 .026672	 .000000	 .000000	 100.000	 2.00000	O	 .000000	 .000055	 .000000	 .000000	 .995132	 .000000	 .000000	 .004721	 .000000	 .000267	 .000000	 2.00000	 .011750	 .018053	 .005636	 .013355	 .016496	 .039368	 .032857	 .008254	 .014156	 .013043	 .012313	 .025137	 .024335	 .010649	 .019105	 .020943	 .049646	 .040120	 .013767	 .018278	 .016779	 .016633	 -94.069	 1531.18	 -23.088	 -81.931	 .117715	 -34.560	 -35.575	 4.21098	 -564.77	 94.4709	 -90.335	 -5.6030	 -35.221	 13.0880	 506.438	214	334	319	303	301	332	333	140	335	126	524	"Wollastonite"	"Jadeite"	"Corundum"	"CaNb2O6"	"Cassiterite"	"Scheelite"	"Manganotantalite"	"Rutile"	"Mn"	"Magnetite"	"Zircon"
"Aberfoyle_1"	2	 40.0000	 20.0000	 40.0000	 .000000	107	 .000000	 .000000	 .000000	 .013779	 77.8924	 .000000	 .000000	 .252814	 .000000	 .042031	 .007543	 21.1901	 99.3986	 .000000	 .000000	 .000000	 .019711	 98.8929	 .000000	 .000000	 .421708	 .000000	 .054073	 .010190	 .000006	 99.3986	 .000000	 .000000	 .000000	 .007464	 33.0296	 .000000	 .000000	 .265636	 .000000	 .037879	 .004162	 66.6553	 .000000	 .000000	 .000000	 .011194	 99.0660	 .000000	 .000000	 .796726	 .000000	 .113610	 .012483	 .000000	 100.000	 2.00000	O	 .000000	 .000000	 .000000	 .000224	 .991056	 .000000	 .000000	 .007970	 .000000	 .001137	 .000125	 2.00000	 .011736	 .018040	 .005632	 .013347	 .016483	 .039356	 .032846	 .008246	 .014148	 .013037	 .012305	 .025108	 .024317	 .010641	 .019093	 .020927	 .049631	 .040107	 .013755	 .018269	 .016772	 .016622	 -130.88	 -42.525	 -40.918	 69.1663	 .117798	 -54.818	 -38.196	 2.61074	 -118.57	 22.7306	 115.885	 -5.6030	 -35.211	 13.0880	 516.428	214	334	319	303	301	332	333	140	335	126	524	"Wollastonite"	"Jadeite"	"Corundum"	"CaNb2O6"	"Cassiterite"	"Scheelite"	"Manganotantalite"	"Rutile"	"Mn"	"Magnetite"	"Zircon"
"Aberfoyle_1"	2	 40.0000	 20.0000	 40.0000	 .000000	108	 .000000	 .000000	 .000000	 .026454	 77.7201	 .000000	 .000000	 .394887	 .000000	 .043467	 .021508	 21.2493	 99.4557	 .000000	 .000000	 .000000	 .037844	 98.6741	 .000000	 .000000	 .658694	 .000000	 .055921	 .029054	  .00000	 99.4557	 .000000	 .000000	 .000000	 .014291	 32.8650	 .000000	 .000000	 .413763	 .000000	 .039064	 .011834	 66.6560	 .000000	 .000000	 .000000	 .021435	 98.5847	 .000000	 .000000	 1.24116	 .000000	 .117180	 .035498	 .000000	 100.000	 2.00000	O	 .000000	 .000000	 .000000	 .000429	 .986108	 .000000	 .000000	 .012415	 .000000	 .001172	 .000355	 2.00000	 .011719	 .018022	 .005626	 .013336	 .016467	 .039340	 .032832	 .008237	 .014140	 .013031	 .012295	 .025071	 .024293	 .010630	 .019078	 .020907	 .049611	 .040090	 .013740	 .018258	 .016764	 .016608	 -51.342	 -98.023	 -28.113	 36.3475	 .117935	 -74.274	 -25.740	 1.77457	 -41.761	 21.9966	 41.0618	 -5.6030	 -35.201	 13.0880	 526.438	214	334	319	303	301	332	333	140	335	126	524	"Wollastonite"	"Jadeite"	"Corundum"	"CaNb2O6"	"Cassiterite"	"Scheelite"	"Manganotantalite"	"Rutile"	"Mn"	"Magnetite"	"Zircon"
"Aberfoyle_1"	2	 40.0000	 20.0000	 40.0000	 .000000	109	 .000000	 .000000	 .000000	 .000000	 78.0085	 .000000	 .000000	 .234408	 .000000	 .031445	 .000000	 21.1975	 99.4718	 .000000	 .000000	 .000000	 .000000	 99.0403	 .000000	 .000000	 .391007	 .000000	 .040454	 .000000	  .00000	 99.4718	 .000000	 .000000	 .000000	 .000000	 33.0682	 .000000	 .000000	 .246219	 .000000	 .028330	 .000000	 66.6572	 .000000	 .000000	 .000000	 .000000	 99.1766	 .000000	 .000000	 .738447	 .000000	 .084965	 .000000	 .000000	 100.000	 2.00000	O	 .000000	 .000000	 .000000	 .000000	 .992188	 .000000	 .000000	 .007388	 .000000	 .000850	 .000000	 2.00000	 .011742	 .018046	 .005634	 .013350	 .016487	 .039364	 .032853	 .008249	 .014152	 .013040	 .012309	 .025120	 .024325	 .010645	 .019098	 .020932	 .049641	 .040115	 .013760	 .018273	 .016776	 .016627	 -64.564	 -96.765	 -22.988	 -177.26	 .117718	 -58.258	 -39.141	 2.79300	 -181.03	 30.1161	 -90.260	 -5.6030	 -35.191	 13.0880	 536.429	214	334	319	303	301	332	333	140	335	126	524	"Wollastonite"	"Jadeite"	"Corundum"	"CaNb2O6"	"Cassiterite"	"Scheelite"	"Manganotantalite"	"Rutile"	"Mn"	"Magnetite"	"Zircon"
"Aberfoyle_1"	2	 40.0000	 20.0000	 40.0000	 .000000	110	 .000000	 .000000	 .000000	 .008201	 78.0700	 .000000	 .000000	 .231896	 .000000	 .017486	 .007788	 21.2146	 99.5500	 .000000	 .000000	 .000000	 .011732	 99.1184	 .000000	 .000000	 .386816	 .000000	 .022495	 .010520	 .000002	 99.5500	 .000000	 .000000	 .000000	 .004438	 33.0700	 .000000	 .000000	 .243400	 .000000	 .015741	 .004292	 66.6622	 .000000	 .000000	 .000000	 .006657	 99.2031	 .000000	 .000000	 .730150	 .000000	 .047221	 .012877	 .000000	 100.000	 2.00000	O	 .000000	 .000000	 .000000	 .000133	 .992166	 .000000	 .000000	 .007302	 .000000	 .000472	 .000129	 2.00000	 .011740	 .018043	 .005633	 .013349	 .016486	 .039360	 .032849	 .008248	 .014151	 .013039	 .012307	 .025117	 .024322	 .010643	 .019096	 .020931	 .049636	 .040111	 .013759	 .018272	 .016775	 .016625	 -85.566	 -41.970	 -28.444	 115.723	 .117660	 -57.897	 -32.618	 2.81976	 -46.922	 53.4986	 112.285	 -5.6030	 -35.181	 13.0880	 546.439	214	334	319	303	301	332	333	140	335	126	524	"Wollastonite"	"Jadeite"	"Corundum"	"CaNb2O6"	"Cassiterite"	"Scheelite"	"Manganotantalite"	"Rutile"	"Mn"	"Magnetite"	"Zircon"
"Aberfoyle_1"	2	 40.0000	 20.0000	 40.0000	 .000000	111	 .000000	 .000000	 .000000	 .012987	 77.9249	 .000000	 .000000	 .233269	 .000000	 .034520	 .019588	 21.1875	 99.4128	 .000000	 .000000	 .000000	 .018579	 98.9343	 .000000	 .000000	 .389105	 .000000	 .044410	 .026459	 -.00001	 99.4128	 .000000	 .000000	 .000000	 .007037	 33.0484	 .000000	 .000000	 .245137	 .000000	 .031114	 .010809	 66.6575	 .000000	 .000000	 .000000	 .010553	 99.1284	 .000000	 .000000	 .735286	 .000000	 .093327	 .032422	 .000000	 100.000	 2.00000	O	 .000000	 .000000	 .000000	 .000211	 .991590	 .000000	 .000000	 .007355	 .000000	 .000934	 .000324	 2.00000	 .011739	 .018041	 .005632	 .013348	 .016485	 .039358	 .032848	 .008247	 .014149	 .013038	 .012306	 .025113	 .024319	 .010642	 .019095	 .020930	 .049634	 .040109	 .013757	 .018270	 .016773	 .016623	 -379.46	 -88.839	 -33.086	 73.3431	 .117776	 -85.219	 -57.651	 2.80462	 -67.815	 27.5016	 45.0606	 -5.6030	 -35.171	 13.0885	 556.441	214	334	319	303	301	332	333	140	335	126	524	"Wollastonite"	"Jadeite"	"Corundum"	"CaNb2O6"	"Cassiterite"	"Scheelite"	"Manganotantalite"	"Rutile"	"Mn"	"Magnetite"	"Zircon"
"Aberfoyle_1"	2	 40.0000	 20.0000	 40.0000	 .000000	112	 .000000	 .000000	 .000000	 .026971	 77.8899	 .000000	 .000000	 .316083	 .000000	 .056339	 .020479	 21.2460	 99.5557	 .000000	 .000000	 .000000	 .038583	 98.8898	 .000000	 .000000	 .527246	 .000000	 .072480	 .027663	 .000006	 99.5557	 .000000	 .000000	 .000000	 .014572	 32.9401	 .000000	 .000000	 .331226	 .000000	 .050637	 .011269	 66.6522	 .000000	 .000000	 .000000	 .021853	 98.7990	 .000000	 .000000	 .993463	 .000000	 .151878	 .033799	 .000000	 100.000	 2.00000	O	 .000000	 .000000	 .000000	 .000437	 .988417	 .000000	 .000000	 .009939	 .000000	 .001519	 .000338	 2.00000	 .011729	 .018032	 .005629	 .013343	 .016477	 .039353	 .032843	 .008242	 .014145	 .013035	 .012301	 .025092	 .024307	 .010637	 .019088	 .020920	 .049627	 .040103	 .013748	 .018265	 .016770	 .016616	 -150.48	 -88.519	 -25.899	 35.6823	 .117821	 -44.737	 -31.073	 2.14660	 -128.33	 17.1602	 43.1131	 -5.6030	 -35.161	 13.0885	 566.428	214	334	319	303	301	332	333	140	335	126	524	"Wollastonite"	"Jadeite"	"Corundum"	"CaNb2O6"	"Cassiterite"	"Scheelite"	"Manganotantalite"	"Rutile"	"Mn"	"Magnetite"	"Zircon"
"Aberfoyle_1"	2	 40.0000	 20.0000	 40.0000	 .000000	113	 .000000	 .000000	 .000000	 .000000	 78.1385	 .000000	 .000000	 .144217	 .000000	 .000080	 .007342	 21.1659	 99.4560	 .000000	 .000000	 .000000	 .000000	 99.2054	 .000000	 .000000	 .240563	 .000000	 .000103	 .009917	  .00000	 99.4560	 .000000	 .000000	 .000000	 .000000	 33.1775	 .000000	 .000000	 .151731	 .000000	 .000072	 .004056	 66.6666	 .000000	 .000000	 .000000	 .000000	 99.5324	 .000000	 .000000	 .455193	 .000000	 .000217	 .012168	 .000000	 100.000	 2.00000	O	 .000000	 .000000	 .000000	 .000000	 .995326	 .000000	 .000000	 .004552	 .000000	 .000002	 .000122	 2.00000	 .011751	 .018054	 .005636	 .013355	 .016497	 .039369	 .032858	 .008254	 .014156	 .013043	 .012314	 .025140	 .024336	 .010650	 .019105	 .020945	 .049648	 .040122	 .013769	 .018279	 .016780	 .016634	 -365.09	 -57.087	 -28.817	 -488.58	 .117606	 -58.290	 -27.495	 4.34901	 -231.26	 11476.2	 119.135	 -5.6030	 -35.151	 13.0885	 576.437	214	334	319	303	301	332	333	140	335	126	524	"Wollastonite"	"Jadeite"	"Corundum"	"CaNb2O6"	"Cassiterite"	"Scheelite"	"Manganotantalite"	"Rutile"	"Mn"	"Magnetite"	"Zircon"
"Aberfoyle_1"	2	 40.0000	 20.0000	 40.0000	 .000000	114	 .000908	 .000000	 .000000	 .000000	 77.9723	 .000000	 .000000	 .235671	 .000000	 .017070	 .015073	 21.1908	 99.4318	 .001942	 .000000	 .000000	 .000000	 98.9944	 .000000	 .000000	 .393113	 .000000	 .021961	 .020360	 .000002	 99.4318	 .001627	 .000000	 .000000	 .000000	 33.0655	 .000000	 .000000	 .247639	 .000000	 .015385	 .008317	 66.6615	 .004881	 .000000	 .000000	 .000000	 99.1812	 .000000	 .000000	 .742803	 .000000	 .046147	 .024946	 .000000	 100.000	 2.00000	O	 .000049	 .000000	 .000000	 .000000	 .992041	 .000000	 .000000	 .007430	 .000000	 .000462	 .000250	 2.00000	 .011739	 .018042	 .005633	 .013348	 .016486	 .039358	 .032848	 .008248	 .014150	 .013039	 .012307	 .025114	 .024321	 .010643	 .019096	 .020931	 .049634	 .040110	 .013758	 .018271	 .016774	 .016624	 899.387	 -230.66	 -21.340	 -373.79	 .117735	 -31.033	 -29.312	 2.77936	 -69.898	 54.7791	 58.3552	 -5.6030	 -35.141	 13.0885	 586.428	214	334	319	303	301	332	333	140	335	126	524	"Wollastonite"	"Jadeite"	"Corundum"	"CaNb2O6"	"Cassiterite"	"Scheelite"	"Manganotantalite"	"Rutile"	"Mn"	"Magnetite"	"Zircon"
"Aberfoyle_1"	2	 40.0000	 20.0000	 40.0000	 .000000	115	 .000000	 .000000	 .000000	 .000000	 77.8914	 .000000	 .000000	 .261689	 .000000	 .018596	 .005515	 21.1824	 99.3596	 .000000	 .000000	 .000000	 .000000	 98.8917	 .000000	 .000000	 .436513	 .000000	 .023923	 .007450	 .000002	 99.3596	 .000000	 .000000	 .000000	 .000000	 33.0440	 .000000	 .000000	 .275086	 .000000	 .016766	 .003044	 66.6611	 .000000	 .000000	 .000000	 .000000	 99.1155	 .000000	 .000000	 .825118	 .000000	 .050289	 .009132	 .000000	 100.000	 2.00000	O	 .000000	 .000000	 .000000	 .000000	 .991404	 .000000	 .000000	 .008253	 .000000	 .000503	 .000091	 2.00000	 .011739	 .018043	 .005633	 .013349	 .016485	 .039362	 .032851	 .008248	 .014151	 .013039	 .012307	 .025114	 .024321	 .010643	 .019096	 .020930	 .049638	 .040113	 .013758	 .018272	 .016775	 .016625	 -92.528	 -59.433	 -23.655	 -81.374	 .117809	 -68.833	 -41.793	 2.53285	 -408.31	 50.3566	 158.265	 -5.6030	 -35.131	 13.0885	 596.438	214	334	319	303	301	332	333	140	335	126	524	"Wollastonite"	"Jadeite"	"Corundum"	"CaNb2O6"	"Cassiterite"	"Scheelite"	"Manganotantalite"	"Rutile"	"Mn"	"Magnetite"	"Zircon"
"Aberfoyle_1"	2	 40.0000	 20.0000	 40.0000	 .000000	116	 .000000	 .000000	 .000000	 .000000	 77.9797	 .000000	 .000000	 .245482	 .000000	 .011931	 .002935	 21.1926	 99.4327	 .000000	 .000000	 .000000	 .000000	 99.0039	 .000000	 .000000	 .409478	 .000000	 .015350	 .003965	 .000002	 99.4327	 .000000	 .000000	 .000000	 .000000	 33.0666	 .000000	 .000000	 .257932	 .000000	 .010753	 .001619	 66.6631	 .000000	 .000000	 .000000	 .000000	 99.1892	 .000000	 .000000	 .773713	 .000000	 .032255	 .004858	 .000000	 100.000	 2.00000	O	 .000000	 .000000	 .000000	 .000000	 .992052	 .000000	 .000000	 .007738	 .000000	 .000323	 .000049	 2.00000	 .011743	 .018047	 .005634	 .013352	 .016489	 .039369	 .032857	 .008250	 .014154	 .013042	 .012310	 .025121	 .024327	 .010646	 .019100	 .020935	 .049647	 .040120	 .013761	 .018276	 .016778	 .016628	 -90.453	 -248.85	 -25.395	 -44.160	 .117755	 -48.967	 -36.703	 2.68098	 -64.495	 78.0353	 296.830	 -5.6030	 -35.121	 13.0885	 606.429	214	334	319	303	301	332	333	140	335	126	524	"Wollastonite"	"Jadeite"	"Corundum"	"CaNb2O6"	"Cassiterite"	"Scheelite"	"Manganotantalite"	"Rutile"	"Mn"	"Magnetite"	"Zircon"
"Aberfoyle_1"	2	 40.0000	 20.0000	 40.0000	 .000000	117	 .000000	 .000000	 .000000	 .000000	 78.2044	 .000000	 .000000	 .071942	 .000000	 .000000	 .000000	 21.1327	 99.4091	 .000000	 .000000	 .000000	 .000000	 99.2891	 .000000	 .000000	 .120003	 .000000	 .000000	 .000000	  .00000	 99.4091	 .000000	 .000000	 .000000	 .000000	 33.2575	 .000000	 .000000	 .075809	 .000000	 .000000	 .000000	 66.6667	 .000000	 .000000	 .000000	 .000000	 99.7726	 .000000	 .000000	 .227427	 .000000	 .000000	 .000000	 .000000	 100.000	 2.00000	O	 .000000	 .000000	 .000000	 .000000	 .997726	 .000000	 .000000	 .002274	 .000000	 .000000	 .000000	 2.00000	 .011759	 .018062	 .005639	 .013360	 .016505	 .039377	 .032865	 .008259	 .014160	 .013046	 .012319	 .025157	 .024347	 .010655	 .019112	 .020954	 .049657	 .040130	 .013776	 .018284	 .016784	 .016641	 -19217.	 -71.017	 -33.197	 -100.27	 .117555	 -30.586	 -49.708	 8.39933	 -53.561	 -59.576	 -972.21	 -5.6030	 -35.111	 13.0885	 616.438	214	334	319	303	301	332	333	140	335	126	524	"Wollastonite"	"Jadeite"	"Corundum"	"CaNb2O6"	"Cassiterite"	"Scheelite"	"Manganotantalite"	"Rutile"	"Mn"	"Magnetite"	"Zircon"
"Aberfoyle_1"	2	 40.0000	 20.0000	 40.0000	 .000000	118	 .000880	 .000000	 .000000	 .207332	 76.8576	 .000000	 .203631	 .420892	 .004529	 .136622	 .028792	 21.1886	 99.0489	 .001884	 .000000	 .000000	 .296597	 97.5792	 .000000	 .248646	 .702072	 .005848	 .175763	 .038893	 -.00001	 99.0489	 .001578	 .000000	 .000000	 .112320	 32.5917	 .000000	 .056640	 .442251	 .004149	 .123127	 .015886	 66.6524	 .004743	 .000000	 .000000	 .168835	 97.9813	 .000000	 .085140	 1.32955	 .012475	 .370160	 .047759	 .000000	 100.000	 2.00000	O	 .000047	 .000000	 .000000	 .003370	 .977959	 .000000	 .001700	 .013270	 .000125	 .003695	 .000477	 2.00000	 .011720	 .018002	 .005621	 .013346	 .016481	 .039348	 .032838	 .008233	 .014137	 .013029	 .012304	 .025074	 .024266	 .010621	 .019092	 .020925	 .049621	 .040097	 .013733	 .018254	 .016762	 .016620	 925.936	 -53.177	 -37.775	 5.23743	 .118724	 -46.743	 11.7820	 1.68148	 221.588	 7.52835	 30.8713	 -5.6030	 -35.101	 13.0885	 626.429	214	334	319	303	301	332	333	140	335	126	524	"Wollastonite"	"Jadeite"	"Corundum"	"CaNb2O6"	"Cassiterite"	"Scheelite"	"Manganotantalite"	"Rutile"	"Mn"	"Magnetite"	"Zircon"
"Aberfoyle_1"	2	 40.0000	 20.0000	 40.0000	 .000000	119	 .000000	 .000000	 .000000	 .053486	 77.8209	 .000000	 .000000	 .296717	 .000000	 .041758	 .020417	 21.2217	 99.4549	 .000000	 .000000	 .000000	 .076513	 98.8021	 .000000	 .000000	 .494941	 .000000	 .053721	 .027579	  .00000	 99.4549	 .000000	 .000000	 .000000	 .028933	 32.9520	 .000000	 .000000	 .311320	 .000000	 .037578	 .011248	 66.6590	 .000000	 .000000	 .000000	 .043408	 98.8759	 .000000	 .000000	 .934148	 .000000	 .112758	 .033752	 .000000	 100.000	 2.00000	O	 .000000	 .000000	 .000000	 .000868	 .988673	 .000000	 .000000	 .009341	 .000000	 .001127	 .000337	 2.00000	 .011730	 .018033	 .005630	 .013344	 .016480	 .039354	 .032844	 .008243	 .014146	 .013036	 .012302	 .025095	 .024308	 .010637	 .019089	 .020924	 .049629	 .040105	 .013750	 .018266	 .016771	 .016618	 -104.14	 -34.115	 -33.224	 18.3513	 .117881	 -64.267	 -40.984	 2.26785	 -79.655	 22.8726	 43.2458	 -5.6030	 -35.091	 13.0885	 636.427	214	334	319	303	301	332	333	140	335	126	524	"Wollastonite"	"Jadeite"	"Corundum"	"CaNb2O6"	"Cassiterite"	"Scheelite"	"Manganotantalite"	"Rutile"	"Mn"	"Magnetite"	"Zircon"
"Aberfoyle_1"	2	 40.0000	 20.0000	 40.0000	 .000000	120	 .000000	 .000000	 .000000	 .166654	 77.3140	 .000000	 .062409	 .390174	 .000000	 .109406	 .024205	 21.2307	 99.2976	 .000000	 .000000	 .000000	 .238406	 98.1587	 .000000	 .076205	 .650833	 .000000	 .140751	 .032696	  .00000	 99.2976	 .000000	 .000000	 .000000	 .090103	 32.7199	 .000000	 .017324	 .409158	 .000000	 .098403	 .013329	 66.6518	 .000000	 .000000	 .000000	 .135313	 98.2742	 .000000	 .026017	 1.22891	 .000000	 .295555	 .040032	 .000000	 100.000	 2.00000	O	 .000000	 .000000	 .000000	 .002704	 .981817	 .000000	 .000520	 .012277	 .000000	 .002953	 .000400	 2.00000	 .011716	 .018011	 .005623	 .013338	 .016473	 .039342	 .032833	 .008234	 .014137	 .013029	 .012296	 .025064	 .024279	 .010625	 .019080	 .020914	 .049614	 .040091	 .013735	 .018255	 .016762	 .016609	 -46.279	 -210.97	 -44.472	 6.35280	 .118321	 -48.362	 37.4598	 1.79207	 -163.82	 9.21274	 36.5674	 -5.6030	 -35.081	 13.0885	 646.441	214	334	319	303	301	332	333	140	335	126	524	"Wollastonite"	"Jadeite"	"Corundum"	"CaNb2O6"	"Cassiterite"	"Scheelite"	"Manganotantalite"	"Rutile"	"Mn"	"Magnetite"	"Zircon"
"Aberfoyle_1"	2	 40.0000	 20.0000	 40.0000	 .000000	121	 .000000	 .000000	 .000000	 .000000	 77.9135	 .000000	 .000000	 .096168	 .000000	 .000000	 .000000	 21.0705	 99.0802	 .000000	 .000000	 .000000	 .000000	 98.9198	 .000000	 .000000	 .160415	 .000000	 .000000	 .000000	  .00000	 99.0802	 .000000	 .000000	 .000000	 .000000	 33.2317	 .000000	 .000000	 .101637	 .000000	 .000000	 .000000	 66.6667	 .000000	 .000000	 .000000	 .000000	 99.6951	 .000000	 .000000	 .304910	 .000000	 .000000	 .000000	 .000000	 100.000	 2.00000	O	 .000000	 .000000	 .000000	 .000000	 .996951	 .000000	 .000000	 .003049	 .000000	 .000000	 .000000	 2.00000	 .011757	 .018060	 .005638	 .013359	 .016502	 .039374	 .032863	 .008257	 .014159	 .013045	 .012317	 .025152	 .024344	 .010653	 .019110	 .020951	 .049654	 .040127	 .013773	 .018283	 .016783	 .016638	 -6617.2	 -68.114	 -28.367	 -202.66	 .117778	 -101.73	 -46.460	 6.36437	 -82.716	 -179.40	 -1270.1	 -5.6030	 -35.071	 13.0885	 656.428	214	334	319	303	301	332	333	140	335	126	524	"Wollastonite"	"Jadeite"	"Corundum"	"CaNb2O6"	"Cassiterite"	"Scheelite"	"Manganotantalite"	"Rutile"	"Mn"	"Magnetite"	"Zircon"
"Aberfoyle_1"	2	 40.0000	 20.0000	 40.0000	 .000000	122	 .000000	 .000000	 .000000	 .027401	 77.9869	 .000000	 .000000	 .168944	 .000000	 .028635	 .016511	 21.1647	 99.3931	 .000000	 .000000	 .000000	 .039198	 99.0129	 .000000	 .000000	 .281808	 .000000	 .036839	 .022303	 .000006	 99.3931	 .000000	 .000000	 .000000	 .014863	 33.1119	 .000000	 .000000	 .177739	 .000000	 .025839	 .009121	 66.6605	 .000000	 .000000	 .000000	 .022295	 99.3396	 .000000	 .000000	 .533238	 .000000	 .077520	 .027365	 .000000	 100.000	 2.00000	O	 .000000	 .000000	 .000000	 .000446	 .993449	 .000000	 .000000	 .005333	 .000000	 .000775	 .000274	 2.00000	 .011745	 .018047	 .005634	 .013352	 .016493	 .039364	 .032853	 .008251	 .014153	 .013041	 .012310	 .025126	 .024328	 .010646	 .019100	 .020939	 .049641	 .040116	 .013763	 .018275	 .016777	 .016629	 -135.50	 -71.634	 -28.616	 35.1563	 .117733	 -42.748	 -35.327	 3.75706	 -396.84	 32.9923	 53.3462	 -5.6030	 -35.031	 13.0885	 696.429	214	334	319	303	301	332	333	140	335	126	524	"Wollastonite"	"Jadeite"	"Corundum"	"CaNb2O6"	"Cassiterite"	"Scheelite"	"Manganotantalite"	"Rutile"	"Mn"	"Magnetite"	"Zircon"
"Aberfoyle_1"	2	 40.0000	 20.0000	 40.0000	 .000000	123	 .000000	 .000000	 .000000	 .003221	 77.8904	 .000000	 .000000	 .178866	 .003372	 .004695	 .015678	 21.1287	 99.2249	 .000000	 .000000	 .000000	 .004608	 98.8904	 .000000	 .000000	 .298359	 .004354	 .006040	 .021178	 .000000	 99.2249	 .000000	 .000000	 .000000	 .001750	 33.1292	 .000000	 .000000	 .188510	 .003098	 .004244	 .008676	 66.6645	 .000000	 .000000	 .000000	 .002625	 99.3838	 .000000	 .000000	 .565507	 .009295	 .012732	 .026028	 .000000	 100.000	 2.00000	O	 .000000	 .000000	 .000000	 .000053	 .993909	 .000000	 .000000	 .005655	 .000093	 .000127	 .000260	 2.00000	 .011746	 .018049	 .005635	 .013352	 .016493	 .039365	 .032854	 .008252	 .014154	 .013041	 .012311	 .025129	 .024329	 .010647	 .019101	 .020939	 .049642	 .040117	 .013764	 .018276	 .016778	 .016630	 -199.68	 -49.758	 -23.576	 293.573	 .117799	 -49.964	 -46.108	 3.56617	 297.644	 197.014	 56.1461	 -5.6030	 -35.021	 13.0885	 706.439	214	334	319	303	301	332	333	140	335	126	524	"Wollastonite"	"Jadeite"	"Corundum"	"CaNb2O6"	"Cassiterite"	"Scheelite"	"Manganotantalite"	"Rutile"	"Mn"	"Magnetite"	"Zircon"
"Aberfoyle_1"	2	 40.0000	 20.0000	 40.0000	 .000000	124	 .008037	 .000000	 .000000	 .005703	 78.0697	 .000000	 .000000	 .181177	 .000000	 .003426	 .011468	 21.1860	 99.4655	 .017194	 .000000	 .000000	 .008158	 99.1181	 .000000	 .000000	 .302214	 .000000	 .004407	 .015491	 .000006	 99.4655	 .014407	 .000000	 .000000	 .003091	 33.1165	 .000000	 .000000	 .190434	 .000000	 .003088	 .006330	 66.6662	 .043222	 .000000	 .000000	 .004636	 99.3526	 .000000	 .000000	 .571319	 .000000	 .009265	 .018989	 .000000	 100.000	 2.00000	O	 .000432	 .000000	 .000000	 .000093	 .993502	 .000000	 .000000	 .005713	 .000000	 .000093	 .000190	 2.00000	 .011745	 .018047	 .005634	 .013352	 .016492	 .039364	 .032854	 .008251	 .014153	 .013041	 .012311	 .025127	 .024327	 .010646	 .019101	 .020938	 .049642	 .040116	 .013764	 .018275	 .016777	 .016629	 101.916	 -39.567	 -26.932	 166.136	 .117663	 -59.085	 -33.427	 3.52447	 -84.031	 269.698	 76.4995	 -5.6030	 -35.011	 13.0885	 716.441	214	334	319	303	301	332	333	140	335	126	524	"Wollastonite"	"Jadeite"	"Corundum"	"CaNb2O6"	"Cassiterite"	"Scheelite"	"Manganotantalite"	"Rutile"	"Mn"	"Magnetite"	"Zircon"
"Aberfoyle_1"	2	 40.0000	 20.0000	 40.0000	 .000000	125	 .000000	 .000000	 .000000	 .000000	 77.9931	 .000000	 .000000	 .136797	 .000000	 .006864	 .000595	 21.1213	 99.2586	 .000000	 .000000	 .000000	 .000000	 99.0208	 .000000	 .000000	 .228185	 .000000	 .008831	 .000804	  .00000	 99.2586	 .000000	 .000000	 .000000	 .000000	 33.1846	 .000000	 .000000	 .144223	 .000000	 .006207	 .000330	 66.6646	 .000000	 .000000	 .000000	 .000000	 99.5477	 .000000	 .000000	 .432643	 .000000	 .018621	 .000989	 .000000	 100.000	 2.00000	O	 .000000	 .000000	 .000000	 .000000	 .995570	 .000000	 .000000	 .004327	 .000000	 .000186	 .000010	 2.00000	 .011751	 .018055	 .005637	 .013356	 .016497	 .039369	 .032858	 .008254	 .014156	 .013043	 .012314	 .025140	 .024338	 .010650	 .019106	 .020945	 .049648	 .040122	 .013769	 .018279	 .016780	 .016634	 -84.253	 -43.816	 -25.628	 -77.862	 .117716	 -28.623	 -27.823	 4.56791	 -55.347	 135.036	 1461.21	 -5.6030	 -35.001	 13.0885	 726.428	214	334	319	303	301	332	333	140	335	126	524	"Wollastonite"	"Jadeite"	"Corundum"	"CaNb2O6"	"Cassiterite"	"Scheelite"	"Manganotantalite"	"Rutile"	"Mn"	"Magnetite"	"Zircon"
