Repository: orthospar/MinorElements-Cassiterite

# MinorElements-Cassiterite
EPMA data and R code for generation of figures in "Systematic trends in the substitution mechanisms of minor elements in cassiterite", submitted for publication in the Australian Journal of Earth Sciences.

# Data Availability
The final cleaned and organised dataset is available above (cassiterite_EPMA.csv) and as a supplementary file hosted by AJES.

File: Data/170811/170811_recalc.dat (part 4 of 7)
LOVOLT"	" CURRENT"	"BEAMSIZE"	"    LINE"	"  Si WT%"	"  Na WT%"	"  Al WT%"	"  Nb WT%"	"  Sn WT%"	"   W WT%"	"  Ta WT%"	"  Ti WT%"	"  Mn WT%"	"  Fe WT%"	"  Zr WT%"	"   O WT%"	"   TOTAL"	"    SiO2"	"    Na2O"	"   Al2O3"	"   Nb2O5"	"    SnO2"	"     WO3"	"   Ta2O5"	"    TiO2"	"     MnO"	"     FeO"	"    ZrO2"	"       O"	"   TOTAL"	"  Si AT%"	"  Na AT%"	"  Al AT%"	"  Nb AT%"	"  Sn AT%"	"   W AT%"	"  Ta AT%"	"  Ti AT%"	"  Mn AT%"	"  Fe AT%"	"  Zr AT%"	"   O AT%"	"Si OXMOL%"	"Na OXMOL%"	"Al OXMOL%"	"Nb OXMOL%"	"Sn OXMOL%"	"W OXMOL%"	"Ta OXMOL%"	"Ti OXMOL%"	"Mn OXMOL%"	"Fe OXMOL%"	"Zr OXMOL%"	"O OXMOL%"	"   TOTAL"	" FORMULA"	"   BASIS"	"Si FORMULA"	"Na FORMULA"	"Al FORMULA"	"Nb FORMULA"	"Sn FORMULA"	"W FORMULA"	"Ta FORMULA"	"Ti FORMULA"	"Mn FORMULA"	"Fe FORMULA"	"Zr FORMULA"	"O FORMULA"	"Si CDL99"	"Na CDL99"	"Al CDL99"	"Nb CDL99"	"Sn CDL99"	" W CDL99"	"Ta CDL99"	"Ti CDL99"	"Mn CDL99"	"Fe CDL99"	"Zr CDL99"	"SiO2 CDL99"	"Na2O CDL99"	"Al2O3 CDL99"	"Nb2O5 CDL99"	"SnO2 CDL99"	"WO3 CDL99"	"Ta2O5 CDL99"	"TiO2 CDL99"	"MnO CDL99"	"FeO CDL99"	"ZrO2 CDL99"	"Si %ERR "	"Na %ERR "	"Al %ERR "	"Nb %ERR "	"Sn %ERR "	" W %ERR "	"Ta %ERR "	"Ti %ERR "	"Mn %ERR "	"Fe %ERR "	"Zr %ERR "	"   X-POS"	"   Y-POS"	"   Z-POS"	" RELDIST"	"Si STD_NUM"	"Na STD_NUM"	"Al STD_NUM"	"Nb STD_NUM"	"Sn STD_NUM"	"W STD_NUM"	"Ta STD_NUM"	"Ti STD_NUM"	"Mn STD_NUM"	"Fe STD_NUM"	"Zr STD_NUM"	"Si STD_NAM"	"Na STD_NAM"	"Al STD_NAM"	"Nb STD_NAM"	"Sn STD_NAM"	"W STD_NAM"	"Ta STD_NAM"	"Ti STD_NAM"	"Mn STD_NAM"	"Fe STD_NAM"	"Zr STD_NAM"
"Aberfoyle_1"	2	 40.0000	 20.0000	 40.0000	 .000000	161	 .000000	 .000000	 .000000	 .000000	 77.9614	 .000000	 .000000	 .241945	 .000000	 .002977	 .003950	 21.1830	 99.3933	 .000000	 .000000	 .000000	 .000000	 98.9806	 .000000	 .000000	 .403578	 .000000	 .003829	 .005336	 -.00001	 99.3933	 .000000	 .000000	 .000000	 .000000	 33.0750	 .000000	 .000000	 .254341	 .000000	 .002684	 .002181	 66.6658	 .000000	 .000000	 .000000	 .000000	 99.2224	 .000000	 .000000	 .763001	 .000000	 .008051	 .006542	 .000000	 100.000	 2.00000	O	 .000000	 .000000	 .000000	 .000000	 .992264	 .000000	 .000000	 .007630	 .000000	 .000081	 .000065	 2.00000	 .011738	 .018039	 .005632	 .013346	 .016482	 .039350	 .032841	 .008246	 .014147	 .013036	 .012304	 .025111	 .024316	 .010641	 .019091	 .020926	 .049623	 .040101	 .013756	 .018268	 .016771	 .016621	 -794.82	 -64.355	 -23.336	 -384.12	 .117710	 -78.299	 -32.594	 2.71456	 -131.61	 310.149	 220.638	 -5.6030	 -34.641	 13.0885	 1086.33	214	334	319	303	301	332	333	140	335	126	524	"Wollastonite"	"Jadeite"	"Corundum"	"CaNb2O6"	"Cassiterite"	"Scheelite"	"Manganotantalite"	"Rutile"	"Mn"	"Magnetite"	"Zircon"
"Aberfoyle_1"	2	 40.0000	 20.0000	 40.0000	 .000000	162	 .003092	 .000000	 .000000	 .000000	 77.9889	 .000000	 .000000	 .274285	 .000000	 .000000	 .009826	 21.2168	 99.4928	 .006614	 .000000	 .000000	 .000000	 99.0154	 .000000	 .000000	 .457523	 .000000	 .000000	 .013273	 .000002	 99.4928	 .005534	 .000000	 .000000	 .000000	 33.0345	 .000000	 .000000	 .287883	 .000000	 .000000	 .005416	 66.6667	 .016603	 .000000	 .000000	 .000000	 99.1035	 .000000	 .000000	 .863648	 .000000	 .000000	 .016247	 .000000	 100.000	 2.00000	O	 .000166	 .000000	 .000000	 .000000	 .991035	 .000000	 .000000	 .008636	 .000000	 .000000	 .000162	 2.00000	 .011732	 .018032	 .005629	 .013341	 .016476	 .039341	 .032834	 .008243	 .014143	 .013033	 .012300	 .025099	 .024307	 .010637	 .019086	 .020918	 .049612	 .040092	 .013750	 .018263	 .016767	 .016615	 264.169	 -53.617	 -22.256	 -786.18	 .117676	 -128.90	 -20.238	 2.42894	 -199.19	 -303.81	 89.0917	 -5.6030	 -34.631	 13.0885	 1096.33	214	334	319	303	301	332	333	140	335	126	524	"Wollastonite"	"Jadeite"	"Corundum"	"CaNb2O6"	"Cassiterite"	"Scheelite"	"Manganotantalite"	"Rutile"	"Mn"	"Magnetite"	"Zircon"
"Aberfoyle_1"	2	 40.0000	 20.0000	 40.0000	 .000000	163	 .000000	 .000000	 .000000	 .000000	 77.9988	 .000000	 .000000	 .194952	 .000000	 .000000	 .012105	 21.1637	 99.3695	 .000000	 .000000	 .000000	 .000000	 99.0280	 .000000	 .000000	 .325192	 .000000	 .000000	 .016351	 .000002	 99.3695	 .000000	 .000000	 .000000	 .000000	 33.1215	 .000000	 .000000	 .205130	 .000000	 .000000	 .006688	 66.6667	 .000000	 .000000	 .000000	 .000000	 99.3646	 .000000	 .000000	 .615390	 .000000	 .000000	 .020065	 .000000	 100.000	 2.00000	O	 .000000	 .000000	 .000000	 .000000	 .993646	 .000000	 .000000	 .006154	 .000000	 .000000	 .000201	 2.00000	 .011741	 .018041	 .005632	 .013347	 .016485	 .039349	 .032841	 .008248	 .014148	 .013036	 .012306	 .025117	 .024319	 .010642	 .019093	 .020930	 .049622	 .040101	 .013758	 .018268	 .016771	 .016623	 -710.23	 -216.85	 -23.872	 -89.465	 .117670	 -51.361	 -30.208	 3.29603	 -68.320	 -185.81	 72.4818	 -5.6030	 -34.621	 13.0885	 1106.34	214	334	319	303	301	332	333	140	335	126	524	"Wollastonite"	"Jadeite"	"Corundum"	"CaNb2O6"	"Cassiterite"	"Scheelite"	"Manganotantalite"	"Rutile"	"Mn"	"Magnetite"	"Zircon"
"Aberfoyle_1"	2	 40.0000	 20.0000	 40.0000	 .000000	164	 .000000	 .000000	 .000000	 .000000	 78.0579	 .000000	 .000000	 .193726	 .000000	 .004947	 .005006	 21.1778	 99.4393	 .000000	 .000000	 .000000	 .000000	 99.1031	 .000000	 .000000	 .323147	 .000000	 .006365	 .006762	  .00000	 99.4393	 .000000	 .000000	 .000000	 .000000	 33.1239	 .000000	 .000000	 .203700	 .000000	 .004462	 .002764	 66.6652	 .000000	 .000000	 .000000	 .000000	 99.3672	 .000000	 .000000	 .611073	 .000000	 .013385	 .008291	 .000000	 100.000	 2.00000	O	 .000000	 .000000	 .000000	 .000000	 .993739	 .000000	 .000000	 .006111	 .000000	 .000134	 .000083	 2.00000	 .011741	 .018042	 .005632	 .013347	 .016485	 .039349	 .032841	 .008248	 .014148	 .013036	 .012306	 .025118	 .024320	 .010642	 .019093	 .020929	 .049623	 .040101	 .013758	 .018269	 .016771	 .016623	 -74.039	 -121.16	 -22.779	 -9090.9	 .117623	 -44.547	 -28.481	 3.31495	 -69.338	 186.933	 174.289	 -5.6030	 -34.611	 13.0885	 1116.33	214	334	319	303	301	332	333	140	335	126	524	"Wollastonite"	"Jadeite"	"Corundum"	"CaNb2O6"	"Cassiterite"	"Scheelite"	"Manganotantalite"	"Rutile"	"Mn"	"Magnetite"	"Zircon"
"Aberfoyle_1"	2	 40.0000	 20.0000	 40.0000	 .000000	165	 .000000	 .000000	 .000000	 .000000	 77.9516	 .000000	 .000000	 .228052	 .000000	 .004884	 .007891	 21.1731	 99.3655	 .000000	 .000000	 .000000	 .000000	 98.9682	 .000000	 .000000	 .380404	 .000000	 .006283	 .010659	 .000002	 99.3655	 .000000	 .000000	 .000000	 .000000	 33.0862	 .000000	 .000000	 .239847	 .000000	 .004405	 .004358	 66.6652	 .000000	 .000000	 .000000	 .000000	 99.2542	 .000000	 .000000	 .719509	 .000000	 .013216	 .013073	 .000000	 100.000	 2.00000	O	 .000000	 .000000	 .000000	 .000000	 .992608	 .000000	 .000000	 .007196	 .000000	 .000132	 .000131	 2.00000	 .011737	 .018038	 .005631	 .013345	 .016481	 .039346	 .032838	 .008246	 .014146	 .013035	 .012304	 .025110	 .024314	 .010640	 .019090	 .020925	 .049618	 .040097	 .013755	 .018266	 .016769	 .016620	 -188.05	 -121.69	 -19.689	 -175.54	 .117704	 -49.182	 -35.166	 2.86136	 -111.52	 189.339	 110.799	 -5.6030	 -34.601	 13.0885	 1126.34	214	334	319	303	301	332	333	140	335	126	524	"Wollastonite"	"Jadeite"	"Corundum"	"CaNb2O6"	"Cassiterite"	"Scheelite"	"Manganotantalite"	"Rutile"	"Mn"	"Magnetite"	"Zircon"
"Aberfoyle_1"	2	 40.0000	 20.0000	 40.0000	 .000000	166	 .001443	 .000000	 .000000	 .008501	 77.9884	 .000000	 .000000	 .278979	 .000000	 .009079	 .005227	 21.2226	 99.5142	 .003087	 .000000	 .000000	 .012162	 99.0149	 .000000	 .000000	 .465353	 .000000	 .011681	 .007060	 .000000	 99.5142	 .002582	 .000000	 .000000	 .004599	 33.0243	 .000000	 .000000	 .292721	 .000000	 .008171	 .002880	 66.6647	 .007746	 .000000	 .000000	 .006899	 99.0740	 .000000	 .000000	 .878171	 .000000	 .024513	 .008639	 .000000	 100.000	 2.00000	O	 .000077	 .000000	 .000000	 .000138	 .990759	 .000000	 .000000	 .008782	 .000000	 .000245	 .000086	 2.00000	 .011731	 .018031	 .005629	 .013341	 .016475	 .039340	 .032833	 .008243	 .014143	 .013032	 .012300	 .025096	 .024306	 .010636	 .019085	 .020917	 .049611	 .040091	 .013749	 .018262	 .016766	 .016615	 565.653	 -55.733	 -23.105	 111.597	 .117677	 -43.058	 -25.840	 2.39292	 -113.63	 102.211	 166.869	 -5.6030	 -34.591	 13.0890	 1136.33	214	334	319	303	301	332	333	140	335	126	524	"Wollastonite"	"Jadeite"	"Corundum"	"CaNb2O6"	"Cassiterite"	"Scheelite"	"Manganotantalite"	"Rutile"	"Mn"	"Magnetite"	"Zircon"
"Aberfoyle_1"	2	 40.0000	 20.0000	 40.0000	 .000000	167	 .000000	 .000000	 .000000	 .001445	 78.0067	 .000000	 .000000	 .255510	 .000000	 .000000	 .014713	 21.2079	 99.4862	 .000000	 .000000	 .000000	 .002067	 99.0380	 .000000	 .000000	 .426205	 .000000	 .000000	 .019874	 .000004	 99.4862	 .000000	 .000000	 .000000	 .000782	 33.0560	 .000000	 .000000	 .268290	 .000000	 .000000	 .008112	 66.6668	 .000000	 .000000	 .000000	 .001174	 99.1696	 .000000	 .000000	 .804883	 .000000	 .000000	 .024337	 .000000	 100.000	 2.00000	O	 .000000	 .000000	 .000000	 .000023	 .991679	 .000000	 .000000	 .008049	 .000000	 .000000	 .000243	 2.00000	 .011734	 .018034	 .005630	 .013343	 .016479	 .039343	 .032836	 .008245	 .014145	 .013034	 .012302	 .025104	 .024310	 .010638	 .019087	 .020921	 .049615	 .040094	 .013752	 .018264	 .016768	 .016617	 -5755.6	 -145.35	 -22.301	 652.973	 .117664	 -73.964	 -37.756	 2.58583	 -85.779	 -335.84	 59.7396	 -5.6030	 -34.581	 13.0890	 1146.34	214	334	319	303	301	332	333	140	335	126	524	"Wollastonite"	"Jadeite"	"Corundum"	"CaNb2O6"	"Cassiterite"	"Scheelite"	"Manganotantalite"	"Rutile"	"Mn"	"Magnetite"	"Zircon"
"Aberfoyle_1"	2	 40.0000	 20.0000	 40.0000	 .000000	168	 .000000	 .000000	 .000000	 .000000	 78.0398	 .000000	 .000000	 .227134	 .000000	 .000000	 .008003	 21.1948	 99.4697	 .000000	 .000000	 .000000	 .000000	 99.0800	 .000000	 .000000	 .378872	 .000000	 .000000	 .010810	 .000006	 99.4697	 .000000	 .000000	 .000000	 .000000	 33.0903	 .000000	 .000000	 .238641	 .000000	 .000000	 .004415	 66.6667	 .000000	 .000000	 .000000	 .000000	 99.2708	 .000000	 .000000	 .715922	 .000000	 .000000	 .013245	 .000000	 100.000	 2.00000	O	 .000000	 .000000	 .000000	 .000000	 .992708	 .000000	 .000000	 .007159	 .000000	 .000000	 .000132	 2.00000	 .011737	 .018038	 .005631	 .013345	 .016482	 .039346	 .032838	 .008246	 .014146	 .013035	 .012304	 .025109	 .024315	 .010640	 .019090	 .020925	 .049618	 .040097	 .013755	 .018266	 .016769	 .016620	 -109.23	 -52.843	 -24.967	 -207.85	 .117637	 -27.245	 -25.434	 2.87178	 -221.64	 -224.73	 109.262	 -5.6030	 -34.571	 13.0890	 1156.33	214	334	319	303	301	332	333	140	335	126	524	"Wollastonite"	"Jadeite"	"Corundum"	"CaNb2O6"	"Cassiterite"	"Scheelite"	"Manganotantalite"	"Rutile"	"Mn"	"Magnetite"	"Zircon"
"Aberfoyle_1"	2	 40.0000	 20.0000	 40.0000	 .000000	169	 .000000	 .000000	 .000000	 .003483	 78.2089	 .000000	 .000000	 .267199	 .000000	 .000000	 .007918	 21.2687	 99.7561	 .000000	 .000000	 .000000	 .004983	 99.2947	 .000000	 .000000	 .445704	 .000000	 .000000	 .010695	  .00000	 99.7561	 .000000	 .000000	 .000000	 .001880	 33.0470	 .000000	 .000000	 .279763	 .000000	 .000000	 .004353	 66.6670	 .000000	 .000000	 .000000	 .002820	 99.1448	 .000000	 .000000	 .839321	 .000000	 .000000	 .013060	 .000000	 100.000	 2.00000	O	 .000000	 .000000	 .000000	 .000056	 .991406	 .000000	 .000000	 .008393	 .000000	 .000000	 .000131	 2.00000	 .011732	 .018031	 .005629	 .013340	 .016475	 .039338	 .032831	 .008243	 .014142	 .013032	 .012300	 .025100	 .024306	 .010636	 .019084	 .020917	 .049609	 .040089	 .013750	 .018261	 .016765	 .016614	 -573.67	 -94.386	 -20.006	 271.306	 .117493	 -150.18	 -33.012	 2.48531	 -78.322	 -1195.6	 110.386	 -5.6030	 -34.561	 13.0890	 1166.34	214	334	319	303	301	332	333	140	335	126	524	"Wollastonite"	"Jadeite"	"Corundum"	"CaNb2O6"	"Cassiterite"	"Scheelite"	"Manganotantalite"	"Rutile"	"Mn"	"Magnetite"	"Zircon"
"Aberfoyle_1"	2	 40.0000	 20.0000	 40.0000	 .000000	170	 .000429	 .000000	 .000000	 .051126	 77.5290	 .000000	 .000000	 .403950	 .000000	 .038861	 .012135	 21.2103	 99.2458	 .000918	 .000000	 .000000	 .073137	 98.4315	 .000000	 .000000	 .673813	 .000000	 .049994	 .016392	 .000000	 99.2458	 .000768	 .000000	 .000000	 .027671	 32.8462	 .000000	 .000000	 .424061	 .000000	 .034990	 .006690	 66.6596	 .002305	 .000000	 .000000	 .041516	 98.5587	 .000000	 .000000	 1.27244	 .000000	 .104992	 .020073	 .000000	 100.000	 2.00000	O	 .000023	 .000000	 .000000	 .000830	 .985490	 .000000	 .000000	 .012723	 .000000	 .001050	 .000201	 2.00000	 .011712	 .018011	 .005623	 .013329	 .016458	 .039319	 .032814	 .008232	 .014132	 .013024	 .012287	 .025055	 .024278	 .010624	 .019067	 .020896	 .049585	 .040068	 .013732	 .018248	 .016755	 .016598	 1898.59	 -49.249	 -36.765	 19.1443	 .118028	 -46.301	 -155.65	 1.74009	 -111.77	 24.4949	 72.1969	 -5.6030	 -34.551	 13.0890	 1176.33	214	334	319	303	301	332	333	140	335	126	524	"Wollastonite"	"Jadeite"	"Corundum"	"CaNb2O6"	"Cassiterite"	"Scheelite"	"Manganotantalite"	"Rutile"	"Mn"	"Magnetite"	"Zircon"
"Aberfoyle_1"	2	 40.0000	 20.0000	 40.0000	 .000000	171	 .000000	 .000000	 .000000	 .044102	 77.5838	 .000000	 .037645	 .278925	 .000000	 .050667	 .017945	 21.1518	 99.1649	 .000000	 .000000	 .000000	 .063090	 98.5012	 .000000	 .045967	 .465263	 .000000	 .065183	 .024240	 .000000	 99.1649	 .000000	 .000000	 .000000	 .023935	 32.9591	 .000000	 .010490	 .293610	 .000000	 .045745	 .009919	 66.6572	 .000000	 .000000	 .000000	 .035911	 98.9003	 .000000	 .015739	 .881033	 .000000	 .137267	 .029763	 .000000	 100.000	 2.00000	O	 .000000	 .000000	 .000000	 .000718	 .988916	 .000000	 .000315	 .008810	 .000000	 .001373	 .000298	 2.00000	 .011728	 .018024	 .005627	 .013340	 .016475	 .039335	 .032828	 .008240	 .014139	 .013029	 .012299	 .025091	 .024296	 .010632	 .019083	 .020917	 .049604	 .040085	 .013745	 .018257	 .016762	 .016613	 -70.336	 -81.998	 -32.457	 22.0971	 .117997	 -52.841	 61.8025	 2.39254	 -127.96	 18.9824	 49.0947	 -5.6030	 -34.541	 13.0890	 1186.33	214	334	319	303	301	332	333	140	335	126	524	"Wollastonite"	"Jadeite"	"Corundum"	"CaNb2O6"	"Cassiterite"	"Scheelite"	"Manganotantalite"	"Rutile"	"Mn"	"Magnetite"	"Zircon"
"Aberfoyle_1"	2	 40.0000	 20.0000	 40.0000	 .000000	172	 .004816	 .000000	 .000000	 .014945	 77.7769	 .000000	 .000000	 .375553	 .000000	 .030153	 .009188	 21.2441	 99.4557	 .010302	 .000000	 .000000	 .021380	 98.7464	 .000000	 .000000	 .626445	 .000000	 .038792	 .012412	 .000000	 99.4557	 .008608	 .000000	 .000000	 .008076	 32.8986	 .000000	 .000000	 .393619	 .000000	 .027106	 .005057	 66.6590	 .025822	 .000000	 .000000	 .012113	 98.6849	 .000000	 .000000	 1.18073	 .000000	 .081310	 .015169	 .000000	 100.000	 2.00000	O	 .000258	 .000000	 .000000	 .000242	 .987071	 .000000	 .000000	 .011810	 .000000	 .000813	 .000152	 2.00000	 .011717	 .018016	 .005624	 .013332	 .016461	 .039324	 .032818	 .008235	 .014134	 .013026	 .012291	 .025066	 .024286	 .010627	 .019072	 .020899	 .049590	 .040073	 .013736	 .018251	 .016757	 .016602	 169.481	 -106.99	 -42.044	 63.7551	 .117828	 -55.854	 -30.293	 1.85073	 -79.008	 31.3379	 95.1523	 -5.6030	 -34.531	 13.0890	 1196.34	214	334	319	303	301	332	333	140	335	126	524	"Wollastonite"	"Jadeite"	"Corundum"	"CaNb2O6"	"Cassiterite"	"Scheelite"	"Manganotantalite"	"Rutile"	"Mn"	"Magnetite"	"Zircon"
"Aberfoyle_1"	2	 40.0000	 20.0000	 40.0000	 .000000	173	 .000000	 .000000	 .000000	 .019571	 78.0226	 .000000	 .000000	 .267619	 .000000	 .010845	 .019694	 21.2329	 99.5732	 .000000	 .000000	 .000000	 .027997	 99.0583	 .000000	 .000000	 .446404	 .000000	 .013952	 .026603	 .000004	 99.5732	 .000000	 .000000	 .000000	 .010582	 33.0230	 .000000	 .000000	 .280667	 .000000	 .009755	 .010846	 66.6652	 .000000	 .000000	 .000000	 .015875	 99.0802	 .000000	 .000000	 .842096	 .000000	 .029270	 .032541	 .000000	 100.000	 2.00000	O	 .000000	 .000000	 .000000	 .000317	 .990711	 .000000	 .000000	 .008420	 .000000	 .000293	 .000325	 2.00000	 .011730	 .018029	 .005628	 .013339	 .016475	 .039336	 .032829	 .008242	 .014141	 .013031	 .012298	 .025094	 .024302	 .010635	 .019082	 .020917	 .049606	 .040086	 .013748	 .018260	 .016764	 .016612	 -90.352	 -54.129	 -22.701	 48.8858	 .117643	 -42.236	 -36.886	 2.48163	 -98.422	 85.6946	 44.7927	 -5.6030	 -34.521	 13.0890	 1206.33	214	334	319	303	301	332	333	140	335	126	524	"Wollastonite"	"Jadeite"	"Corundum"	"CaNb2O6"	"Cassiterite"	"Scheelite"	"Manganotantalite"	"Rutile"	"Mn"	"Magnetite"	"Zircon"
"Aberfoyle_1"	2	 40.0000	 20.0000	 40.0000	 .000000	174	 .000000	 .000000	 .000000	 .062038	 77.7319	 .000000	 .052817	 .442032	 .000000	 .062055	 .017506	 21.3149	 99.6832	 .000000	 .000000	 .000000	 .088749	 98.6892	 .000000	 .064492	 .737336	 .000000	 .079834	 .023647	 .000004	 99.6832	 .000000	 .000000	 .000000	 .033411	 32.7689	 .000000	 .014605	 .461738	 .000000	 .055598	 .009602	 66.6561	 .000000	 .000000	 .000000	 .050137	 98.3465	 .000000	 .021916	 1.38577	 .000000	 .166860	 .028819	 .000000	 100.000	 2.00000	O	 .000000	 .000000	 .000000	 .001002	 .983223	 .000000	 .000438	 .013854	 .000000	 .001668	 .000288	 2.00000	 .011711	 .018004	 .005621	 .013330	 .016458	 .039319	 .032814	 .008230	 .014130	 .013022	 .012289	 .025055	 .024270	 .010621	 .019069	 .020896	 .049585	 .040068	 .013728	 .018245	 .016753	 .016600	 -81.126	 -137.24	 -25.497	 15.9033	 .117888	 -49.656	 44.1568	 1.61383	 -112.15	 15.6380	 50.2653	 -5.6030	 -34.511	 13.0890	 1216.34	214	334	319	303	301	332	333	140	335	126	524	"Wollastonite"	"Jadeite"	"Corundum"	"CaNb2O6"	"Cassiterite"	"Scheelite"	"Manganotantalite"	"Rutile"	"Mn"	"Magnetite"	"Zircon"
"Aberfoyle_1"	2	 40.0000	 20.0000	 40.0000	 .000000	175	 .003722	 .000000	 .000000	 .016404	 78.3587	 .000000	 .014344	 .212213	 .000000	 .026719	 .013190	 21.2948	 99.9401	 .007963	 .000000	 .000000	 .023466	 99.4850	 .000000	 .017515	 .353984	 .000000	 .034374	 .017817	 .000002	 99.9401	 .006638	 .000000	 .000000	 .008843	 33.0666	 .000000	 .003970	 .221898	 .000000	 .023963	 .007242	 66.6608	 .019914	 .000000	 .000000	 .013265	 99.2015	 .000000	 .005956	 .665705	 .000000	 .071890	 .021727	 .000000	 100.000	 2.00000	O	 .000199	 .000000	 .000000	 .000265	 .992086	 .000000	 .000119	 .006658	 .000000	 .000719	 .000217	 2.00000	 .011738	 .018034	 .005630	 .013344	 .016481	 .039343	 .032836	 .008245	 .014144	 .013033	 .012303	 .025111	 .024310	 .010638	 .019089	 .020924	 .049615	 .040094	 .013753	 .018263	 .016767	 .016619	 219.549	 -61.911	 -26.844	 58.2023	 .117389	 -67.461	 161.509	 3.05173	 -6375.6	 35.2781	 66.5627	 -5.6030	 -34.501	 13.0890	 1226.33	214	334	319	303	301	332	333	140	335	126	524	"Wollastonite"	"Jadeite"	"Corundum"	"CaNb2O6"	"Cassiterite"	"Scheelite"	"Manganotantalite"	"Rutile"	"Mn"	"Magnetite"	"Zircon"
"Aberfoyle_1"	2	 40.0000	 20.0000	 40.0000	 .000000	176	 .000000	 .000000	 .000000	 .022730	 77.8746	 .000000	 .000000	 .240626	 .000000	 .032836	 .002251	 21.1765	 99.3495	 .000000	 .000000	 .000000	 .032516	 98.8704	 .000000	 .000000	 .401378	 .000000	 .042244	 .003041	 .000002	 99.3495	 .000000	 .000000	 .000000	 .012322	 33.0450	 .000000	 .000000	 .253006	 .000000	 .029613	 .001243	 66.6589	 .000000	 .000000	 .000000	 .018482	 99.1300	 .000000	 .000000	 .758980	 .000000	 .088833	 .003729	 .000000	 100.000	 2.00000	O	 .000000	 .000000	 .000000	 .000370	 .991465	 .000000	 .000000	 .007591	 .000000	 .000888	 .000037	 2.00000	 .011732	 .018032	 .005629	 .013341	 .016476	 .039338	 .032831	 .008243	 .014142	 .013031	 .012300	 .025099	 .024307	 .010637	 .019085	 .020919	 .049608	 .040088	 .013749	 .018261	 .016765	 .016615	 -413.90	 -56.114	 -50.996	 42.1981	 .117754	 -33.104	 -427.17	 2.72667	 -156.35	 28.8554	 386.442	 -5.6030	 -34.491	 13.0890	 1236.34	214	334	319	303	301	332	333	140	335	126	524	"Wollastonite"	"Jadeite"	"Corundum"	"CaNb2O6"	"Cassiterite"	"Scheelite"	"Manganotantalite"	"Rutile"	"Mn"	"Magnetite"	"Zircon"
"Aberfoyle_1"	2	 40.0000	 20.0000	 40.0000	 .000000	177	 .000000	 .000000	 .000000	 .009005	 78.0868	 .000000	 .000000	 .306793	 .000000	 .022335	 .008974	 21.2714	 99.7052	 .000000	 .000000	 .000000	 .012882	 99.1397	 .000000	 .000000	 .511748	 .000000	 .028734	 .012122	 .000002	 99.7052	 .000000	 .000000	 .000000	 .004860	 32.9882	 .000000	 .000000	 .321148	 .000000	 .020053	 .004933	 66.6608	 .000000	 .000000	 .000000	 .007289	 98.9544	 .000000	 .000000	 .963344	 .000000	 .060154	 .014796	 .000000	 100.000	 2.00000	O	 .000000	 .000000	 .000000	 .000146	 .989734	 .000000	 .000000	 .009635	 .000000	 .000602	 .000148	 2.00000	 .011726	 .018026	 .005627	 .013337	 .016470	 .039332	 .032826	 .008240	 .014139	 .013029	 .012296	 .025086	 .024298	 .010633	 .019079	 .020910	 .049601	 .040082	 .013744	 .018257	 .016762	 .016609	 -182.71	 -45.988	 -23.915	 105.368	 .117588	 -46.100	 -27.955	 2.20193	 -91.316	 42.0304	 97.4540	 -5.6030	 -34.481	 13.0890	 1246.33	214	334	319	303	301	332	333	140	335	126	524	"Wollastonite"	"Jadeite"	"Corundum"	"CaNb2O6"	"Cassiterite"	"Scheelite"	"Manganotantalite"	"Rutile"	"Mn"	"Magnetite"	"Zircon"
"Aberfoyle_1"	2	 40.0000	 20.0000	 40.0000	 .000000	178	 .003908	 .000000	 .000000	 .007899	 77.8069	 .000000	 .000000	 .302493	 .000000	 .021102	 .005680	 21.1955	 99.3435	 .008360	 .000000	 .000000	 .011300	 98.7844	 .000000	 .000000	 .504576	 .000000	 .027148	 .007673	 .000000	 99.3435	 .007001	 .000000	 .000000	 .004278	 32.9878	 .000000	 .000000	 .317781	 .000000	 .019014	 .003133	 66.6610	 .021002	 .000000	 .000000	 .006417	 98.9529	 .000000	 .000000	 .953245	 .000000	 .057037	 .009399	 .000000	 100.000	 2.00000	O	 .000210	 .000000	 .000000	 .000128	 .989716	 .000000	 .000000	 .009534	 .000000	 .000570	 .000094	 2.00000	 .011726	 .018025	 .005627	 .013337	 .016470	 .039332	 .032826	 .008240	 .014139	 .013029	 .012296	 .025085	 .024298	 .010633	 .019079	 .020910	 .049601	 .040082	 .013744	 .018257	 .016762	 .016610	 208.955	 -47.946	 -32.009	 120.016	 .117802	 -48.472	 -37.505	 2.22908	 -80.303	 44.4381	 153.559	 -5.6030	 -34.471	 13.0890	 1256.34	214	334	319	303	301	332	333	140	335	126	524	"Wollastonite"	"Jadeite"	"Corundum"	"CaNb2O6"	"Cassiterite"	"Scheelite"	"Manganotantalite"	"Rutile"	"Mn"	"Magnetite"	"Zircon"
"Aberfoyle_1"	2	 40.0000	 20.0000	 40.0000	 .000000	179	 .000000	 .000000	 .000000	 .009212	 78.0539	 .000000	 .000000	 .356892	 .000000	 .030003	 .009167	 21.2983	 99.7575	 .000000	 .000000	 .000000	 .013179	 99.0981	 .000000	 .000000	 .595317	 .000000	 .038598	 .012383	 .000000	 99.7575	 .000000	 .000000	 .000000	 .004965	 32.9315	 .000000	 .000000	 .373106	 .000000	 .026902	 .005032	 66.6585	 .000000	 .000000	 .000000	 .007447	 98.7776	 .000000	 .000000	 1.11913	 .000000	 .080694	 .015095	 .000000	 100.000	 2.00000	O	 .000000	 .000000	 .000000	 .000149	 .988065	 .000000	 .000000	 .011195	 .000000	 .000807	 .000151	 2.00000	 .011721	 .018020	 .005626	 .013334	 .016464	 .039327	 .032822	 .008237	 .014136	 .013027	 .012293	 .025076	 .024290	 .010629	 .019074	 .020903	 .049595	 .040077	 .013739	 .018253	 .016759	 .016605	 -56.226	 -52.504	 -20.379	 102.986	 .117613	 -400.82	 -56.378	 1.93287	 -43.034	 31.4934	 95.3845	 -5.6030	 -34.461	 13.0890	 1266.34	214	334	319	303	301	332	333	140	335	126	524	"Wollastonite"	"Jadeite"	"Corundum"	"CaNb2O6"	"Cassiterite"	"Scheelite"	"Manganotantalite"	"Rutile"	"Mn"	"Magnetite"	"Zircon"
"Aberfoyle_1"	2	 40.0000	 20.0000	 40.0000	 .000000	180	 .000000	 .000000	 .000000	 .007518	 78.6862	 .000000	 .000000	 .330500	 .000000	 .027949	 .000000	 21.4466	 100.499	 .000000	 .000000	 .000000	 .010755	 99.9008	 .000000	 .000000	 .551294	 .000000	 .035956	 .000000	 .000000	 100.499	 .000000	 .000000	 .000000	 .004024	 32.9689	 .000000	 .000000	 .343128	 .000000	 .024888	 .000000	 66.6590	 .000000	 .000000	 .000000	 .006035	 98.8901	 .000000	 .000000	 1.02921	 .000000	 .074650	 .000000	 .000000	 100.000	 2.00000	O	 .000000	 .000000	 .000000	 .000121	 .989181	 .000000	 .000000	 .010295	 .000000	 .000747	 .000000	 2.00000	 .011726	 .018024	 .005627	 .013336	 .016467	 .039332	 .032825	 .008239	 .014138	 .013028	 .012295	 .025085	 .024296	 .010632	 .019078	 .020907	 .049600	 .040082	 .013743	 .018256	 .016761	 .016608	 -98.228	 -59.383	 -12.841	 126.051	 .117129	 -63.210	 -40.591	 2.06461	 -273.21	 33.7514	 -1125.5	 -5.6030	 -34.451	 13.0890	 1276.33	214	334	319	303	301	332	333	140	335	126	524	"Wollastonite"	"Jadeite"	"Corundum"	"CaNb2O6"	"Cassiterite"	"Scheelite"	"Manganotantalite"	"Rutile"	"Mn"	"Magnetite"	"Zircon"
"Aberfoyle_1"	2	 40.0000	 20.0000	 40.0000	 .000000	181	 .000000	 .000000	 .000000	 .000000	 78.0942	 .000000	 .000000	 .296995	 .000000	 .024935	 .014591	 21.2657	 99.6964	 .000000	 .000000	 .000000	 .000000	 99.1492	 .000000	 .000000	 .495406	 .000000	 .032078	 .019710	  .00000	 99.6964	 .000000	 .000000	 .000000	 .000000	 32.9994	 .000000	 .000000	 .310968	 .000000	 .022393	 .008023	 66.6592	 .000000	 .000000	 .000000	 .000000	 98.9761	 .000000	 .000000	 .932695	 .000000	 .067163	 .024062	 .000000	 100.000	 2.00000	O	 .000000	 .000000	 .000000	 .000000	 .990093	 .000000	 .000000	 .009330	 .000000	 .000672	 .000241	 2.00000	 .011727	 .018027	 .005628	 .013338	 .016471	 .039333	 .032827	 .008240	 .014140	 .013030	 .012297	 .025088	 .024300	 .010634	 .019080	 .020911	 .049602	 .040083	 .013745	 .018258	 .016762	 .016610	 -119.84	 -65.140	 -21.880	 -1448.6	 .117581	 -40.923	 -28.128	 2.26502	 -240.42	 37.7353	 60.2061	 -5.6030	 -34.441	 13.0890	 1286.34	214	334	319	303	301	332	333	140	335	126	524	"Wollastonite"	"Jadeite"	"Corundum"	"CaNb2O6"	"Cassiterite"	"Scheelite"	"Manganotantalite"	"Rutile"	"Mn"	"Magnetite"	"Zircon"
"Aberfoyle_1"	2	 40.0000	 20.0000	 40.0000	 .000000	182	 .000000	 .000000	 .000000	 .000000	 77.9427	 .000000	 .000000	 .357017	 .000000	 .017049	 .006860	 21.2599	 99.5836	 .000000	 .000000	 .000000	 .000000	 98.9569	 .000000	 .000000	 .595526	 .000000	 .021933	 .009266	 .000000	 99.5836	 .000000	 .000000	 .000000	 .000000	 32.9454	 .000000	 .000000	 .373928	 .000000	 .015315	 .003773	 66.6616	 .000000	 .000000	 .000000	 .000000	 98.8211	 .000000	 .000000	 1.12161	 .000000	 .045939	 .011317	 .000000	 100.000	 2.00000	O	 .000000	 .000000	 .000000	 .000000	 .988438	 .000000	 .000000	 .011219	 .000000	 .000459	 .000113	 2.00000	 .011721	 .018021	 .005626	 .013334	 .016465	 .039327	 .032821	 .008237	 .014137	 .013027	 .012293	 .025075	 .024292	 .010630	 .019075	 .020904	 .049595	 .040077	 .013740	 .018254	 .016760	 .016606	 -465.03	 -133.97	 -27.566	 -210.62	 .117694	 -35.219	 -23.491	 1.93243	 -142.97	 54.8010	 127.236	 -5.6030	 -34.431	 13.0890	 1296.33	214	334	319	303	301	332	333	140	335	126	524	"Wollastonite"	"Jadeite"	"Corundum"	"CaNb2O6"	"Cassiterite"	"Scheelite"	"Manganotantalite"	"Rutile"	"Mn"	"Magnetite"	"Zircon"
"Aberfoyle_1"	2	 40.0000	 20.0000	 40.0000	 .000000	183	 .004715	 .000000	 .000000	 .028123	 77.9862	 .000000	 .000000	 .367316	 .000000	 .036556	 .012529	 21.3036	 99.7390	 .010086	 .000000	 .000000	 .040231	 99.0120	 .000000	 .000000	 .612704	 .000000	 .047029	 .016924	 .000000	 99.7390	 .008404	 .000000	 .000000	 .015154	 32.8946	 .000000	 .000000	 .383907	 .000000	 .032770	 .006876	 66.6583	 .025210	 .000000	 .000000	 .022731	 98.6814	 .000000	 .000000	 1.15169	 .000000	 .098307	 .020627	 .000000	 100.000	 2.00000	O	 .000252	 .000000	 .000000	 .000455	 .986963	 .000000	 .000000	 .011519	 .000000	 .000983	 .000206	 2.00000	 .011718	 .018016	 .005624	 .013332	 .016462	 .039325	 .032819	 .008235	 .014134	 .013026	 .012291	 .025068	 .024285	 .010627	 .019072	 .020901	 .049592	 .040074	 .013736	 .018251	 .016757	 .016602	 173.111	 -119.97	 -23.146	 34.2228	 .117672	 -236.23	 -56.339	 1.88584	 -343.09	 25.9916	 69.9705	 -5.6030	 -34.421	 13.0890	 1306.34	214	334	319	303	301	332	333	140	335	126	524	"Wollastonite"	"Jadeite"	"Corundum"	"CaNb2O6"	"Cassiterite"	"Scheelite"	"Manganotantalite"	"Rutile"	"Mn"	"Magnetite"	"Zircon"
"Aberfoyle_1"	2	 40.0000	 20.0000	 40.0000	 .000000	184	 .000000	 .000000	 .000000	 .023593	 78.0177	 .000000	 .000000	 .288562	 .000000	 .045557	 .002533	 21.2512	 99.6292	 .000000	 .000000	 .000000	 .033751	 99.0521	 .000000	 .000000	 .481339	 .000000	 .058608	 .003422	  .00000	 99.6292	 .000000	 .000000	 .000000	 .012744	 32.9875	 .000000	 .000000	 .302325	 .000000	 .040937	 .001394	 66.6551	 .000000	 .000000	 .000000	 .019113	 98.9471	 .000000	 .000000	 .906834	 .000000	 .122793	 .004181	 .000000	 100.000	 2.00000	O	 .000000	 .000000	 .000000	 .000382	 .989795	 .000000	 .000000	 .009071	 .000000	 .001228	 .000042	 2.00000	 .011726	 .018024	 .005627	 .013336	 .016469	 .039328	 .032823	 .008239	 .014137	 .013027	 .012295	 .025086	 .024296	 .010632	 .019077	 .020909	 .049596	 .040078	 .013743	 .018255	 .016760	 .016608	 -650.10	 -77.010	 -34.521	 40.6648	 .117630	 -181.26	 -95.060	 2.32218	 -98.387	 21.0186	 343.376	 -5.6030	 -34.411	 13.0890	 1316.33	214	334	319	303	301	332	333	140	335	126	524	"Wollastonite"	"Jadeite"	"Corundum"	"CaNb2O6"	"Cassiterite"	"Scheelite"	"Manganotantalite"	"Rutile"	"Mn"	"Magnetite"	"Zircon"
"Aberfoyle_1"	2	 40.0000	 20.0000	 40.0000	 .000000	185	 .000000	 .000000	 .000000	 .038560	 78.1990	 .000000	 .000000	 .339644	 .000000	 .033256	 .001219	 21.3367	 99.9484	 .000000	 .000000	 .000000	 .055162	 99.2823	 .000000	 .000000	 .566547	 .000000	 .042784	 .001647	 .000006	 99.9484	 .000000	 .000000	 .000000	 .020747	 32.9342	 .000000	 .000000	 .354445	 .000000	 .029767	 .000668	 66.6602	 .000000	 .000000	 .000000	 .031124	 98.8141	 .000000	 .000000	 1.06346	 .000000	 .089311	 .002005	 .000000	 100.000	 2.00000	O	 .000000	 .000000	 .000000	 .000622	 .988121	 .000000	 .000000	 .010634	 .000000	 .000893	 .000020	 2.00000	 .011721	 .018020	 .005626	 .013334	 .016466	 .039328	 .032822	 .008237	 .014136	 .013027	 .012293	 .025076	 .024291	 .010630	 .019075	 .020905	 .049596	 .040078	 .013740	 .018253	 .016759	 .016605	 -96.827	 -111.24	 -30.986	 25.1589	 .117508	 -39.524	 -72.599	 2.01652	 -65.055	 28.4928	 712.510	 -5.6030	 -34.401	 13.0890	 1326.34	214	334	319	303	301	332	333	140	335	126	524	"Wollastonite"	"Jadeite"	"Corundum"	"CaNb2O6"	"Cassiterite"	"Scheelite"	"Manganotantalite"	"Rutile"	"Mn"	"Magnetite"	"Zircon"
"Aberfoyle_1"	2	 40.0000	 20.0000	 40.0000	 .000000	186	 .009648	 .000000	 .000000	 .000000	 78.0327	 .000000	 .000000	 .309195	 .000000	 .056955	 .004764	 21.2739	 99.6872	 .020641	 .000000	 .000000	 .000000	 99.0711	 .000000	 .000000	 .515756	 .000000	 .073273	 .006435	 .000002	 99.6872	 .017220	 .000000	 .000000	 .000000	 32.9558	 .000000	 .000000	 .323569	 .000000	 .051122	 .002618	 66.6496	 .051634	 .000000	 .000000	 .000000	 98.8170	 .000000	 .000000	 .970211	 .000000	 .153287	 .007849	 .000000	 100.000	 2.00000	O	 .000517	 .000000	 .000000	 .000000	 .988928	 .000000	 .000000	 .009710	 .000000	 .001534	 .000079	 2.00000	 .011723	 .018023	 .005627	 .013336	 .016466	 .039329	 .032823	 .008238	 .014137	 .013028	 .012295	 .025079	 .024295	 .010631	 .019078	 .020906	 .049597	 .040079	 .013741	 .018254	 .016760	 .016608	 84.7824	 -195.58	 -24.537	 -2215.7	 .117629	 -37.632	 -28.958	 2.18668	 -55.428	 16.9731	 182.947	 -5.6030	 -34.391	 13.0890	 1336.33	214	334	319	303	301	332	333	140	335	126	524	"Wollastonite"	"Jadeite"	"Corundum"	"CaNb2O6"	"Cassiterite"	"Scheelite"	"Manganotantalite"	"Rutile"	"Mn"	"Magnetite"	"Zircon"
"Aberfoyle_1"	2	 40.0000	 20.0000	 40.0000	 .000000	187	 .000000	 .000000	 .000000	 .000000	 78.8506	 .000000	 .000000	 .091155	 .000000	 .145180	 .000000	 21.3614	 100.448	 .000000	 .000000	 .000000	 .000000	 100.110	 .000000	 .000000	 .152053	 .000000	 .186774	 .000000	  .00000	 100.448	 .000000	 .000000	 .000000	 .000000	 33.1519	 .000000	 .000000	 .094965	 .000000	 .129725	 .000000	 66.6234	 .000000	 .000000	 .000000	 .000000	 99.3268	 .000000	 .000000	 .284527	 .000000	 .388672	 .000000	 .000000	 100.000	 2.00000	O	 .000000	 .000000	 .000000	 .000000	 .995202	 .000000	 .000000	 .002851	 .000000	 .003894	 .000000	 2.00000	 .011746	 .018047	 .005634	 .013349	 .016486	 .039349	 .032842	 .008248	 .014146	 .013035	 .012308	 .025129	 .024327	 .010645	 .019096	 .020931	 .049623	 .040101	 .013758	 .018266	 .016769	 .016625	 -91.941	 -32.016	 -20.176	 -287.49	 .117010	 -48.940	 -46.627	 6.68908	 -76.352	 7.13014	 -150.79	 -5.6030	 -34.231	 13.0890	 1496.33	214	334	319	303	301	332	333	140	335	126	524	"Wollastonite"	"Jadeite"	"Corundum"	"CaNb2O6"	"Cassiterite"	"Scheelite"	"Manganotantalite"	"Rutile"	"Mn"	"Magnetite"	"Zircon"
"Aberfoyle_1"	2	 40.0000	 20.0000	 40.0000	 .000000	188	 .000000	 .000000	 .000000	 .000000	 79.0562	 .000000	 .000000	 .100741	 .000000	 .049715	 .000000	 21.3959	 100.603	 .000000	 .000000	 .000000	 .000000	 100.371	 .000000	 .000000	 .168041	 .000000	 .063958	 .000000	  .00000	 100.603	 .000000	 .000000	 .000000	 .000000	 33.1989	 .000000	 .000000	 .104827	 .000000	 .044370	 .000000	 66.6519	 .000000	 .000000	 .000000	 .000000	 99.5526	 .000000	 .000000	 .314340	 .000000	 .133050	 .000000	 .000000	 100.000	 2.00000	O	 .000000	 .000000	 .000000	 .000000	 .996189	 .000000	 .000000	 .003145	 .000000	 .001331	 .000000	 2.00000	 .011750	 .018049	 .005635	 .013351	 .016491	 .039353	 .032845	 .008251	 .014150	 .013037	 .012310	 .025137	 .024329	 .010647	 .019099	 .020937	 .049628	 .040106	 .013764	 .018271	 .016772	 .016628	 -83.017	 -150.40	 -17.461	 -67.851	 .116853	 -48.282	 -35.270	 6.08566	 -163.11	 19.3411	 -77.272	 -5.6030	 -34.221	 13.0890	 1506.34	214	334	319	303	301	332	333	140	335	126	524	"Wollastonite"	"Jadeite"	"Corundum"	"CaNb2O6"	"Cassiterite"	"Scheelite"	"Manganotantalite"	"Rutile"	"Mn"	"Magnetite"	"Zircon"
"Aberfoyle_1"	2	 40.0000	 20.0000	 40.0000	 .000000	189	 .003168	 .000000	 .000000	 .000000	 78.4772	 .000000	 .000000	 .137948	 .000000	 .022020	 .012171	 21.2646	 99.9170	 .006779	 .000000	 .000000	 .000000	 99.6354	 .000000	 .000000	 .230105	 .000000	 .028328	 .016441	  .00000	 99.9170	 .005658	 .000000	 .000000	 .000000	 33.1634	 .000000	 .000000	 .144447	 .000000	 .019776	 .006692	 66.6601	 .016972	 .000000	 .000000	 .000000	 99.4704	 .000000	 .000000	 .433256	 .000000	 .059317	 .020073	 .000000	 100.000	 2.00000	O	 .000170	 .000000	 .000000	 .000000	 .994999	 .000000	 .000000	 .004334	 .000000	 .000593	 .000201	 2.00000	 .011744	 .018042	 .005633	 .013347	 .016486	 .039345	 .032838	 .008249	 .014147	 .013034	 .012306	 .025124	 .024320	 .010643	 .019093	 .020931	 .049617	 .040097	 .013759	 .018267	 .016769	 .016623	 258.006	 -74.763	 -24.901	 -419.16	 .117278	 -38.688	 -127.09	 4.52907	 -64.594	 42.6370	 72.0906	 -5.6030	 -34.211	 13.0890	 1516.34	214	334	319	303	301	332	333	140	335	126	524	"Wollastonite"	"Jadeite"	"Corundum"	"CaNb2O6"	"Cassiterite"	"Scheelite"	"Manganotantalite"	"Rutile"	"Mn"	"Magnetite"	"Zircon"
"Aberfoyle_1"	2	 40.0000	 20.0000	 40.0000	 .000000	190	 .000185	 .001983	 .000000	 .000000	 78.1071	 .000000	 .000000	 .234672	 .000000	 .043709	 .012960	 21.2332	 99.6338	 .000395	 .002673	 .000000	 .000000	 99.1656	 .000000	 .000000	 .391447	 .000000	 .056232	 .017506	 .000000	 99.6338	 .000330	 .004331	 .000000	 .000000	 33.0514	 .000000	 .000000	 .246060	 .000000	 .039309	 .007136	 66.6514	 .000990	 .006495	 .000000	 .000000	 99.1154	 .000000	 .000000	 .737889	 .000000	 .117880	 .021398	 .000000	 100.000	 2.00000	O	 .000010	 .000130	 .000000	 .000000	 .991770	 .000000	 .000000	 .007383	 .000000	 .001180	 .000214	 2.00000	 .011731	 .018031	 .005629	 .013340	 .016474	 .039333	 .032827	 .008242	 .014140	 .013030	 .012299	 .025097	 .024305	 .010636	 .019083	 .020916	 .049602	 .040084	 .013748	 .018259	 .016763	 .016613	 4418.17	 643.776	 -29.583	 -211.28	 .117558	 -55.222	 -23.897	 2.78787	 -83.200	 21.8764	 67.7088	 -5.6030	 -34.201	 13.0890	 1526.33	214	334	319	303	301	332	333	140	335	126	524	"Wollastonite"	"Jadeite"	"Corundum"	"CaNb2O6"	"Cassiterite"	"Scheelite"	"Manganotantalite"	"Rutile"	"Mn"	"Magnetite"	"Zircon"
"Aberfoyle_1"	2	 40.0000	 20.0000	 40.0000	 .000000	191	 .000592	 .000000	 .000000	 .000000	 78.5516	 .000000	 .000000	 .225813	 .001293	 .033941	 .011085	 21.3438	 100.168	 .001267	 .000000	 .000000	 .000000	 99.7299	 .000000	 .000000	 .376669	 .001670	 .043665	 .014974	 .000000	 100.168	 .001054	 .000000	 .000000	 .000000	 33.0696	 .000000	 .000000	 .235559	 .001176	 .030368	 .006072	 66.6562	 .003161	 .000000	 .000000	 .000000	 99.1776	 .000000	 .000000	 .706456	 .003528	 .091075	 .018211	 .000000	 100.000	 2.00000	O	 .000032	 .000000	 .000000	 .000000	 .992245	 .000000	 .000000	 .007068	 .000035	 .000911	 .000182	 2.00000	 .011734	 .018032	 .005630	 .013341	 .016476	 .039336	 .032829	 .008243	 .014141	 .013031	 .012300	 .025103	 .024307	 .010637	 .019084	 .020918	 .049605	 .040087	 .013750	 .018260	 .016764	 .016615	 1377.66	 -38.964	 -19.072	 -54.506	 .117219	 -39.054	 -38.479	 2.88568	 773.596	 27.9407	 79.0485	 -5.6030	 -34.191	 13.0890	 1536.34	214	334	319	303	301	332	333	140	335	126	524	"Wollastonite"	"Jadeite"	"Corundum"	"CaNb2O6"	"Cassiterite"	"Scheelite"	"Manganotantalite"	"Rutile"	"Mn"	"Magnetite"	"Zircon"
"Aberfoyle_1"	2	 40.0000	 20.0000	 40.0000	 .000000	192	 .000000	 .000000	 .000000	 .000000	 78.7068	 .000000	 .000000	 .199120	 .000000	 .000000	 .019051	 21.3598	 100.285	 .000000	 .000000	 .000000	 .000000	 99.9269	 .000000	 .000000	 .332144	 .000000	 .000000	 .025734	  .00000	 100.285	 .000000	 .000000	 .000000	 .000000	 33.1153	 .000000	 .000000	 .207592	 .000000	 .000000	 .010429	 66.6667	 .000000	 .000000	 .000000	 .000000	 99.3459	 .000000	 .000000	 .622777	 .000000	 .000000	 .031288	 .000000	 100.000	 2.00000	O	 .000000	 .000000	 .000000	 .000000	 .993459	 .000000	 .000000	 .006228	 .000000	 .000000	 .000313	 2.00000	 .011739	 .018036	 .005631	 .013343	 .016481	 .039340	 .032834	 .008246	 .014144	 .013033	 .012302	 .025114	 .024312	 .010639	 .019088	 .020924	 .049611	 .040092	 .013755	 .018264	 .016767	 .016618	 -89.328	 -46.466	 -23.241	 -50.416	 .117103	 -71.075	 -39.703	 3.23257	 -106.66	 -1033.0	 46.2959	 -5.6030	 -34.181	 13.0890	 1546.23	214	334	319	303	301	332	333	140	335	126	524	"Wollastonite"	"Jadeite"	"Corundum"	"CaNb2O6"	"Cassiterite"	"Scheelite"	"Manganotantalite"	"Rutile"	"Mn"	"Magnetite"	"Zircon"
"Aberfoyle_1"	2	 40.0000	 20.0000	 40.0000	 .000000	193	 .000000	 .000000	 .000000	 .000000	 78.1858	 .000000	 .000000	 .247960	 .000000	 .011630	 .010270	 21.2523	 99.7079	 .000000	 .000000	 .000000	 .000000	 99.2655	 .000000	 .000000	 .413612	 .000000	 .014962	 .013873	 .000002	 99.7079	 .000000	 .000000	 .000000	 .000000	 33.0609	 .000000	 .000000	 .259805	 .000000	 .010452	 .005651	 66.6632	 .000000	 .000000	 .000000	 .000000	 99.1724	 .000000	 .000000	 .779333	 .000000	 .031351	 .016950	 .000000	 100.000	 2.00000	O	 .000000	 .000000	 .000000	 .000000	 .991879	 .000000	 .000000	 .007795	 .000000	 .000314	 .000170	 2.00000	 .011732	 .018031	 .005629	 .013340	 .016475	 .039334	 .032828	 .008243	 .014141	 .013030	 .012299	 .025099	 .024305	 .010636	 .019083	 .020917	 .049604	 .040085	 .013749	 .018260	 .016764	 .016613	 -196.98	 -50.356	 -31.826	 -79.779	 .117496	 -40.916	 -48.251	 2.65480	 -498.62	 79.9659	 85.2595	 -5.6030	 -34.171	 13.0890	 1556.34	214	334	319	303	301	332	333	140	335	126	524	"Wollastonite"	"Jadeite"	"Corundum"	"CaNb2O6"	"Cassiterite"	"Scheelite"	"Manganotantalite"	"Rutile"	"Mn"	"Magnetite"	"Zircon"
"Aberfoyle_1"	2	 40.0000	 20.0000	 40.0000	 .000000	194	 .000000	 .000000	 .000000	 .000000	 78.1761	 .000000	 .000000	 .224841	 .000000	 .013304	 .006839	 21.2335	 99.6546	 .000000	 .000000	 .000000	 .000000	 99.2532	 .000000	 .000000	 .375048	 .000000	 .017116	 .009238	 .000004	 99.6546	 .000000	 .000000	 .000000	 .000000	 33.0858	 .000000	 .000000	 .235788	 .000000	 .011967	 .003766	 66.6627	 .000000	 .000000	 .000000	 .000000	 99.2455	 .000000	 .000000	 .707280	 .000000	 .035896	 .011297	 .000000	 100.000	 2.00000	O	 .000000	 .000000	 .000000	 .000000	 .992634	 .000000	 .000000	 .007074	 .000000	 .000359	 .000113	 2.00000	 .011736	 .018036	 .005631	 .013343	 .016479	 .039341	 .032834	 .008245	 .014144	 .013033	 .012302	 .025107	 .024312	 .010639	 .019088	 .020922	 .049612	 .040092	 .013753	 .018264	 .016767	 .016618	 -97.154	 -92.051	 -28.374	 -282.86	 .117518	 -36.635	 -28.176	 2.89750	 -241.52	 70.0205	 127.718	 -5.6030	 -34.161	 13.0890	 1566.24	214	334	319	303	301	332	333	140	335	126	524	"Wollastonite"	"Jadeite"	"Corundum"	"CaNb2O6"	"Cassiterite"	"Scheelite"	"Manganotantalite"	"Rutile"	"Mn"	"Magnetite"	"Zircon"
"Aberfoyle_1"	2	 40.0000	 20.0000	 40.0000	 .000000	195	 .000000	 .000000	 .000000	 .020327	 77.8261	 .000000	 .001212	 .308422	 .000000	 .022817	 .017914	 21.2106	 99.4073	 .000000	 .000000	 .000000	 .029078	 98.8088	 .000000	 .001480	 .514467	 .000000	 .029354	 .024199	 .000002	 99.4073	 .000000	 .000000	 .000000	 .011002	 32.9728	 .000000	 .000337	 .323783	 .000000	 .020545	 .009875	 66.6617	 .000000	 .000000	 .000000	 .016503	 98.9204	 .000000	 .000505	 .971371	 .000000	 .061636	 .029627	 .000000	 100.000	 2.00000	O	 .000000	 .000000	 .000000	 .000330	 .989256	 .000000	 .000010	 .009714	 .000000	 .000616	 .000296	 2.00000	 .011725	 .018024	 .005627	 .013336	 .016470	 .039332	 .032826	 .008239	 .014139	 .013029	 .012295	 .025085	 .024296	 .010632	 .019078	 .020910	 .049601	 .040082	 .013744	 .018256	 .016761	 .016609	 -99.227	 -61.583	 -37.487	 47.0846	 .117793	 -255.34	 1906.10	 2.19172	 -220.16	 41.1591	 49.1619	 -5.6030	 -34.151	 13.0890	 1576.34	214	334	319	303	301	332	333	140	335	126	524	"Wollastonite"	"Jadeite"	"Corundum"	"CaNb2O6"	"Cassiterite"	"Scheelite"	"Manganotantalite"	"Rutile"	"Mn"	"Magnetite"	"Zircon"
