Repository: orthospar/MinorElements-Cassiterite

# MinorElements-Cassiterite
EPMA data and R code for generation of figures in "Systematic trends in the substitution mechanisms of minor elements in cassiterite", submitted for publication in the Australian Journal of Earth Sciences.

# Data Availability
The final cleaned and organised dataset is available above (cassiterite_EPMA.csv) and as a supplementary file hosted by AJES.

File: Data/170811/170811_recalc.dat (part 6 of 7)
LOVOLT"	" CURRENT"	"BEAMSIZE"	"    LINE"	"  Si WT%"	"  Na WT%"	"  Al WT%"	"  Nb WT%"	"  Sn WT%"	"   W WT%"	"  Ta WT%"	"  Ti WT%"	"  Mn WT%"	"  Fe WT%"	"  Zr WT%"	"   O WT%"	"   TOTAL"	"    SiO2"	"    Na2O"	"   Al2O3"	"   Nb2O5"	"    SnO2"	"     WO3"	"   Ta2O5"	"    TiO2"	"     MnO"	"     FeO"	"    ZrO2"	"       O"	"   TOTAL"	"  Si AT%"	"  Na AT%"	"  Al AT%"	"  Nb AT%"	"  Sn AT%"	"   W AT%"	"  Ta AT%"	"  Ti AT%"	"  Mn AT%"	"  Fe AT%"	"  Zr AT%"	"   O AT%"	"Si OXMOL%"	"Na OXMOL%"	"Al OXMOL%"	"Nb OXMOL%"	"Sn OXMOL%"	"W OXMOL%"	"Ta OXMOL%"	"Ti OXMOL%"	"Mn OXMOL%"	"Fe OXMOL%"	"Zr OXMOL%"	"O OXMOL%"	"   TOTAL"	" FORMULA"	"   BASIS"	"Si FORMULA"	"Na FORMULA"	"Al FORMULA"	"Nb FORMULA"	"Sn FORMULA"	"W FORMULA"	"Ta FORMULA"	"Ti FORMULA"	"Mn FORMULA"	"Fe FORMULA"	"Zr FORMULA"	"O FORMULA"	"Si CDL99"	"Na CDL99"	"Al CDL99"	"Nb CDL99"	"Sn CDL99"	" W CDL99"	"Ta CDL99"	"Ti CDL99"	"Mn CDL99"	"Fe CDL99"	"Zr CDL99"	"SiO2 CDL99"	"Na2O CDL99"	"Al2O3 CDL99"	"Nb2O5 CDL99"	"SnO2 CDL99"	"WO3 CDL99"	"Ta2O5 CDL99"	"TiO2 CDL99"	"MnO CDL99"	"FeO CDL99"	"ZrO2 CDL99"	"Si %ERR "	"Na %ERR "	"Al %ERR "	"Nb %ERR "	"Sn %ERR "	" W %ERR "	"Ta %ERR "	"Ti %ERR "	"Mn %ERR "	"Fe %ERR "	"Zr %ERR "	"   X-POS"	"   Y-POS"	"   Z-POS"	" RELDIST"	"Si STD_NUM"	"Na STD_NUM"	"Al STD_NUM"	"Nb STD_NUM"	"Sn STD_NUM"	"W STD_NUM"	"Ta STD_NUM"	"Ti STD_NUM"	"Mn STD_NUM"	"Fe STD_NUM"	"Zr STD_NUM"	"Si STD_NAM"	"Na STD_NAM"	"Al STD_NAM"	"Nb STD_NAM"	"Sn STD_NAM"	"W STD_NAM"	"Ta STD_NAM"	"Ti STD_NAM"	"Mn STD_NAM"	"Fe STD_NAM"	"Zr STD_NAM"
"Aberfoyle_1"	2	 40.0000	 20.0000	 40.0000	 .000000	231	 .000000	 .000000	 .000000	 .006486	 78.4206	 .000000	 .000000	 .150583	 .000000	 .000000	 .009987	 21.2499	 99.8375	 .000000	 .000000	 .000000	 .009279	 99.5636	 .000000	 .000000	 .251181	 .000000	 .000000	 .013491	  .00000	 99.8375	 .000000	 .000000	 .000000	 .003504	 33.1660	 .000000	 .000000	 .157804	 .000000	 .000000	 .005496	 66.6673	 .000000	 .000000	 .000000	 .005257	 99.5048	 .000000	 .000000	 .473444	 .000000	 .000000	 .016489	 .000000	 100.000	 2.00000	O	 .000000	 .000000	 .000000	 .000105	 .994970	 .000000	 .000000	 .004734	 .000000	 .000000	 .000165	 2.00000	 .011737	 .018032	 .005630	 .013340	 .016478	 .039325	 .032821	 .008245	 .014140	 .013028	 .012300	 .025111	 .024307	 .010637	 .019083	 .020920	 .049592	 .040076	 .013753	 .018258	 .016761	 .016614	 -1217.5	 -74.534	 -24.144	 146.030	 .117262	 -33.464	 -67.546	 4.17355	 -320.25	 -974.26	 87.6583	 -5.6030	 -33.771	 13.0900	 1977.39	214	334	319	303	301	332	333	140	335	126	524	"Wollastonite"	"Jadeite"	"Corundum"	"CaNb2O6"	"Cassiterite"	"Scheelite"	"Manganotantalite"	"Rutile"	"Mn"	"Magnetite"	"Zircon"
"Aberfoyle_1"	2	 40.0000	 20.0000	 40.0000	 .000000	232	 .014008	 .000000	 .000000	 .000000	 78.5002	 .000000	 .000000	 .159339	 .000000	 .000000	 .010078	 21.2904	 99.9740	 .029969	 .000000	 .000000	 .000000	 99.6646	 .000000	 .000000	 .265786	 .000000	 .000000	 .013613	  .00000	 99.9740	 .024989	 .000000	 .000000	 .000000	 33.1362	 .000000	 .000000	 .166660	 .000000	 .000000	 .005535	 66.6667	 .074966	 .000000	 .000000	 .000000	 99.4085	 .000000	 .000000	 .499979	 .000000	 .000000	 .016605	 .000000	 100.000	 2.00000	O	 .000750	 .000000	 .000000	 .000000	 .994085	 .000000	 .000000	 .005000	 .000000	 .000000	 .000166	 2.00000	 .011734	 .018029	 .005629	 .013339	 .016475	 .039322	 .032819	 .008243	 .014138	 .013027	 .012298	 .025104	 .024303	 .010635	 .019082	 .020917	 .049589	 .040074	 .013750	 .018256	 .016759	 .016613	 58.5399	 -67.993	 -30.487	 -69.635	 .117203	 -35.977	 -25.520	 3.96088	 -77.811	 -893.15	 86.8709	 -5.6030	 -33.761	 13.0900	 1987.40	214	334	319	303	301	332	333	140	335	126	524	"Wollastonite"	"Jadeite"	"Corundum"	"CaNb2O6"	"Cassiterite"	"Scheelite"	"Manganotantalite"	"Rutile"	"Mn"	"Magnetite"	"Zircon"
"Aberfoyle_1"	2	 40.0000	 20.0000	 40.0000	 .000000	233	 .005764	 .004533	 .000000	 .002798	 78.5479	 .000000	 .000000	 .141042	 .000000	 .011444	 .008480	 21.2871	 100.009	 .012332	 .006110	 .000000	 .004003	 99.7251	 .000000	 .000000	 .235266	 .000000	 .014723	 .011455	 .000002	 100.009	 .010283	 .009879	 .000000	 .001509	 33.1573	 .000000	 .000000	 .147527	 .000000	 .010267	 .004658	 66.6586	 .030846	 .014817	 .000000	 .002264	 99.4647	 .000000	 .000000	 .442549	 .000000	 .030798	 .013972	 .000000	 100.000	 2.00000	O	 .000309	 .000296	 .000000	 .000045	 .994841	 .000000	 .000000	 .004426	 .000000	 .000308	 .000140	 2.00000	 .011738	 .018034	 .005630	 .013341	 .016479	 .039329	 .032825	 .008245	 .014141	 .013029	 .012301	 .025113	 .024309	 .010638	 .019085	 .020922	 .049598	 .040081	 .013754	 .018260	 .016762	 .016616	 141.894	 282.224	 -31.364	 337.521	 .117181	 -39.946	 -36.885	 4.43493	 -1026.6	 81.2450	 103.127	 -5.6030	 -33.751	 13.0900	 1997.41	214	334	319	303	301	332	333	140	335	126	524	"Wollastonite"	"Jadeite"	"Corundum"	"CaNb2O6"	"Cassiterite"	"Scheelite"	"Manganotantalite"	"Rutile"	"Mn"	"Magnetite"	"Zircon"
"Aberfoyle_1"	2	 40.0000	 20.0000	 40.0000	 .000000	234	 .012476	 .000000	 .000000	 .009017	 78.4562	 .000000	 .000000	 .163674	 .000000	 .018008	 .012228	 21.2895	 99.9611	 .026690	 .000000	 .000000	 .012899	 99.6088	 .000000	 .000000	 .273018	 .000000	 .023167	 .016518	 .000002	 99.9611	 .022254	 .000000	 .000000	 .004862	 33.1167	 .000000	 .000000	 .171190	 .000000	 .016155	 .006716	 66.6621	 .066757	 .000000	 .000000	 .007293	 99.3438	 .000000	 .000000	 .513537	 .000000	 .048461	 .020147	 .000000	 100.000	 2.00000	O	 .000668	 .000000	 .000000	 .000146	 .993570	 .000000	 .000000	 .005136	 .000000	 .000485	 .000201	 2.00000	 .011735	 .018030	 .005629	 .013339	 .016476	 .039327	 .032822	 .008243	 .014139	 .013028	 .012299	 .025105	 .024304	 .010636	 .019083	 .020918	 .049594	 .040078	 .013751	 .018257	 .016761	 .016614	 65.6952	 -87.846	 -22.867	 105.245	 .117254	 -179.82	 -59.208	 3.86427	 -117.57	 51.9261	 71.7174	 -5.6030	 -33.741	 13.0900	 2007.39	214	334	319	303	301	332	333	140	335	126	524	"Wollastonite"	"Jadeite"	"Corundum"	"CaNb2O6"	"Cassiterite"	"Scheelite"	"Manganotantalite"	"Rutile"	"Mn"	"Magnetite"	"Zircon"
"Aberfoyle_1"	2	 40.0000	 20.0000	 40.0000	 .000000	235	 .008286	 .000000	 .000000	 .004937	 78.6262	 .000000	 .000000	 .097379	 .000000	 .004229	 .006547	 21.2785	 100.026	 .017727	 .000000	 .000000	 .007062	 99.8246	 .000000	 .000000	 .162433	 .000000	 .005440	 .008844	 .000000	 100.026	 .014789	 .000000	 .000000	 .002664	 33.2074	 .000000	 .000000	 .101908	 .000000	 .003796	 .003598	 66.6658	 .044368	 .000000	 .000000	 .003996	 99.6237	 .000000	 .000000	 .305730	 .000000	 .011387	 .010794	 .000000	 100.000	 2.00000	O	 .000444	 .000000	 .000000	 .000080	 .996235	 .000000	 .000000	 .003057	 .000000	 .000114	 .000108	 2.00000	 .011743	 .018039	 .005632	 .013345	 .016484	 .039334	 .032829	 .008248	 .014144	 .013031	 .012304	 .025123	 .024316	 .010641	 .019090	 .020929	 .049603	 .040086	 .013758	 .018263	 .016765	 .016621	 98.8383	 -98.305	 -29.355	 191.696	 .117122	 -28.122	 -26.408	 6.28231	 -124.02	 218.485	 133.403	 -5.6030	 -33.731	 13.0900	 2017.40	214	334	319	303	301	332	333	140	335	126	524	"Wollastonite"	"Jadeite"	"Corundum"	"CaNb2O6"	"Cassiterite"	"Scheelite"	"Manganotantalite"	"Rutile"	"Mn"	"Magnetite"	"Zircon"
"Aberfoyle_1"	2	 40.0000	 20.0000	 40.0000	 .000000	236	 .017512	 .000000	 .000000	 .000000	 78.6103	 .000000	 .000000	 .092470	 .000000	 .004243	 .000000	 21.2771	 100.002	 .037464	 .000000	 .000000	 .000000	 99.8044	 .000000	 .000000	 .154245	 .000000	 .005458	 .000000	 .000008	 100.002	 .031257	 .000000	 .000000	 .000000	 33.2028	 .000000	 .000000	 .096777	 .000000	 .003809	 .000000	 66.6654	 .093767	 .000000	 .000000	 .000000	 99.6045	 .000000	 .000000	 .290320	 .000000	 .011425	 .000000	 .000000	 100.000	 2.00000	O	 .000938	 .000000	 .000000	 .000000	 .996102	 .000000	 .000000	 .002903	 .000000	 .000114	 .000000	 2.00000	 .011743	 .018038	 .005632	 .013345	 .016484	 .039334	 .032829	 .008248	 .014144	 .013031	 .012305	 .025122	 .024315	 .010641	 .019090	 .020928	 .049603	 .040086	 .013758	 .018263	 .016765	 .016621	 46.9204	 -54.154	 -23.632	 -55.810	 .117133	 -54.764	 -23.993	 6.59855	 -51.946	 217.761	 -167.53	 -5.6030	 -33.721	 13.0900	 2027.39	214	334	319	303	301	332	333	140	335	126	524	"Wollastonite"	"Jadeite"	"Corundum"	"CaNb2O6"	"Cassiterite"	"Scheelite"	"Manganotantalite"	"Rutile"	"Mn"	"Magnetite"	"Zircon"
"Aberfoyle_1"	2	 40.0000	 20.0000	 40.0000	 .000000	237	 .016578	 .180790	 .000000	 .000000	 78.4025	 .000000	 .000000	 .117067	 .000000	 .000000	 .004580	 21.2997	 100.021	 .035466	 .243700	 .000000	 .000000	 99.5406	 .000000	 .000000	 .195275	 .000000	 .000000	 .006186	 .000002	 100.021	 .029472	 .392653	 .000000	 .000000	 32.9830	 .000000	 .000000	 .122032	 .000000	 .000000	 .002507	 66.4703	 .088417	 .588979	 .000000	 .000000	 98.9490	 .000000	 .000000	 .366097	 .000000	 .000000	 .007520	 .000000	 100.000	 2.00000	O	 .000887	 .011814	 .000000	 .000000	 .992412	 .000000	 .000000	 .003672	 .000000	 .000000	 .000075	 2.00000	 .011726	 .018007	 .005627	 .013335	 .016465	 .039314	 .032811	 .008237	 .014132	 .013023	 .012295	 .025085	 .024273	 .010632	 .019076	 .020904	 .049579	 .040064	 .013740	 .018247	 .016753	 .016608	 49.4723	 8.02923	 -22.502	 -114.58	 .117304	 -52.903	 -35.138	 5.27355	 -77.231	 -937.13	 190.264	 -5.6030	 -33.711	 13.0900	 2037.40	214	334	319	303	301	332	333	140	335	126	524	"Wollastonite"	"Jadeite"	"Corundum"	"CaNb2O6"	"Cassiterite"	"Scheelite"	"Manganotantalite"	"Rutile"	"Mn"	"Magnetite"	"Zircon"
"Aberfoyle_1"	2	 40.0000	 20.0000	 40.0000	 .000000	238	 .001894	 .000000	 .000000	 .000000	 78.9812	 .000000	 .000000	 .096591	 .001987	 .000000	 .000000	 21.3614	 100.443	 .004053	 .000000	 .000000	 .000000	 100.275	 .000000	 .000000	 .161120	 .002565	 .000000	 .000000	 -.00001	 100.443	 .003368	 .000000	 .000000	 .000000	 33.2281	 .000000	 .000000	 .100693	 .001806	 .000000	 .000000	 66.6661	 .010104	 .000000	 .000000	 .000000	 99.6824	 .000000	 .000000	 .302072	 .005417	 .000000	 .000000	 .000000	 100.000	 2.00000	O	 .000101	 .000000	 .000000	 .000000	 .996851	 .000000	 .000000	 .003021	 .000054	 .000000	 .000000	 2.00000	 .011747	 .018041	 .005633	 .013345	 .016486	 .039337	 .032831	 .008249	 .014145	 .013032	 .012305	 .025130	 .024319	 .010643	 .019091	 .020930	 .049607	 .040089	 .013760	 .018264	 .016766	 .016622	 431.407	 -45.371	 -25.424	 -51.918	 .116850	 -112.14	 -33.524	 6.33149	 504.084	 -85.597	 -281.66	 -5.6030	 -33.701	 13.0900	 2047.39	214	334	319	303	301	332	333	140	335	126	524	"Wollastonite"	"Jadeite"	"Corundum"	"CaNb2O6"	"Cassiterite"	"Scheelite"	"Manganotantalite"	"Rutile"	"Mn"	"Magnetite"	"Zircon"
"Aberfoyle_1"	2	 40.0000	 20.0000	 40.0000	 .000000	239	 .000000	 .000000	 .000000	 .003234	 78.8724	 .000000	 .056277	 .162630	 .000000	 .000000	 .000000	 21.3873	 100.482	 .000000	 .000000	 .000000	 .004626	 100.137	 .000000	 .068718	 .271276	 .000000	 .000000	 .000000	 .000000	 100.482	 .000000	 .000000	 .000000	 .001736	 33.1439	 .000000	 .015512	 .169339	 .000000	 .000000	 .000000	 66.6695	 .000000	 .000000	 .000000	 .002605	 99.4659	 .000000	 .023276	 .508193	 .000000	 .000000	 .000000	 .000000	 100.000	 2.00000	O	 .000000	 .000000	 .000000	 .000052	 .994273	 .000000	 .000465	 .005080	 .000000	 .000000	 .000000	 2.00000	 .011745	 .018034	 .005631	 .013346	 .016484	 .039335	 .032830	 .008247	 .014143	 .013031	 .012306	 .025127	 .024309	 .010639	 .019092	 .020929	 .049605	 .040087	 .013756	 .018262	 .016764	 .016623	 -152.98	 -57.978	 -16.212	 292.280	 .116944	 -42.193	 41.4862	 3.88836	 -1164.5	 -632.17	 -272.18	 -5.6030	 -33.691	 13.0900	 2057.40	214	334	319	303	301	332	333	140	335	126	524	"Wollastonite"	"Jadeite"	"Corundum"	"CaNb2O6"	"Cassiterite"	"Scheelite"	"Manganotantalite"	"Rutile"	"Mn"	"Magnetite"	"Zircon"
"Aberfoyle_1"	2	 40.0000	 20.0000	 40.0000	 .000000	240	 .000000	 .000000	 .000000	 .000000	 78.2334	 .000000	 .000000	 .148630	 .000000	 .002163	 .001095	 21.1928	 99.5781	 .000000	 .000000	 .000000	 .000000	 99.3259	 .000000	 .000000	 .247923	 .000000	 .002783	 .001479	 .000002	 99.5781	 .000000	 .000000	 .000000	 .000000	 33.1753	 .000000	 .000000	 .156173	 .000000	 .001950	 .000604	 66.6660	 .000000	 .000000	 .000000	 .000000	 99.5238	 .000000	 .000000	 .468511	 .000000	 .005849	 .001812	 .000000	 100.000	 2.00000	O	 .000000	 .000000	 .000000	 .000000	 .995267	 .000000	 .000000	 .004685	 .000000	 .000058	 .000018	 2.00000	 .011739	 .018036	 .005631	 .013342	 .016480	 .039330	 .032825	 .008246	 .014142	 .013030	 .012302	 .025114	 .024312	 .010639	 .019086	 .020923	 .049598	 .040081	 .013754	 .018261	 .016763	 .016617	 -244.66	 -54.306	 -20.499	 -190.80	 .117415	 -32.359	 -38.173	 4.22494	 -80.221	 426.255	 793.974	 -5.6030	 -33.681	 13.0900	 2067.39	214	334	319	303	301	332	333	140	335	126	524	"Wollastonite"	"Jadeite"	"Corundum"	"CaNb2O6"	"Cassiterite"	"Scheelite"	"Manganotantalite"	"Rutile"	"Mn"	"Magnetite"	"Zircon"
"Aberfoyle_1"	2	 40.0000	 20.0000	 40.0000	 .000000	241	 .002477	 .000000	 .000000	 .014924	 78.2280	 .000000	 .000000	 .213362	 .000000	 .016868	 .009824	 21.2511	 99.7366	 .005300	 .000000	 .000000	 .021349	 99.3191	 .000000	 .000000	 .355900	 .000000	 .021701	 .013271	  .00000	 99.7366	 .004427	 .000000	 .000000	 .008062	 33.0804	 .000000	 .000000	 .223565	 .000000	 .015160	 .005406	 66.6630	 .013282	 .000000	 .000000	 .012094	 99.2422	 .000000	 .000000	 .670702	 .000000	 .045480	 .016217	 .000000	 100.000	 2.00000	O	 .000133	 .000000	 .000000	 .000242	 .992468	 .000000	 .000000	 .006707	 .000000	 .000455	 .000162	 2.00000	 .011730	 .018026	 .005628	 .013336	 .016472	 .039322	 .032818	 .008241	 .014137	 .013026	 .012296	 .025094	 .024299	 .010633	 .019078	 .020913	 .049588	 .040072	 .013746	 .018254	 .016758	 .016609	 329.535	 -81.940	 -19.650	 63.8654	 .117425	 -43.822	 -27.733	 3.03551	 -539.52	 55.3725	 89.0738	 -5.6030	 -33.671	 13.0900	 2077.40	214	334	319	303	301	332	333	140	335	126	524	"Wollastonite"	"Jadeite"	"Corundum"	"CaNb2O6"	"Cassiterite"	"Scheelite"	"Manganotantalite"	"Rutile"	"Mn"	"Magnetite"	"Zircon"
"Aberfoyle_1"	2	 40.0000	 20.0000	 40.0000	 .000000	242	 .000169	 .000000	 .000000	 .038897	 77.9271	 .000000	 .000000	 .324399	 .000000	 .046978	 .020232	 21.2641	 99.6218	 .000362	 .000000	 .000000	 .055644	 98.9370	 .000000	 .000000	 .541117	 .000000	 .060437	 .027329	 .000004	 99.6218	 .000302	 .000000	 .000000	 .020998	 32.9296	 .000000	 .000000	 .339670	 .000000	 .042190	 .011124	 66.6561	 .000907	 .000000	 .000000	 .031498	 98.7886	 .000000	 .000000	 1.01901	 .000000	 .126569	 .033372	 .000000	 100.000	 2.00000	O	 .000009	 .000000	 .000000	 .000630	 .988045	 .000000	 .000000	 .010192	 .000000	 .001266	 .000334	 2.00000	 .011715	 .018011	 .005623	 .013327	 .016458	 .039308	 .032805	 .008233	 .014129	 .013020	 .012287	 .025062	 .024278	 .010624	 .019065	 .020896	 .049570	 .040057	 .013732	 .018244	 .016751	 .016597	 4812.02	 -258.91	 -38.673	 24.9346	 .117663	 -55.428	 -30.593	 2.09661	 -120.32	 20.3964	 43.5802	 -5.6030	 -33.661	 13.0900	 2087.41	214	334	319	303	301	332	333	140	335	126	524	"Wollastonite"	"Jadeite"	"Corundum"	"CaNb2O6"	"Cassiterite"	"Scheelite"	"Manganotantalite"	"Rutile"	"Mn"	"Magnetite"	"Zircon"
"Aberfoyle_1"	2	 40.0000	 20.0000	 40.0000	 .000000	243	 .014153	 .000000	 .000000	 .012234	 78.0837	 .000000	 .000000	 .344110	 .000000	 .035826	 .019387	 21.3205	 99.8299	 .030278	 .000000	 .000000	 .017501	 99.1359	 .000000	 .000000	 .573995	 .000000	 .046090	 .026188	  .00000	 99.8299	 .025207	 .000000	 .000000	 .006587	 32.9091	 .000000	 .000000	 .359361	 .000000	 .032090	 .010631	 66.6571	 .075607	 .000000	 .000000	 .009878	 98.7085	 .000000	 .000000	 1.07788	 .000000	 .096252	 .031888	 .000000	 100.000	 2.00000	O	 .000756	 .000000	 .000000	 .000198	 .987414	 .000000	 .000000	 .010782	 .000000	 .000963	 .000319	 2.00000	 .011713	 .018010	 .005623	 .013328	 .016457	 .039310	 .032807	 .008232	 .014130	 .013021	 .012287	 .025059	 .024278	 .010624	 .019067	 .020894	 .049574	 .040060	 .013732	 .018245	 .016752	 .016598	 57.8457	 -60.277	 -76.124	 77.7021	 .117553	 -33.584	 -20.529	 1.99312	 -148.67	 26.4955	 45.4521	 -5.6030	 -33.651	 13.0900	 2097.39	214	334	319	303	301	332	333	140	335	126	524	"Wollastonite"	"Jadeite"	"Corundum"	"CaNb2O6"	"Cassiterite"	"Scheelite"	"Manganotantalite"	"Rutile"	"Mn"	"Magnetite"	"Zircon"
"Aberfoyle_1"	2	 40.0000	 20.0000	 40.0000	 .000000	244	 .005747	 .000000	 .000000	 .035367	 77.8835	 .000000	 .000000	 .423695	 .000000	 .060539	 .015951	 21.3259	 99.7507	 .012295	 .000000	 .000000	 .050594	 98.8816	 .000000	 .000000	 .706748	 .000000	 .077883	 .021547	  .00000	 99.7507	 .010233	 .000000	 .000000	 .019036	 32.8137	 .000000	 .000000	 .442325	 .000000	 .054207	 .008744	 66.6518	 .030693	 .000000	 .000000	 .028549	 98.4252	 .000000	 .000000	 1.32676	 .000000	 .162596	 .026229	 .000000	 100.000	 2.00000	O	 .000307	 .000000	 .000000	 .000571	 .984630	 .000000	 .000000	 .013273	 .000000	 .001627	 .000262	 2.00000	 .011703	 .017999	 .005619	 .013320	 .016446	 .039297	 .032795	 .008226	 .014123	 .013016	 .012280	 .025037	 .024262	 .010617	 .019055	 .020880	 .049557	 .040045	 .013722	 .018236	 .016745	 .016588	 141.889	 -121.49	 -29.006	 27.3383	 .117694	 -56.179	 -33.028	 1.67090	 -60.066	 16.0018	 55.0580	 -5.6030	 -33.641	 13.0900	 2107.40	214	334	319	303	301	332	333	140	335	126	524	"Wollastonite"	"Jadeite"	"Corundum"	"CaNb2O6"	"Cassiterite"	"Scheelite"	"Manganotantalite"	"Rutile"	"Mn"	"Magnetite"	"Zircon"
"Aberfoyle_1"	2	 40.0000	 20.0000	 40.0000	 .000000	245	 .007987	 .000000	 .000000	 .052843	 77.6797	 .000000	 .000000	 .446826	 .000000	 .048578	 .019046	 21.2942	 99.5491	 .017087	 .000000	 .000000	 .075594	 98.6229	 .000000	 .000000	 .745332	 .000000	 .062495	 .025727	  .00000	 99.5491	 .014243	 .000000	 .000000	 .028487	 32.7792	 .000000	 .000000	 .467205	 .000000	 .043565	 .010457	 66.6569	 .042734	 .000000	 .000000	 .042736	 98.3506	 .000000	 .000000	 1.40180	 .000000	 .130713	 .031376	 .000000	 100.000	 2.00000	O	 .000427	 .000000	 .000000	 .000855	 .983519	 .000000	 .000000	 .014018	 .000000	 .001307	 .000314	 2.00000	 .011699	 .017995	 .005618	 .013318	 .016444	 .039294	 .032792	 .008224	 .014121	 .013015	 .012278	 .025028	 .024256	 .010614	 .019053	 .020878	 .049553	 .040041	 .013719	 .018234	 .016743	 .016585	 102.151	 -54.077	 -29.269	 18.5314	 .117857	 -39.143	 -39.509	 1.59855	 -80.167	 19.7434	 46.2173	 -5.6030	 -33.631	 13.0900	 2117.39	214	334	319	303	301	332	333	140	335	126	524	"Wollastonite"	"Jadeite"	"Corundum"	"CaNb2O6"	"Cassiterite"	"Scheelite"	"Manganotantalite"	"Rutile"	"Mn"	"Magnetite"	"Zircon"
"Aberfoyle_1"	2	 40.0000	 20.0000	 40.0000	 .000000	246	 .000000	 .000000	 .000000	 .154915	 77.1033	 .000000	 .110573	 .515678	 .000000	 .118409	 .026587	 21.2667	 99.2961	 .000000	 .000000	 .000000	 .221613	 97.8911	 .000000	 .135016	 .860181	 .000000	 .152333	 .035914	  .00000	 99.2961	 .000000	 .000000	 .000000	 .083613	 32.5747	 .000000	 .030642	 .539840	 .000000	 .106318	 .014615	 66.6503	 .000000	 .000000	 .000000	 .125572	 97.8437	 .000000	 .046019	 1.62150	 .000000	 .319343	 .043899	 .000000	 100.000	 2.00000	O	 .000000	 .000000	 .000000	 .002509	 .977482	 .000000	 .000919	 .016199	 .000000	 .003190	 .000439	 2.00000	 .011693	 .017977	 .005613	 .013319	 .016445	 .039290	 .032789	 .008218	 .014116	 .013010	 .012278	 .025016	 .024233	 .010605	 .019053	 .020879	 .049548	 .040037	 .013709	 .018227	 .016738	 .016585	 -89.889	 -104.95	 -44.161	 6.77482	 .118359	 -74.064	 21.3039	 1.42064	 -66.820	 8.55848	 33.3049	 -5.6030	 -33.621	 13.0900	 2127.40	214	334	319	303	301	332	333	140	335	126	524	"Wollastonite"	"Jadeite"	"Corundum"	"CaNb2O6"	"Cassiterite"	"Scheelite"	"Manganotantalite"	"Rutile"	"Mn"	"Magnetite"	"Zircon"
"Aberfoyle_1"	2	 40.0000	 20.0000	 40.0000	 .000000	247	 .005553	 .000000	 .000000	 .095570	 77.9310	 .000000	 .072075	 .390120	 .000000	 .084753	 .022362	 21.3671	 99.9685	 .011879	 .000000	 .000000	 .136718	 98.9420	 .000000	 .088008	 .650743	 .000000	 .109035	 .030207	 .000000	 99.9685	 .009867	 .000000	 .000000	 .051342	 32.7711	 .000000	 .019881	 .406498	 .000000	 .075745	 .012236	 66.6533	 .029621	 .000000	 .000000	 .077065	 98.3791	 .000000	 .029841	 1.22031	 .000000	 .227386	 .036731	 .000000	 100.000	 2.00000	O	 .000296	 .000000	 .000000	 .001541	 .983332	 .000000	 .000597	 .012197	 .000000	 .002273	 .000367	 2.00000	 .011709	 .017996	 .005619	 .013327	 .016456	 .039304	 .032801	 .008228	 .014124	 .013017	 .012286	 .025050	 .024259	 .010617	 .019064	 .020893	 .049565	 .040052	 .013724	 .018238	 .016746	 .016596	 146.917	 -216.53	 -41.847	 10.5660	 .117694	 -42.654	 32.4619	 1.79068	 -374.75	 11.6558	 39.4909	 -5.6030	 -33.611	 13.0900	 2137.39	214	334	319	303	301	332	333	140	335	126	524	"Wollastonite"	"Jadeite"	"Corundum"	"CaNb2O6"	"Cassiterite"	"Scheelite"	"Manganotantalite"	"Rutile"	"Mn"	"Magnetite"	"Zircon"
"Aberfoyle_1"	2	 40.0000	 20.0000	 40.0000	 .000000	248	 .000000	 .000000	 .000000	 .000000	 78.3885	 .000000	 .000000	 .155200	 .000000	 .020360	 .000000	 21.2438	 99.8079	 .000000	 .000000	 .000000	 .000000	 99.5228	 .000000	 .000000	 .258882	 .000000	 .026193	 .000000	 .000002	 99.8079	 .000000	 .000000	 .000000	 .000000	 33.1585	 .000000	 .000000	 .162671	 .000000	 .018304	 .000000	 66.6606	 .000000	 .000000	 .000000	 .000000	 99.4572	 .000000	 .000000	 .487925	 .000000	 .054901	 .000000	 .000000	 100.000	 2.00000	O	 .000000	 .000000	 .000000	 .000000	 .994845	 .000000	 .000000	 .004881	 .000000	 .000549	 .000000	 2.00000	 .011738	 .018035	 .005630	 .013341	 .016478	 .039328	 .032824	 .008245	 .014141	 .013029	 .012301	 .025111	 .024310	 .010638	 .019085	 .020921	 .049596	 .040080	 .013753	 .018259	 .016762	 .016616	 -165.61	 -36.030	 -17.895	 -277.90	 .117297	 -45.062	 -21.409	 4.05892	 -443.58	 46.0267	 -1415.3	 -5.6030	 -33.601	 13.0900	 2147.40	214	334	319	303	301	332	333	140	335	126	524	"Wollastonite"	"Jadeite"	"Corundum"	"CaNb2O6"	"Cassiterite"	"Scheelite"	"Manganotantalite"	"Rutile"	"Mn"	"Magnetite"	"Zircon"
"Aberfoyle_1"	2	 40.0000	 20.0000	 40.0000	 .000000	249	 .007375	 .000000	 .000000	 .018645	 78.1130	 .000000	 .000000	 .201987	 .007118	 .013885	 .014689	 21.2226	 99.5992	 .015779	 .000000	 .000000	 .026673	 99.1730	 .000000	 .000000	 .336925	 .009190	 .017863	 .019841	 .000000	 99.5992	 .013198	 .000000	 .000000	 .010086	 33.0757	 .000000	 .000000	 .211927	 .006511	 .012495	 .008093	 66.6620	 .039593	 .000000	 .000000	 .015129	 99.2282	 .000000	 .000000	 .635789	 .019534	 .037485	 .024278	 .000000	 100.000	 2.00000	O	 .000396	 .000000	 .000000	 .000303	 .992340	 .000000	 .000000	 .006358	 .000195	 .000375	 .000243	 2.00000	 .011728	 .018023	 .005627	 .013335	 .016470	 .039317	 .032814	 .008240	 .014135	 .013025	 .012295	 .025091	 .024295	 .010632	 .019076	 .020911	 .049582	 .040067	 .013745	 .018252	 .016756	 .016607	 110.867	 -89.605	 -26.044	 51.2590	 .117502	 -51.232	 -65.337	 3.18882	 141.369	 67.0854	 59.8013	 -5.6030	 -33.591	 13.0900	 2157.39	214	334	319	303	301	332	333	140	335	126	524	"Wollastonite"	"Jadeite"	"Corundum"	"CaNb2O6"	"Cassiterite"	"Scheelite"	"Manganotantalite"	"Rutile"	"Mn"	"Magnetite"	"Zircon"
"Aberfoyle_1"	2	 40.0000	 20.0000	 40.0000	 .000000	250	 .009947	 .000000	 .000000	 .027482	 78.2021	 .000000	 .000000	 .175902	 .000000	 .033484	 .010798	 21.2381	 99.6978	 .021281	 .000000	 .000000	 .039314	 99.2862	 .000000	 .000000	 .293415	 .000000	 .043077	 .014586	 .000002	 99.6978	 .017786	 .000000	 .000000	 .014855	 33.0878	 .000000	 .000000	 .184416	 .000000	 .030109	 .005944	 66.6591	 .053358	 .000000	 .000000	 .022282	 99.2630	 .000000	 .000000	 .553245	 .000000	 .090328	 .017833	 .000000	 100.000	 2.00000	O	 .000534	 .000000	 .000000	 .000446	 .992746	 .000000	 .000000	 .005533	 .000000	 .000903	 .000178	 2.00000	 .011731	 .018027	 .005628	 .013338	 .016474	 .039323	 .032819	 .008242	 .014138	 .013027	 .012297	 .025097	 .024300	 .010634	 .019080	 .020916	 .049590	 .040074	 .013747	 .018255	 .016759	 .016611	 82.2989	 -53.830	 -25.812	 35.0182	 .117451	 -34.188	 -70.683	 3.61669	 -74.723	 28.3026	 81.1155	 -5.6030	 -33.582	 13.0900	 2167.29	214	334	319	303	301	332	333	140	335	126	524	"Wollastonite"	"Jadeite"	"Corundum"	"CaNb2O6"	"Cassiterite"	"Scheelite"	"Manganotantalite"	"Rutile"	"Mn"	"Magnetite"	"Zircon"
"Aberfoyle_1"	2	 40.0000	 20.0000	 40.0000	 .000000	251	 .001738	 .000000	 .000000	 .008719	 78.0322	 .000000	 .000000	 .254962	 .000000	 .017439	 .019078	 21.2260	 99.5602	 .003718	 .000000	 .000000	 .012474	 99.0705	 .000000	 .000000	 .425292	 .000000	 .022435	 .025771	 .000004	 99.5602	 .003109	 .000000	 .000000	 .004716	 33.0363	 .000000	 .000000	 .267468	 .000000	 .015691	 .010509	 66.6622	 .009327	 .000000	 .000000	 .007074	 99.1027	 .000000	 .000000	 .802354	 .000000	 .047071	 .031526	 .000000	 100.000	 2.00000	O	 .000093	 .000000	 .000000	 .000141	 .991155	 .000000	 .000000	 .008025	 .000000	 .000471	 .000315	 2.00000	 .011725	 .018021	 .005626	 .013334	 .016467	 .039317	 .032814	 .008238	 .014135	 .013025	 .012293	 .025084	 .024292	 .010630	 .019074	 .020907	 .049582	 .040067	 .013742	 .018251	 .016756	 .016605	 469.479	 -67.663	 -25.293	 108.765	 .117574	 -32.171	 -58.018	 2.58885	 -79.374	 53.5804	 46.1970	 -5.6030	 -33.571	 13.0900	 2177.41	214	334	319	303	301	332	333	140	335	126	524	"Wollastonite"	"Jadeite"	"Corundum"	"CaNb2O6"	"Cassiterite"	"Scheelite"	"Manganotantalite"	"Rutile"	"Mn"	"Magnetite"	"Zircon"
"Aberfoyle_1"	2	 40.0000	 20.0000	 40.0000	 .000000	252	 .008901	 .000000	 .000000	 .074702	 77.7971	 .000000	 .000000	 .279680	 .000000	 .061237	 .015162	 21.2269	 99.4636	 .019043	 .000000	 .000000	 .106864	 98.7720	 .000000	 .000000	 .466522	 .000000	 .078781	 .020480	 .000006	 99.4636	 .015923	 .000000	 .000000	 .040398	 32.9319	 .000000	 .000000	 .293354	 .000000	 .055091	 .008351	 66.6550	 .047781	 .000000	 .000000	 .060612	 98.8210	 .000000	 .000000	 .880289	 .000000	 .165315	 .025059	 .000000	 100.000	 2.00000	O	 .000478	 .000000	 .000000	 .001212	 .988128	 .000000	 .000000	 .008802	 .000000	 .001653	 .000251	 2.00000	 .011716	 .018011	 .005623	 .013329	 .016462	 .039310	 .032807	 .008233	 .014130	 .013021	 .012288	 .025064	 .024279	 .010624	 .019067	 .020900	 .049573	 .040059	 .013734	 .018245	 .016751	 .016599	 91.8184	 -81.009	 -70.514	 13.3249	 .117775	 -94.807	 -58.833	 2.38517	 -324.80	 15.8338	 57.9264	 -5.6030	 -33.562	 13.0900	 2187.29	214	334	319	303	301	332	333	140	335	126	524	"Wollastonite"	"Jadeite"	"Corundum"	"CaNb2O6"	"Cassiterite"	"Scheelite"	"Manganotantalite"	"Rutile"	"Mn"	"Magnetite"	"Zircon"
"Aberfoyle_1"	2	 40.0000	 20.0000	 40.0000	 .000000	253	 .000566	 .000000	 .000000	 .000879	 78.3380	 .000000	 .000000	 .221613	 .000000	 .010165	 .016466	 21.2785	 99.8661	 .001210	 .000000	 .000000	 .001258	 99.4587	 .000000	 .000000	 .369663	 .000000	 .013078	 .022242	 .000002	 99.8661	 .001010	 .000000	 .000000	 .000474	 33.0847	 .000000	 .000000	 .231915	 .000000	 .009124	 .009048	 66.6637	 .003029	 .000000	 .000000	 .000712	 99.2461	 .000000	 .000000	 .695688	 .000000	 .027370	 .027143	 .000000	 100.000	 2.00000	O	 .000030	 .000000	 .000000	 .000014	 .992586	 .000000	 .000000	 .006958	 .000000	 .000274	 .000271	 2.00000	 .011729	 .018024	 .005627	 .013335	 .016470	 .039317	 .032814	 .008240	 .014136	 .013025	 .012294	 .025093	 .024296	 .010632	 .019076	 .020910	 .049582	 .040068	 .013745	 .018252	 .016757	 .016607	 1441.91	 -119.57	 -27.453	 1072.12	 .117324	 -44.112	 -54.748	 2.93349	 -205.47	 91.3292	 53.4205	 -5.6030	 -33.551	 13.0900	 2197.40	214	334	319	303	301	332	333	140	335	126	524	"Wollastonite"	"Jadeite"	"Corundum"	"CaNb2O6"	"Cassiterite"	"Scheelite"	"Manganotantalite"	"Rutile"	"Mn"	"Magnetite"	"Zircon"
"Aberfoyle_1"	2	 40.0000	 20.0000	 40.0000	 .000000	254	 .009282	 .000000	 .000000	 .011803	 78.2339	 .000000	 .000000	 .238328	 .000000	 .021434	 .010528	 21.2773	 99.8026	 .019857	 .000000	 .000000	 .016884	 99.3265	 .000000	 .000000	 .397544	 .000000	 .027575	 .014221	 .000004	 99.8026	 .016566	 .000000	 .000000	 .006368	 33.0413	 .000000	 .000000	 .249411	 .000000	 .019239	 .005785	 66.6613	 .049695	 .000000	 .000000	 .009552	 99.1175	 .000000	 .000000	 .748184	 .000000	 .057714	 .017355	 .000000	 100.000	 2.00000	O	 .000497	 .000000	 .000000	 .000191	 .991319	 .000000	 .000000	 .007483	 .000000	 .000577	 .000174	 2.00000	 .011726	 .018022	 .005626	 .013334	 .016468	 .039319	 .032815	 .008239	 .014135	 .013025	 .012294	 .025087	 .024293	 .010631	 .019075	 .020908	 .049584	 .040069	 .013743	 .018252	 .016757	 .016607	 88.1411	 -80.761	 -38.808	 80.5488	 .117421	 -55.526	 -50.319	 2.74871	 -97.546	 43.7477	 83.1535	 -5.6030	 -33.542	 13.0900	 2207.29	214	334	319	303	301	332	333	140	335	126	524	"Wollastonite"	"Jadeite"	"Corundum"	"CaNb2O6"	"Cassiterite"	"Scheelite"	"Manganotantalite"	"Rutile"	"Mn"	"Magnetite"	"Zircon"
"Aberfoyle_1"	2	 40.0000	 20.0000	 40.0000	 .000000	255	 .010592	 .000000	 .000000	 .019195	 78.3904	 .000000	 .000000	 .210986	 .000000	 .011724	 .005370	 21.3014	 99.9496	 .022661	 .000000	 .000000	 .027459	 99.5252	 .000000	 .000000	 .351936	 .000000	 .015084	 .007254	 .000004	 99.9496	 .018885	 .000000	 .000000	 .010346	 33.0719	 .000000	 .000000	 .220560	 .000000	 .010512	 .002948	 66.6649	 .056661	 .000000	 .000000	 .015520	 99.2257	 .000000	 .000000	 .661748	 .000000	 .031541	 .008845	 .000000	 100.000	 2.00000	O	 .000567	 .000000	 .000000	 .000310	 .992182	 .000000	 .000000	 .006617	 .000000	 .000315	 .000088	 2.00000	 .011728	 .018023	 .005627	 .013335	 .016469	 .039317	 .032814	 .008240	 .014135	 .013025	 .012294	 .025091	 .024294	 .010631	 .019076	 .020910	 .049582	 .040068	 .013744	 .018252	 .016756	 .016607	 77.2817	 -41.380	 -26.677	 49.8112	 .117289	 -37.487	 -59.583	 3.06581	 -115.30	 79.2925	 162.354	 -5.6030	 -33.532	 13.0900	 2217.29	214	334	319	303	301	332	333	140	335	126	524	"Wollastonite"	"Jadeite"	"Corundum"	"CaNb2O6"	"Cassiterite"	"Scheelite"	"Manganotantalite"	"Rutile"	"Mn"	"Magnetite"	"Zircon"
"Aberfoyle_1"	2	 40.0000	 20.0000	 40.0000	 .000000	256	 .008818	 .000000	 .000000	 .057947	 77.9345	 .000000	 .000000	 .228720	 .000000	 .054556	 .003759	 21.2166	 99.5049	 .018866	 .000000	 .000000	 .082896	 98.9464	 .000000	 .000000	 .381519	 .000000	 .070186	 .005078	  .00000	 99.5049	 .015783	 .000000	 .000000	 .031352	 33.0062	 .000000	 .000000	 .240021	 .000000	 .049104	 .002071	 66.6555	 .047355	 .000000	 .000000	 .047035	 99.0319	 .000000	 .000000	 .720160	 .000000	 .147333	 .006215	 .000000	 100.000	 2.00000	O	 .000474	 .000000	 .000000	 .000941	 .990350	 .000000	 .000000	 .007202	 .000000	 .001473	 .000062	 2.00000	 .011722	 .018017	 .005625	 .013331	 .016465	 .039311	 .032809	 .008236	 .014132	 .013022	 .012291	 .025078	 .024286	 .010628	 .019071	 .020905	 .049575	 .040062	 .013739	 .018247	 .016753	 .016603	 92.7218	 -114.47	 -24.064	 16.9769	 .117648	 -80.717	 -284.43	 2.85065	 -150.50	 17.6764	 231.582	 -5.6030	 -33.521	 13.0900	 2227.31	214	334	319	303	301	332	333	140	335	126	524	"Wollastonite"	"Jadeite"	"Corundum"	"CaNb2O6"	"Cassiterite"	"Scheelite"	"Manganotantalite"	"Rutile"	"Mn"	"Magnetite"	"Zircon"
"Aberfoyle_1"	2	 40.0000	 20.0000	 40.0000	 .000000	257	 .002377	 .000000	 .000000	 .026433	 78.1913	 .000000	 .000000	 .320544	 .000000	 .044294	 .011751	 21.3262	 99.9229	 .005086	 .000000	 .000000	 .037814	 99.2725	 .000000	 .000000	 .534687	 .000000	 .056985	 .015873	 -.00001	 99.9229	 .004233	 .000000	 .000000	 .014228	 32.9450	 .000000	 .000000	 .334655	 .000000	 .039664	 .006442	 66.6558	 .012698	 .000000	 .000000	 .021340	 98.8238	 .000000	 .000000	 1.00385	 .000000	 .118978	 .019324	 .000000	 100.000	 2.00000	O	 .000127	 .000000	 .000000	 .000427	 .988510	 .000000	 .000000	 .010041	 .000000	 .001190	 .000193	 2.00000	 .011715	 .018010	 .005623	 .013327	 .016457	 .039304	 .032803	 .008232	 .014128	 .013019	 .012286	 .025063	 .024277	 .010624	 .019064	 .020894	 .049566	 .040054	 .013732	 .018243	 .016749	 .016596	 342.939	 -71.215	 -37.875	 36.3492	 .117441	 -40.030	 -41.653	 2.11820	 -631.20	 21.5814	 74.5275	 -5.6030	 -33.512	 13.0900	 2237.29	214	334	319	303	301	332	333	140	335	126	524	"Wollastonite"	"Jadeite"	"Corundum"	"CaNb2O6"	"Cassiterite"	"Scheelite"	"Manganotantalite"	"Rutile"	"Mn"	"Magnetite"	"Zircon"
"Aberfoyle_1"	2	 40.0000	 20.0000	 40.0000	 .000000	258	 .010948	 .000000	 .000000	 .011246	 78.0796	 .000000	 .000000	 .238728	 .000000	 .016034	 .003679	 21.2337	 99.5940	 .023421	 .000000	 .000000	 .016088	 99.1307	 .000000	 .000000	 .398213	 .000000	 .020628	 .004969	 .000004	 99.5940	 .019580	 .000000	 .000000	 .006081	 33.0447	 .000000	 .000000	 .250349	 .000000	 .014422	 .002026	 66.6629	 .058738	 .000000	 .000000	 .009121	 99.1318	 .000000	 .000000	 .751030	 .000000	 .043264	 .006077	 .000000	 100.000	 2.00000	O	 .000587	 .000000	 .000000	 .000182	 .991397	 .000000	 .000000	 .007511	 .000000	 .000433	 .000061	 2.00000	 .011725	 .018020	 .005626	 .013333	 .016466	 .039314	 .032811	 .008238	 .014133	 .013023	 .012293	 .025084	 .024290	 .010630	 .019073	 .020905	 .049578	 .040064	 .013741	 .018250	 .016755	 .016605	 74.7656	 -63.857	 -26.505	 84.4878	 .117523	 -88.918	 -28.325	 2.74431	 -83.541	 58.1981	 236.653	 -5.6030	 -33.501	 13.0900	 2247.30	214	334	319	303	301	332	333	140	335	126	524	"Wollastonite"	"Jadeite"	"Corundum"	"CaNb2O6"	"Cassiterite"	"Scheelite"	"Manganotantalite"	"Rutile"	"Mn"	"Magnetite"	"Zircon"
"Aberfoyle_1"	2	 40.0000	 20.0000	 40.0000	 .000000	259	 .010053	 .000000	 .000000	 .007943	 78.1257	 .000000	 .000000	 .294259	 .000000	 .031999	 .000000	 21.2841	 99.7540	 .021507	 .000000	 .000000	 .011362	 99.1891	 .000000	 .000000	 .490841	 .000000	 .041167	 .000000	 .000000	 99.7540	 .017936	 .000000	 .000000	 .004284	 32.9834	 .000000	 .000000	 .307830	 .000000	 .028711	 .000000	 66.6578	 .053797	 .000000	 .000000	 .006425	 98.9304	 .000000	 .000000	 .923303	 .000000	 .086116	 .000000	 .000000	 100.000	 2.00000	O	 .000538	 .000000	 .000000	 .000129	 .989635	 .000000	 .000000	 .009236	 .000000	 .000861	 .000000	 2.00000	 .011719	 .018014	 .005624	 .013329	 .016459	 .039308	 .032805	 .008234	 .014130	 .013021	 .012289	 .025070	 .024283	 .010626	 .019068	 .020897	 .049570	 .040057	 .013735	 .018245	 .016751	 .016600	 81.3492	 -177.01	 -38.088	 119.290	 .117485	 -38.632	 -42.166	 2.28177	 -135.27	 29.5656	 -1579.5	 -5.6030	 -33.492	 13.0900	 2257.29	214	334	319	303	301	332	333	140	335	126	524	"Wollastonite"	"Jadeite"	"Corundum"	"CaNb2O6"	"Cassiterite"	"Scheelite"	"Manganotantalite"	"Rutile"	"Mn"	"Magnetite"	"Zircon"
"Aberfoyle_1"	2	 40.0000	 20.0000	 40.0000	 .000000	260	 .001657	 .000000	 .000000	 .000000	 78.1265	 .000000	 .000000	 .202284	 .000000	 .010578	 .006407	 21.2060	 99.5534	 .003546	 .000000	 .000000	 .000000	 99.1902	 .000000	 .000000	 .337422	 .000000	 .013608	 .008654	 .000006	 99.5534	 .002968	 .000000	 .000000	 .000000	 33.1081	 .000000	 .000000	 .212411	 .000000	 .009527	 .003533	 66.6635	 .008903	 .000000	 .000000	 .000000	 99.3148	 .000000	 .000000	 .637172	 .000000	 .028577	 .010597	 .000000	 100.000	 2.00000	O	 .000089	 .000000	 .000000	 .000000	 .993290	 .000000	 .000000	 .006373	 .000000	 .000286	 .000106	 2.00000	 .011731	 .018027	 .005628	 .013336	 .016471	 .039319	 .032816	 .008241	 .014137	 .013026	 .012296	 .025097	 .024299	 .010634	 .019078	 .020912	 .049584	 .040070	 .013747	 .018254	 .016758	 .016609	 492.481	 -150.37	 -34.142	 -101.68	 .117483	 -43.903	 -35.429	 3.18503	 -180.23	 87.8068	 136.217	 -5.6030	 -33.481	 13.0900	 2267.30	214	334	319	303	301	332	333	140	335	126	524	"Wollastonite"	"Jadeite"	"Corundum"	"CaNb2O6"	"Cassiterite"	"Scheelite"	"Manganotantalite"	"Rutile"	"Mn"	"Magnetite"	"Zircon"
"Aberfoyle_1"	2	 40.0000	 20.0000	 40.0000	 .000000	261	 .002541	 .000000	 .000000	 .024552	 78.1364	 .000000	 .000000	 .233182	 .000000	 .018129	 .014107	 21.2457	 99.6747	 .005437	 .000000	 .000000	 .035123	 99.2028	 .000000	 .000000	 .388961	 .000000	 .023322	 .019056	 .000000	 99.6747	 .004542	 .000000	 .000000	 .013267	 33.0503	 .000000	 .000000	 .244397	 .000000	 .016297	 .007764	 66.6634	 .013629	 .000000	 .000000	 .019903	 99.1610	 .000000	 .000000	 .733265	 .000000	 .048895	 .023295	 .000000	 100.000	 2.00000	O	 .000136	 .000000	 .000000	 .000398	 .991557	 .000000	 .000000	 .007332	 .000000	 .000489	 .000233	 2.00000	 .011726	 .018020	 .005626	 .013333	 .016468	 .039315	 .032812	 .008238	 .014134	 .013024	 .012293	 .025086	 .024291	 .010630	 .019073	 .020907	 .049579	 .040065	 .013742	 .018250	 .016755	 .016605	 321.139	 -83.316	 -48.590	 39.0961	 .117484	 -72.717	 -53.307	 2.80252	 -159.72	 51.5700	 62.2272	 -5.6030	 -33.472	 13.0900	 2277.29	214	334	319	303	301	332	333	140	335	126	524	"Wollastonite"	"Jadeite"	"Corundum"	"CaNb2O6"	"Cassiterite"	"Scheelite"	"Manganotantalite"	"Rutile"	"Mn"	"Magnetite"	"Zircon"
"Aberfoyle_1"	2	 40.0000	 20.0000	 40.0000	 .000000	262	 .000000	 .001490	 .000000	 .001554	 78.3788	 .000000	 .000000	 .131230	 .000000	 .016408	 .001868	 21.2259	 99.7572	 .000000	 .002009	 .000000	 .002224	 99.5104	 .000000	 .000000	 .218899	 .000000	 .021109	 .002523	 .000000	 99.7572	 .000000	 .003257	 .000000	 .000841	 33.1822	 .000000	 .000000	 .137663	 .000000	 .014763	 .001029	 66.6603	 .000000	 .004885	 .000000	 .001261	 99.5336	 .000000	 .000000	 .412935	 .000000	 .044284	 .003086	 .000000	 100.000	 2.00000	O	 .000000	 .000098	 .000000	 .000025	 .995561	 .000000	 .000000	 .004130	 .000000	 .000443	 .000031	 2.00000	 .011739	 .018035	 .005630	 .013341	 .016479	 .039326	 .032822	 .008245	 .014140	 .013029	 .012301	 .025115	 .024310	 .010639	 .019085	 .020922	 .049594	 .040078	 .013754	 .018259	 .016761	 .016616	 -258.03	 856.433	 -27.719	 607.034	 .117291	 -71.087	 -34.805	 4.74282	 -188.82	 56.9109	 465.678	 -5.6030	 -33.461	 13.0900	 2287.30	214	334	319	303	301	332	333	140	335	126	524	"Wollastonite"	"Jadeite"	"Corundum"	"CaNb2O6"	"Cassiterite"	"Scheelite"	"Manganotantalite"	"Rutile"	"Mn"	"Magnetite"	"Zircon"
"Aberfoyle_1"	2	 40.0000	 20.0000	 40.0000	 .000000	263	 .000895	 .000000	 .000000	 .191968	 76.9529	 .000000	 .482327	 .374654	 .000000	 .156374	 .031975	 21.2439	 99.4349	 .001914	 .000000	 .000000	 .274618	 97.7001	 .000000	 .588949	 .624944	 .000000	 .201175	 .043192	  .00000	 99.4349	 .001599	 .000000	 .000000	 .103737	 32.5506	 .000000	 .133825	 .392683	 .000000	 .140577	 .017598	 66.6594	 .004814	 .000000	 .000000	 .156127	 97.9795	 .000000	 .201411	 1.18201	 .000000	 .423145	 .052973	 .000000	 100.000	 2.00000	O	 .000048	 .000000	 .000000	 .003112	 .976624	 .000000	 .004015	 .011782	 .000000	 .004218	 .000528	 2.00000	 .011737	 .017982	 .005617	 .013357	 .016492	 .039328	 .032823	 .008231	 .014129	 .013020	 .012316	 .025110	 .024239	 .010613	 .019108	 .020939	 .049596	 .040079	 .013731	 .018244	 .016750	 .016637	 912.360	 -551.29	 -21.397	 5.60822	 .118563	 -147.51	 5.21157	 1.85308	 -124.80	 6.66563	 27.8935	 -5.6030	 -33.451	 13.0900	 2297.31	214	334	319	303	301	332	333	140	335	126	524	"Wollastonite"	"Jadeite"	"Corundum"	"CaNb2O6"	"Cassiterite"	"Scheelite"	"Manganotantalite"	"Rutile"	"Mn"	"Magnetite"	"Zircon"
"Aberfoyle_1"	2	 40.0000	 20.0000	 40.0000	 .000000	264	 .001244	 .000000	 .000000	 .013904	 78.1069	 .000000	 .000000	 .211181	 .000000	 .022227	 .012108	 21.2175	 99.5851	 .002662	 .000000	 .000000	 .019890	 99.1653	 .000000	 .000000	 .352262	 .000000	 .028595	 .016355	  .00000	 99.5851	 .002227	 .000000	 .000000	 .007523	 33.0807	 .000000	 .000000	 .221625	 .000000	 .020007	 .006672	 66.6613	 .006682	 .000000	 .000000	 .011284	 99.2372	 .000000	 .000000	 .664842	 .000000	 .060017	 .020016	 .000000	 100.000	 2.00000	O	 .000067	 .000000	 .000000	 .000226	 .992501	 .000000	 .000000	 .006649	 .000000	 .000600	 .000200	 2.00000	 .011730	 .018026	 .005628	 .013336	 .016472	 .039322	 .032818	 .008241	 .014137	 .013026	 .012296	 .025095	 .024299	 .010633	 .019078	 .020913	 .049588	 .040073	 .013746	 .018254	 .016758	 .016609	 655.788	 -161.90	 -21.834	 68.4969	 .117518	 -110.69	 -26.283	 3.06369	 -135.44	 42.2219	 72.4082	 -5.6030	 -33.442	 13.0900	 2307.29	214	334	319	303	301	332	333	140	335	126	524	"Wollastonite"	"Jadeite"	"Corundum"	"CaNb2O6"	"Cassiterite"	"Scheelite"	"Manganotantalite"	"Rutile"	"Mn"	"Magnetite"	"Zircon"
"Aberfoyle_1"	2	 40.0000	 20.0000	 40.0000	 .000000	265	 .003400	 .005166	 .000000	 .105075	 77.6046	 .000000	 .112681	 .357526	 .000000	 .065671	 .012923	 21.2610	 99.5280	 .007274	 .006964	 .000000	 .150314	 98.5276	 .000000	 .137591	 .596375	 .000000	 .084486	 .017457	 .000004	 99.5280	 .006073	 .011273	 .000000	 .056732	 32.7982	 .000000	 .031237	 .374411	 .000000	 .058986	 .007107	 66.6560	 .018239	 .016929	 .000000	 .085198	 98.5097	 .000000	 .046911	 1.12455	 .000000	 .177167	 .021345	 .000000	 100.000	 2.00000	O	 .000182	 .000338	 .000000	 .001702	 .984102	 .000000	 .000937	 .011234	 .000000	 .001770	 .000213	 2.00000	 .011715	 .017997	 .005619	 .013331	 .016462	 .039306	 .032803	 .008230	 .014126	 .013018	 .012290	 .025062	 .024260	 .010618	 .019070	 .020901	 .049568	 .040055	 .013728	 .018240	 .016747	 .016602	 239.868	 247.254	 -28.580	 9.67537	 .117940	 -46.217	 20.9219	 1.92833	 -208.68	 14.8146	 67.8503	 -5.6030	 -33.431	 13.0900	 2317.30	214	334	319	303	301	332	333	140	335	126	524	"Wollastonite"	"Jadeite"	"Corundum"	"CaNb2O6"	"Cassiterite"	"Scheelite"	"Manganotantalite"	"Rutile"	"Mn"	"Magnetite"	"Zircon"
