Repository: orthospar/MinorElements-Cassiterite

# MinorElements-Cassiterite
EPMA data and R code for generation of figures in "Systematic trends in the substitution mechanisms of minor elements in cassiterite", submitted for publication in the Australian Journal of Earth Sciences.

# Data Availability
The final cleaned and organised dataset is available above (cassiterite_EPMA.csv) and as a supplementary file hosted by AJES.

File: Data/170811/170811_recalc.dat (part 7 of 7)
LOVOLT"	" CURRENT"	"BEAMSIZE"	"    LINE"	"  Si WT%"	"  Na WT%"	"  Al WT%"	"  Nb WT%"	"  Sn WT%"	"   W WT%"	"  Ta WT%"	"  Ti WT%"	"  Mn WT%"	"  Fe WT%"	"  Zr WT%"	"   O WT%"	"   TOTAL"	"    SiO2"	"    Na2O"	"   Al2O3"	"   Nb2O5"	"    SnO2"	"     WO3"	"   Ta2O5"	"    TiO2"	"     MnO"	"     FeO"	"    ZrO2"	"       O"	"   TOTAL"	"  Si AT%"	"  Na AT%"	"  Al AT%"	"  Nb AT%"	"  Sn AT%"	"   W AT%"	"  Ta AT%"	"  Ti AT%"	"  Mn AT%"	"  Fe AT%"	"  Zr AT%"	"   O AT%"	"Si OXMOL%"	"Na OXMOL%"	"Al OXMOL%"	"Nb OXMOL%"	"Sn OXMOL%"	"W OXMOL%"	"Ta OXMOL%"	"Ti OXMOL%"	"Mn OXMOL%"	"Fe OXMOL%"	"Zr OXMOL%"	"O OXMOL%"	"   TOTAL"	" FORMULA"	"   BASIS"	"Si FORMULA"	"Na FORMULA"	"Al FORMULA"	"Nb FORMULA"	"Sn FORMULA"	"W FORMULA"	"Ta FORMULA"	"Ti FORMULA"	"Mn FORMULA"	"Fe FORMULA"	"Zr FORMULA"	"O FORMULA"	"Si CDL99"	"Na CDL99"	"Al CDL99"	"Nb CDL99"	"Sn CDL99"	" W CDL99"	"Ta CDL99"	"Ti CDL99"	"Mn CDL99"	"Fe CDL99"	"Zr CDL99"	"SiO2 CDL99"	"Na2O CDL99"	"Al2O3 CDL99"	"Nb2O5 CDL99"	"SnO2 CDL99"	"WO3 CDL99"	"Ta2O5 CDL99"	"TiO2 CDL99"	"MnO CDL99"	"FeO CDL99"	"ZrO2 CDL99"	"Si %ERR "	"Na %ERR "	"Al %ERR "	"Nb %ERR "	"Sn %ERR "	" W %ERR "	"Ta %ERR "	"Ti %ERR "	"Mn %ERR "	"Fe %ERR "	"Zr %ERR "	"   X-POS"	"   Y-POS"	"   Z-POS"	" RELDIST"	"Si STD_NUM"	"Na STD_NUM"	"Al STD_NUM"	"Nb STD_NUM"	"Sn STD_NUM"	"W STD_NUM"	"Ta STD_NUM"	"Ti STD_NUM"	"Mn STD_NUM"	"Fe STD_NUM"	"Zr STD_NUM"	"Si STD_NAM"	"Na STD_NAM"	"Al STD_NAM"	"Nb STD_NAM"	"Sn STD_NAM"	"W STD_NAM"	"Ta STD_NAM"	"Ti STD_NAM"	"Mn STD_NAM"	"Fe STD_NAM"	"Zr STD_NAM"
"Aberfoyle_1"	2	 40.0000	 20.0000	 40.0000	 .000000	266	 .010536	 .000000	 .000000	 .029268	 77.9443	 .000000	 .000000	 .273808	 .000000	 .038762	 .007987	 21.2360	 99.5406	 .022540	 .000000	 .000000	 .041869	 98.9588	 .000000	 .000000	 .456728	 .000000	 .049867	 .010789	 -.00001	 99.5406	 .018840	 .000000	 .000000	 .015821	 32.9813	 .000000	 .000000	 .287084	 .000000	 .034858	 .004398	 66.6577	 .056518	 .000000	 .000000	 .023731	 98.9408	 .000000	 .000000	 .861223	 .000000	 .104571	 .013192	 .000000	 100.000	 2.00000	O	 .000565	 .000000	 .000000	 .000475	 .989573	 .000000	 .000000	 .008614	 .000000	 .001046	 .000132	 2.00000	 .011718	 .018014	 .005624	 .013329	 .016461	 .039308	 .032806	 .008234	 .014130	 .013021	 .012289	 .025070	 .024282	 .010626	 .019068	 .020899	 .049570	 .040057	 .013736	 .018245	 .016751	 .016600	 77.6357	 -143.45	 -23.683	 32.9054	 .117632	 -33.679	 -49.863	 2.43020	 -196.89	 24.5491	 109.338	 -5.6030	 -33.422	 13.0900	 2327.29	214	334	319	303	301	332	333	140	335	126	524	"Wollastonite"	"Jadeite"	"Corundum"	"CaNb2O6"	"Cassiterite"	"Scheelite"	"Manganotantalite"	"Rutile"	"Mn"	"Magnetite"	"Zircon"
"Aberfoyle_1"	2	 40.0000	 20.0000	 40.0000	 .000000	267	 .011377	 .000000	 .000000	 .066672	 77.7242	 .000000	 .057520	 .301837	 .000000	 .056670	 .016382	 21.2332	 99.4678	 .024340	 .000000	 .000000	 .095377	 98.6794	 .000000	 .070235	 .503482	 .000000	 .072905	 .022129	 .000002	 99.4678	 .020348	 .000000	 .000000	 .036046	 32.8928	 .000000	 .015967	 .316516	 .000000	 .050969	 .009021	 66.6584	 .061075	 .000000	 .000000	 .054098	 98.7307	 .000000	 .023963	 .950053	 .000000	 .152989	 .027076	 .000000	 100.000	 2.00000	O	 .000611	 .000000	 .000000	 .001082	 .986907	 .000000	 .000479	 .009497	 .000000	 .001529	 .000271	 2.00000	 .011717	 .018006	 .005622	 .013331	 .016463	 .039308	 .032805	 .008232	 .014128	 .013020	 .012290	 .025067	 .024272	 .010622	 .019070	 .020901	 .049570	 .040057	 .013732	 .018243	 .016750	 .016602	 71.9044	 -136.49	 -36.631	 14.8474	 .117828	 -43.584	 40.5709	 2.23137	 -528.05	 17.0438	 53.6727	 -5.6030	 -33.411	 13.0900	 2337.30	214	334	319	303	301	332	333	140	335	126	524	"Wollastonite"	"Jadeite"	"Corundum"	"CaNb2O6"	"Cassiterite"	"Scheelite"	"Manganotantalite"	"Rutile"	"Mn"	"Magnetite"	"Zircon"
"Aberfoyle_1"	2	 40.0000	 20.0000	 40.0000	 .000000	268	 .000743	 .000000	 .000000	 .038164	 77.8485	 .000000	 .000000	 .299457	 .000000	 .046478	 .006126	 21.2215	 99.4609	 .001589	 .000000	 .000000	 .054596	 98.8372	 .000000	 .000000	 .499512	 .000000	 .059793	 .008275	 .000000	 99.4609	 .001329	 .000000	 .000000	 .020644	 32.9625	 .000000	 .000000	 .314183	 .000000	 .041824	 .003375	 66.6562	 .003986	 .000000	 .000000	 .030966	 98.8869	 .000000	 .000000	 .942544	 .000000	 .125472	 .010125	 .000000	 100.000	 2.00000	O	 .000040	 .000000	 .000000	 .000619	 .989030	 .000000	 .000000	 .009427	 .000000	 .001255	 .000101	 2.00000	 .011717	 .018012	 .005623	 .013328	 .016459	 .039306	 .032804	 .008233	 .014129	 .013020	 .012287	 .025067	 .024280	 .010625	 .019066	 .020897	 .049568	 .040056	 .013734	 .018244	 .016750	 .016598	 1097.35	 -65.730	 -48.072	 25.4002	 .117706	 -158.78	 -59.602	 2.24703	 -430.93	 20.6065	 142.324	 -5.6030	 -33.402	 13.0900	 2347.29	214	334	319	303	301	332	333	140	335	126	524	"Wollastonite"	"Jadeite"	"Corundum"	"CaNb2O6"	"Cassiterite"	"Scheelite"	"Manganotantalite"	"Rutile"	"Mn"	"Magnetite"	"Zircon"
"Aberfoyle_1"	2	 40.0000	 20.0000	 40.0000	 .000000	269	 .007096	 .004931	 .000000	 .056215	 77.6138	 .000000	 .000000	 .310838	 .000000	 .038539	 .018533	 21.1846	 99.2345	 .015180	 .006646	 .000000	 .080418	 98.5392	 .000000	 .000000	 .518497	 .000000	 .049580	 .025034	  .00000	 99.2345	 .012718	 .010797	 .000000	 .030461	 32.9196	 .000000	 .000000	 .326685	 .000000	 .034740	 .010228	 66.6548	 .038165	 .016200	 .000000	 .045703	 98.7847	 .000000	 .000000	 .980311	 .000000	 .104247	 .030692	 .000000	 100.000	 2.00000	O	 .000382	 .000324	 .000000	 .000914	 .987765	 .000000	 .000000	 .009802	 .000000	 .001042	 .000307	 2.00000	 .011712	 .018007	 .005622	 .013326	 .016457	 .039302	 .032800	 .008231	 .014127	 .013019	 .012285	 .025055	 .024273	 .010622	 .019063	 .020894	 .049563	 .040051	 .013730	 .018241	 .016748	 .016595	 115.075	 259.161	 -39.782	 17.4712	 .117896	 -33.574	 -33.265	 2.17511	 -710.38	 24.6826	 47.5051	 -5.6030	 -33.391	 13.0900	 2357.30	214	334	319	303	301	332	333	140	335	126	524	"Wollastonite"	"Jadeite"	"Corundum"	"CaNb2O6"	"Cassiterite"	"Scheelite"	"Manganotantalite"	"Rutile"	"Mn"	"Magnetite"	"Zircon"
"Aberfoyle_1"	2	 40.0000	 20.0000	 40.0000	 .000000	270	 .013542	 .000000	 .000000	 .080122	 77.4752	 .000000	 .000000	 .415369	 .000000	 .084130	 .020218	 21.2467	 99.3353	 .028972	 .000000	 .000000	 .114618	 98.3633	 .000000	 .000000	 .692860	 .000000	 .108233	 .027310	 .000000	 99.3353	 .024201	 .000000	 .000000	 .043284	 32.7619	 .000000	 .000000	 .435230	 .000000	 .075608	 .011124	 66.6487	 .072610	 .000000	 .000000	 .064933	 98.2964	 .000000	 .000000	 1.30583	 .000000	 .226850	 .033376	 .000000	 100.000	 2.00000	O	 .000726	 .000000	 .000000	 .001299	 .983122	 .000000	 .000000	 .013060	 .000000	 .002269	 .000334	 2.00000	 .011697	 .017991	 .005617	 .013317	 .016443	 .039289	 .032788	 .008223	 .014119	 .013012	 .012276	 .025024	 .024252	 .010613	 .019050	 .020876	 .049546	 .040036	 .013716	 .018231	 .016740	 .016583	 60.3533	 -79.204	 -51.488	 12.4607	 .118010	 -58.229	 -903.37	 1.69825	 -433.78	 11.7330	 43.5726	 -5.6030	 -33.382	 13.0900	 2367.29	214	334	319	303	301	332	333	140	335	126	524	"Wollastonite"	"Jadeite"	"Corundum"	"CaNb2O6"	"Cassiterite"	"Scheelite"	"Manganotantalite"	"Rutile"	"Mn"	"Magnetite"	"Zircon"
"Aberfoyle_1"	2	 40.0000	 20.0000	 40.0000	 .000000	271	 .008659	 .000000	 .000000	 .051094	 77.5090	 .000000	 .000000	 .348206	 .000000	 .079888	 .008319	 21.1875	 99.1926	 .018525	 .000000	 .000000	 .073093	 98.4062	 .000000	 .000000	 .580828	 .000000	 .102776	 .011237	 .000000	 99.1926	 .015517	 .000000	 .000000	 .027679	 32.8671	 .000000	 .000000	 .365867	 .000000	 .071995	 .004590	 66.6473	 .046543	 .000000	 .000000	 .041512	 98.5848	 .000000	 .000000	 1.09742	 .000000	 .215950	 .013767	 .000000	 100.000	 2.00000	O	 .000466	 .000000	 .000000	 .000831	 .986299	 .000000	 .000000	 .010979	 .000000	 .002160	 .000138	 2.00000	 .011707	 .018003	 .005620	 .013323	 .016451	 .039297	 .032796	 .008228	 .014124	 .013016	 .012282	 .025045	 .024268	 .010619	 .019059	 .020886	 .049557	 .040046	 .013725	 .018237	 .016745	 .016591	 94.3094	 -523.00	 -43.612	 19.1468	 .117973	 -36.661	 -183.28	 1.97212	 -73.526	 12.3175	 104.952	 -5.6030	 -33.371	 13.0900	 2377.30	214	334	319	303	301	332	333	140	335	126	524	"Wollastonite"	"Jadeite"	"Corundum"	"CaNb2O6"	"Cassiterite"	"Scheelite"	"Manganotantalite"	"Rutile"	"Mn"	"Magnetite"	"Zircon"
"Aberfoyle_1"	2	 40.0000	 20.0000	 40.0000	 .000000	272	 .000000	 .000000	 .000000	 .000000	 78.1172	 .000000	 .000000	 .175993	 .000000	 .002628	 .000828	 21.1798	 99.4765	 .000000	 .000000	 .000000	 .000000	 99.1784	 .000000	 .000000	 .293566	 .000000	 .003381	 .001119	 .000000	 99.4765	 .000000	 .000000	 .000000	 .000000	 33.1463	 .000000	 .000000	 .185038	 .000000	 .002370	 .000457	 66.6659	 .000000	 .000000	 .000000	 .000000	 99.4364	 .000000	 .000000	 .555101	 .000000	 .007110	 .001372	 .000000	 100.000	 2.00000	O	 .000000	 .000000	 .000000	 .000000	 .994400	 .000000	 .000000	 .005551	 .000000	 .000071	 .000014	 2.00000	 .011735	 .018030	 .005629	 .013338	 .016475	 .039322	 .032818	 .008243	 .014139	 .013027	 .012298	 .025104	 .024305	 .010636	 .019081	 .020916	 .049588	 .040073	 .013750	 .018256	 .016760	 .016612	 -134.77	 -62.411	 -27.783	 -128.04	 .117488	 -43.351	 -28.885	 3.61556	 -62.015	 350.941	 1049.03	 -5.6030	 -33.361	 13.0900	 2387.31	214	334	319	303	301	332	333	140	335	126	524	"Wollastonite"	"Jadeite"	"Corundum"	"CaNb2O6"	"Cassiterite"	"Scheelite"	"Manganotantalite"	"Rutile"	"Mn"	"Magnetite"	"Zircon"
"Aberfoyle_1"	2	 40.0000	 20.0000	 40.0000	 .000000	273	 .014385	 .000000	 .000000	 .000000	 78.2263	 .000000	 .000000	 .110393	 .000000	 .008309	 .004621	 21.1847	 99.5487	 .030775	 .000000	 .000000	 .000000	 99.3169	 .000000	 .000000	 .184142	 .000000	 .010689	 .006242	 .000000	 99.5487	 .025788	 .000000	 .000000	 .000000	 33.1840	 .000000	 .000000	 .116037	 .000000	 .007491	 .002551	 66.6642	 .077358	 .000000	 .000000	 .000000	 99.5444	 .000000	 .000000	 .348083	 .000000	 .022471	 .007651	 .000000	 100.000	 2.00000	O	 .000774	 .000000	 .000000	 .000000	 .995556	 .000000	 .000000	 .003481	 .000000	 .000225	 .000077	 2.00000	 .011737	 .018032	 .005630	 .013340	 .016478	 .039322	 .032818	 .008245	 .014139	 .013027	 .012300	 .025110	 .024307	 .010637	 .019084	 .020920	 .049588	 .040073	 .013752	 .018257	 .016760	 .016615	 57.0310	 -83.359	 -23.675	 -506.09	 .117396	 -36.415	 -33.042	 5.57747	 -71.888	 111.570	 188.649	 -5.6030	 -33.352	 13.0900	 2397.29	214	334	319	303	301	332	333	140	335	126	524	"Wollastonite"	"Jadeite"	"Corundum"	"CaNb2O6"	"Cassiterite"	"Scheelite"	"Manganotantalite"	"Rutile"	"Mn"	"Magnetite"	"Zircon"
"Aberfoyle_1"	2	 40.0000	 20.0000	 40.0000	 .000000	274	 .010639	 .000000	 .000000	 .013631	 77.7516	 .000000	 .000000	 .334909	 .000000	 .072385	 .024021	 21.2335	 99.4406	 .022760	 .000000	 .000000	 .019500	 98.7141	 .000000	 .000000	 .558649	 .000000	 .093123	 .032448	 .000000	 99.4406	 .019023	 .000000	 .000000	 .007368	 32.8980	 .000000	 .000000	 .351128	 .000000	 .065091	 .013225	 66.6462	 .057040	 .000000	 .000000	 .011047	 98.6442	 .000000	 .000000	 1.05286	 .000000	 .195176	 .039654	 .000000	 100.000	 2.00000	O	 .000571	 .000000	 .000000	 .000221	 .987242	 .000000	 .000000	 .010537	 .000000	 .001953	 .000397	 2.00000	 .011708	 .018004	 .005620	 .013323	 .016450	 .039295	 .032794	 .008228	 .014124	 .013016	 .012282	 .025048	 .024269	 .010620	 .019059	 .020885	 .049554	 .040043	 .013725	 .018237	 .016745	 .016591	 76.8220	 -108.04	 -35.843	 69.7830	 .117765	 -34.585	 -41.266	 2.03900	 -1416.9	 13.5121	 36.8015	 -5.6030	 -33.341	 13.0900	 2407.30	214	334	319	303	301	332	333	140	335	126	524	"Wollastonite"	"Jadeite"	"Corundum"	"CaNb2O6"	"Cassiterite"	"Scheelite"	"Manganotantalite"	"Rutile"	"Mn"	"Magnetite"	"Zircon"
"Aberfoyle_1"	2	 40.0000	 20.0000	 40.0000	 .000000	275	 .018784	 .000000	 .000000	 .000000	 78.0425	 .000000	 .000000	 .170541	 .006587	 .012990	 .013995	 21.1869	 99.4523	 .040186	 .000000	 .000000	 .000000	 99.0836	 .000000	 .000000	 .284473	 .008506	 .016711	 .018904	  .00000	 99.4523	 .033668	 .000000	 .000000	 .000000	 33.1009	 .000000	 .000000	 .179232	 .006036	 .011709	 .007723	 66.6608	 .100987	 .000000	 .000000	 .000000	 99.2850	 .000000	 .000000	 .537601	 .018105	 .035121	 .023165	 .000000	 100.000	 2.00000	O	 .001010	 .000000	 .000000	 .000000	 .993115	 .000000	 .000000	 .005377	 .000181	 .000351	 .000232	 2.00000	 .011730	 .018026	 .005627	 .013337	 .016472	 .039319	 .032815	 .008241	 .014136	 .013026	 .012297	 .025094	 .024298	 .010633	 .019079	 .020913	 .049584	 .040069	 .013746	 .018253	 .016757	 .016610	 43.7178	 -74.556	 -25.601	 -55.979	 .117553	 -39.932	 -22.687	 3.72041	 152.679	 71.6554	 62.7432	 -5.6030	 -33.332	 13.0900	 2417.29	214	334	319	303	301	332	333	140	335	126	524	"Wollastonite"	"Jadeite"	"Corundum"	"CaNb2O6"	"Cassiterite"	"Scheelite"	"Manganotantalite"	"Rutile"	"Mn"	"Magnetite"	"Zircon"
"Aberfoyle_1"	2	 40.0000	 20.0000	 40.0000	 .000000	276	 .014991	 .000000	 .000000	 .016983	 77.9512	 .000000	 .000000	 .227483	 .000000	 .076171	 .022050	 21.2223	 99.5312	 .032070	 .000000	 .000000	 .024295	 98.9676	 .000000	 .000000	 .379454	 .000000	 .097993	 .029785	 .000006	 99.5312	 .026818	 .000000	 .000000	 .009185	 32.9993	 .000000	 .000000	 .238622	 .000000	 .068531	 .012146	 66.6454	 .080413	 .000000	 .000000	 .013770	 98.9484	 .000000	 .000000	 .715506	 .000000	 .205489	 .036419	 .000000	 100.000	 2.00000	O	 .000805	 .000000	 .000000	 .000276	 .990297	 .000000	 .000000	 .007161	 .000000	 .002057	 .000364	 2.00000	 .011720	 .018017	 .005625	 .013331	 .016463	 .039309	 .032807	 .008235	 .014131	 .013021	 .012291	 .025074	 .024286	 .010627	 .019071	 .020902	 .049572	 .040059	 .013737	 .018246	 .016752	 .016602	 54.6626	 -121.06	 -63.245	 56.1896	 .117630	 -32.323	 -26.165	 2.86428	 -120.16	 12.8847	 40.0563	 -5.6030	 -33.321	 13.0900	 2427.30	214	334	319	303	301	332	333	140	335	126	524	"Wollastonite"	"Jadeite"	"Corundum"	"CaNb2O6"	"Cassiterite"	"Scheelite"	"Manganotantalite"	"Rutile"	"Mn"	"Magnetite"	"Zircon"
"Aberfoyle_1"	2	 40.0000	 20.0000	 40.0000	 .000000	277	 .003235	 .000000	 .000000	 .009348	 77.9014	 .000000	 .000000	 .253725	 .006578	 .048508	 .022083	 21.2038	 99.4486	 .006920	 .000000	 .000000	 .013372	 98.9043	 .000000	 .000000	 .423228	 .008494	 .062405	 .029830	 .000008	 99.4486	 .005793	 .000000	 .000000	 .005060	 33.0099	 .000000	 .000000	 .266404	 .006022	 .043684	 .012175	 66.6509	 .017371	 .000000	 .000000	 .007588	 98.9906	 .000000	 .000000	 .798896	 .018060	 .131002	 .036512	 .000000	 100.000	 2.00000	O	 .000174	 .000000	 .000000	 .000152	 .990531	 .000000	 .000000	 .007994	 .000181	 .001311	 .000365	 2.00000	 .011719	 .018015	 .005624	 .013329	 .016461	 .039305	 .032803	 .008234	 .014129	 .013020	 .012289	 .025072	 .024284	 .010626	 .019068	 .020899	 .049566	 .040054	 .013736	 .018244	 .016750	 .016600	 252.230	 -189.22	 -30.576	 101.469	 .117648	 -42.889	 -25.479	 2.59893	 152.810	 19.7774	 39.9911	 -5.6030	 -33.312	 13.0900	 2437.29	214	334	319	303	301	332	333	140	335	126	524	"Wollastonite"	"Jadeite"	"Corundum"	"CaNb2O6"	"Cassiterite"	"Scheelite"	"Manganotantalite"	"Rutile"	"Mn"	"Magnetite"	"Zircon"
"Aberfoyle_1"	2	 40.0000	 20.0000	 40.0000	 .000000	278	 .000000	 .000000	 .000000	 .000000	 77.7668	 .000000	 .000000	 .188299	 .000000	 .015597	 .009399	 21.1003	 99.0803	 .000000	 .000000	 .000000	 .000000	 98.7335	 .000000	 .000000	 .314093	 .000000	 .020066	 .012697	 .000000	 99.0803	 .000000	 .000000	 .000000	 .000000	 33.1200	 .000000	 .000000	 .198711	 .000000	 .014118	 .005209	 66.6620	 .000000	 .000000	 .000000	 .000000	 99.3460	 .000000	 .000000	 .596049	 .000000	 .042347	 .015624	 .000000	 100.000	 2.00000	O	 .000000	 .000000	 .000000	 .000000	 .993670	 .000000	 .000000	 .005962	 .000000	 .000424	 .000156	 2.00000	 .011731	 .018028	 .005628	 .013337	 .016472	 .039319	 .032816	 .008242	 .014137	 .013026	 .012297	 .025098	 .024301	 .010634	 .019079	 .020914	 .049585	 .040070	 .013747	 .018254	 .016758	 .016610	 -495.23	 -110.38	 -47.997	 -92.543	 .117759	 -53.519	 -26.560	 3.39897	 -409.63	 59.8165	 93.0753	 -5.6030	 -33.301	 13.0900	 2447.30	214	334	319	303	301	332	333	140	335	126	524	"Wollastonite"	"Jadeite"	"Corundum"	"CaNb2O6"	"Cassiterite"	"Scheelite"	"Manganotantalite"	"Rutile"	"Mn"	"Magnetite"	"Zircon"
"Aberfoyle_1"	2	 40.0000	 20.0000	 40.0000	 .000000	279	 .003102	 .000000	 .000000	 .000000	 78.0105	 .000000	 .000000	 .136822	 .000000	 .008869	 .003592	 21.1311	 99.2940	 .006637	 .000000	 .000000	 .000000	 99.0429	 .000000	 .000000	 .228228	 .000000	 .011410	 .004852	 .000002	 99.2940	 .005575	 .000000	 .000000	 .000000	 33.1763	 .000000	 .000000	 .144182	 .000000	 .008016	 .001988	 66.6640	 .016725	 .000000	 .000000	 .000000	 99.5208	 .000000	 .000000	 .432510	 .000000	 .024047	 .005963	 .000000	 100.000	 2.00000	O	 .000167	 .000000	 .000000	 .000000	 .995327	 .000000	 .000000	 .004326	 .000000	 .000241	 .000060	 2.00000	 .011738	 .018034	 .005630	 .013340	 .016478	 .039325	 .032821	 .008245	 .014140	 .013028	 .012300	 .025111	 .024309	 .010638	 .019084	 .020921	 .049592	 .040076	 .013753	 .018258	 .016761	 .016615	 263.396	 -131.87	 -24.057	 -1411.2	 .117572	 -37.459	 -44.879	 4.56180	 -67.100	 104.580	 242.480	 -5.6030	 -33.292	 13.0900	 2457.29	214	334	319	303	301	332	333	140	335	126	524	"Wollastonite"	"Jadeite"	"Corundum"	"CaNb2O6"	"Cassiterite"	"Scheelite"	"Manganotantalite"	"Rutile"	"Mn"	"Magnetite"	"Zircon"
"Aberfoyle_1"	2	 40.0000	 20.0000	 40.0000	 .000000	280	 .011089	 .000000	 .000000	 .000000	 78.1266	 .000000	 .000000	 .124349	 .000000	 .006514	 .000000	 21.1613	 99.4299	 .023723	 .000000	 .000000	 .000000	 99.1903	 .000000	 .000000	 .207422	 .000000	 .008380	 .000000	 -.00001	 99.4299	 .019901	 .000000	 .000000	 .000000	 33.1787	 .000000	 .000000	 .130852	 .000000	 .005879	 .000000	 66.6647	 .059699	 .000000	 .000000	 .000000	 99.5301	 .000000	 .000000	 .392534	 .000000	 .017636	 .000000	 .000000	 100.000	 2.00000	O	 .000597	 .000000	 .000000	 .000000	 .995389	 .000000	 .000000	 .003926	 .000000	 .000176	 .000000	 2.00000	 .011736	 .018032	 .005629	 .013339	 .016477	 .039321	 .032818	 .008244	 .014139	 .013027	 .012299	 .025108	 .024306	 .010637	 .019083	 .020919	 .049587	 .040072	 .013752	 .018256	 .016759	 .016614	 73.8930	 -139.01	 -22.250	 -321.07	 .117470	 -41.193	 -26.970	 4.98711	 -138.34	 142.087	 -720.16	 -5.6030	 -33.282	 13.0900	 2467.29	214	334	319	303	301	332	333	140	335	126	524	"Wollastonite"	"Jadeite"	"Corundum"	"CaNb2O6"	"Cassiterite"	"Scheelite"	"Manganotantalite"	"Rutile"	"Mn"	"Magnetite"	"Zircon"
"Aberfoyle_1"	2	 40.0000	 20.0000	 40.0000	 .000000	281	 .007697	 .000000	 .000000	 .008198	 78.1073	 .000000	 .000000	 .116562	 .000000	 .002166	 .000000	 21.1493	 99.3912	 .016466	 .000000	 .000000	 .011728	 99.1658	 .000000	 .000000	 .194433	 .000000	 .002786	 .000000	  .00000	 99.3912	 .013822	 .000000	 .000000	 .004451	 33.1903	 .000000	 .000000	 .122732	 .000000	 .001956	 .000000	 66.6668	 .041468	 .000000	 .000000	 .006676	 99.5778	 .000000	 .000000	 .368221	 .000000	 .005868	 .000000	 .000000	 100.000	 2.00000	O	 .000415	 .000000	 .000000	 .000134	 .995707	 .000000	 .000000	 .003682	 .000000	 .000059	 .000000	 2.00000	 .011737	 .018033	 .005630	 .013340	 .016478	 .039321	 .032818	 .008245	 .014139	 .013027	 .012300	 .025110	 .024307	 .010637	 .019083	 .020921	 .049587	 .040073	 .013753	 .018257	 .016760	 .016615	 106.341	 -49.787	 -35.708	 115.686	 .117486	 -27.884	 -18.873	 5.29937	 -137.76	 425.696	 -125.66	 -5.6030	 -33.271	 13.0900	 2477.31	214	334	319	303	301	332	333	140	335	126	524	"Wollastonite"	"Jadeite"	"Corundum"	"CaNb2O6"	"Cassiterite"	"Scheelite"	"Manganotantalite"	"Rutile"	"Mn"	"Magnetite"	"Zircon"
"Aberfoyle_1"	2	 40.0000	 20.0000	 40.0000	 .000000	282	 .000000	 .010521	 .000000	 .000000	 78.0836	 .000000	 .000000	 .194063	 .000000	 .038519	 .011720	 21.2006	 99.5390	 .000000	 .014183	 .000000	 .000000	 99.1357	 .000000	 .000000	 .323709	 .000000	 .049554	 .015832	  .00000	 99.5390	 .000000	 .023018	 .000000	 .000000	 33.0885	 .000000	 .000000	 .203769	 .000000	 .034690	 .006462	 66.6436	 .000000	 .034515	 .000000	 .000000	 99.2310	 .000000	 .000000	 .611096	 .000000	 .104034	 .019380	 .000000	 100.000	 2.00000	O	 .000000	 .000691	 .000000	 .000000	 .992998	 .000000	 .000000	 .006115	 .000000	 .001041	 .000194	 2.00000	 .011729	 .018025	 .005627	 .013335	 .016470	 .039317	 .032814	 .008240	 .014135	 .013025	 .012295	 .025093	 .024297	 .010633	 .019077	 .020910	 .049582	 .040068	 .013745	 .018252	 .016756	 .016608	 -571.19	 122.132	 -27.880	 -55.251	 .117518	 -43.186	 -32.333	 3.30654	 -50.185	 24.7055	 74.7737	 -5.6030	 -33.262	 13.0900	 2487.29	214	334	319	303	301	332	333	140	335	126	524	"Wollastonite"	"Jadeite"	"Corundum"	"CaNb2O6"	"Cassiterite"	"Scheelite"	"Manganotantalite"	"Rutile"	"Mn"	"Magnetite"	"Zircon"
"Aberfoyle_1"	2	 40.0000	 20.0000	 40.0000	 .000000	283	 .000000	 .000000	 .000000	 .000000	 77.9740	 .000000	 .000000	 .188466	 .000000	 .025007	 .002321	 21.1565	 99.3463	 .000000	 .000000	 .000000	 .000000	 98.9966	 .000000	 .000000	 .314372	 .000000	 .032172	 .003135	  .00000	 99.3463	 .000000	 .000000	 .000000	 .000000	 33.1187	 .000000	 .000000	 .198351	 .000000	 .022574	 .001283	 66.6591	 .000000	 .000000	 .000000	 .000000	 99.3335	 .000000	 .000000	 .594917	 .000000	 .067706	 .003847	 .000000	 100.000	 2.00000	O	 .000000	 .000000	 .000000	 .000000	 .993672	 .000000	 .000000	 .005951	 .000000	 .000677	 .000038	 2.00000	 .011732	 .018028	 .005628	 .013337	 .016472	 .039319	 .032816	 .008241	 .014137	 .013026	 .012297	 .025098	 .024302	 .010634	 .019079	 .020913	 .049585	 .040070	 .013747	 .018254	 .016758	 .016610	 -1401.7	 -84.352	 -26.747	 -78.436	 .117599	 -56.778	 -25.945	 3.39616	 -270.35	 37.6173	 374.804	 -5.6030	 -33.251	 13.0900	 2497.30	214	334	319	303	301	332	333	140	335	126	524	"Wollastonite"	"Jadeite"	"Corundum"	"CaNb2O6"	"Cassiterite"	"Scheelite"	"Manganotantalite"	"Rutile"	"Mn"	"Magnetite"	"Zircon"
"Aberfoyle_1"	2	 40.0000	 20.0000	 40.0000	 .000000	284	 .004303	 .000000	 .000000	 .000000	 78.0300	 .000000	 .000000	 .142524	 .000000	 .000000	 .000169	 21.1378	 99.3148	 .009205	 .000000	 .000000	 .000000	 99.0676	 .000000	 .000000	 .237739	 .000000	 .000000	 .000228	 -.00001	 99.3148	 .007731	 .000000	 .000000	 .000000	 33.1754	 .000000	 .000000	 .150149	 .000000	 .000000	 .000094	 66.6667	 .023193	 .000000	 .000000	 .000000	 99.5261	 .000000	 .000000	 .450447	 .000000	 .000000	 .000281	 .000000	 100.000	 2.00000	O	 .000232	 .000000	 .000000	 .000000	 .995261	 .000000	 .000000	 .004504	 .000000	 .000000	 .000003	 2.00000	 .011737	 .018033	 .005630	 .013340	 .016478	 .039325	 .032821	 .008245	 .014140	 .013028	 .012300	 .025111	 .024309	 .010638	 .019084	 .020921	 .049592	 .040076	 .013753	 .018258	 .016761	 .016615	 189.982	 -124.72	 -21.194	 -182.92	 .117557	 -56.309	 -28.298	 4.39194	 -38.076	 -133.50	 5134.62	 -5.6030	 -33.242	 13.0900	 2507.29	214	334	319	303	301	332	333	140	335	126	524	"Wollastonite"	"Jadeite"	"Corundum"	"CaNb2O6"	"Cassiterite"	"Scheelite"	"Manganotantalite"	"Rutile"	"Mn"	"Magnetite"	"Zircon"
"Aberfoyle_1"	2	 40.0000	 20.0000	 40.0000	 .000000	285	 .000000	 .000000	 .000000	 .016695	 77.6330	 .000000	 .000000	 .232851	 .000000	 .023630	 .000000	 21.1002	 99.0064	 .000000	 .000000	 .000000	 .023883	 98.5637	 .000000	 .000000	 .388409	 .000000	 .030400	 .000000	 -.00001	 99.0064	 .000000	 .000000	 .000000	 .009083	 33.0628	 .000000	 .000000	 .245725	 .000000	 .021388	 .000000	 66.6611	 .000000	 .000000	 .000000	 .013625	 99.1851	 .000000	 .000000	 .737151	 .000000	 .064161	 .000000	 .000000	 100.000	 2.00000	O	 .000000	 .000000	 .000000	 .000273	 .991966	 .000000	 .000000	 .007372	 .000000	 .000642	 .000000	 2.00000	 .011726	 .018022	 .005626	 .013333	 .016467	 .039314	 .032811	 .008238	 .014134	 .013024	 .012293	 .025085	 .024294	 .010631	 .019074	 .020907	 .049578	 .040064	 .013742	 .018251	 .016755	 .016606	 -779.20	 -67.393	 -21.255	 57.1556	 .117864	 -77.570	 -27.856	 2.80616	 -41.998	 39.7566	 -472.57	 -5.6030	 -33.231	 13.0900	 2517.30	214	334	319	303	301	332	333	140	335	126	524	"Wollastonite"	"Jadeite"	"Corundum"	"CaNb2O6"	"Cassiterite"	"Scheelite"	"Manganotantalite"	"Rutile"	"Mn"	"Magnetite"	"Zircon"
"Aberfoyle_1"	2	 40.0000	 20.0000	 40.0000	 .000000	286	 .000160	 .000000	 .001396	 .069401	 77.4474	 .000000	 .000000	 .331912	 .000000	 .141133	 .019601	 21.1810	 99.1920	 .000343	 .000000	 .002638	 .099281	 98.3280	 .000000	 .000000	 .553648	 .000000	 .181567	 .026477	 .000004	 99.1920	 .000287	 .000000	 .002604	 .037598	 32.8426	 .000000	 .000000	 .348764	 .000000	 .127196	 .010815	 66.6301	 .000861	 .000000	 .003904	 .056369	 98.4793	 .000000	 .000000	 1.04578	 .000000	 .381399	 .032430	 .000000	 100.000	 2.00000	O	 .000009	 .000000	 .000078	 .001129	 .985820	 .000000	 .000000	 .010469	 .000000	 .003818	 .000325	 2.00000	 .011705	 .018002	 .005620	 .013321	 .016450	 .039295	 .032794	 .008226	 .014122	 .013015	 .012281	 .025041	 .024266	 .010619	 .019057	 .020885	 .049554	 .040043	 .013722	 .018235	 .016744	 .016589	 5079.92	 -147.47	 284.346	 14.2820	 .118029	 -65.561	 -28.351	 2.05445	 -251.91	 7.30381	 44.9391	 -5.6030	 -33.222	 13.0900	 2527.29	214	334	319	303	301	332	333	140	335	126	524	"Wollastonite"	"Jadeite"	"Corundum"	"CaNb2O6"	"Cassiterite"	"Scheelite"	"Manganotantalite"	"Rutile"	"Mn"	"Magnetite"	"Zircon"
"Aberfoyle_1"	2	 40.0000	 20.0000	 40.0000	 .000000	287	 .000000	 .000000	 .000000	 .024475	 77.8952	 .000000	 .000000	 .223615	 .000000	 .014661	 .009016	 21.1686	 99.3356	 .000000	 .000000	 .000000	 .035012	 98.8966	 .000000	 .000000	 .373003	 .000000	 .018861	 .012179	 .000002	 99.3356	 .000000	 .000000	 .000000	 .013274	 33.0688	 .000000	 .000000	 .235227	 .000000	 .013227	 .004980	 66.6645	 .000000	 .000000	 .000000	 .019913	 99.2197	 .000000	 .000000	 .705775	 .000000	 .039687	 .014943	 .000000	 100.000	 2.00000	O	 .000000	 .000000	 .000000	 .000398	 .992097	 .000000	 .000000	 .007057	 .000000	 .000397	 .000149	 2.00000	 .011727	 .018022	 .005627	 .013334	 .016469	 .039316	 .032813	 .008239	 .014135	 .013024	 .012294	 .025089	 .024294	 .010631	 .019075	 .020909	 .049580	 .040066	 .013744	 .018251	 .016756	 .016606	 -134.99	 -292.00	 -27.463	 39.2203	 .117667	 -58.956	 -132.31	 2.90974	 -52.587	 63.5770	 96.9772	 -5.6030	 -33.211	 13.0900	 2537.30	214	334	319	303	301	332	333	140	335	126	524	"Wollastonite"	"Jadeite"	"Corundum"	"CaNb2O6"	"Cassiterite"	"Scheelite"	"Manganotantalite"	"Rutile"	"Mn"	"Magnetite"	"Zircon"
"Aberfoyle_1"	2	 40.0000	 20.0000	 40.0000	 .000000	288	 .016595	 .000000	 .000000	 .010548	 77.8353	 .000000	 .000000	 .262564	 .000000	 .019444	 .006131	 21.1918	 99.3424	 .035502	 .000000	 .000000	 .015089	 98.8205	 .000000	 .000000	 .437973	 .000000	 .025014	 .008282	 .000000	 99.3424	 .029738	 .000000	 .000000	 .005714	 33.0060	 .000000	 .000000	 .275886	 .000000	 .017523	 .003383	 66.6618	 .089209	 .000000	 .000000	 .008571	 99.0119	 .000000	 .000000	 .827608	 .000000	 .052566	 .010148	 .000000	 100.000	 2.00000	O	 .000892	 .000000	 .000000	 .000171	 .990252	 .000000	 .000000	 .008277	 .000000	 .000526	 .000101	 2.00000	 .011720	 .018016	 .005624	 .013331	 .016462	 .039310	 .032807	 .008236	 .014131	 .013022	 .012291	 .025074	 .024285	 .010627	 .019070	 .020901	 .049573	 .040060	 .013738	 .018247	 .016753	 .016602	 49.4060	 -80.598	 -29.069	 90.0198	 .117711	 -81.783	 -23.248	 2.52188	 -99.855	 48.1313	 142.249	 -5.6030	 -33.201	 13.0900	 2547.31	214	334	319	303	301	332	333	140	335	126	524	"Wollastonite"	"Jadeite"	"Corundum"	"CaNb2O6"	"Cassiterite"	"Scheelite"	"Manganotantalite"	"Rutile"	"Mn"	"Magnetite"	"Zircon"
"Aberfoyle_1"	2	 40.0000	 20.0000	 40.0000	 .000000	289	 .007137	 .000000	 .000000	 .030922	 77.8687	 .000000	 .000000	 .243602	 .000000	 .039210	 .006488	 21.1919	 99.3879	 .015268	 .000000	 .000000	 .044236	 98.8629	 .000000	 .000000	 .406342	 .000000	 .050444	 .008764	 .000000	 99.3879	 .012789	 .000000	 .000000	 .016750	 33.0179	 .000000	 .000000	 .255945	 .000000	 .035334	 .003580	 66.6577	 .038365	 .000000	 .000000	 .025125	 99.0520	 .000000	 .000000	 .767820	 .000000	 .106001	 .010739	 .000000	 100.000	 2.00000	O	 .000384	 .000000	 .000000	 .000503	 .990671	 .000000	 .000000	 .007679	 .000000	 .001060	 .000107	 2.00000	 .011720	 .018015	 .005624	 .013330	 .016462	 .039306	 .032804	 .008235	 .014130	 .013021	 .012290	 .025074	 .024284	 .010627	 .019069	 .020901	 .049568	 .040056	 .013737	 .018245	 .016751	 .016601	 114.494	 -95.068	 -34.917	 31.1846	 .117676	 -37.279	 -31.616	 2.69470	 -55.248	 24.2771	 134.448	 -5.6030	 -33.192	 13.0900	 2557.29	214	334	319	303	301	332	333	140	335	126	524	"Wollastonite"	"Jadeite"	"Corundum"	"CaNb2O6"	"Cassiterite"	"Scheelite"	"Manganotantalite"	"Rutile"	"Mn"	"Magnetite"	"Zircon"
"Aberfoyle_1"	2	 40.0000	 20.0000	 40.0000	 .000000	290	 .000000	 .000000	 .000000	 .000000	 78.0894	 .000000	 .000000	 .207655	 .000000	 .001480	 .010552	 21.1965	 99.5056	 .000000	 .000000	 .000000	 .000000	 99.1430	 .000000	 .000000	 .346380	 .000000	 .001905	 .014254	  .00000	 99.5056	 .000000	 .000000	 .000000	 .000000	 33.1085	 .000000	 .000000	 .218156	 .000000	 .001334	 .005821	 66.6662	 .000000	 .000000	 .000000	 .000000	 99.3241	 .000000	 .000000	 .654459	 .000000	 .004002	 .017463	 .000000	 100.000	 2.00000	O	 .000000	 .000000	 .000000	 .000000	 .993261	 .000000	 .000000	 .006545	 .000000	 .000040	 .000175	 2.00000	 .011731	 .018026	 .005628	 .013336	 .016471	 .039318	 .032815	 .008241	 .014137	 .013026	 .012296	 .025096	 .024299	 .010633	 .019078	 .020912	 .049584	 .040069	 .013747	 .018254	 .016758	 .016609	 -564.38	 -652.47	 -30.534	 -249.27	 .117512	 -49.993	 -24.497	 3.11061	 -161.68	 622.254	 82.9797	 -5.6030	 -33.181	 13.0900	 2567.30	214	334	319	303	301	332	333	140	335	126	524	"Wollastonite"	"Jadeite"	"Corundum"	"CaNb2O6"	"Cassiterite"	"Scheelite"	"Manganotantalite"	"Rutile"	"Mn"	"Magnetite"	"Zircon"
"Aberfoyle_1"	2	 40.0000	 20.0000	 40.0000	 .000000	291	 .011949	 .000000	 .000000	 .013518	 77.8283	 .000000	 .000000	 .269612	 .000000	 .015676	 .017162	 21.1933	 99.3495	 .025564	 .000000	 .000000	 .019339	 98.8116	 .000000	 .000000	 .449729	 .000000	 .020167	 .023183	  .00000	 99.3495	 .021412	 .000000	 .000000	 .007323	 33.0012	 .000000	 .000000	 .283277	 .000000	 .014127	 .009469	 66.6632	 .064236	 .000000	 .000000	 .010984	 99.0042	 .000000	 .000000	 .849835	 .000000	 .042380	 .028406	 .000000	 100.000	 2.00000	O	 .000642	 .000000	 .000000	 .000220	 .990088	 .000000	 .000000	 .008499	 .000000	 .000424	 .000284	 2.00000	 .011718	 .018013	 .005623	 .013329	 .016460	 .039304	 .032802	 .008234	 .014130	 .013020	 .012288	 .025069	 .024281	 .010625	 .019067	 .020898	 .049566	 .040054	 .013736	 .018245	 .016750	 .016599	 68.4886	 -111.00	 -34.474	 70.3895	 .117704	 -35.244	 -28.064	 2.46338	 -172.10	 59.4942	 51.2577	 -5.6030	 -33.172	 13.0900	 2577.29	214	334	319	303	301	332	333	140	335	126	524	"Wollastonite"	"Jadeite"	"Corundum"	"CaNb2O6"	"Cassiterite"	"Scheelite"	"Manganotantalite"	"Rutile"	"Mn"	"Magnetite"	"Zircon"
"Aberfoyle_1"	2	 40.0000	 20.0000	 40.0000	 .000000	292	 .013483	 .000000	 .000000	 .172342	 76.8409	 .000000	 .124225	 .545098	 .009621	 .129956	 .034180	 21.2503	 99.1201	 .028846	 .000000	 .000000	 .246543	 97.5580	 .000000	 .151686	 .909255	 .012423	 .167188	 .046170	 .000000	 99.1201	 .024090	 .000000	 .000000	 .093085	 32.4869	 .000000	 .034450	 .571043	 .008788	 .116769	 .018802	 66.6461	 .072364	 .000000	 .000000	 .139808	 97.5871	 .000000	 .051742	 1.71535	 .026398	 .350760	 .056480	 .000000	 100.000	 2.00000	O	 .000723	 .000000	 .000000	 .002793	 .974908	 .000000	 .001034	 .017137	 .000264	 .003504	 .000564	 2.00000	 .011683	 .017964	 .005609	 .013313	 .016436	 .039274	 .032775	 .008212	 .014108	 .013004	 .012272	 .024994	 .024215	 .010598	 .019044	 .020867	 .049527	 .040020	 .013699	 .018217	 .016730	 .016577	 60.5448	 -70.573	 -38.626	 6.15412	 .118547	 -40.512	 19.0027	 1.35761	 104.656	 7.86199	 26.0473	 -5.6030	 -33.161	 13.0900	 2587.30	214	334	319	303	301	332	333	140	335	126	524	"Wollastonite"	"Jadeite"	"Corundum"	"CaNb2O6"	"Cassiterite"	"Scheelite"	"Manganotantalite"	"Rutile"	"Mn"	"Magnetite"	"Zircon"
"Aberfoyle_1"	2	 40.0000	 20.0000	 40.0000	 .000000	293	 .005638	 .000000	 .000000	 .000000	 77.9109	 .000000	 .000000	 .161611	 .000000	 .004283	 .011681	 21.1253	 99.2194	 .012063	 .000000	 .000000	 .000000	 98.9165	 .000000	 .000000	 .269576	 .000000	 .005510	 .015779	 .000006	 99.2194	 .010137	 .000000	 .000000	 .000000	 33.1438	 .000000	 .000000	 .170354	 .000000	 .003872	 .006466	 66.6654	 .030408	 .000000	 .000000	 .000000	 99.4275	 .000000	 .000000	 .511043	 .000000	 .011615	 .019396	 .000000	 100.000	 2.00000	O	 .000304	 .000000	 .000000	 .000000	 .994333	 .000000	 .000000	 .005111	 .000000	 .000116	 .000194	 2.00000	 .011734	 .018030	 .005629	 .013339	 .016475	 .039322	 .032818	 .008243	 .014139	 .013027	 .012298	 .025104	 .024304	 .010636	 .019081	 .020917	 .049588	 .040073	 .013750	 .018256	 .016760	 .016613	 145.013	 -79.508	 -24.508	 -199.72	 .117651	 -52.593	 -36.463	 3.90966	 -56.562	 215.674	 75.0424	 -5.6030	 -33.152	 13.0900	 2597.29	214	334	319	303	301	332	333	140	335	126	524	"Wollastonite"	"Jadeite"	"Corundum"	"CaNb2O6"	"Cassiterite"	"Scheelite"	"Manganotantalite"	"Rutile"	"Mn"	"Magnetite"	"Zircon"
"Aberfoyle_1"	2	 40.0000	 20.0000	 40.0000	 .000000	294	 .009693	 .000000	 .000000	 .023962	 77.9107	 .000000	 .000000	 .319115	 .000000	 .039261	 .011295	 21.2553	 99.5693	 .020736	 .000000	 .000000	 .034279	 98.9162	 .000000	 .000000	 .532303	 .000000	 .050509	 .015257	 .000002	 99.5693	 .017316	 .000000	 .000000	 .012942	 32.9369	 .000000	 .000000	 .334281	 .000000	 .035275	 .006213	 66.6571	 .051944	 .000000	 .000000	 .019410	 98.8014	 .000000	 .000000	 1.00275	 .000000	 .105814	 .018636	 .000000	 100.000	 2.00000	O	 .000520	 .000000	 .000000	 .000388	 .988250	 .000000	 .000000	 .010030	 .000000	 .001058	 .000186	 2.00000	 .011712	 .018007	 .005622	 .013325	 .016454	 .039298	 .032797	 .008231	 .014126	 .013018	 .012284	 .025056	 .024273	 .010622	 .019062	 .020890	 .049559	 .040047	 .013730	 .018240	 .016747	 .016594	 84.3200	 -80.724	 -38.142	 40.0171	 .117642	 -47.182	 -24.872	 2.12607	 -92.729	 24.2412	 77.4995	 -5.6030	 -33.141	 13.0900	 2607.30	214	334	319	303	301	332	333	140	335	126	524	"Wollastonite"	"Jadeite"	"Corundum"	"CaNb2O6"	"Cassiterite"	"Scheelite"	"Manganotantalite"	"Rutile"	"Mn"	"Magnetite"	"Zircon"
"Aberfoyle_1"	2	 40.0000	 20.0000	 40.0000	 .000000	295	 .000000	 .000000	 .000000	 .029370	 77.6610	 .000000	 .000000	 .241318	 .000000	 .052139	 .001334	 21.1275	 99.1127	 .000000	 .000000	 .000000	 .042015	 98.5992	 .000000	 .000000	 .402532	 .000000	 .067077	 .001802	  .00000	 99.1127	 .000000	 .000000	 .000000	 .015957	 33.0283	 .000000	 .000000	 .254303	 .000000	 .047126	 .000738	 66.6536	 .000000	 .000000	 .000000	 .023932	 99.0697	 .000000	 .000000	 .762791	 .000000	 .141357	 .002215	 .000000	 100.000	 2.00000	O	 .000000	 .000000	 .000000	 .000479	 .991042	 .000000	 .000000	 .007631	 .000000	 .001414	 .000022	 2.00000	 .011721	 .018017	 .005625	 .013330	 .016463	 .039306	 .032805	 .008236	 .014130	 .013021	 .012290	 .025076	 .024287	 .010628	 .019069	 .020901	 .049569	 .040056	 .013737	 .018246	 .016751	 .016601	 -790.67	 -788.28	 -34.043	 32.7954	 .117833	 -61.736	 -32.515	 2.71741	 -125.00	 18.4569	 651.091	 -5.6030	 -33.132	 13.0900	 2617.29	214	334	319	303	301	332	333	140	335	126	524	"Wollastonite"	"Jadeite"	"Corundum"	"CaNb2O6"	"Cassiterite"	"Scheelite"	"Manganotantalite"	"Rutile"	"Mn"	"Magnetite"	"Zircon"
"Aberfoyle_1"	2	 40.0000	 20.0000	 40.0000	 .000000	296	 .000000	 .000000	 .000000	 .032178	 77.7325	 .000000	 .000000	 .325097	 .000000	 .053603	 .011403	 21.2079	 99.3626	 .000000	 .000000	 .000000	 .046033	 98.6900	 .000000	 .000000	 .542280	 .000000	 .068960	 .015403	 -.00001	 99.3626	 .000000	 .000000	 .000000	 .017417	 32.9333	 .000000	 .000000	 .341290	 .000000	 .048266	 .006286	 66.6535	 .000000	 .000000	 .000000	 .026122	 98.7865	 .000000	 .000000	 1.02373	 .000000	 .144777	 .018856	 .000000	 100.000	 2.00000	O	 .000000	 .000000	 .000000	 .000523	 .988193	 .000000	 .000000	 .010241	 .000000	 .001448	 .000189	 2.00000	 .011711	 .018007	 .005621	 .013324	 .016454	 .039297	 .032797	 .008230	 .014126	 .013017	 .012284	 .025055	 .024273	 .010622	 .019061	 .020890	 .049557	 .040046	 .013729	 .018239	 .016747	 .016593	 -363.01	 -88.653	 -95.204	 29.9833	 .117779	 -41.394	 -27.941	 2.09220	 -42.778	 17.9702	 76.7645	 -5.6030	 -33.121	 13.0900	 2627.30	214	334	319	303	301	332	333	140	335	126	524	"Wollastonite"	"Jadeite"	"Corundum"	"CaNb2O6"	"Cassiterite"	"Scheelite"	"Manganotantalite"	"Rutile"	"Mn"	"Magnetite"	"Zircon"
"Aberfoyle_1"	2	 40.0000	 20.0000	 40.0000	 .000000	297	 .019363	 .000000	 .000000	 .029116	 77.7215	 .000000	 .000000	 .375841	 .000000	 .023397	 .011186	 21.2508	 99.4311	 .041425	 .000000	 .000000	 .041652	 98.6759	 .000000	 .000000	 .626925	 .000000	 .030100	 .015110	 .000000	 99.4311	 .034603	 .000000	 .000000	 .015730	 32.8664	 .000000	 .000000	 .393817	 .000000	 .021027	 .006155	 66.6623	 .103819	 .000000	 .000000	 .023597	 98.6095	 .000000	 .000000	 1.18157	 .000000	 .063088	 .018466	 .000000	 100.000	 2.00000	O	 .001038	 .000000	 .000000	 .000472	 .986057	 .000000	 .000000	 .011815	 .000000	 .000631	 .000185	 2.00000	 .011705	 .017999	 .005619	 .013321	 .016448	 .039292	 .032792	 .008227	 .014123	 .013015	 .012281	 .025041	 .024262	 .010617	 .019056	 .020882	 .049551	 .040041	 .013724	 .018236	 .016744	 .016589	 42.3278	 -177.03	 -31.164	 33.0528	 .117790	 -90.911	 -31.373	 1.84796	 -117.83	 40.1178	 78.2191	 -5.6030	 -33.111	 13.0900	 2637.31	214	334	319	303	301	332	333	140	335	126	524	"Wollastonite"	"Jadeite"	"Corundum"	"CaNb2O6"	"Cassiterite"	"Scheelite"	"Manganotantalite"	"Rutile"	"Mn"	"Magnetite"	"Zircon"
"Aberfoyle_1"	2	 40.0000	 20.0000	 40.0000	 .000000	298	 .006454	 .000000	 .000000	 .007260	 77.4740	 .000000	 .000000	 .416689	 .000000	 .040588	 .026019	 21.1974	 99.1684	 .013807	 .000000	 .000000	 .010385	 98.3618	 .000000	 .000000	 .695061	 .000000	 .052217	 .035146	  .00000	 99.1684	 .011561	 .000000	 .000000	 .003931	 32.8408	 .000000	 .000000	 .437671	 .000000	 .036566	 .014351	 66.6551	 .034674	 .000000	 .000000	 .005895	 98.4941	 .000000	 .000000	 1.31264	 .000000	 .109665	 .043039	 .000000	 100.000	 2.00000	O	 .000347	 .000000	 .000000	 .000118	 .985394	 .000000	 .000000	 .013132	 .000000	 .001097	 .000431	 2.00000	 .011701	 .017997	 .005618	 .013318	 .016443	 .039288	 .032788	 .008225	 .014121	 .013014	 .012278	 .025033	 .024259	 .010615	 .019052	 .020877	 .049545	 .040036	 .013720	 .018233	 .016742	 .016585	 126.377	 -155.31	 -36.684	 130.338	 .117975	 -37.533	 -27.868	 1.69409	 -68.283	 23.4685	 34.0177	 -5.6030	 -33.102	 13.0900	 2647.29	214	334	319	303	301	332	333	140	335	126	524	"Wollastonite"	"Jadeite"	"Corundum"	"CaNb2O6"	"Cassiterite"	"Scheelite"	"Manganotantalite"	"Rutile"	"Mn"	"Magnetite"	"Zircon"
"Aberfoyle_1"	2	 40.0000	 20.0000	 40.0000	 .000000	299	 .000000	 .000000	 .000000	 .040942	 77.4004	 .000000	 .000000	 .527547	 .000000	 .064506	 .030023	 21.2670	 99.3304	 .000000	 .000000	 .000000	 .058569	 98.2683	 .000000	 .000000	 .879979	 .000000	 .082986	 .040555	  .00000	 99.3304	 .000000	 .000000	 .000000	 .022098	 32.7002	 .000000	 .000000	 .552264	 .000000	 .057919	 .016504	 66.6511	 .000000	 .000000	 .000000	 .033142	 98.0871	 .000000	 .000000	 1.65657	 .000000	 .173732	 .049505	 .000000	 100.000	 2.00000	O	 .000000	 .000000	 .000000	 .000663	 .981235	 .000000	 .000000	 .016572	 .000000	 .001738	 .000495	 2.00000	 .011687	 .017982	 .005614	 .013310	 .016431	 .039275	 .032776	 .008217	 .014113	 .013008	 .012269	 .025003	 .024240	 .010607	 .019040	 .020861	 .049529	 .040022	 .013707	 .018224	 .016735	 .016573	 -285.51	 -121.32	 -38.126	 23.6950	 .118040	 -45.657	 -27.330	 1.39465	 -111.46	 15.0584	 29.5519	 -5.6030	 -33.091	 13.0900	 2657.30	214	334	319	303	301	332	333	140	335	126	524	"Wollastonite"	"Jadeite"	"Corundum"	"CaNb2O6"	"Cassiterite"	"Scheelite"	"Manganotantalite"	"Rutile"	"Mn"	"Magnetite"	"Zircon"
"Aberfoyle_1"	2	 40.0000	 20.0000	 40.0000	 .000000	300	 .013546	 .000000	 .000000	 .000000	 78.2222	 .000000	 .000000	 .117763	 .000000	 .002888	 .003604	 21.1857	 99.5457	 .028980	 .000000	 .000000	 .000000	 99.3117	 .000000	 .000000	 .196435	 .000000	 .003716	 .004869	 .000004	 99.5457	 .024283	 .000000	 .000000	 .000000	 33.1816	 .000000	 .000000	 .123781	 .000000	 .002604	 .001989	 66.6658	 .072847	 .000000	 .000000	 .000000	 99.5420	 .000000	 .000000	 .371333	 .000000	 .007812	 .005968	 .000000	 100.000	 2.00000	O	 .000728	 .000000	 .000000	 .000000	 .995459	 .000000	 .000000	 .003713	 .000000	 .000078	 .000060	 2.00000	 .011736	 .018029	 .005629	 .013338	 .016475	 .039317	 .032814	 .008244	 .014137	 .013026	 .012298	 .025107	 .024303	 .010635	 .019081	 .020917	 .049582	 .040068	 .013751	 .018254	 .016757	 .016613	 60.5372	 -934.60	 -38.996	 -102.20	 .117384	 -49.724	 -51.105	 5.24771	 -86.444	 319.336	 241.627	 -5.6030	 -33.082	 13.0900	 2667.29	214	334	319	303	301	332	333	140	335	126	524	"Wollastonite"	"Jadeite"	"Corundum"	"CaNb2O6"	"Cassiterite"	"Scheelite"	"Manganotantalite"	"Rutile"	"Mn"	"Magnetite"	"Zircon"
