Repository: orthospar/MinorElements-Cassiterite

# MinorElements-Cassiterite
EPMA data and R code for generation of figures in "Systematic trends in the substitution mechanisms of minor elements in cassiterite", submitted for publication in the Australian Journal of Earth Sciences.

# Data Availability
The final cleaned and organised dataset is available above (cassiterite_EPMA.csv) and as a supplementary file hosted by AJES.

File: Data/171207/171207_recalc.dat (part 1 of 20)
"  SAMPLE"	"  NUMBER"	" TAKEOFF"	"KILOVOLT"	" CURRENT"	"BEAMSIZE"	"    LINE"	"  Si WT%"	"  Na WT%"	"  Al WT%"	"  Nb WT%"	"  Sn WT%"	"   W WT%"	"  Ta WT%"	"  Ti WT%"	"  Mn WT%"	"  Fe WT%"	"  Zr WT%"	"   O WT%"	"   TOTAL"	"    SiO2"	"    Na2O"	"   Al2O3"	"   Nb2O5"	"    SnO2"	"     WO3"	"   Ta2O5"	"    TiO2"	"     MnO"	"     FeO"	"    ZrO2"	"       O"	"   TOTAL"	"  Si AT%"	"  Na AT%"	"  Al AT%"	"  Nb AT%"	"  Sn AT%"	"   W AT%"	"  Ta AT%"	"  Ti AT%"	"  Mn AT%"	"  Fe AT%"	"  Zr AT%"	"   O AT%"	"Si OXMOL%"	"Na OXMOL%"	"Al OXMOL%"	"Nb OXMOL%"	"Sn OXMOL%"	"W OXMOL%"	"Ta OXMOL%"	"Ti OXMOL%"	"Mn OXMOL%"	"Fe OXMOL%"	"Zr OXMOL%"	"O OXMOL%"	"   TOTAL"	" FORMULA"	"   BASIS"	"Si FORMULA"	"Na FORMULA"	"Al FORMULA"	"Nb FORMULA"	"Sn FORMULA"	"W FORMULA"	"Ta FORMULA"	"Ti FORMULA"	"Mn FORMULA"	"Fe FORMULA"	"Zr FORMULA"	"O FORMULA"	"Si CDL99"	"Na CDL99"	"Al CDL99"	"Nb CDL99"	"Sn CDL99"	" W CDL99"	"Ta CDL99"	"Ti CDL99"	"Mn CDL99"	"Fe CDL99"	"Zr CDL99"	"SiO2 CDL99"	"Na2O CDL99"	"Al2O3 CDL99"	"Nb2O5 CDL99"	"SnO2 CDL99"	"WO3 CDL99"	"Ta2O5 CDL99"	"TiO2 CDL99"	"MnO CDL99"	"FeO CDL99"	"ZrO2 CDL99"	"Si %ERR "	"Na %ERR "	"Al %ERR "	"Nb %ERR "	"Sn %ERR "	" W %ERR "	"Ta %ERR "	"Ti %ERR "	"Mn %ERR "	"Fe %ERR "	"Zr %ERR "	"   X-POS"	"   Y-POS"	"   Z-POS"	" RELDIST"	"Si STD_NUM"	"Na STD_NUM"	"Al STD_NUM"	"Nb STD_NUM"	"Sn STD_NUM"	"W STD_NUM"	"Ta STD_NUM"	"Ti STD_NUM"	"Mn STD_NUM"	"Fe STD_NUM"	"Zr STD_NUM"	"Si STD_NAM"	"Na STD_NAM"	"Al STD_NAM"	"Nb STD_NAM"	"Sn STD_NAM"	"W STD_NAM"	"Ta STD_NAM"	"Ti STD_NAM"	"Mn STD_NAM"	"Fe STD_NAM"	"Zr STD_NAM"
"CS13_Saltwater_E1"	2	 40.0000	 20.0000	 80.0000	 .000000	58	 .000000	 .000000	 .003038	 .000000	 77.4853	 .000000	 .000000	 .066371	 .000000	 .159706	 .000000	 20.9836	 98.6980	 .000000	 .000000	 .005740	 .000000	 98.3761	 .000000	 .000000	 .110711	 .000000	 .205461	 .000000	 .000000	 98.6980	 .000000	 .000000	 .005719	 .000000	 33.1613	 .000000	 .000000	 .070383	 .000000	 .145261	 .000000	 66.6173	 .000000	 .000000	 .008567	 .000000	 99.3454	 .000000	 .000000	 .210856	 .000000	 .435175	 .000000	 .000000	 100.000	 2.00000	O	 .000000	 .000000	 .000172	 .000000	 .995578	 .000000	 .000000	 .002113	 .000000	 .004361	 .000000	 2.00000	 .008574	 .015644	 .004062	 .009489	 .011706	 .027150	 .022599	 .005822	 .009733	 .009150	 .008568	 .018342	 .021088	 .007675	 .013574	 .014862	 .034238	 .027594	 .009712	 .012568	 .011771	 .011573	 -163.60	 -17.151	 94.5935	 -36.087	 .084012	 -36.598	 -18.667	 6.40212	 -220.53	 4.59752	 -29.018	 -20.690	 -4.9931	 10.5990	 .000000	214	334	319	303	301	332	333	140	335	126	503	"Wollastonite"	"Jadeite"	"Corundum"	"CaNb2O6"	"Cassiterite"	"Scheelite"	"Manganotantalite"	"Rutile"	"Mn"	"Magnetite"	"Zr"
"CS13_Saltwater_E1"	2	 40.0000	 20.0000	 80.0000	 .000000	59	 .000000	 .000000	 .004606	 .000000	 77.6541	 .000000	 .000000	 .051256	 .010417	 .193833	 .000000	 21.0332	 98.9475	 .000000	 .000000	 .008703	 .000000	 98.5904	 .000000	 .000000	 .085497	 .013451	 .249366	 .000000	  .00000	 98.9475	 .000000	 .000000	 .008649	 .000000	 33.1483	 .000000	 .000000	 .054215	 .009607	 .175848	 .000000	 66.6034	 .000000	 .000000	 .012951	 .000000	 99.2693	 .000000	 .000000	 .162357	 .028769	 .526614	 .000000	 .000000	 100.000	 2.00000	O	 .000000	 .000000	 .000260	 .000000	 .995393	 .000000	 .000000	 .001628	 .000288	 .005280	 .000000	 2.00000	 .008572	 .015640	 .004062	 .009488	 .011705	 .027147	 .022597	 .005821	 .009731	 .009148	 .008567	 .018339	 .021083	 .007675	 .013573	 .014861	 .034235	 .027592	 .009710	 .012566	 .011769	 .011572	 -81.491	 -23.396	 62.4936	 -34.470	 .083915	 -24.559	 -15.194	 8.21978	 66.7360	 3.87770	 -40.702	 -20.692	 -4.9834	 10.5990	 9.97905	214	334	319	303	301	332	333	140	335	126	503	"Wollastonite"	"Jadeite"	"Corundum"	"CaNb2O6"	"Cassiterite"	"Scheelite"	"Manganotantalite"	"Rutile"	"Mn"	"Magnetite"	"Zr"
"CS13_Saltwater_E1"	2	 40.0000	 20.0000	 80.0000	 .000000	60	 .000000	 .000000	 .000000	 .000000	 77.8602	 .000000	 .000000	 .038733	 .000000	 .142987	 .000000	 21.0587	 99.1007	 .000000	 .000000	 .000000	 .000000	 98.8521	 .000000	 .000000	 .064608	 .000000	 .183952	 .000000	 -.00001	 99.1007	 .000000	 .000000	 .000000	 .000000	 33.2060	 .000000	 .000000	 .040931	 .000000	 .129602	 .000000	 66.6235	 .000000	 .000000	 .000000	 .000000	 99.4891	 .000000	 .000000	 .122635	 .000000	 .388303	 .000000	 .000000	 100.000	 2.00000	O	 .000000	 .000000	 .000000	 .000000	 .996826	 .000000	 .000000	 .001229	 .000000	 .003891	 .000000	 2.00000	 .008579	 .015641	 .004063	 .009490	 .011708	 .027150	 .022600	 .005824	 .009733	 .009150	 .008568	 .018353	 .021084	 .007677	 .013576	 .014865	 .034239	 .027596	 .009714	 .012568	 .011771	 .011574	 -228.79	 -42.240	 -465.86	 -34.672	 .083796	 -51.138	 -24.078	 10.8053	 -24.131	 5.07383	 -27.124	 -20.695	 -4.9736	 10.5990	 20.0427	214	334	319	303	301	332	333	140	335	126	503	"Wollastonite"	"Jadeite"	"Corundum"	"CaNb2O6"	"Cassiterite"	"Scheelite"	"Manganotantalite"	"Rutile"	"Mn"	"Magnetite"	"Zr"
"CS13_Saltwater_E1"	2	 40.0000	 20.0000	 80.0000	 .000000	61	 .000000	 .000000	 .005081	 .000000	 77.5400	 .000000	 .000000	 .072735	 .000000	 .174708	 .000000	 21.0087	 98.8012	 .000000	 .000000	 .009601	 .000000	 98.4455	 .000000	 .000000	 .121326	 .000000	 .224762	 .000000	  .00000	 98.8012	 .000000	 .000000	 .009554	 .000000	 33.1425	 .000000	 .000000	 .077034	 .000000	 .158704	 .000000	 66.6122	 .000000	 .000000	 .014309	 .000000	 99.2795	 .000000	 .000000	 .230757	 .000000	 .475403	 .000000	 .000000	 100.000	 2.00000	O	 .000000	 .000000	 .000287	 .000000	 .995090	 .000000	 .000000	 .002313	 .000000	 .004765	 .000000	 2.00000	 .008572	 .015632	 .004062	 .009488	 .011704	 .027146	 .022596	 .005821	 .009730	 .009147	 .008566	 .018338	 .021072	 .007674	 .013573	 .014860	 .034233	 .027591	 .009710	 .012564	 .011768	 .011571	 -41.960	 -37.966	 56.6773	 -23.559	 .083973	 -59.938	 -28.378	 5.86083	 -96.208	 4.24591	 -34.642	 -20.697	 -4.9639	 10.5990	 29.9815	214	334	319	303	301	332	333	140	335	126	503	"Wollastonite"	"Jadeite"	"Corundum"	"CaNb2O6"	"Cassiterite"	"Scheelite"	"Manganotantalite"	"Rutile"	"Mn"	"Magnetite"	"Zr"
"CS13_Saltwater_E1"	2	 40.0000	 20.0000	 80.0000	 .000000	62	 .000000	 .000000	 .000000	 .000000	 77.2749	 .000000	 .000000	 .275069	 .000000	 .078721	 .000000	 21.0404	 98.6691	 .000000	 .000000	 .000000	 .000000	 98.1090	 .000000	 .000000	 .458831	 .000000	 .101274	 .000000	 .000006	 98.6691	 .000000	 .000000	 .000000	 .000000	 32.9947	 .000000	 .000000	 .291022	 .000000	 .071435	 .000000	 66.6429	 .000000	 .000000	 .000000	 .000000	 98.9134	 .000000	 .000000	 .872442	 .000000	 .214151	 .000000	 .000000	 100.000	 2.00000	O	 .000000	 .000000	 .000000	 .000000	 .990194	 .000000	 .000000	 .008734	 .000000	 .002144	 .000000	 2.00000	 .008554	 .015610	 .004057	 .009480	 .011692	 .027134	 .022585	 .005815	 .009724	 .009142	 .008558	 .018299	 .021042	 .007666	 .013562	 .014844	 .034218	 .027578	 .009700	 .012557	 .011761	 .011560	 -95.511	 -25.220	 -64.347	 -48.453	 .084109	 -42.428	 -19.147	 1.71029	 -59.761	 8.77123	 -26.088	 -20.699	 -4.9542	 10.5990	 39.9606	214	334	319	303	301	332	333	140	335	126	503	"Wollastonite"	"Jadeite"	"Corundum"	"CaNb2O6"	"Cassiterite"	"Scheelite"	"Manganotantalite"	"Rutile"	"Mn"	"Magnetite"	"Zr"
"CS13_Saltwater_E1"	2	 40.0000	 20.0000	 80.0000	 .000000	63	 .000000	 .000000	 .000000	 .000000	 77.6933	 .000000	 .000000	 .219482	 .000000	 .105859	 .000000	 21.1238	 99.1424	 .000000	 .000000	 .000000	 .000000	 98.6401	 .000000	 .000000	 .366109	 .000000	 .136187	 .000000	  .00000	 99.1424	 .000000	 .000000	 .000000	 .000000	 33.0383	 .000000	 .000000	 .231266	 .000000	 .095670	 .000000	 66.6348	 .000000	 .000000	 .000000	 .000000	 99.0201	 .000000	 .000000	 .693136	 .000000	 .286736	 .000000	 .000000	 100.000	 2.00000	O	 .000000	 .000000	 .000000	 .000000	 .991623	 .000000	 .000000	 .006941	 .000000	 .002871	 .000000	 2.00000	 .008559	 .015611	 .004058	 .009482	 .011694	 .027134	 .022586	 .005816	 .009724	 .009142	 .008559	 .018310	 .021043	 .007668	 .013564	 .014847	 .034218	 .027579	 .009702	 .012556	 .011761	 .011562	 -82.705	 -36.334	 -33.809	 -55.051	 .083870	 -47.874	 -22.442	 2.08985	 -136.57	 6.66213	 -89.553	 -20.701	 -4.9444	 10.5995	 50.0269	214	334	319	303	301	332	333	140	335	126	503	"Wollastonite"	"Jadeite"	"Corundum"	"CaNb2O6"	"Cassiterite"	"Scheelite"	"Manganotantalite"	"Rutile"	"Mn"	"Magnetite"	"Zr"
"CS13_Saltwater_E1"	2	 40.0000	 20.0000	 80.0000	 .000000	64	 .000000	 .000000	 .000000	 .000000	 77.6985	 .000000	 .000000	 .170983	 .000000	 .050159	 .000000	 21.0769	 98.9965	 .000000	 .000000	 .000000	 .000000	 98.6468	 .000000	 .000000	 .285209	 .000000	 .064530	 .000000	 -.00001	 98.9965	 .000000	 .000000	 .000000	 .000000	 33.1224	 .000000	 .000000	 .180610	 .000000	 .045444	 .000000	 66.6515	 .000000	 .000000	 .000000	 .000000	 99.3221	 .000000	 .000000	 .541582	 .000000	 .136270	 .000000	 .000000	 100.000	 2.00000	O	 .000000	 .000000	 .000000	 .000000	 .993899	 .000000	 .000000	 .005420	 .000000	 .001364	 .000000	 2.00000	 .008567	 .015615	 .004060	 .009485	 .011700	 .027140	 .022591	 .005820	 .009727	 .009145	 .008562	 .018329	 .021049	 .007671	 .013569	 .014855	 .034225	 .027585	 .009708	 .012560	 .011764	 .011566	 -99.108	 -34.081	 -75.660	 -36.513	 .083867	 -47.550	 -16.701	 2.62232	 -60.609	 13.4512	 -81.360	 -20.704	 -4.9347	 10.5995	 59.9833	214	334	319	303	301	332	333	140	335	126	503	"Wollastonite"	"Jadeite"	"Corundum"	"CaNb2O6"	"Cassiterite"	"Scheelite"	"Manganotantalite"	"Rutile"	"Mn"	"Magnetite"	"Zr"
"CS13_Saltwater_E1"	2	 40.0000	 20.0000	 80.0000	 .000000	65	 .000000	 .000000	 .000000	 .000000	 78.0261	 .000000	 .000000	 .146908	 .000000	 .039929	 .000000	 21.1462	 99.3591	 .000000	 .000000	 .000000	 .000000	 99.0626	 .000000	 .000000	 .245052	 .000000	 .051368	 .000000	 .000006	 99.3591	 .000000	 .000000	 .000000	 .000000	 33.1546	 .000000	 .000000	 .154678	 .000000	 .036058	 .000000	 66.6547	 .000000	 .000000	 .000000	 .000000	 99.4280	 .000000	 .000000	 .463868	 .000000	 .108136	 .000000	 .000000	 100.000	 2.00000	O	 .000000	 .000000	 .000000	 .000000	 .994818	 .000000	 .000000	 .004641	 .000000	 .001082	 .000000	 2.00000	 .008570	 .015613	 .004060	 .009486	 .011701	 .027139	 .022591	 .005820	 .009727	 .009144	 .008563	 .018335	 .021046	 .007672	 .013569	 .014856	 .034224	 .027585	 .009709	 .012560	 .011764	 .011566	 -31.873	 -27.057	 -20.063	 -25.351	 .083678	 -35.522	 -12.674	 3.01599	 -228.90	 16.7519	 -95.674	 -20.706	 -4.9249	 10.5995	 70.0295	214	334	319	303	301	332	333	140	335	126	503	"Wollastonite"	"Jadeite"	"Corundum"	"CaNb2O6"	"Cassiterite"	"Scheelite"	"Manganotantalite"	"Rutile"	"Mn"	"Magnetite"	"Zr"
"CS13_Saltwater_E1"	2	 40.0000	 20.0000	 80.0000	 .000000	66	 .000000	 .000000	 .000000	 .000000	 78.2243	 .000000	 .000000	 .104328	 .000000	 .057548	 .000000	 21.1762	 99.5624	 .000000	 .000000	 .000000	 .000000	 99.3143	 .000000	 .000000	 .174025	 .000000	 .074036	 .000000	 .000004	 99.5624	 .000000	 .000000	 .000000	 .000000	 33.1891	 .000000	 .000000	 .109681	 .000000	 .051892	 .000000	 66.6494	 .000000	 .000000	 .000000	 .000000	 99.5155	 .000000	 .000000	 .328873	 .000000	 .155596	 .000000	 .000000	 100.000	 2.00000	O	 .000000	 .000000	 .000000	 .000000	 .995930	 .000000	 .000000	 .003291	 .000000	 .001557	 .000000	 2.00000	 .008575	 .015616	 .004062	 .009488	 .011705	 .027143	 .022595	 .005822	 .009728	 .009146	 .008565	 .018346	 .021049	 .007675	 .013573	 .014860	 .034230	 .027590	 .009712	 .012561	 .011766	 .011569	 -23.665	 -19.194	 -15.003	 -23.940	 .083576	 -37.350	 -16.677	 4.15611	 -82.097	 11.7972	 -25.874	 -20.708	 -4.9152	 10.5995	 79.9984	214	334	319	303	301	332	333	140	335	126	503	"Wollastonite"	"Jadeite"	"Corundum"	"CaNb2O6"	"Cassiterite"	"Scheelite"	"Manganotantalite"	"Rutile"	"Mn"	"Magnetite"	"Zr"
"CS13_Saltwater_E1"	2	 40.0000	 20.0000	 80.0000	 .000000	67	 .000000	 .000000	 .000000	 .000000	 77.5643	 .000000	 .000000	 .188100	 .002243	 .106075	 .012361	 21.0731	 98.9462	 .000000	 .000000	 .000000	 .000000	 98.4764	 .000000	 .000000	 .313762	 .002897	 .136465	 .016697	  .00000	 98.9462	 .000000	 .000000	 .000000	 .000000	 33.0624	 .000000	 .000000	 .198673	 .002066	 .096094	 .006855	 66.6340	 .000000	 .000000	 .000000	 .000000	 99.0898	 .000000	 .000000	 .595435	 .006191	 .288000	 .020546	 .000000	 100.000	 2.00000	O	 .000000	 .000000	 .000000	 .000000	 .992358	 .000000	 .000000	 .005963	 .000062	 .002884	 .000206	 2.00000	 .008561	 .015600	 .004059	 .009483	 .011695	 .027133	 .022586	 .005817	 .009722	 .009140	 .008559	 .018316	 .021028	 .007669	 .013565	 .014849	 .034217	 .027579	 .009702	 .012554	 .011759	 .011562	 -58.143	 -29.831	 -53.439	 -24.438	 .083934	 -77.308	 -41.003	 2.40243	 306.954	 6.64853	 49.3738	 -20.711	 -4.9055	 10.6000	 89.9774	214	334	319	303	301	332	333	140	335	126	503	"Wollastonite"	"Jadeite"	"Corundum"	"CaNb2O6"	"Cassiterite"	"Scheelite"	"Manganotantalite"	"Rutile"	"Mn"	"Magnetite"	"Zr"
"CS13_Saltwater_E1"	2	 40.0000	 20.0000	 80.0000	 .000000	68	 .000000	 .000000	 .000000	 .000000	 77.9304	 .000000	 .000000	 .120126	 .000000	 .039034	 .000000	 21.1023	 99.1919	 .000000	 .000000	 .000000	 .000000	 98.9413	 .000000	 .000000	 .200377	 .000000	 .050217	 .000000	 .000000	 99.1919	 .000000	 .000000	 .000000	 .000000	 33.1830	 .000000	 .000000	 .126743	 .000000	 .035324	 .000000	 66.6549	 .000000	 .000000	 .000000	 .000000	 99.5140	 .000000	 .000000	 .380095	 .000000	 .105934	 .000000	 .000000	 100.000	 2.00000	O	 .000000	 .000000	 .000000	 .000000	 .995667	 .000000	 .000000	 .003803	 .000000	 .001060	 .000000	 2.00000	 .008574	 .015608	 .004062	 .009488	 .011704	 .027141	 .022594	 .005822	 .009727	 .009144	 .008564	 .018343	 .021039	 .007674	 .013572	 .014859	 .034227	 .027588	 .009711	 .012559	 .011764	 .011568	 -47.701	 -28.021	 -25.555	 -35.907	 .083731	 -26.988	 -22.485	 3.63906	 -67.700	 17.1228	 -3766.7	 -20.713	 -4.8957	 10.6000	 100.041	214	334	319	303	301	332	333	140	335	126	503	"Wollastonite"	"Jadeite"	"Corundum"	"CaNb2O6"	"Cassiterite"	"Scheelite"	"Manganotantalite"	"Rutile"	"Mn"	"Magnetite"	"Zr"
"CS13_Saltwater_E1"	2	 40.0000	 20.0000	 80.0000	 .000000	69	 .000000	 .000000	 .000000	 .000000	 77.8520	 .000000	 .000000	 .104482	 .000000	 .063748	 .000000	 21.0777	 99.0979	 .000000	 .000000	 .000000	 .000000	 98.8416	 .000000	 .000000	 .174283	 .000000	 .082012	 .000000	 .000006	 99.0979	 .000000	 .000000	 .000000	 .000000	 33.1845	 .000000	 .000000	 .110354	 .000000	 .057749	 .000000	 66.6474	 .000000	 .000000	 .000000	 .000000	 99.4960	 .000000	 .000000	 .330870	 .000000	 .173148	 .000000	 .000000	 100.000	 2.00000	O	 .000000	 .000000	 .000000	 .000000	 .995822	 .000000	 .000000	 .003312	 .000000	 .001733	 .000000	 2.00000	 .008574	 .015605	 .004062	 .009488	 .011703	 .027140	 .022593	 .005821	 .009725	 .009143	 .008563	 .018344	 .021035	 .007674	 .013572	 .014858	 .034226	 .027587	 .009710	 .012558	 .011763	 .011567	 -35.015	 -30.276	 -25.279	 -20.134	 .083770	 -83.025	 -22.550	 4.14967	 -65.183	 10.7018	 -47.484	 -20.715	 -4.8860	 10.6000	 109.980	214	334	319	303	301	332	333	140	335	126	503	"Wollastonite"	"Jadeite"	"Corundum"	"CaNb2O6"	"Cassiterite"	"Scheelite"	"Manganotantalite"	"Rutile"	"Mn"	"Magnetite"	"Zr"
"CS13_Saltwater_E1"	2	 40.0000	 20.0000	 80.0000	 .000000	70	 .000000	 .000000	 .000000	 .000000	 77.9208	 .000000	 .000000	 .037546	 .000000	 .089766	 .000000	 21.0590	 99.1071	 .000000	 .000000	 .000000	 .000000	 98.9290	 .000000	 .000000	 .062628	 .000000	 .115484	 .000000	 -.00001	 99.1071	 .000000	 .000000	 .000000	 .000000	 33.2394	 .000000	 .000000	 .039686	 .000000	 .081382	 .000000	 66.6395	 .000000	 .000000	 .000000	 .000000	 99.6371	 .000000	 .000000	 .118962	 .000000	 .243947	 .000000	 .000000	 100.000	 2.00000	O	 .000000	 .000000	 .000000	 .000000	 .997588	 .000000	 .000000	 .001191	 .000000	 .002442	 .000000	 2.00000	 .008580	 .015606	 .004063	 .009489	 .011706	 .027140	 .022594	 .005822	 .009726	 .009144	 .008565	 .018355	 .021037	 .007677	 .013575	 .014862	 .034226	 .027588	 .009712	 .012558	 .011763	 .011569	 -88.121	 -21.524	 -56.908	 -27.310	 .083724	 -31.295	 -20.301	 11.1369	 -30.324	 7.75965	 -71.589	 -20.717	 -4.8763	 10.6000	 119.959	214	334	319	303	301	332	333	140	335	126	503	"Wollastonite"	"Jadeite"	"Corundum"	"CaNb2O6"	"Cassiterite"	"Scheelite"	"Manganotantalite"	"Rutile"	"Mn"	"Magnetite"	"Zr"
"CS13_Saltwater_E1"	2	 40.0000	 20.0000	 80.0000	 .000000	71	 .000000	 .000000	 .000000	 .000000	 77.2336	 .000000	 .000000	 .109126	 .000000	 .123015	 .000000	 20.9311	 98.3969	 .000000	 .000000	 .000000	 .000000	 98.0566	 .000000	 .000000	 .182028	 .000000	 .158259	 .000000	 .000004	 98.3969	 .000000	 .000000	 .000000	 .000000	 33.1425	 .000000	 .000000	 .116034	 .000000	 .112190	 .000000	 66.6293	 .000000	 .000000	 .000000	 .000000	 99.3161	 .000000	 .000000	 .347712	 .000000	 .336192	 .000000	 .000000	 100.000	 2.00000	O	 .000000	 .000000	 .000000	 .000000	 .994833	 .000000	 .000000	 .003483	 .000000	 .003368	 .000000	 2.00000	 .008569	 .015595	 .004061	 .009486	 .011700	 .027135	 .022589	 .005819	 .009722	 .009141	 .008561	 .018333	 .021022	 .007673	 .013570	 .014854	 .034220	 .027583	 .009706	 .012553	 .011759	 .011565	 -42.990	 -21.463	 -39.271	 -23.208	 .084107	 -52.641	 -26.671	 3.98131	 -37.165	 5.80651	 -58.721	 -20.720	 -4.8665	 10.6000	 130.025	214	334	319	303	301	332	333	140	335	126	503	"Wollastonite"	"Jadeite"	"Corundum"	"CaNb2O6"	"Cassiterite"	"Scheelite"	"Manganotantalite"	"Rutile"	"Mn"	"Magnetite"	"Zr"
"CS13_Saltwater_E1"	2	 40.0000	 20.0000	 80.0000	 .000000	72	 .000000	 .000000	 .000000	 .000000	 77.8246	 .000000	 .000000	 .159633	 .000000	 .125591	 .000000	 21.1249	 99.2347	 .000000	 .000000	 .000000	 .000000	 98.8069	 .000000	 .000000	 .266277	 .000000	 .161572	 .000000	 .000002	 99.2347	 .000000	 .000000	 .000000	 .000000	 33.0895	 .000000	 .000000	 .168180	 .000000	 .113487	 .000000	 66.6288	 .000000	 .000000	 .000000	 .000000	 99.1560	 .000000	 .000000	 .503968	 .000000	 .340074	 .000000	 .000000	 100.000	 2.00000	O	 .000000	 .000000	 .000000	 .000000	 .993249	 .000000	 .000000	 .005048	 .000000	 .003407	 .000000	 2.00000	 .008564	 .015586	 .004060	 .009484	 .011695	 .027131	 .022586	 .005816	 .009719	 .009138	 .008559	 .018322	 .021009	 .007670	 .013567	 .014849	 .034214	 .027578	 .009702	 .012550	 .011756	 .011561	 -33.335	 -30.459	 -1187.2	 -23.943	 .083776	 -85.256	 -18.876	 2.79152	 -89.113	 5.69702	 -42.050	 -20.722	 -4.8568	 10.6005	 139.984	214	334	319	303	301	332	333	140	335	126	503	"Wollastonite"	"Jadeite"	"Corundum"	"CaNb2O6"	"Cassiterite"	"Scheelite"	"Manganotantalite"	"Rutile"	"Mn"	"Magnetite"	"Zr"
"CS13_Saltwater_E1"	2	 40.0000	 20.0000	 80.0000	 .000000	73	 .000000	 .000000	 .000000	 .000000	 77.7638	 .000000	 .000000	 .116347	 .000000	 .081679	 .000000	 21.0670	 99.0289	 .000000	 .000000	 .000000	 .000000	 98.7297	 .000000	 .000000	 .194074	 .000000	 .105080	 .000000	  .00000	 99.0289	 .000000	 .000000	 .000000	 .000000	 33.1611	 .000000	 .000000	 .122938	 .000000	 .074025	 .000000	 66.6420	 .000000	 .000000	 .000000	 .000000	 99.4096	 .000000	 .000000	 .368540	 .000000	 .221910	 .000000	 .000000	 100.000	 2.00000	O	 .000000	 .000000	 .000000	 .000000	 .995200	 .000000	 .000000	 .003689	 .000000	 .002222	 .000000	 2.00000	 .008572	 .015589	 .004061	 .009487	 .011701	 .027136	 .022590	 .005819	 .009722	 .009140	 .008561	 .018338	 .021014	 .007674	 .013571	 .014855	 .034221	 .027584	 .009707	 .012553	 .011759	 .011565	 -50.872	 -15.415	 -35.463	 -24.064	 .083810	 -47.125	 -28.790	 3.74861	 -73.377	 8.47112	 -32.560	 -20.724	 -4.8470	 10.6005	 150.048	214	334	319	303	301	332	333	140	335	126	503	"Wollastonite"	"Jadeite"	"Corundum"	"CaNb2O6"	"Cassiterite"	"Scheelite"	"Manganotantalite"	"Rutile"	"Mn"	"Magnetite"	"Zr"
"CS13_Saltwater_E1"	2	 40.0000	 20.0000	 80.0000	 .000000	74	 .000000	 .000000	 .000240	 .000000	 77.9543	 .000000	 .000000	 .087918	 .000000	 .100009	 .000000	 21.1049	 99.2473	 .000000	 .000000	 .000453	 .000000	 98.9716	 .000000	 .000000	 .146653	 .000000	 .128661	 .000000	 .000002	 99.2473	 .000000	 .000000	 .000449	 .000000	 33.1799	 .000000	 .000000	 .092724	 .000000	 .090467	 .000000	 66.6364	 .000000	 .000000	 .000673	 .000000	 99.4503	 .000000	 .000000	 .277923	 .000000	 .271156	 .000000	 .000000	 100.000	 2.00000	O	 .000000	 .000000	 .000013	 .000000	 .995849	 .000000	 .000000	 .002783	 .000000	 .002715	 .000000	 2.00000	 .008575	 .015589	 .004062	 .009488	 .011702	 .027138	 .022592	 .005820	 .009722	 .009141	 .008562	 .018344	 .021013	 .007675	 .013573	 .014857	 .034223	 .027586	 .009708	 .012553	 .011759	 .011566	 -59.620	 -24.352	 1193.73	 -31.076	 .083706	 -38.236	 -35.076	 4.88754	 -36.503	 7.01857	 -27.844	 -20.726	 -4.8373	 10.6005	 160.007	214	334	319	303	301	332	333	140	335	126	503	"Wollastonite"	"Jadeite"	"Corundum"	"CaNb2O6"	"Cassiterite"	"Scheelite"	"Manganotantalite"	"Rutile"	"Mn"	"Magnetite"	"Zr"
"CS13_Saltwater_E1"	2	 40.0000	 20.0000	 80.0000	 .000000	75	 .000000	 .000000	 .000000	 .000000	 77.5668	 .000000	 .000000	 .133963	 .003771	 .097147	 .000000	 21.0312	 98.8329	 .000000	 .000000	 .000000	 .000000	 98.4796	 .000000	 .000000	 .223459	 .004869	 .124979	 .000000	 .000004	 98.8329	 .000000	 .000000	 .000000	 .000000	 33.1304	 .000000	 .000000	 .141780	 .003480	 .088185	 .000000	 66.6361	 .000000	 .000000	 .000000	 .000000	 99.3003	 .000000	 .000000	 .424951	 .010430	 .264313	 .000000	 .000000	 100.000	 2.00000	O	 .000000	 .000000	 .000000	 .000000	 .994369	 .000000	 .000000	 .004255	 .000104	 .002647	 .000000	 2.00000	 .008569	 .015580	 .004061	 .009486	 .011699	 .027134	 .022589	 .005818	 .009720	 .009139	 .008560	 .018332	 .021002	 .007673	 .013570	 .014853	 .034218	 .027582	 .009705	 .012550	 .011757	 .011563	 -47.060	 -19.086	 -54.832	 -26.195	 .083918	 -48.560	 -24.527	 3.28462	 182.841	 7.20815	 -21.085	 -20.729	 -4.8276	 10.6005	 169.966	214	334	319	303	301	332	333	140	335	126	503	"Wollastonite"	"Jadeite"	"Corundum"	"CaNb2O6"	"Cassiterite"	"Scheelite"	"Manganotantalite"	"Rutile"	"Mn"	"Magnetite"	"Zr"
"CS13_Saltwater_E1"	2	 40.0000	 20.0000	 80.0000	 .000000	76	 .000000	 .000000	 .000000	 .050661	 77.1588	 .000000	 .000000	 .538507	 .000000	 .107803	 .000000	 21.2152	 99.0710	 .000000	 .000000	 .000000	 .072473	 97.9616	 .000000	 .000000	 .898260	 .000000	 .138688	 .000000	 .000000	 99.0710	 .000000	 .000000	 .000000	 .027405	 32.6717	 .000000	 .000000	 .565009	 .000000	 .097013	 .000000	 66.6389	 .000000	 .000000	 .000000	 .041091	 97.9737	 .000000	 .000000	 1.69431	 .000000	 .290917	 .000000	 .000000	 100.000	 2.00000	O	 .000000	 .000000	 .000000	 .000822	 .980559	 .000000	 .000000	 .016957	 .000000	 .002912	 .000000	 2.00000	 .008519	 .015529	 .004049	 .009467	 .011668	 .027104	 .022561	 .005801	 .009703	 .009124	 .008541	 .018225	 .020933	 .007651	 .013543	 .014813	 .034180	 .027548	 .009676	 .012529	 .011738	 .011537	 -37.593	 -34.278	 -44.664	 13.7064	 .084149	 -47.485	 -18.939	 .968987	 -37.663	 6.54073	 -220.28	 -20.731	 -4.8178	 10.6010	 180.032	214	334	319	303	301	332	333	140	335	126	503	"Wollastonite"	"Jadeite"	"Corundum"	"CaNb2O6"	"Cassiterite"	"Scheelite"	"Manganotantalite"	"Rutile"	"Mn"	"Magnetite"	"Zr"
"CS13_Saltwater_E1"	2	 40.0000	 20.0000	 80.0000	 .000000	77	 .000000	 .000000	 .000000	 .000000	 77.5197	 .000000	 .000000	 .229903	 .000195	 .052160	 .000000	 21.0687	 98.8706	 .000000	 .000000	 .000000	 .000000	 98.4197	 .000000	 .000000	 .383492	 .000252	 .067104	 .000000	 .000006	 98.8706	 .000000	 .000000	 .000000	 .000000	 33.0588	 .000000	 .000000	 .242940	 .000180	 .047275	 .000000	 66.6509	 .000000	 .000000	 .000000	 .000000	 99.1292	 .000000	 .000000	 .728474	 .000539	 .141756	 .000000	 .000000	 100.000	 2.00000	O	 .000000	 .000000	 .000000	 .000000	 .991998	 .000000	 .000000	 .007290	 .000005	 .001419	 .000000	 2.00000	 .008560	 .015565	 .004059	 .009483	 .011693	 .027128	 .022583	 .005815	 .009716	 .009136	 .008556	 .018314	 .020981	 .007669	 .013566	 .014845	 .034210	 .027576	 .009700	 .012546	 .011753	 .011557	 -34.240	 -21.063	 -22.016	 -26.568	 .083938	 -57.310	 -20.171	 2.00446	 3519.43	 12.9445	 -40.050	 -20.733	 -4.8081	 10.6010	 189.998	214	334	319	303	301	332	333	140	335	126	503	"Wollastonite"	"Jadeite"	"Corundum"	"CaNb2O6"	"Cassiterite"	"Scheelite"	"Manganotantalite"	"Rutile"	"Mn"	"Magnetite"	"Zr"
"CS13_Saltwater_E1"	2	 40.0000	 20.0000	 80.0000	 .000000	78	 .000000	 .000000	 .000000	 .000000	 77.9380	 .000000	 .000000	 .129916	 .000000	 .051633	 .000000	 21.1144	 99.2340	 .000000	 .000000	 .000000	 .000000	 98.9508	 .000000	 .000000	 .216708	 .000000	 .066426	 .000000	 -.00001	 99.2340	 .000000	 .000000	 .000000	 .000000	 33.1652	 .000000	 .000000	 .136986	 .000000	 .046695	 .000000	 66.6511	 .000000	 .000000	 .000000	 .000000	 99.4492	 .000000	 .000000	 .410766	 .000000	 .140021	 .000000	 .000000	 100.000	 2.00000	O	 .000000	 .000000	 .000000	 .000000	 .995189	 .000000	 .000000	 .004111	 .000000	 .001401	 .000000	 2.00000	 .008573	 .015573	 .004062	 .009488	 .011701	 .027135	 .022591	 .005819	 .009719	 .009139	 .008560	 .018340	 .020992	 .007674	 .013573	 .014855	 .034220	 .027585	 .009707	 .012550	 .011757	 .011563	 -36.178	 -19.325	 -23.747	 -44.400	 .083710	 -45.651	 -21.311	 3.38061	 -133.49	 13.0749	 -38.848	 -20.736	 -4.7984	 10.6010	 199.957	214	334	319	303	301	332	333	140	335	126	503	"Wollastonite"	"Jadeite"	"Corundum"	"CaNb2O6"	"Cassiterite"	"Scheelite"	"Manganotantalite"	"Rutile"	"Mn"	"Magnetite"	"Zr"
"CS13_Saltwater_E1"	2	 40.0000	 20.0000	 80.0000	 .000000	79	 .000000	 .000000	 .000000	 .000000	 77.6369	 .000000	 .000000	 .120638	 .000000	 .052099	 .000000	 21.0272	 98.8368	 .000000	 .000000	 .000000	 .000000	 98.5686	 .000000	 .000000	 .201231	 .000000	 .067025	 .000000	 .000004	 98.8368	 .000000	 .000000	 .000000	 .000000	 33.1741	 .000000	 .000000	 .127730	 .000000	 .047312	 .000000	 66.6509	 .000000	 .000000	 .000000	 .000000	 99.4751	 .000000	 .000000	 .383008	 .000000	 .141869	 .000000	 .000000	 100.000	 2.00000	O	 .000000	 .000000	 .000000	 .000000	 .995457	 .000000	 .000000	 .003833	 .000000	 .001420	 .000000	 2.00000	 .008573	 .015571	 .004062	 .009488	 .011701	 .027136	 .022591	 .005820	 .009719	 .009139	 .008561	 .018342	 .020990	 .007675	 .013573	 .014856	 .034220	 .027585	 .009707	 .012550	 .011757	 .011564	 -47.039	 -15.817	 -18.783	 -31.767	 .083875	 -28.777	 -24.258	 3.62350	 -60.677	 12.9630	 -29.211	 -20.738	 -4.7886	 10.6010	 210.023	214	334	319	303	301	332	333	140	335	126	503	"Wollastonite"	"Jadeite"	"Corundum"	"CaNb2O6"	"Cassiterite"	"Scheelite"	"Manganotantalite"	"Rutile"	"Mn"	"Magnetite"	"Zr"
"CS13_Saltwater_E1"	2	 40.0000	 20.0000	 80.0000	 .000000	80	 .000000	 .000000	 .000000	 .000000	 77.9565	 .000000	 .000000	 .123788	 .000000	 .051735	 .000000	 21.1154	 99.2473	 .000000	 .000000	 .000000	 .000000	 98.9743	 .000000	 .000000	 .206486	 .000000	 .066557	 .000000	 .000006	 99.2473	 .000000	 .000000	 .000000	 .000000	 33.1716	 .000000	 .000000	 .130519	 .000000	 .046786	 .000000	 66.6511	 .000000	 .000000	 .000000	 .000000	 99.4684	 .000000	 .000000	 .391373	 .000000	 .140292	 .000000	 .000000	 100.000	 2.00000	O	 .000000	 .000000	 .000000	 .000000	 .995382	 .000000	 .000000	 .003916	 .000000	 .001404	 .000000	 2.00000	 .008577	 .015574	 .004064	 .009492	 .011706	 .027146	 .022600	 .005822	 .009722	 .009142	 .008564	 .018350	 .020993	 .007678	 .013579	 .014862	 .034234	 .027596	 .009711	 .012554	 .011761	 .011568	 -28.464	 -26.102	 -33.738	 -55.993	 .083732	 -35.371	 -42.653	 3.53829	 -71.751	 13.0545	 -87.719	 -20.740	 -4.7789	 10.6010	 219.983	214	334	319	303	301	332	333	140	335	126	503	"Wollastonite"	"Jadeite"	"Corundum"	"CaNb2O6"	"Cassiterite"	"Scheelite"	"Manganotantalite"	"Rutile"	"Mn"	"Magnetite"	"Zr"
"CS13_Saltwater_E1"	2	 40.0000	 20.0000	 80.0000	 .000000	81	 .000000	 .000000	 .000000	 .000000	 77.8835	 .000000	 .000000	 .145281	 .000000	 .063707	 .000000	 21.1135	 99.2059	 .000000	 .000000	 .000000	 .000000	 98.8816	 .000000	 .000000	 .242337	 .000000	 .081959	 .000000	 .000002	 99.2059	 .000000	 .000000	 .000000	 .000000	 33.1417	 .000000	 .000000	 .153185	 .000000	 .057614	 .000000	 66.6475	 .000000	 .000000	 .000000	 .000000	 99.3680	 .000000	 .000000	 .459291	 .000000	 .172744	 .000000	 .000000	 100.000	 2.00000	O	 .000000	 .000000	 .000000	 .000000	 .994539	 .000000	 .000000	 .004597	 .000000	 .001729	 .000000	 2.00000	 .008626	 .015662	 .004088	 .009548	 .011774	 .027308	 .022735	 .005856	 .009779	 .009196	 .008614	 .018454	 .021112	 .007723	 .013660	 .014949	 .034438	 .027761	 .009768	 .012628	 .011830	 .011636	 -61.334	 -34.642	 -20.266	 -31.160	 .084278	 -99.168	 -24.186	 3.06582	 -103.83	 10.7698	 -45.412	 -20.742	 -4.7691	 10.6015	 230.046	214	334	319	303	301	332	333	140	335	126	503	"Wollastonite"	"Jadeite"	"Corundum"	"CaNb2O6"	"Cassiterite"	"Scheelite"	"Manganotantalite"	"Rutile"	"Mn"	"Magnetite"	"Zr"
"CS13_Saltwater_E1"	2	 40.0000	 20.0000	 80.0000	 .000000	82	 .000000	 .000000	 .000000	 .000000	 78.0103	 .000000	 .000000	 .228379	 .000000	 .058781	 .000000	 21.2018	 99.4992	 .000000	 .000000	 .000000	 .000000	 99.0427	 .000000	 .000000	 .380949	 .000000	 .075621	 .000000	 .000002	 99.4992	 .000000	 .000000	 .000000	 .000000	 33.0582	 .000000	 .000000	 .239807	 .000000	 .052939	 .000000	 66.6490	 .000000	 .000000	 .000000	 .000000	 99.1222	 .000000	 .000000	 .719041	 .000000	 .158733	 .000000	 .000000	 100.000	 2.00000	O	 .000000	 .000000	 .000000	 .000000	 .992010	 .000000	 .000000	 .007196	 .000000	 .001589	 .000000	 2.00000	 .008622	 .015659	 .004088	 .009551	 .011775	 .027318	 .022743	 .005856	 .009782	 .009198	 .008615	 .018446	 .021108	 .007724	 .013663	 .014950	 .034451	 .027771	 .009768	 .012630	 .011833	 .011638	 -53.698	 -33.479	 -20.670	 -44.944	 .084255	 -46.801	 -21.594	 2.03049	 -172.96	 11.6286	 -79.112	 -20.745	 -4.7594	 10.6015	 240.025	214	334	319	303	301	332	333	140	335	126	503	"Wollastonite"	"Jadeite"	"Corundum"	"CaNb2O6"	"Cassiterite"	"Scheelite"	"Manganotantalite"	"Rutile"	"Mn"	"Magnetite"	"Zr"
"CS13_Saltwater_E1"	2	 40.0000	 20.0000	 80.0000	 .000000	83	 .000000	 .000000	 .000000	 .000000	 77.8937	 .000000	 .000000	 .217221	 .000000	 .063634	 .000000	 21.1643	 99.3388	 .000000	 .000000	 .000000	 .000000	 98.8946	 .000000	 .000000	 .362337	 .000000	 .081865	 .000000	 .000002	 99.3388	 .000000	 .000000	 .000000	 .000000	 33.0666	 .000000	 .000000	 .228490	 .000000	 .057411	 .000000	 66.6475	 .000000	 .000000	 .000000	 .000000	 99.1428	 .000000	 .000000	 .685075	 .000000	 .172133	 .000000	 .000000	 100.000	 2.00000	O	 .000000	 .000000	 .000000	 .000000	 .992282	 .000000	 .000000	 .006857	 .000000	 .001723	 .000000	 2.00000	 .008625	 .015661	 .004089	 .009554	 .011779	 .027326	 .022750	 .005858	 .009784	 .009200	 .008618	 .018452	 .021111	 .007727	 .013667	 .014954	 .034460	 .027779	 .009771	 .012633	 .011836	 .011641	 -46.632	 -14.283	 -24.418	 -82.035	 .084341	 -37.494	 -19.393	 2.12431	 -66.186	 10.7872	 -42.491	 -20.747	 -4.7497	 10.6015	 249.964	214	334	319	303	301	332	333	140	335	126	503	"Wollastonite"	"Jadeite"	"Corundum"	"CaNb2O6"	"Cassiterite"	"Scheelite"	"Manganotantalite"	"Rutile"	"Mn"	"Magnetite"	"Zr"
"CS13_Saltwater_E1"	2	 40.0000	 20.0000	 80.0000	 .000000	84	 .000000	 .000000	 .000000	 .000000	 77.8767	 .000000	 .000000	 .177256	 .000000	 .053059	 .005374	 21.1318	 99.2442	 .000000	 .000000	 .000000	 .000000	 98.8730	 .000000	 .000000	 .295674	 .000000	 .068260	 .007259	 .000002	 99.2442	 .000000	 .000000	 .000000	 .000000	 33.1117	 .000000	 .000000	 .186747	 .000000	 .047945	 .002973	 66.6507	 .000000	 .000000	 .000000	 .000000	 99.2874	 .000000	 .000000	 .559972	 .000000	 .143766	 .008914	 .000000	 100.000	 2.00000	O	 .000000	 .000000	 .000000	 .000000	 .993588	 .000000	 .000000	 .005604	 .000000	 .001439	 .000089	 2.00000	 .008631	 .015664	 .004091	 .009556	 .011783	 .027331	 .022754	 .005860	 .009786	 .009202	 .008620	 .018465	 .021114	 .007730	 .013671	 .014960	 .034467	 .027785	 .009775	 .012636	 .011838	 .011644	 -43.813	 -44.561	 -21.770	 -29.665	 .084357	 -53.707	 -33.447	 2.55478	 -42.201	 12.8272	 113.749	 -20.749	 -4.7399	 10.6015	 260.030	214	334	319	303	301	332	333	140	335	126	503	"Wollastonite"	"Jadeite"	"Corundum"	"CaNb2O6"	"Cassiterite"	"Scheelite"	"Manganotantalite"	"Rutile"	"Mn"	"Magnetite"	"Zr"
"CS13_Saltwater_E1"	2	 40.0000	 20.0000	 80.0000	 .000000	85	 .000000	 .000000	 .000000	 .000000	 78.1007	 .000000	 .000000	 .205700	 .000000	 .053767	 .000000	 21.2096	 99.5697	 .000000	 .000000	 .000000	 .000000	 99.1574	 .000000	 .000000	 .343120	 .000000	 .069171	 .000000	  .00000	 99.5697	 .000000	 .000000	 .000000	 .000000	 33.0851	 .000000	 .000000	 .215919	 .000000	 .048407	 .000000	 66.6505	 .000000	 .000000	 .000000	 .000000	 99.2074	 .000000	 .000000	 .647445	 .000000	 .145151	 .000000	 .000000	 100.000	 2.00000	O	 .000000	 .000000	 .000000	 .000000	 .992795	 .000000	 .000000	 .006479	 .000000	 .001453	 .000000	 2.00000	 .008629	 .015659	 .004091	 .009556	 .011782	 .027332	 .022755	 .005859	 .009785	 .009201	 .008620	 .018461	 .021108	 .007729	 .013671	 .014958	 .034467	 .027785	 .009774	 .012635	 .011838	 .011644	 -61.583	 -24.871	 -21.669	 -21.078	 .084239	 -70.260	 -62.640	 2.23165	 -48.951	 12.6650	 -49.902	 -20.751	 -4.7302	 10.6020	 270.007	214	334	319	303	301	332	333	140	335	126	503	"Wollastonite"	"Jadeite"	"Corundum"	"CaNb2O6"	"Cassiterite"	"Scheelite"	"Manganotantalite"	"Rutile"	"Mn"	"Magnetite"	"Zr"
"CS13_Saltwater_E1"	2	 40.0000	 20.0000	 80.0000	 .000000	86	 .000000	 .000000	 .000000	 .000000	 77.7893	 .000000	 .000000	 .188906	 .000000	 .041229	 .001486	 21.1113	 99.1322	 .000000	 .000000	 .000000	 .000000	 98.7620	 .000000	 .000000	 .315107	 .000000	 .053041	 .002008	  .00000	 99.1322	 .000000	 .000000	 .000000	 .000000	 33.1084	 .000000	 .000000	 .199225	 .000000	 .037294	 .000823	 66.6542	 .000000	 .000000	 .000000	 .000000	 99.2883	 .000000	 .000000	 .597452	 .000000	 .111839	 .002469	 .000000	 100.000	 2.00000	O	 .000000	 .000000	 .000000	 .000000	 .993438	 .000000	 .000000	 .005978	 .000000	 .001119	 .000025	 2.00000	 .008631	 .015658	 .004091	 .009557	 .011784	 .027333	 .022756	 .005860	 .009786	 .009202	 .008621	 .018466	 .021107	 .007730	 .013672	 .014961	 .034469	 .027787	 .009775	 .012635	 .011838	 .011645	 -76.962	 -31.749	 -17.769	 -34.570	 .084410	 -34.446	 -47.493	 2.41094	 -77.651	 16.3444	 409.964	 -20.754	 -4.7205	 10.6020	 279.976	214	334	319	303	301	332	333	140	335	126	503	"Wollastonite"	"Jadeite"	"Corundum"	"CaNb2O6"	"Cassiterite"	"Scheelite"	"Manganotantalite"	"Rutile"	"Mn"	"Magnetite"	"Zr"
"CS13_Saltwater_E1"	2	 40.0000	 20.0000	 80.0000	 .000000	87	 .000000	 .000000	 .000000	 .000000	 77.6535	 .000000	 .000000	 .173881	 .000346	 .035353	 .001750	 21.0632	 98.9280	 .000000	 .000000	 .000000	 .000000	 98.5896	 .000000	 .000000	 .290044	 .000447	 .045481	 .002363	  .00000	 98.9280	 .000000	 .000000	 .000000	 .000000	 33.1270	 .000000	 .000000	 .183803	 .000319	 .032052	 .000971	 66.6559	 .000000	 .000000	 .000000	 .000000	 99.3488	 .000000	 .000000	 .551230	 .000957	 .096126	 .002913	 .000000	 100.000	 2.00000	O	 .000000	 .000000	 .000000	 .000000	 .993970	 .000000	 .000000	 .005515	 .000010	 .000962	 .000029	 2.00000	 .008634	 .015658	 .004092	 .009559	 .011786	 .027336	 .022759	 .005861	 .009786	 .009203	 .008622	 .018471	 .021107	 .007732	 .013675	 .014963	 .034472	 .027790	 .009777	 .012637	 .011839	 .011646	 -212.33	 -38.802	 -19.026	 -35.907	 .084491	 -39.259	 -17.527	 2.60067	 1997.76	 18.9675	 348.395	 -20.756	 -4.7107	 10.6020	 290.012	214	334	319	303	301	332	333	140	335	126	503	"Wollastonite"	"Jadeite"	"Corundum"	"CaNb2O6"	"Cassiterite"	"Scheelite"	"Manganotantalite"	"Rutile"	"Mn"	"Magnetite"	"Zr"
"CS13_Saltwater_E1"	2	 40.0000	 20.0000	 80.0000	 .000000	88	 .000000	 .000000	 .000000	 .000000	 77.7524	 .000000	 .000000	 .274874	 .000000	 .055789	 .000000	 21.1624	 99.2455	 .000000	 .000000	 .000000	 .000000	 98.7152	 .000000	 .000000	 .458506	 .000000	 .071772	 .000000	 .000002	 99.2455	 .000000	 .000000	 .000000	 .000000	 33.0106	 .000000	 .000000	 .289169	 .000000	 .050339	 .000000	 66.6499	 .000000	 .000000	 .000000	 .000000	 98.9820	 .000000	 .000000	 .867070	 .000000	 .150941	 .000000	 .000000	 100.000	 2.00000	O	 .000000	 .000000	 .000000	 .000000	 .990568	 .000000	 .000000	 .008677	 .000000	 .001511	 .000000	 2.00000	 .008622	 .015645	 .004090	 .009555	 .011778	 .027330	 .022754	 .005857	 .009782	 .009199	 .008618	 .018446	 .021088	 .007727	 .013669	 .014954	 .034465	 .027784	 .009770	 .012631	 .011835	 .011641	 -151.41	 -24.495	 -20.409	 -46.599	 .084441	 -58.040	 -27.817	 1.72356	 -28.737	 12.2242	 -59.053	 -20.758	 -4.7010	 10.6020	 299.981	214	334	319	303	301	332	333	140	335	126	503	"Wollastonite"	"Jadeite"	"Corundum"	"CaNb2O6"	"Cassiterite"	"Scheelite"	"Manganotantalite"	"Rutile"	"Mn"	"Magnetite"	"Zr"
"CS13_Saltwater_E1"	2	 40.0000	 20.0000	 80.0000	 .000000	89	 .000000	 .000000	 .000000	 .000000	 77.6075	 .000000	 .000000	 .168286	 .000000	 .050244	 .005071	 21.0523	 98.8834	 .000000	 .000000	 .000000	 .000000	 98.5312	 .000000	 .000000	 .280711	 .000000	 .064639	 .006850	 .000000	 98.8834	 .000000	 .000000	 .000000	 .000000	 33.1222	 .000000	 .000000	 .177968	 .000000	 .045574	 .002816	 66.6515	 .000000	 .000000	 .000000	 .000000	 99.3212	 .000000	 .000000	 .533661	 .000000	 .136660	 .008444	 .000000	 100.000	 2.00000	O	 .000000	 .000000	 .000000	 .000000	 .993892	 .000000	 .000000	 .005340	 .000000	 .001368	 .000084	 2.00000	 .008633	 .015651	 .004092	 .009559	 .011785	 .027334	 .022758	 .005861	 .009785	 .009201	 .008621	 .018470	 .021097	 .007732	 .013675	 .014962	 .034470	 .027789	 .009776	 .012634	 .011838	 .011645	 -41.739	 -27.264	 -19.056	 -36.097	 .084513	 -51.627	 -15.070	 2.67951	 -98.298	 13.5132	 120.525	 -20.761	 -4.6912	 10.6020	 310.055	214	334	319	303	301	332	333	140	335	126	503	"Wollastonite"	"Jadeite"	"Corundum"	"CaNb2O6"	"Cassiterite"	"Scheelite"	"Manganotantalite"	"Rutile"	"Mn"	"Magnetite"	"Zr"
"CS13_Saltwater_E1"	2	 40.0000	 20.0000	 80.0000	 .000000	90	 .000000	 .000000	 .000000	 .000000	 77.8239	 .000000	 .000000	 .146790	 .000000	 .064374	 .000000	 21.0986	 99.1337	 .000000	 .000000	 .000000	 .000000	 98.8060	 .000000	 .000000	 .244854	 .000000	 .082817	 .000000	 .000004	 99.1337	 .000000	 .000000	 .000000	 .000000	 33.1396	 .000000	 .000000	 .154885	 .000000	 .058258	 .000000	 66.6473	 .000000	 .000000	 .000000	 .000000	 99.3609	 .000000	 .000000	 .464385	 .000000	 .174673	 .000000	 .000000	 100.000	 2.00000	O	 .000000	 .000000	 .000000	 .000000	 .994478	 .000000	 .000000	 .004648	 .000000	 .001748	 .000000	 2.00000	 .008636	 .015651	 .004093	 .009560	 .011786	 .027336	 .022760	 .005861	 .009785	 .009202	 .008622	 .018476	 .021097	 .007733	 .013676	 .014964	 .034473	 .027791	 .009777	 .012635	 .011838	 .011647	 -56.679	 -14.561	 -22.782	 -24.620	 .084393	 -47.274	 -42.002	 3.03948	 -49.165	 10.6712	 -102.51	 -20.763	 -4.6815	 10.6025	 320.024	214	334	319	303	301	332	333	140	335	126	503	"Wollastonite"	"Jadeite"	"Corundum"	"CaNb2O6"	"Cassiterite"	"Scheelite"	"Manganotantalite"	"Rutile"	"Mn"	"Magnetite"	"Zr"
