Repository: orthospar/MinorElements-Cassiterite

# MinorElements-Cassiterite
EPMA data and R code for generation of figures in "Systematic trends in the substitution mechanisms of minor elements in cassiterite", submitted for publication in the Australian Journal of Earth Sciences.

# Data Availability
The final cleaned and organised dataset is available above (cassiterite_EPMA.csv) and as a supplementary file hosted by AJES.

File: Data/171207/171207_recalc.dat (part 2 of 20)
LOVOLT"	" CURRENT"	"BEAMSIZE"	"    LINE"	"  Si WT%"	"  Na WT%"	"  Al WT%"	"  Nb WT%"	"  Sn WT%"	"   W WT%"	"  Ta WT%"	"  Ti WT%"	"  Mn WT%"	"  Fe WT%"	"  Zr WT%"	"   O WT%"	"   TOTAL"	"    SiO2"	"    Na2O"	"   Al2O3"	"   Nb2O5"	"    SnO2"	"     WO3"	"   Ta2O5"	"    TiO2"	"     MnO"	"     FeO"	"    ZrO2"	"       O"	"   TOTAL"	"  Si AT%"	"  Na AT%"	"  Al AT%"	"  Nb AT%"	"  Sn AT%"	"   W AT%"	"  Ta AT%"	"  Ti AT%"	"  Mn AT%"	"  Fe AT%"	"  Zr AT%"	"   O AT%"	"Si OXMOL%"	"Na OXMOL%"	"Al OXMOL%"	"Nb OXMOL%"	"Sn OXMOL%"	"W OXMOL%"	"Ta OXMOL%"	"Ti OXMOL%"	"Mn OXMOL%"	"Fe OXMOL%"	"Zr OXMOL%"	"O OXMOL%"	"   TOTAL"	" FORMULA"	"   BASIS"	"Si FORMULA"	"Na FORMULA"	"Al FORMULA"	"Nb FORMULA"	"Sn FORMULA"	"W FORMULA"	"Ta FORMULA"	"Ti FORMULA"	"Mn FORMULA"	"Fe FORMULA"	"Zr FORMULA"	"O FORMULA"	"Si CDL99"	"Na CDL99"	"Al CDL99"	"Nb CDL99"	"Sn CDL99"	" W CDL99"	"Ta CDL99"	"Ti CDL99"	"Mn CDL99"	"Fe CDL99"	"Zr CDL99"	"SiO2 CDL99"	"Na2O CDL99"	"Al2O3 CDL99"	"Nb2O5 CDL99"	"SnO2 CDL99"	"WO3 CDL99"	"Ta2O5 CDL99"	"TiO2 CDL99"	"MnO CDL99"	"FeO CDL99"	"ZrO2 CDL99"	"Si %ERR "	"Na %ERR "	"Al %ERR "	"Nb %ERR "	"Sn %ERR "	" W %ERR "	"Ta %ERR "	"Ti %ERR "	"Mn %ERR "	"Fe %ERR "	"Zr %ERR "	"   X-POS"	"   Y-POS"	"   Z-POS"	" RELDIST"	"Si STD_NUM"	"Na STD_NUM"	"Al STD_NUM"	"Nb STD_NUM"	"Sn STD_NUM"	"W STD_NUM"	"Ta STD_NUM"	"Ti STD_NUM"	"Mn STD_NUM"	"Fe STD_NUM"	"Zr STD_NUM"	"Si STD_NAM"	"Na STD_NAM"	"Al STD_NAM"	"Nb STD_NAM"	"Sn STD_NAM"	"W STD_NAM"	"Ta STD_NAM"	"Ti STD_NAM"	"Mn STD_NAM"	"Fe STD_NAM"	"Zr STD_NAM"
"CS13_Saltwater_E1"	2	 40.0000	 20.0000	 80.0000	 .000000	91	 .000000	 .000000	 .000000	 .000000	 77.8199	 .000000	 .000000	 .160822	 .000000	 .056668	 .000098	 21.1047	 99.1422	 .000000	 .000000	 .000000	 .000000	 98.8009	 .000000	 .000000	 .268260	 .000000	 .072904	 .000133	 -.00001	 99.1422	 .000000	 .000000	 .000000	 .000000	 33.1295	 .000000	 .000000	 .169647	 .000000	 .051272	 .000054	 66.6496	 .000000	 .000000	 .000000	 .000000	 99.3374	 .000000	 .000000	 .508681	 .000000	 .153737	 .000163	 .000000	 100.000	 2.00000	O	 .000000	 .000000	 .000000	 .000000	 .994138	 .000000	 .000000	 .005091	 .000000	 .001539	 .000002	 2.00000	 .008635	 .015646	 .004093	 .009560	 .011786	 .027335	 .022759	 .005861	 .009784	 .009201	 .008621	 .018473	 .021091	 .007733	 .013676	 .014963	 .034472	 .027790	 .009776	 .012634	 .011837	 .011646	 -77.582	 -23.050	 -22.462	 -26.671	 .084396	 -51.086	 -17.749	 2.79365	 -25.305	 12.0450	 6199.13	 -20.765	 -4.6718	 10.6025	 329.983	214	334	319	303	301	332	333	140	335	126	503	"Wollastonite"	"Jadeite"	"Corundum"	"CaNb2O6"	"Cassiterite"	"Scheelite"	"Manganotantalite"	"Rutile"	"Mn"	"Magnetite"	"Zr"
"CS13_Saltwater_E1"	2	 40.0000	 20.0000	 80.0000	 .000000	92	 .000000	 .000000	 .000000	 .000000	 77.5220	 .000000	 .000000	 .190543	 .000000	 .059859	 .000000	 21.0451	 98.8175	 .000000	 .000000	 .000000	 .000000	 98.4226	 .000000	 .000000	 .317837	 .000000	 .077008	 .000000	  .00000	 98.8175	 .000000	 .000000	 .000000	 .000000	 33.0956	 .000000	 .000000	 .201566	 .000000	 .054311	 .000000	 66.6486	 .000000	 .000000	 .000000	 .000000	 99.2328	 .000000	 .000000	 .604370	 .000000	 .162844	 .000000	 .000000	 100.000	 2.00000	O	 .000000	 .000000	 .000000	 .000000	 .993137	 .000000	 .000000	 .006049	 .000000	 .001630	 .000000	 2.00000	 .008631	 .015640	 .004092	 .009559	 .011783	 .027333	 .022757	 .005859	 .009782	 .009200	 .008620	 .018465	 .021082	 .007731	 .013674	 .014960	 .034469	 .027788	 .009774	 .012631	 .011835	 .011644	 -66.157	 -15.443	 -24.420	 -38.130	 .084560	 -55.093	 -18.615	 2.39192	 -29.322	 11.4316	 -53.843	 -20.767	 -4.6620	 10.6025	 340.029	214	334	319	303	301	332	333	140	335	126	503	"Wollastonite"	"Jadeite"	"Corundum"	"CaNb2O6"	"Cassiterite"	"Scheelite"	"Manganotantalite"	"Rutile"	"Mn"	"Magnetite"	"Zr"
"CS13_Saltwater_E1"	2	 40.0000	 20.0000	 80.0000	 .000000	93	 .000000	 .000000	 .000000	 .000000	 77.5761	 .000000	 .000000	 .149554	 .000000	 .060659	 .000000	 21.0326	 98.8189	 .000000	 .000000	 .000000	 .000000	 98.4914	 .000000	 .000000	 .249464	 .000000	 .078037	 .000000	 .000004	 98.8189	 .000000	 .000000	 .000000	 .000000	 33.1383	 .000000	 .000000	 .158299	 .000000	 .055069	 .000000	 66.6483	 .000000	 .000000	 .000000	 .000000	 99.3602	 .000000	 .000000	 .474636	 .000000	 .165117	 .000000	 .000000	 100.000	 2.00000	O	 .000000	 .000000	 .000000	 .000000	 .994423	 .000000	 .000000	 .004750	 .000000	 .001653	 .000000	 2.00000	 .008636	 .015642	 .004093	 .009561	 .011787	 .027336	 .022760	 .005861	 .009784	 .009201	 .008622	 .018476	 .021084	 .007734	 .013677	 .014964	 .034473	 .027792	 .009777	 .012633	 .011837	 .011646	 -51.298	 -24.408	 -18.428	 -618.82	 .084531	 -39.043	 -97.301	 2.98746	 -33.833	 11.2894	 -45.047	 -20.770	 -4.6523	 10.6025	 350.005	214	334	319	303	301	332	333	140	335	126	503	"Wollastonite"	"Jadeite"	"Corundum"	"CaNb2O6"	"Cassiterite"	"Scheelite"	"Manganotantalite"	"Rutile"	"Mn"	"Magnetite"	"Zr"
"CS13_Saltwater_E1"	2	 40.0000	 20.0000	 80.0000	 .000000	94	 .000000	 .000000	 .000000	 .000000	 77.7311	 .000000	 .000000	 .194710	 .000000	 .073760	 .000000	 21.1083	 99.1078	 .000000	 .000000	 .000000	 .000000	 98.6882	 .000000	 .000000	 .324788	 .000000	 .094892	 .000000	  .00000	 99.1078	 .000000	 .000000	 .000000	 .000000	 33.0835	 .000000	 .000000	 .205345	 .000000	 .066719	 .000000	 66.6444	 .000000	 .000000	 .000000	 .000000	 99.1844	 .000000	 .000000	 .615624	 .000000	 .200024	 .000000	 .000000	 100.000	 2.00000	O	 .000000	 .000000	 .000000	 .000000	 .992837	 .000000	 .000000	 .006162	 .000000	 .002002	 .000000	 2.00000	 .008631	 .015632	 .004092	 .009559	 .011782	 .027331	 .022756	 .005859	 .009780	 .009198	 .008619	 .018464	 .021072	 .007731	 .013674	 .014959	 .034467	 .027787	 .009773	 .012629	 .011833	 .011642	 -48.796	 -29.076	 -32.226	 -26.574	 .084440	 -76.521	 -131.25	 2.34510	 -36.046	 9.38111	 -71.417	 -20.772	 -4.6426	 10.6030	 359.964	214	334	319	303	301	332	333	140	335	126	503	"Wollastonite"	"Jadeite"	"Corundum"	"CaNb2O6"	"Cassiterite"	"Scheelite"	"Manganotantalite"	"Rutile"	"Mn"	"Magnetite"	"Zr"
"CS13_Saltwater_E1"	2	 40.0000	 20.0000	 80.0000	 .000000	95	 .000000	 .000000	 .000000	 .000000	 77.5869	 .000000	 .000000	 .258915	 .025450	 .071458	 .000000	 21.1191	 99.0618	 .000000	 .000000	 .000000	 .000000	 98.5051	 .000000	 .000000	 .431886	 .032862	 .091930	 .000000	 .000004	 99.0618	 .000000	 .000000	 .000000	 .000000	 33.0018	 .000000	 .000000	 .272889	 .023387	 .064597	 .000000	 66.6373	 .000000	 .000000	 .000000	 .000000	 98.9183	 .000000	 .000000	 .817946	 .070101	 .193621	 .000000	 .000000	 100.000	 2.00000	O	 .000000	 .000000	 .000000	 .000000	 .990489	 .000000	 .000000	 .008190	 .000702	 .001939	 .000000	 2.00000	 .008622	 .015622	 .004090	 .009556	 .011777	 .027327	 .022753	 .005856	 .009777	 .009196	 .008616	 .018446	 .021058	 .007728	 .013670	 .014952	 .034462	 .027782	 .009768	 .012625	 .011830	 .011638	 -50.795	 -31.059	 -22.367	 -27.523	 .084525	 -72.197	 -27.919	 1.81635	 27.8723	 9.66315	 -61.686	 -20.774	 -4.6328	 10.6030	 370.031	214	334	319	303	301	332	333	140	335	126	503	"Wollastonite"	"Jadeite"	"Corundum"	"CaNb2O6"	"Cassiterite"	"Scheelite"	"Manganotantalite"	"Rutile"	"Mn"	"Magnetite"	"Zr"
"CS13_Saltwater_E1"	2	 40.0000	 20.0000	 80.0000	 .000000	96	 .000000	 .000000	 .000000	 .000000	 77.4351	 .001764	 .000000	 .212943	 .000000	 .054795	 .000000	 21.0357	 98.7403	 .000000	 .000000	 .000000	 .000000	 98.3124	 .002224	 .000000	 .355202	 .000000	 .070494	 .000000	 .000000	 98.7403	 .000000	 .000000	 .000000	 .000000	 33.0742	 .000486	 .000000	 .225369	 .000000	 .049740	 .000000	 66.6503	 .000000	 .000000	 .000000	 .000000	 99.1736	 .001458	 .000000	 .675773	 .000000	 .149147	 .000000	 .000000	 100.000	 2.00000	O	 .000000	 .000000	 .000000	 .000000	 .992469	 .000015	 .000000	 .006763	 .000000	 .001493	 .000000	 2.00000	 .008630	 .015625	 .004092	 .009559	 .011782	 .027331	 .022756	 .005858	 .009779	 .009197	 .008618	 .018462	 .021062	 .007731	 .013674	 .014958	 .034466	 .027787	 .009772	 .012628	 .011832	 .011642	 -35.677	 -32.271	 -25.214	 -52.443	 .084605	 1091.61	 -21.375	 2.16293	 -85.782	 12.4329	 -301.71	 -20.777	 -4.6231	 10.6030	 379.990	214	334	319	303	301	332	333	140	335	126	503	"Wollastonite"	"Jadeite"	"Corundum"	"CaNb2O6"	"Cassiterite"	"Scheelite"	"Manganotantalite"	"Rutile"	"Mn"	"Magnetite"	"Zr"
"CS13_Saltwater_E1"	2	 40.0000	 20.0000	 80.0000	 .000000	97	 .000000	 .000000	 .000000	 .000000	 76.8621	 .635470	 .000000	 .162421	 .000000	 .025578	 .000000	 21.0045	 98.6901	 .000000	 .000000	 .000000	 .000000	 97.5849	 .801380	 .000000	 .270927	 .000000	 .032906	 .000000	 -.00001	 98.6901	 .000000	 .000000	 .000000	 .000000	 32.9113	 .175662	 .000000	 .172327	 .000000	 .023276	 .000000	 66.7175	 .000000	 .000000	 .000000	 .000000	 98.8845	 .527790	 .000000	 .517769	 .000000	 .069935	 .000000	 .000000	 100.000	 2.00000	O	 .000000	 .000000	 .000000	 .000000	 .986587	 .005266	 .000000	 .005166	 .000000	 .000698	 .000000	 2.00000	 .008669	 .015627	 .004095	 .009602	 .011831	 .027373	 .022794	 .005871	 .009793	 .009209	 .008661	 .018546	 .021065	 .007737	 .013736	 .015020	 .034520	 .027833	 .009793	 .012645	 .011847	 .011699	 -34.010	 -23.614	 -16.599	 -109.84	 .085028	 3.36032	 -16.543	 2.77162	 -68.991	 26.0105	 -27.946	 -20.779	 -4.6134	 10.6030	 389.956	214	334	319	303	301	332	333	140	335	126	503	"Wollastonite"	"Jadeite"	"Corundum"	"CaNb2O6"	"Cassiterite"	"Scheelite"	"Manganotantalite"	"Rutile"	"Mn"	"Magnetite"	"Zr"
"CS13_Saltwater_E1"	2	 40.0000	 20.0000	 80.0000	 .000000	98	 .000000	 .000000	 .000000	 .005129	 76.8380	 .649438	 .000000	 .173638	 .000000	 .040181	 .000000	 21.0156	 98.7219	 .000000	 .000000	 .000000	 .007338	 97.5543	 .818994	 .000000	 .289639	 .000000	 .051693	 .000000	 .000000	 98.7219	 .000000	 .000000	 .000000	 .002804	 32.8823	 .179422	 .000000	 .184124	 .000000	 .036545	 .000000	 66.7148	 .000000	 .000000	 .000000	 .004213	 98.7937	 .539065	 .000000	 .553194	 .000000	 .109797	 .000000	 .000000	 100.000	 2.00000	O	 .000000	 .000000	 .000000	 .000084	 .985759	 .005379	 .000000	 .005520	 .000000	 .001096	 .000000	 2.00000	 .008667	 .015622	 .004095	 .009602	 .011830	 .027373	 .022794	 .005870	 .009792	 .009208	 .008661	 .018543	 .021058	 .007737	 .013737	 .015020	 .034519	 .027833	 .009792	 .012644	 .011846	 .011699	 -34.856	 -19.109	 -15.788	 132.759	 .085045	 3.29471	 -16.660	 2.60657	 -49.177	 16.7647	 -133.78	 -20.781	 -4.6036	 10.6030	 400.012	214	334	319	303	301	332	333	140	335	126	503	"Wollastonite"	"Jadeite"	"Corundum"	"CaNb2O6"	"Cassiterite"	"Scheelite"	"Manganotantalite"	"Rutile"	"Mn"	"Magnetite"	"Zr"
"CS13_Saltwater_E1_dark"	3	 40.0000	 20.0000	 80.0000	 .000000	99	 .000000	 .000000	 .000000	 .000000	 77.7070	 .505612	 .000000	 .156460	 .000000	 .014337	 .000000	 21.1912	 99.5746	 .000000	 .000000	 .000000	 .000000	 98.6575	 .637618	 .000000	 .260985	 .000000	 .018444	 .000000	 .000004	 99.5746	 .000000	 .000000	 .000000	 .000000	 32.9755	 .138516	 .000000	 .164518	 .000000	 .012930	 .000000	 66.7085	 .000000	 .000000	 .000000	 .000000	 99.0509	 .416070	 .000000	 .494175	 .000000	 .038839	 .000000	 .000000	 100.000	 2.00000	O	 .000000	 .000000	 .000000	 .000000	 .988645	 .004153	 .000000	 .004932	 .000000	 .000388	 .000000	 2.00000	 .008666	 .015622	 .004095	 .009594	 .011822	 .027365	 .022788	 .005869	 .009790	 .009206	 .008652	 .018539	 .021058	 .007737	 .013724	 .015009	 .034509	 .027825	 .009790	 .012641	 .011844	 .011687	 -25.449	 -36.445	 -18.157	 -35.241	 .084528	 4.14157	 -29.275	 2.86808	 -37.467	 45.9347	 -95.881	 -20.984	 -5.1663	 10.6000	 .000000	214	334	319	303	301	332	333	140	335	126	503	"Wollastonite"	"Jadeite"	"Corundum"	"CaNb2O6"	"Cassiterite"	"Scheelite"	"Manganotantalite"	"Rutile"	"Mn"	"Magnetite"	"Zr"
"CS13_Saltwater_E1_dark"	3	 40.0000	 20.0000	 80.0000	 .000000	100	 .000000	 .000000	 .000000	 .000000	 77.5132	 .285351	 .000000	 .129628	 .000000	 .000000	 .000000	 21.0594	 98.9876	 .000000	 .000000	 .000000	 .000000	 98.4115	 .359851	 .000000	 .216227	 .000000	 .000000	 .000000	  .00000	 98.9876	 .000000	 .000000	 .000000	 .000000	 33.0914	 .078645	 .000000	 .137125	 .000000	 .000000	 .000000	 66.6929	 .000000	 .000000	 .000000	 .000000	 99.3522	 .236119	 .000000	 .411699	 .000000	 .000000	 .000000	 .000000	 100.000	 2.00000	O	 .000000	 .000000	 .000000	 .000000	 .992350	 .002358	 .000000	 .004112	 .000000	 .000000	 .000000	 2.00000	 .008657	 .015620	 .004095	 .009580	 .011807	 .027349	 .022774	 .005866	 .009785	 .009202	 .008638	 .018520	 .021055	 .007737	 .013705	 .014991	 .034490	 .027809	 .009785	 .012635	 .011839	 .011669	 -119.34	 -23.246	 -15.665	 -137.37	 .084586	 7.08588	 -18.078	 3.41415	 -29.456	 -500.37	 -23.087	 -20.984	 -5.1563	 10.6000	 9.98974	214	334	319	303	301	332	333	140	335	126	503	"Wollastonite"	"Jadeite"	"Corundum"	"CaNb2O6"	"Cassiterite"	"Scheelite"	"Manganotantalite"	"Rutile"	"Mn"	"Magnetite"	"Zr"
"CS13_Saltwater_E1_dark"	3	 40.0000	 20.0000	 80.0000	 .000000	101	 .000000	 .000000	 .000000	 .034998	 77.2558	 .117377	 .000000	 .153163	 .000000	 .014232	 .000430	 20.9812	 98.5572	 .000000	 .000000	 .000000	 .050066	 98.0848	 .148021	 .000000	 .255484	 .000000	 .018310	 .000580	  .00000	 98.5572	 .000000	 .000000	 .000000	 .019154	 33.0962	 .032462	 .000000	 .162585	 .000000	 .012958	 .000239	 66.6764	 .000000	 .000000	 .000000	 .028748	 99.3462	 .097443	 .000000	 .488036	 .000000	 .038896	 .000719	 .000000	 100.000	 2.00000	O	 .000000	 .000000	 .000000	 .000575	 .992743	 .000974	 .000000	 .004877	 .000000	 .000389	 .000007	 2.00000	 .008642	 .015610	 .004093	 .009567	 .011792	 .027334	 .022760	 .005861	 .009779	 .009197	 .008625	 .018488	 .021042	 .007733	 .013686	 .014972	 .034470	 .027792	 .009777	 .012627	 .011832	 .011651	 -27.747	 -24.127	 -17.609	 19.8215	 .084702	 16.7407	 -31.978	 2.92206	 -50.724	 46.2244	 1418.13	 -20.984	 -5.1463	 10.6000	 20.0000	214	334	319	303	301	332	333	140	335	126	503	"Wollastonite"	"Jadeite"	"Corundum"	"CaNb2O6"	"Cassiterite"	"Scheelite"	"Manganotantalite"	"Rutile"	"Mn"	"Magnetite"	"Zr"
"CS13_Saltwater_E1_dark"	3	 40.0000	 20.0000	 80.0000	 .000000	102	 .000000	 .000000	 .000000	 .000000	 77.8824	 .195837	 .000000	 .128275	 .000000	 .000000	 .000000	 21.1347	 99.3411	 .000000	 .000000	 .000000	 .000000	 98.8802	 .246967	 .000000	 .213970	 .000000	 .000000	 .000000	 .000002	 99.3411	 .000000	 .000000	 .000000	 .000000	 33.1264	 .053775	 .000000	 .135194	 .000000	 .000000	 .000000	 66.6846	 .000000	 .000000	 .000000	 .000000	 99.4328	 .161412	 .000000	 .405799	 .000000	 .000000	 .000000	 .000000	 100.000	 2.00000	O	 .000000	 .000000	 .000000	 .000000	 .993526	 .001613	 .000000	 .004055	 .000000	 .000000	 .000000	 2.00000	 .008652	 .015612	 .004094	 .009574	 .011800	 .027341	 .022767	 .005864	 .009781	 .009199	 .008632	 .018510	 .021045	 .007736	 .013696	 .014981	 .034479	 .027800	 .009782	 .012630	 .011835	 .011660	 -34.906	 -23.199	 -10.676	 -80.660	 .084357	 10.1704	 -16.667	 3.44676	 -82.037	 -80.529	 -9064.0	 -20.984	 -5.1363	 10.6000	 29.9897	214	334	319	303	301	332	333	140	335	126	503	"Wollastonite"	"Jadeite"	"Corundum"	"CaNb2O6"	"Cassiterite"	"Scheelite"	"Manganotantalite"	"Rutile"	"Mn"	"Magnetite"	"Zr"
"CS13_Saltwater_E1_dark"	3	 40.0000	 20.0000	 80.0000	 .000000	103	 .000000	 .000000	 .000000	 .000000	 77.4721	 .227496	 .000000	 .131762	 .000000	 .000000	 .000000	 21.0347	 98.8660	 .000000	 .000000	 .000000	 .000000	 98.3594	 .286892	 .000000	 .219786	 .000000	 .000000	 .000000	  .00000	 98.8660	 .000000	 .000000	 .000000	 .000000	 33.1101	 .062768	 .000000	 .139535	 .000000	 .000000	 .000000	 66.6876	 .000000	 .000000	 .000000	 .000000	 99.3927	 .188423	 .000000	 .418867	 .000000	 .000000	 .000000	 .000000	 100.000	 2.00000	O	 .000000	 .000000	 .000000	 .000000	 .992992	 .001882	 .000000	 .004185	 .000000	 .000000	 .000000	 2.00000	 .008653	 .015609	 .004094	 .009576	 .011802	 .027343	 .022769	 .005865	 .009781	 .009199	 .008633	 .018512	 .021040	 .007736	 .013699	 .014984	 .034481	 .027802	 .009782	 .012630	 .011835	 .011662	 -34.040	 -24.571	 -14.997	 -56.226	 .084589	 8.80192	 -24.179	 3.36168	 -28.868	 -795.84	 -1292.8	 -20.984	 -5.1263	 10.6000	 40.0000	214	334	319	303	301	332	333	140	335	126	503	"Wollastonite"	"Jadeite"	"Corundum"	"CaNb2O6"	"Cassiterite"	"Scheelite"	"Manganotantalite"	"Rutile"	"Mn"	"Magnetite"	"Zr"
"CS13_Saltwater_E1_dark"	3	 40.0000	 20.0000	 80.0000	 .000000	104	 .000000	 .000000	 .000000	 .000000	 77.3742	 .202409	 .000000	 .100309	 .000000	 .000063	 .000000	 20.9807	 98.6576	 .000000	 .000000	 .000000	 .000000	 98.2350	 .255255	 .000000	 .167322	 .000000	 .000082	 .000000	 .000000	 98.6576	 .000000	 .000000	 .000000	 .000000	 33.1522	 .055988	 .000000	 .106497	 .000000	 .000058	 .000000	 66.6853	 .000000	 .000000	 .000000	 .000000	 99.5121	 .168059	 .000000	 .319668	 .000000	 .000173	 .000000	 .000000	 100.000	 2.00000	O	 .000000	 .000000	 .000000	 .000000	 .994287	 .001679	 .000000	 .003194	 .000000	 .000002	 .000000	 2.00000	 .008655	 .015609	 .004095	 .009576	 .011803	 .027343	 .022770	 .005865	 .009782	 .009199	 .008633	 .018517	 .021041	 .007738	 .013699	 .014985	 .034482	 .027803	 .009784	 .012631	 .011835	 .011662	 -61.752	 -18.061	 -14.347	 -51.043	 .084640	 9.85194	 -19.663	 4.34504	 -84.795	 10236.1	 -55.034	 -20.984	 -5.1163	 10.6000	 49.9897	214	334	319	303	301	332	333	140	335	126	503	"Wollastonite"	"Jadeite"	"Corundum"	"CaNb2O6"	"Cassiterite"	"Scheelite"	"Manganotantalite"	"Rutile"	"Mn"	"Magnetite"	"Zr"
"CS13_Saltwater_E1_dark"	3	 40.0000	 20.0000	 80.0000	 .000000	105	 .000000	 .000000	 .000000	 .000000	 77.3012	 .252380	 .000000	 .068697	 .000000	 .000000	 .000000	 20.9530	 98.5752	 .000000	 .000000	 .000000	 .000000	 98.1423	 .318272	 .000000	 .114591	 .000000	 .000000	 .000000	 .000000	 98.5752	 .000000	 .000000	 .000000	 .000000	 33.1671	 .069908	 .000000	 .073036	 .000000	 .000000	 .000000	 66.6900	 .000000	 .000000	 .000000	 .000000	 99.5709	 .209871	 .000000	 .219263	 .000000	 .000000	 .000000	 .000000	 100.000	 2.00000	O	 .000000	 .000000	 .000000	 .000000	 .994665	 .002097	 .000000	 .002190	 .000000	 .000000	 .000000	 2.00000	 .008661	 .015608	 .004096	 .009580	 .011807	 .027345	 .022772	 .005867	 .009782	 .009200	 .008637	 .018528	 .021039	 .007739	 .013705	 .014991	 .034485	 .027806	 .009786	 .012631	 .011836	 .011666	 -43.225	 -44.191	 -14.093	 -53.248	 .084680	 7.96739	 -32.732	 6.23922	 -86.049	 -622.35	 -39.838	 -20.984	 -5.1063	 10.6000	 59.9999	214	334	319	303	301	332	333	140	335	126	503	"Wollastonite"	"Jadeite"	"Corundum"	"CaNb2O6"	"Cassiterite"	"Scheelite"	"Manganotantalite"	"Rutile"	"Mn"	"Magnetite"	"Zr"
"CS13_Saltwater_E1_dark"	3	 40.0000	 20.0000	 80.0000	 .000000	106	 .000000	 .000000	 .000000	 .000000	 77.2993	 .386633	 .000000	 .079076	 .000000	 .014558	 .000000	 20.9986	 98.7782	 .000000	 .000000	 .000000	 .000000	 98.1400	 .487576	 .000000	 .131904	 .000000	 .018729	 .000000	  .00000	 98.7782	 .000000	 .000000	 .000000	 .000000	 33.0981	 .106875	 .000000	 .083898	 .000000	 .013248	 .000000	 66.6979	 .000000	 .000000	 .000000	 .000000	 99.3874	 .320926	 .000000	 .251930	 .000000	 .039781	 .000000	 .000000	 100.000	 2.00000	O	 .000000	 .000000	 .000000	 .000000	 .992479	 .003205	 .000000	 .002516	 .000000	 .000397	 .000000	 2.00000	 .008666	 .015604	 .004096	 .009588	 .011816	 .027353	 .022779	 .005868	 .009784	 .009201	 .008644	 .018539	 .021033	 .007739	 .013716	 .015001	 .034494	 .027815	 .009788	 .012633	 .011837	 .011677	 -25.365	 -36.739	 -16.684	 -35.966	 .084705	 5.31546	 -20.336	 5.45173	 -82.412	 45.2216	 -28.877	 -20.984	 -5.0963	 10.6000	 69.9897	214	334	319	303	301	332	333	140	335	126	503	"Wollastonite"	"Jadeite"	"Corundum"	"CaNb2O6"	"Cassiterite"	"Scheelite"	"Manganotantalite"	"Rutile"	"Mn"	"Magnetite"	"Zr"
"CS13_Saltwater_E1_dark"	3	 40.0000	 20.0000	 80.0000	 .000000	107	 .000000	 .000000	 .000000	 .000000	 77.5334	 .444420	 .000000	 .049281	 .000000	 .013148	 .000000	 21.0565	 99.0968	 .000000	 .000000	 .000000	 .000000	 98.4372	 .560451	 .000000	 .082203	 .000000	 .016914	 .000000	 .000000	 99.0968	 .000000	 .000000	 .000000	 .000000	 33.1099	 .122522	 .000000	 .052146	 .000000	 .011933	 .000000	 66.7035	 .000000	 .000000	 .000000	 .000000	 99.4396	 .367972	 .000000	 .156612	 .000000	 .035837	 .000000	 .000000	 100.000	 2.00000	O	 .000000	 .000000	 .000000	 .000000	 .992747	 .003674	 .000000	 .001564	 .000000	 .000358	 .000000	 2.00000	 .008672	 .015602	 .004097	 .009592	 .011821	 .027356	 .022782	 .005870	 .009784	 .009202	 .008648	 .018552	 .021031	 .007740	 .013722	 .015008	 .034498	 .027818	 .009791	 .012634	 .011838	 .011682	 -37.114	 -25.310	 -19.618	 -29.784	 .084575	 4.66635	 -16.973	 8.60840	 -46.733	 50.0129	 -35.778	 -20.984	 -5.0863	 10.6000	 79.9999	214	334	319	303	301	332	333	140	335	126	503	"Wollastonite"	"Jadeite"	"Corundum"	"CaNb2O6"	"Cassiterite"	"Scheelite"	"Manganotantalite"	"Rutile"	"Mn"	"Magnetite"	"Zr"
"CS13_Saltwater_E1_dark"	3	 40.0000	 20.0000	 80.0000	 .000000	108	 .000000	 .000000	 .000000	 .000000	 77.5342	 .543244	 .000000	 .013272	 .000000	 .012119	 .001340	 21.0586	 99.1629	 .000000	 .000000	 .000000	 .000000	 98.4382	 .685075	 .000000	 .022138	 .000000	 .015591	 .001811	  .00000	 99.1629	 .000000	 .000000	 .000000	 .000000	 33.1115	 .149772	 .000000	 .014044	 .000000	 .011000	 .000745	 66.7129	 .000000	 .000000	 .000000	 .000000	 99.4726	 .449941	 .000000	 .042191	 .000000	 .033044	 .002238	 .000000	 100.000	 2.00000	O	 .000000	 .000000	 .000000	 .000000	 .992657	 .004490	 .000000	 .000421	 .000000	 .000330	 .000022	 2.00000	 .008681	 .015602	 .004098	 .009600	 .011830	 .027363	 .022789	 .005872	 .009787	 .009204	 .008656	 .018571	 .021031	 .007742	 .013733	 .015019	 .034507	 .027827	 .009795	 .012637	 .011841	 .011692	 -24.966	 -44.736	 -18.356	 -40.949	 .084588	 3.87600	 -17.519	 31.3322	 -28.348	 54.2184	 456.370	 -20.984	 -5.0763	 10.6000	 89.9897	214	334	319	303	301	332	333	140	335	126	503	"Wollastonite"	"Jadeite"	"Corundum"	"CaNb2O6"	"Cassiterite"	"Scheelite"	"Manganotantalite"	"Rutile"	"Mn"	"Magnetite"	"Zr"
"CS13_Saltwater_E1_dark"	3	 40.0000	 20.0000	 80.0000	 .000000	109	 .000000	 .000000	 .000000	 .000000	 76.7512	 .634307	 .000000	 .026665	 .000000	 .033784	 .001448	 20.8865	 98.3339	 .000000	 .000000	 .000000	 .000000	 97.4441	 .799914	 .000000	 .044479	 .000000	 .043463	 .001956	 .000002	 98.3339	 .000000	 .000000	 .000000	 .000000	 33.0484	 .176325	 .000000	 .028450	 .000000	 .030916	 .000811	 66.7151	 .000000	 .000000	 .000000	 .000000	 99.2895	 .529747	 .000000	 .085475	 .000000	 .092884	 .002438	 .000000	 100.000	 2.00000	O	 .000000	 .000000	 .000000	 .000000	 .990730	 .005286	 .000000	 .000853	 .000000	 .000927	 .000024	 2.00000	 .008682	 .015596	 .004097	 .009605	 .011834	 .027366	 .022791	 .005872	 .009786	 .009203	 .008660	 .018573	 .021023	 .007742	 .013740	 .015025	 .034510	 .027829	 .009795	 .012636	 .011840	 .011698	 -23.122	 -29.732	 -14.226	 -27.131	 .085038	 3.36469	 -29.203	 15.7146	 -45.288	 19.8202	 422.618	 -20.984	 -5.0663	 10.6000	 99.9999	214	334	319	303	301	332	333	140	335	126	503	"Wollastonite"	"Jadeite"	"Corundum"	"CaNb2O6"	"Cassiterite"	"Scheelite"	"Manganotantalite"	"Rutile"	"Mn"	"Magnetite"	"Zr"
"CS13_Saltwater_E1_dark"	3	 40.0000	 20.0000	 80.0000	 .000000	110	 .000000	 .000000	 .000000	 .000000	 77.3001	 .415194	 .000000	 .062515	 .000000	 .001983	 .000000	 20.9916	 98.7714	 .000000	 .000000	 .000000	 .000000	 98.1410	 .523594	 .000000	 .104278	 .000000	 .002551	 .000000	 .000002	 98.7714	 .000000	 .000000	 .000000	 .000000	 33.1127	 .114820	 .000000	 .066355	 .000000	 .001805	 .000000	 66.7043	 .000000	 .000000	 .000000	 .000000	 99.4504	 .344849	 .000000	 .199290	 .000000	 .005422	 .000000	 .000000	 100.000	 2.00000	O	 .000000	 .000000	 .000000	 .000000	 .992820	 .003443	 .000000	 .001990	 .000000	 .000054	 .000000	 2.00000	 .008668	 .015590	 .004096	 .009590	 .011817	 .027350	 .022778	 .005868	 .009781	 .009199	 .008645	 .018545	 .021015	 .007739	 .013719	 .015003	 .034491	 .027813	 .009788	 .012630	 .011835	 .011678	 -28.473	 -29.869	 -18.573	 -28.543	 .084690	 4.97138	 -15.818	 6.83423	 -42.671	 328.215	 -43.382	 -20.984	 -5.0563	 10.6000	 109.990	214	334	319	303	301	332	333	140	335	126	503	"Wollastonite"	"Jadeite"	"Corundum"	"CaNb2O6"	"Cassiterite"	"Scheelite"	"Manganotantalite"	"Rutile"	"Mn"	"Magnetite"	"Zr"
"CS13_Saltwater_E1_dark"	3	 40.0000	 20.0000	 80.0000	 .000000	111	 .000000	 .000000	 .000000	 .000000	 77.2055	 .478905	 .000000	 .036643	 .000000	 .015989	 .000000	 20.9695	 98.7065	 .000000	 .000000	 .000000	 .000000	 98.0209	 .603939	 .000000	 .061123	 .000000	 .020570	 .000000	 .000000	 98.7065	 .000000	 .000000	 .000000	 .000000	 33.1079	 .132582	 .000000	 .038936	 .000000	 .014572	 .000000	 66.7060	 .000000	 .000000	 .000000	 .000000	 99.4411	 .398215	 .000000	 .116947	 .000000	 .043767	 .000000	 .000000	 100.000	 2.00000	O	 .000000	 .000000	 .000000	 .000000	 .992652	 .003975	 .000000	 .001167	 .000000	 .000437	 .000000	 2.00000	 .008674	 .015589	 .004097	 .009595	 .011822	 .027354	 .022782	 .005869	 .009782	 .009200	 .008649	 .018556	 .021013	 .007741	 .013726	 .015010	 .034496	 .027818	 .009791	 .012631	 .011836	 .011684	 -25.510	 -36.494	 -20.711	 -24.295	 .084749	 4.35301	 -23.217	 11.4955	 -37.942	 41.2205	 -97.694	 -20.984	 -5.0463	 10.6000	 120.000	214	334	319	303	301	332	333	140	335	126	503	"Wollastonite"	"Jadeite"	"Corundum"	"CaNb2O6"	"Cassiterite"	"Scheelite"	"Manganotantalite"	"Rutile"	"Mn"	"Magnetite"	"Zr"
"CS13_Saltwater_E1_dark"	3	 40.0000	 20.0000	 80.0000	 .000000	112	 .000000	 .000000	 .000000	 .000000	 76.9964	 .517382	 .000000	 .066529	 .000000	 .014951	 .000000	 20.9428	 98.5381	 .000000	 .000000	 .000000	 .000000	 97.7554	 .652462	 .000000	 .110974	 .000000	 .019235	 .000000	 .000004	 98.5381	 .000000	 .000000	 .000000	 .000000	 33.0622	 .143425	 .000000	 .070786	 .000000	 .013645	 .000000	 66.7099	 .000000	 .000000	 .000000	 .000000	 99.3155	 .430833	 .000000	 .212635	 .000000	 .040987	 .000000	 .000000	 100.000	 2.00000	O	 .000000	 .000000	 .000000	 .000000	 .991223	 .004300	 .000000	 .002122	 .000000	 .000409	 .000000	 2.00000	 .008673	 .015584	 .004096	 .009597	 .011824	 .027357	 .022784	 .005869	 .009782	 .009200	 .008651	 .018555	 .021006	 .007740	 .013729	 .015011	 .034499	 .027820	 .009790	 .012631	 .011836	 .011686	 -27.255	 -53.154	 -16.652	 -30.404	 .084879	 4.05322	 -28.690	 6.43690	 -104.79	 44.0402	 -58.962	 -20.984	 -5.0363	 10.6000	 129.990	214	334	319	303	301	332	333	140	335	126	503	"Wollastonite"	"Jadeite"	"Corundum"	"CaNb2O6"	"Cassiterite"	"Scheelite"	"Manganotantalite"	"Rutile"	"Mn"	"Magnetite"	"Zr"
"CS13_Saltwater_E1_dark"	3	 40.0000	 20.0000	 80.0000	 .000000	113	 .000000	 .000000	 .000000	 .000000	 77.2993	 .342319	 .000000	 .094511	 .011503	 .012031	 .000000	 21.0000	 98.7596	 .000000	 .000000	 .000000	 .000000	 98.1399	 .431692	 .000000	 .157650	 .014854	 .015477	 .000000	 .000008	 98.7596	 .000000	 .000000	 .000000	 .000000	 33.0925	 .094610	 .000000	 .100257	 .010640	 .010946	 .000000	 66.6910	 .000000	 .000000	 .000000	 .000000	 99.3502	 .284037	 .000000	 .300992	 .031942	 .032862	 .000000	 .000000	 100.000	 2.00000	O	 .000000	 .000000	 .000000	 .000000	 .992414	 .002837	 .000000	 .003007	 .000319	 .000328	 .000000	 2.00000	 .008660	 .015576	 .004095	 .009584	 .011808	 .027341	 .022770	 .005865	 .009776	 .009195	 .008638	 .018527	 .020996	 .007737	 .013710	 .014991	 .034480	 .027804	 .009783	 .012623	 .011829	 .011668	 -23.047	 -36.496	 -14.892	 -44.508	 .084673	 5.95920	 -27.828	 4.59657	 60.7758	 54.5625	 -151.39	 -20.984	 -5.0263	 10.6000	 140.000	214	334	319	303	301	332	333	140	335	126	503	"Wollastonite"	"Jadeite"	"Corundum"	"CaNb2O6"	"Cassiterite"	"Scheelite"	"Manganotantalite"	"Rutile"	"Mn"	"Magnetite"	"Zr"
"CS13_Saltwater_E1_dark"	3	 40.0000	 20.0000	 80.0000	 .000000	114	 .000000	 .000000	 .000000	 .000000	 77.1146	 .500400	 .000000	 .088131	 .000000	 .020808	 .000000	 20.9863	 98.7102	 .000000	 .000000	 .000000	 .000000	 97.9054	 .631046	 .000000	 .147007	 .000000	 .026770	 .000000	 .000000	 98.7102	 .000000	 .000000	 .000000	 .000000	 33.0426	 .138422	 .000000	 .093571	 .000000	 .018949	 .000000	 66.7065	 .000000	 .000000	 .000000	 .000000	 99.2463	 .415763	 .000000	 .281050	 .000000	 .056916	 .000000	 .000000	 100.000	 2.00000	O	 .000000	 .000000	 .000000	 .000000	 .990685	 .004150	 .000000	 .002805	 .000000	 .000568	 .000000	 2.00000	 .008669	 .015573	 .004096	 .009594	 .011819	 .027351	 .022779	 .005867	 .009778	 .009197	 .008648	 .018546	 .020993	 .007738	 .013725	 .015006	 .034492	 .027815	 .009787	 .012626	 .011832	 .011681	 -21.909	 -21.254	 -14.073	 -51.169	 .084799	 4.17921	 -32.861	 4.91437	 -61.552	 31.7981	 -113.67	 -20.984	 -5.0163	 10.6000	 149.990	214	334	319	303	301	332	333	140	335	126	503	"Wollastonite"	"Jadeite"	"Corundum"	"CaNb2O6"	"Cassiterite"	"Scheelite"	"Manganotantalite"	"Rutile"	"Mn"	"Magnetite"	"Zr"
"CS13_Saltwater_E1_dark"	3	 40.0000	 20.0000	 80.0000	 .000000	115	 .000000	 .000000	 .000000	 .000000	 78.0229	 .418514	 .000000	 .033817	 .000000	 .010001	 .000000	 21.1705	 99.6557	 .000000	 .000000	 .000000	 .000000	 99.0587	 .527781	 .000000	 .056408	 .000000	 .012866	 .000000	 .000004	 99.6557	 .000000	 .000000	 .000000	 .000000	 33.1387	 .114756	 .000000	 .035589	 .000000	 .009028	 .000000	 66.7019	 .000000	 .000000	 .000000	 .000000	 99.5214	 .344632	 .000000	 .106881	 .000000	 .027111	 .000000	 .000000	 100.000	 2.00000	O	 .000000	 .000000	 .000000	 .000000	 .993636	 .003441	 .000000	 .001067	 .000000	 .000271	 .000000	 2.00000	 .008672	 .015576	 .004097	 .009591	 .011817	 .027349	 .022778	 .005868	 .009778	 .009197	 .008644	 .018553	 .020996	 .007741	 .013720	 .015003	 .034489	 .027813	 .009789	 .012626	 .011832	 .011677	 -18.949	 -20.057	 -10.923	 -25.477	 .084277	 4.93398	 -23.067	 12.4337	 -43.601	 65.5293	 -148.00	 -20.984	 -5.0063	 10.6000	 160.000	214	334	319	303	301	332	333	140	335	126	503	"Wollastonite"	"Jadeite"	"Corundum"	"CaNb2O6"	"Cassiterite"	"Scheelite"	"Manganotantalite"	"Rutile"	"Mn"	"Magnetite"	"Zr"
"CS13_Saltwater_E1_dark"	3	 40.0000	 20.0000	 80.0000	 .000000	116	 .000000	 .000000	 .000000	 .000000	 76.8722	 .523713	 .000000	 .086129	 .000000	 .029566	 .000000	 20.9282	 98.4398	 .000000	 .000000	 .000000	 .000000	 97.5977	 .660445	 .000000	 .143668	 .000000	 .038036	 .000000	 .000004	 98.4398	 .000000	 .000000	 .000000	 .000000	 33.0299	 .145272	 .000000	 .091699	 .000000	 .026999	 .000000	 66.7061	 .000000	 .000000	 .000000	 .000000	 99.2072	 .436332	 .000000	 .275423	 .000000	 .081092	 .000000	 .000000	 100.000	 2.00000	O	 .000000	 .000000	 .000000	 .000000	 .990313	 .004356	 .000000	 .002749	 .000000	 .000809	 .000000	 2.00000	 .008669	 .015566	 .004095	 .009595	 .011820	 .027349	 .022778	 .005867	 .009777	 .009195	 .008648	 .018545	 .020982	 .007738	 .013726	 .015006	 .034489	 .027813	 .009786	 .012624	 .011830	 .011682	 -33.895	 -19.308	 -20.650	 -27.728	 .084930	 4.00698	 -25.780	 5.02274	 -42.974	 22.5471	 -41.227	 -20.984	 -4.9963	 10.6000	 169.990	214	334	319	303	301	332	333	140	335	126	503	"Wollastonite"	"Jadeite"	"Corundum"	"CaNb2O6"	"Cassiterite"	"Scheelite"	"Manganotantalite"	"Rutile"	"Mn"	"Magnetite"	"Zr"
"CS13_Saltwater_E1_dark"	3	 40.0000	 20.0000	 80.0000	 .000000	117	 .000000	 .000000	 .000000	 .000000	 77.5889	 .408789	 .000000	 .053982	 .000000	 .017333	 .000000	 21.0665	 99.1355	 .000000	 .000000	 .000000	 .000000	 98.5076	 .515516	 .000000	 .090046	 .000000	 .022299	 .000000	 .000002	 99.1355	 .000000	 .000000	 .000000	 .000000	 33.1156	 .112637	 .000000	 .057090	 .000000	 .015723	 .000000	 66.6990	 .000000	 .000000	 .000000	 .000000	 99.4431	 .338240	 .000000	 .171438	 .000000	 .047213	 .000000	 .000000	 100.000	 2.00000	O	 .000000	 .000000	 .000000	 .000000	 .992986	 .003377	 .000000	 .001712	 .000000	 .000471	 .000000	 2.00000	 .008667	 .015565	 .004096	 .009588	 .011813	 .027342	 .022772	 .005866	 .009774	 .009193	 .008641	 .018542	 .020981	 .007739	 .013716	 .014998	 .034480	 .027806	 .009785	 .012621	 .011827	 .011672	 -48.671	 -26.234	 -18.872	 -44.714	 .084499	 5.04251	 -38.060	 7.87420	 -45.232	 38.0430	 -41.796	 -20.984	 -4.9863	 10.6000	 180.000	214	334	319	303	301	332	333	140	335	126	503	"Wollastonite"	"Jadeite"	"Corundum"	"CaNb2O6"	"Cassiterite"	"Scheelite"	"Manganotantalite"	"Rutile"	"Mn"	"Magnetite"	"Zr"
"CS13_Saltwater_E1_dark"	3	 40.0000	 20.0000	 80.0000	 .000000	118	 .000000	 .000000	 .000000	 .000000	 76.8403	 .548322	 .000000	 .072564	 .000000	 .018097	 .000000	 20.9137	 98.3930	 .000000	 .000000	 .000000	 .000000	 97.5572	 .691479	 .000000	 .121041	 .000000	 .023282	 .000000	 .000004	 98.3930	 .000000	 .000000	 .000000	 .000000	 33.0420	 .152217	 .000000	 .077317	 .000000	 .016539	 .000000	 66.7119	 .000000	 .000000	 .000000	 .000000	 99.2608	 .457272	 .000000	 .232267	 .000000	 .049684	 .000000	 .000000	 100.000	 2.00000	O	 .000000	 .000000	 .000000	 .000000	 .990589	 .004563	 .000000	 .002318	 .000000	 .000496	 .000000	 2.00000	 .008671	 .015559	 .004095	 .009596	 .011821	 .027347	 .022777	 .005867	 .009775	 .009194	 .008649	 .018550	 .020973	 .007738	 .013728	 .015008	 .034487	 .027812	 .009786	 .012622	 .011828	 .011683	 -46.582	 -31.348	 -21.703	 -33.456	 .084937	 3.84095	 -24.778	 5.91844	 -35.239	 36.4642	 -51.725	 -20.984	 -4.9763	 10.6000	 190.000	214	334	319	303	301	332	333	140	335	126	503	"Wollastonite"	"Jadeite"	"Corundum"	"CaNb2O6"	"Cassiterite"	"Scheelite"	"Manganotantalite"	"Rutile"	"Mn"	"Magnetite"	"Zr"
"CS13_Saltwater_E1_dark"	3	 40.0000	 20.0000	 80.0000	 .000000	119	 .000000	 .000000	 .000000	 .002690	 77.0247	 .538714	 .000000	 .143676	 .021876	 .031129	 .000000	 21.0197	 98.7824	 .000000	 .000000	 .000000	 .003848	 97.7913	 .679362	 .000000	 .239659	 .028247	 .040047	 .000000	 .000004	 98.7824	 .000000	 .000000	 .000000	 .001470	 32.9486	 .148770	 .000000	 .152289	 .020217	 .028300	 .000000	 66.7003	 .000000	 .000000	 .000000	 .002207	 98.9480	 .446772	 .000000	 .457339	 .060713	 .084987	 .000000	 .000000	 100.000	 2.00000	O	 .000000	 .000000	 .000000	 .000044	 .987960	 .004461	 .000000	 .004566	 .000606	 .000849	 .000000	 2.00000	 .008661	 .015547	 .004093	 .009592	 .011814	 .027342	 .022772	 .005863	 .009771	 .009191	 .008644	 .018529	 .020958	 .007734	 .013722	 .014999	 .034480	 .027806	 .009780	 .012617	 .011824	 .011677	 -30.511	 -18.115	 -17.615	 252.416	 .084837	 3.90330	 -25.588	 3.10023	 32.2865	 21.4343	 -43.616	 -20.984	 -4.9663	 10.6000	 199.990	214	334	319	303	301	332	333	140	335	126	503	"Wollastonite"	"Jadeite"	"Corundum"	"CaNb2O6"	"Cassiterite"	"Scheelite"	"Manganotantalite"	"Rutile"	"Mn"	"Magnetite"	"Zr"
"CS13_Saltwater_E1_dark"	3	 40.0000	 20.0000	 80.0000	 .000000	120	 .000000	 .000000	 .000000	 .000000	 77.0116	 .203326	 .000000	 .229726	 .000000	 .010501	 .000027	 20.9727	 98.4278	 .000000	 .000000	 .000000	 .000000	 97.7747	 .256410	 .000000	 .383197	 .000000	 .013510	 .000036	 -.00001	 98.4278	 .000000	 .000000	 .000000	 .000000	 33.0080	 .056261	 .000000	 .243979	 .000000	 .009566	 .000015	 66.6822	 .000000	 .000000	 .000000	 .000000	 99.0701	 .168861	 .000000	 .732278	 .000000	 .028711	 .000045	 .000000	 100.000	 2.00000	O	 .000000	 .000000	 .000000	 .000000	 .990007	 .001687	 .000000	 .007318	 .000000	 .000287	 .000000	 2.00000	 .008636	 .015536	 .004090	 .009567	 .011784	 .027314	 .022747	 .005855	 .009762	 .009183	 .008619	 .018475	 .020942	 .007729	 .013686	 .014962	 .034445	 .027776	 .009766	 .012605	 .011814	 .011643	 -48.668	 -48.821	 -16.927	 -8892.2	 .084778	 9.79900	 -13.991	 2.01914	 -29.053	 62.3436	 22672.2	 -20.984	 -4.9563	 10.6000	 210.000	214	334	319	303	301	332	333	140	335	126	503	"Wollastonite"	"Jadeite"	"Corundum"	"CaNb2O6"	"Cassiterite"	"Scheelite"	"Manganotantalite"	"Rutile"	"Mn"	"Magnetite"	"Zr"
"CS13_Saltwater_E1_dark"	3	 40.0000	 20.0000	 80.0000	 .000000	121	 .000000	 .000000	 .000000	 .086392	 77.1396	 .205386	 .000000	 .203623	 .000000	 .025610	 .000934	 21.0321	 98.6936	 .000000	 .000000	 .000000	 .123587	 97.9372	 .259008	 .000000	 .339655	 .000000	 .032947	 .001261	  .00000	 98.6936	 .000000	 .000000	 .000000	 .047174	 32.9711	 .056673	 .000000	 .215656	 .000000	 .023264	 .000519	 66.6857	 .000000	 .000000	 .000000	 .070851	 99.0397	 .170237	 .000000	 .647795	 .000000	 .069880	 .001560	 .000000	 100.000	 2.00000	O	 .000000	 .000000	 .000000	 .001415	 .988850	 .001700	 .000000	 .006468	 .000000	 .000698	 .000016	 2.00000	 .008634	 .015528	 .004090	 .009566	 .011786	 .027312	 .022746	 .005854	 .009760	 .009181	 .008618	 .018470	 .020932	 .007727	 .013685	 .014963	 .034442	 .027774	 .009765	 .012603	 .011812	 .011641	 -34.726	 -19.874	 -12.927	 8.32371	 .084720	 9.70323	 -15.880	 2.24990	 -106.55	 25.9035	 652.205	 -20.984	 -4.9463	 10.6000	 219.990	214	334	319	303	301	332	333	140	335	126	503	"Wollastonite"	"Jadeite"	"Corundum"	"CaNb2O6"	"Cassiterite"	"Scheelite"	"Manganotantalite"	"Rutile"	"Mn"	"Magnetite"	"Zr"
"CS13_Saltwater_E1_dark"	3	 40.0000	 20.0000	 80.0000	 .000000	122	 .000000	 .000000	 .000000	 .008096	 76.6129	 .273344	 .000000	 .185166	 .000000	 .004780	 .004591	 20.8571	 97.9460	 .000000	 .000000	 .000000	 .011581	 97.2685	 .344709	 .000000	 .308867	 .000000	 .006150	 .006201	 .000004	 97.9460	 .000000	 .000000	 .000000	 .004458	 33.0235	 .076064	 .000000	 .197769	 .000000	 .004379	 .002575	 66.6913	 .000000	 .000000	 .000000	 .006692	 99.1503	 .228377	 .000000	 .593787	 .000000	 .013148	 .007731	 .000000	 100.000	 2.00000	O	 .000000	 .000000	 .000000	 .000134	 .990337	 .002281	 .000000	 .005931	 .000000	 .000131	 .000077	 2.00000	 .008644	 .015533	 .004092	 .009574	 .011793	 .027320	 .022753	 .005857	 .009763	 .009184	 .008625	 .018492	 .020939	 .007731	 .013696	 .014972	 .034453	 .027783	 .009770	 .012607	 .011816	 .011651	 -24.304	 -18.774	 -15.768	 84.0536	 .085012	 7.37516	 -28.218	 2.45356	 -59.624	 136.273	 133.132	 -20.984	 -4.9363	 10.6000	 230.000	214	334	319	303	301	332	333	140	335	126	503	"Wollastonite"	"Jadeite"	"Corundum"	"CaNb2O6"	"Cassiterite"	"Scheelite"	"Manganotantalite"	"Rutile"	"Mn"	"Magnetite"	"Zr"
"CS13_Saltwater_E1_dark"	3	 40.0000	 20.0000	 80.0000	 .000000	123	 .000000	 .000000	 .000000	 .000000	 76.7653	 .346064	 .000000	 .098712	 .000000	 .009908	 .000000	 20.8558	 98.0758	 .000000	 .000000	 .000000	 .000000	 97.4620	 .436416	 .000000	 .164657	 .000000	 .012747	 .000000	 .000004	 98.0758	 .000000	 .000000	 .000000	 .000000	 33.0934	 .096313	 .000000	 .105444	 .000000	 .009078	 .000000	 66.6958	 .000000	 .000000	 .000000	 .000000	 99.3669	 .289191	 .000000	 .316609	 .000000	 .027258	 .000000	 .000000	 100.000	 2.00000	O	 .000000	 .000000	 .000000	 .000000	 .992370	 .002888	 .000000	 .003162	 .000000	 .000272	 .000000	 2.00000	 .008658	 .015541	 .004095	 .009583	 .011805	 .027331	 .022764	 .005862	 .009768	 .009188	 .008634	 .018523	 .020949	 .007737	 .013709	 .014987	 .034467	 .027796	 .009778	 .012613	 .011821	 .011663	 -24.402	 -29.844	 -15.162	 -81.547	 .084939	 5.89616	 -18.797	 4.40908	 -97.851	 66.0762	 -41.984	 -20.984	 -4.9263	 10.6000	 239.990	214	334	319	303	301	332	333	140	335	126	503	"Wollastonite"	"Jadeite"	"Corundum"	"CaNb2O6"	"Cassiterite"	"Scheelite"	"Manganotantalite"	"Rutile"	"Mn"	"Magnetite"	"Zr"
"CS13_Saltwater_E1_dark"	3	 40.0000	 20.0000	 80.0000	 .000000	124	 .000000	 .000000	 .000000	 .000000	 76.9056	 .473432	 .000000	 .105088	 .000000	 .005217	 .000000	 20.9298	 98.4191	 .000000	 .000000	 .000000	 .000000	 97.6401	 .597037	 .000000	 .175293	 .000000	 .006712	 .000000	  .00000	 98.4191	 .000000	 .000000	 .000000	 .000000	 33.0432	 .131321	 .000000	 .111881	 .000000	 .004764	 .000000	 66.7089	 .000000	 .000000	 .000000	 .000000	 99.2552	 .394461	 .000000	 .336069	 .000000	 .014309	 .000000	 .000000	 100.000	 2.00000	O	 .000000	 .000000	 .000000	 .000000	 .990669	 .003937	 .000000	 .003354	 .000000	 .000143	 .000000	 2.00000	 .008665	 .015539	 .004095	 .009592	 .011814	 .027341	 .022773	 .005865	 .009770	 .009191	 .008642	 .018538	 .020946	 .007738	 .013722	 .014999	 .034480	 .027807	 .009782	 .012616	 .011824	 .011674	 -25.760	 -70.065	 -16.085	 -38.730	 .084888	 4.39778	 -14.923	 4.15674	 -55.276	 125.000	 -66.417	 -20.984	 -4.9163	 10.6000	 250.000	214	334	319	303	301	332	333	140	335	126	503	"Wollastonite"	"Jadeite"	"Corundum"	"CaNb2O6"	"Cassiterite"	"Scheelite"	"Manganotantalite"	"Rutile"	"Mn"	"Magnetite"	"Zr"
"CS13_Saltwater_E1_dark"	3	 40.0000	 20.0000	 80.0000	 .000000	125	 .000000	 .000000	 .000000	 .009410	 76.9222	 .231019	 .000000	 .187052	 .000000	 .002873	 .000000	 20.9291	 98.2817	 .000000	 .000000	 .000000	 .013462	 97.6612	 .291334	 .000000	 .312014	 .000000	 .003696	 .000000	 .000002	 98.2817	 .000000	 .000000	 .000000	 .005164	 33.0411	 .064062	 .000000	 .199087	 .000000	 .002623	 .000000	 66.6880	 .000000	 .000000	 .000000	 .007751	 99.1944	 .192324	 .000000	 .597690	 .000000	 .007874	 .000000	 .000000	 100.000	 2.00000	O	 .000000	 .000000	 .000000	 .000155	 .990915	 .001921	 .000000	 .005971	 .000000	 .000079	 .000000	 2.00000	 .008643	 .015525	 .004092	 .009572	 .011790	 .027318	 .022752	 .005857	 .009761	 .009183	 .008622	 .018490	 .020927	 .007732	 .013693	 .014969	 .034450	 .027782	 .009770	 .012604	 .011814	 .011647	 -41.492	 -19.836	 -16.623	 72.3694	 .084831	 8.66531	 -33.867	 2.43086	 -281.48	 226.297	 -40.778	 -20.984	 -4.9063	 10.6000	 259.990	214	334	319	303	301	332	333	140	335	126	503	"Wollastonite"	"Jadeite"	"Corundum"	"CaNb2O6"	"Cassiterite"	"Scheelite"	"Manganotantalite"	"Rutile"	"Mn"	"Magnetite"	"Zr"
