Repository: orthospar/MinorElements-Cassiterite

# MinorElements-Cassiterite
EPMA data and R code for generation of figures in "Systematic trends in the substitution mechanisms of minor elements in cassiterite", submitted for publication in the Australian Journal of Earth Sciences.

# Data Availability
The final cleaned and organised dataset is available above (cassiterite_EPMA.csv) and as a supplementary file hosted by AJES.

File: Data/171207/171207_recalc.dat (part 3 of 20)
LOVOLT"	" CURRENT"	"BEAMSIZE"	"    LINE"	"  Si WT%"	"  Na WT%"	"  Al WT%"	"  Nb WT%"	"  Sn WT%"	"   W WT%"	"  Ta WT%"	"  Ti WT%"	"  Mn WT%"	"  Fe WT%"	"  Zr WT%"	"   O WT%"	"   TOTAL"	"    SiO2"	"    Na2O"	"   Al2O3"	"   Nb2O5"	"    SnO2"	"     WO3"	"   Ta2O5"	"    TiO2"	"     MnO"	"     FeO"	"    ZrO2"	"       O"	"   TOTAL"	"  Si AT%"	"  Na AT%"	"  Al AT%"	"  Nb AT%"	"  Sn AT%"	"   W AT%"	"  Ta AT%"	"  Ti AT%"	"  Mn AT%"	"  Fe AT%"	"  Zr AT%"	"   O AT%"	"Si OXMOL%"	"Na OXMOL%"	"Al OXMOL%"	"Nb OXMOL%"	"Sn OXMOL%"	"W OXMOL%"	"Ta OXMOL%"	"Ti OXMOL%"	"Mn OXMOL%"	"Fe OXMOL%"	"Zr OXMOL%"	"O OXMOL%"	"   TOTAL"	" FORMULA"	"   BASIS"	"Si FORMULA"	"Na FORMULA"	"Al FORMULA"	"Nb FORMULA"	"Sn FORMULA"	"W FORMULA"	"Ta FORMULA"	"Ti FORMULA"	"Mn FORMULA"	"Fe FORMULA"	"Zr FORMULA"	"O FORMULA"	"Si CDL99"	"Na CDL99"	"Al CDL99"	"Nb CDL99"	"Sn CDL99"	" W CDL99"	"Ta CDL99"	"Ti CDL99"	"Mn CDL99"	"Fe CDL99"	"Zr CDL99"	"SiO2 CDL99"	"Na2O CDL99"	"Al2O3 CDL99"	"Nb2O5 CDL99"	"SnO2 CDL99"	"WO3 CDL99"	"Ta2O5 CDL99"	"TiO2 CDL99"	"MnO CDL99"	"FeO CDL99"	"ZrO2 CDL99"	"Si %ERR "	"Na %ERR "	"Al %ERR "	"Nb %ERR "	"Sn %ERR "	" W %ERR "	"Ta %ERR "	"Ti %ERR "	"Mn %ERR "	"Fe %ERR "	"Zr %ERR "	"   X-POS"	"   Y-POS"	"   Z-POS"	" RELDIST"	"Si STD_NUM"	"Na STD_NUM"	"Al STD_NUM"	"Nb STD_NUM"	"Sn STD_NUM"	"W STD_NUM"	"Ta STD_NUM"	"Ti STD_NUM"	"Mn STD_NUM"	"Fe STD_NUM"	"Zr STD_NUM"	"Si STD_NAM"	"Na STD_NAM"	"Al STD_NAM"	"Nb STD_NAM"	"Sn STD_NAM"	"W STD_NAM"	"Ta STD_NAM"	"Ti STD_NAM"	"Mn STD_NAM"	"Fe STD_NAM"	"Zr STD_NAM"
"CS13_Saltwater_E1_dark"	3	 40.0000	 20.0000	 80.0000	 .000000	126	 .000000	 .000000	 .000000	 .000000	 77.0920	 .273140	 .000000	 .075105	 .000000	 .003283	 .000000	 20.9072	 98.3507	 .000000	 .000000	 .000000	 .000000	 97.8768	 .344452	 .000000	 .125280	 .000000	 .004223	 .000000	  .00000	 98.3507	 .000000	 .000000	 .000000	 .000000	 33.1502	 .075825	 .000000	 .080025	 .000000	 .003000	 .000000	 66.6909	 .000000	 .000000	 .000000	 .000000	 99.5231	 .227641	 .000000	 .240251	 .000000	 .009006	 .000000	 .000000	 100.000	 2.00000	O	 .000000	 .000000	 .000000	 .000000	 .994144	 .002274	 .000000	 .002400	 .000000	 .000090	 .000000	 2.00000	 .008660	 .015538	 .004096	 .009582	 .011804	 .027335	 .022767	 .005863	 .009768	 .009189	 .008632	 .018528	 .020945	 .007740	 .013708	 .014987	 .034471	 .027800	 .009781	 .012613	 .011821	 .011660	 -31.235	 -33.815	 -14.571	 -36.599	 .084760	 7.38397	 -30.345	 5.72359	 -701.30	 198.280	 -131.99	 -20.984	 -4.8963	 10.6000	 270.000	214	334	319	303	301	332	333	140	335	126	503	"Wollastonite"	"Jadeite"	"Corundum"	"CaNb2O6"	"Cassiterite"	"Scheelite"	"Manganotantalite"	"Rutile"	"Mn"	"Magnetite"	"Zr"
"CS13_Saltwater_E1_dark"	3	 40.0000	 20.0000	 80.0000	 .000000	127	 .000000	 .000000	 .000000	 .000000	 76.5732	 .578971	 .000000	 .023597	 .000000	 .023705	 .001479	 20.8191	 98.0201	 .000000	 .000000	 .000000	 .000000	 97.2181	 .730131	 .000000	 .039361	 .000000	 .030496	 .001998	  .00000	 98.0201	 .000000	 .000000	 .000000	 .000000	 33.0775	 .161459	 .000000	 .025257	 .000000	 .021762	 .000831	 66.7132	 .000000	 .000000	 .000000	 .000000	 99.3712	 .485055	 .000000	 .075878	 .000000	 .065378	 .002497	 .000000	 100.000	 2.00000	O	 .000000	 .000000	 .000000	 .000000	 .991631	 .004840	 .000000	 .000757	 .000000	 .000652	 .000025	 2.00000	 .008680	 .015539	 .004098	 .009604	 .011829	 .027356	 .022786	 .005869	 .009774	 .009194	 .008653	 .018569	 .020946	 .007743	 .013739	 .015018	 .034498	 .027823	 .009791	 .012621	 .011828	 .011688	 -26.806	 -18.661	 -15.154	 -38.347	 .085103	 3.65524	 -27.549	 17.7196	 -35.305	 27.9755	 413.587	 -20.984	 -4.8863	 10.6000	 279.990	214	334	319	303	301	332	333	140	335	126	503	"Wollastonite"	"Jadeite"	"Corundum"	"CaNb2O6"	"Cassiterite"	"Scheelite"	"Manganotantalite"	"Rutile"	"Mn"	"Magnetite"	"Zr"
"CS13_Saltwater_E3"	4	 40.0000	 20.0000	 80.0000	 .000000	128	 .000000	 .000000	 .017347	 .185477	 75.3879	 .290874	 .000000	 .484319	 .000000	 .064608	 .004620	 20.8402	 97.2754	 .000000	 .000000	 .032778	 .265333	 95.7132	 .366816	 .000000	 .807872	 .000000	 .083119	 .006241	 .000000	 97.2754	 .000000	 .000000	 .032916	 .102211	 32.5189	 .081001	 .000000	 .517660	 .000000	 .059229	 .002593	 66.6855	 .000000	 .000000	 .049502	 .153714	 97.8102	 .243634	 .000000	 1.55701	 .000000	 .178150	 .007800	 .000000	 100.000	 2.00000	O	 .000000	 .000000	 .000987	 .003065	 .975292	 .002429	 .000000	 .015525	 .000000	 .001776	 .000078	 2.00000	 .008597	 .015466	 .004081	 .009558	 .011769	 .027293	 .022729	 .005840	 .009745	 .009169	 .008607	 .018393	 .020848	 .007710	 .013673	 .014942	 .034418	 .027753	 .009742	 .012583	 .011796	 .011626	 -25.044	 -36.830	 16.9034	 4.12630	 .085759	 6.94482	 -30.392	 1.06289	 -32.033	 10.5983	 132.010	 -22.992	 -4.5684	 10.6195	 .000000	214	334	319	303	301	332	333	140	335	126	503	"Wollastonite"	"Jadeite"	"Corundum"	"CaNb2O6"	"Cassiterite"	"Scheelite"	"Manganotantalite"	"Rutile"	"Mn"	"Magnetite"	"Zr"
"CS13_Saltwater_E3"	4	 40.0000	 20.0000	 80.0000	 .000000	129	 .000000	 .000000	 .000000	 .310014	 77.8130	 .000000	 .000000	 .003123	 .000000	 .072705	 .000000	 21.1355	 99.3343	 .000000	 .000000	 .000000	 .443488	 98.7921	 .000000	 .000000	 .005209	 .000000	 .093534	 .000000	 .000000	 99.3343	 .000000	 .000000	 .000000	 .168420	 33.0897	 .000000	 .000000	 .003291	 .000000	 .065708	 .000000	 66.6728	 .000000	 .000000	 .000000	 .253316	 99.5391	 .000000	 .000000	 .009898	 .000000	 .197660	 .000000	 .000000	 100.000	 2.00000	O	 .000000	 .000000	 .000000	 .005052	 .992601	 .000000	 .000000	 .000099	 .000000	 .001971	 .000000	 2.00000	 .008637	 .015511	 .004092	 .009560	 .011787	 .027309	 .022745	 .005855	 .009756	 .009179	 .008608	 .018477	 .020909	 .007731	 .013675	 .014965	 .034439	 .027773	 .009767	 .012598	 .011809	 .011628	 -30.263	 -19.351	 -11.458	 2.64560	 .084366	 -127.08	 -23.576	 132.009	 -27.739	 9.48934	 -49.995	 -22.992	 -4.5584	 10.6195	 9.99035	214	334	319	303	301	332	333	140	335	126	503	"Wollastonite"	"Jadeite"	"Corundum"	"CaNb2O6"	"Cassiterite"	"Scheelite"	"Manganotantalite"	"Rutile"	"Mn"	"Magnetite"	"Zr"
"CS13_Saltwater_E3"	4	 40.0000	 20.0000	 80.0000	 .000000	130	 .000000	 .000000	 .000000	 .083217	 77.4736	 .165498	 .000000	 .001612	 .000000	 .019763	 .000000	 20.9734	 98.7172	 .000000	 .000000	 .000000	 .119045	 98.3613	 .208706	 .000000	 .002689	 .000000	 .025425	 .000000	 .000004	 98.7172	 .000000	 .000000	 .000000	 .045566	 33.2054	 .045793	 .000000	 .001712	 .000000	 .018002	 .000000	 66.6835	 .000000	 .000000	 .000000	 .068430	 99.7348	 .137542	 .000000	 .005142	 .000000	 .054070	 .000000	 .000000	 100.000	 2.00000	O	 .000000	 .000000	 .000000	 .001367	 .995910	 .001373	 .000000	 .000051	 .000000	 .000540	 .000000	 2.00000	 .008659	 .015525	 .004096	 .009576	 .011800	 .027326	 .022761	 .005862	 .009764	 .009185	 .008624	 .018525	 .020927	 .007740	 .013699	 .014981	 .034460	 .027792	 .009778	 .012607	 .011817	 .011650	 -46.599	 -71.055	 -14.301	 8.63053	 .084531	 11.9671	 -25.048	 255.838	 -152.14	 33.4084	 -80.690	 -22.992	 -4.5484	 10.6195	 20.0026	214	334	319	303	301	332	333	140	335	126	503	"Wollastonite"	"Jadeite"	"Corundum"	"CaNb2O6"	"Cassiterite"	"Scheelite"	"Manganotantalite"	"Rutile"	"Mn"	"Magnetite"	"Zr"
"CS13_Saltwater_E3"	4	 40.0000	 20.0000	 80.0000	 .000000	131	 .000000	 .000000	 .000000	 .003101	 78.3463	 .187980	 .000000	 .000000	 .000000	 .000220	 .004874	 21.1751	 99.7176	 .000000	 .000000	 .000000	 .004436	 99.4692	 .237059	 .000000	 .000000	 .000000	 .000284	 .006584	  .00000	 99.7176	 .000000	 .000000	 .000000	 .001682	 33.2599	 .051519	 .000000	 .000000	 .000000	 .000199	 .002692	 66.6841	 .000000	 .000000	 .000000	 .002524	 99.8342	 .154641	 .000000	 .000000	 .000000	 .000597	 .008081	 .000000	 100.000	 2.00000	O	 .000000	 .000000	 .000000	 .000050	 .997536	 .001545	 .000000	 .000000	 .000000	 .000006	 .000081	 2.00000	 .008667	 .015529	 .004098	 .009580	 .011803	 .027333	 .022767	 .005865	 .009766	 .009187	 .008628	 .018542	 .020933	 .007743	 .013705	 .014985	 .034469	 .027800	 .009783	 .012610	 .011819	 .011655	 -18.250	 -22.388	 -8.6078	 218.732	 .084046	 10.5780	 -13.879	 -20.210	 -39.996	 2944.25	 125.476	 -22.992	 -4.5384	 10.6195	 29.9927	214	334	319	303	301	332	333	140	335	126	503	"Wollastonite"	"Jadeite"	"Corundum"	"CaNb2O6"	"Cassiterite"	"Scheelite"	"Manganotantalite"	"Rutile"	"Mn"	"Magnetite"	"Zr"
"CS13_Saltwater_E3"	4	 40.0000	 20.0000	 80.0000	 .000000	132	 .000000	 .000000	 .000000	 .017786	 77.8803	 .169294	 .000000	 .000000	 .000000	 .006102	 .000130	 21.0510	 99.1246	 .000000	 .000000	 .000000	 .025444	 98.8776	 .213494	 .000000	 .000000	 .000000	 .007850	 .000176	  .00000	 99.1246	 .000000	 .000000	 .000000	 .009703	 33.2560	 .046670	 .000000	 .000000	 .000000	 .005538	 .000072	 66.6820	 .000000	 .000000	 .000000	 .014563	 99.8285	 .140094	 .000000	 .000000	 .000000	 .016623	 .000217	 .000000	 100.000	 2.00000	O	 .000000	 .000000	 .000000	 .000291	 .997451	 .001400	 .000000	 .000000	 .000000	 .000166	 .000002	 2.00000	 .008664	 .015524	 .004097	 .009578	 .011800	 .027328	 .022763	 .005863	 .009764	 .009185	 .008626	 .018535	 .020926	 .007742	 .013701	 .014982	 .034462	 .027795	 .009780	 .012607	 .011817	 .011652	 -34.311	 -24.505	 -11.619	 38.5523	 .084289	 11.7066	 -25.713	 -31.633	 -29.973	 106.896	 4680.39	 -22.992	 -4.5284	 10.6195	 40.0035	214	334	319	303	301	332	333	140	335	126	503	"Wollastonite"	"Jadeite"	"Corundum"	"CaNb2O6"	"Cassiterite"	"Scheelite"	"Manganotantalite"	"Rutile"	"Mn"	"Magnetite"	"Zr"
"CS13_Saltwater_E3"	4	 40.0000	 20.0000	 80.0000	 .000000	133	 .000000	 .000000	 .000000	 .000000	 77.2325	 .894966	 .000000	 .000000	 .000000	 .049412	 .000000	 21.0705	 99.2473	 .000000	 .000000	 .000000	 .000000	 98.0551	 1.12863	 .000000	 .000000	 .000000	 .063568	 .000000	 .000002	 99.2473	 .000000	 .000000	 .000000	 .000000	 32.9745	 .246681	 .000000	 .000000	 .000000	 .044836	 .000000	 66.7340	 .000000	 .000000	 .000000	 .000000	 99.1237	 .741540	 .000000	 .000000	 .000000	 .134779	 .000000	 .000000	 100.000	 2.00000	O	 .000000	 .000000	 .000000	 .000000	 .988239	 .007393	 .000000	 .000000	 .000000	 .001344	 .000000	 2.00000	 .008698	 .015519	 .004099	 .009623	 .011848	 .027370	 .022800	 .005873	 .009775	 .009195	 .008670	 .018608	 .020919	 .007745	 .013767	 .015043	 .034516	 .027841	 .009797	 .012622	 .011829	 .011712	 -19.742	 -22.088	 -14.648	 -35.861	 .084764	 2.47337	 -35.229	 -24.768	 -49.466	 13.7183	 -98.648	 -22.991	 -4.5184	 10.6195	 49.9952	214	334	319	303	301	332	333	140	335	126	503	"Wollastonite"	"Jadeite"	"Corundum"	"CaNb2O6"	"Cassiterite"	"Scheelite"	"Manganotantalite"	"Rutile"	"Mn"	"Magnetite"	"Zr"
"CS13_Saltwater_E3"	4	 40.0000	 20.0000	 80.0000	 .000000	134	 .000000	 .000000	 .000000	 .000000	 77.3583	 .823150	 .000000	 .000000	 .000000	 .023499	 .000000	 21.0782	 99.2831	 .000000	 .000000	 .000000	 .000000	 98.2148	 1.03806	 .000000	 .000000	 .000000	 .030231	 .000000	  .00000	 99.2831	 .000000	 .000000	 .000000	 .000000	 33.0167	 .226807	 .000000	 .000000	 .000000	 .021315	 .000000	 66.7352	 .000000	 .000000	 .000000	 .000000	 99.2541	 .681822	 .000000	 .000000	 .000000	 .064077	 .000000	 .000000	 100.000	 2.00000	O	 .000000	 .000000	 .000000	 .000000	 .989485	 .006797	 .000000	 .000000	 .000000	 .000639	 .000000	 2.00000	 .008697	 .015518	 .004100	 .009620	 .011845	 .027368	 .022799	 .005873	 .009775	 .009195	 .008667	 .018605	 .020918	 .007746	 .013762	 .015039	 .034514	 .027839	 .009797	 .012622	 .011829	 .011707	 -15.836	 -29.231	 -12.155	 -80.953	 .084686	 2.66286	 -52.718	 -18.515	 -81.391	 28.2159	 -68.193	 -22.991	 -4.5084	 10.6195	 60.0061	214	334	319	303	301	332	333	140	335	126	503	"Wollastonite"	"Jadeite"	"Corundum"	"CaNb2O6"	"Cassiterite"	"Scheelite"	"Manganotantalite"	"Rutile"	"Mn"	"Magnetite"	"Zr"
"CS13_Saltwater_E3"	4	 40.0000	 20.0000	 80.0000	 .000000	135	 .000000	 .000000	 .000000	 .085814	 77.1807	 .340137	 .000000	 .060552	 .006440	 .023268	 .000000	 20.9834	 98.6804	 .000000	 .000000	 .000000	 .122761	 97.9894	 .428941	 .000000	 .101005	 .008316	 .029934	 .000000	 .000000	 98.6804	 .000000	 .000000	 .000000	 .046975	 33.0707	 .094089	 .000000	 .064290	 .005962	 .021189	 .000000	 66.6968	 .000000	 .000000	 .000000	 .070575	 99.3719	 .282722	 .000000	 .193181	 .017914	 .063669	 .000000	 .000000	 100.000	 2.00000	O	 .000000	 .000000	 .000000	 .001409	 .991672	 .002821	 .000000	 .001928	 .000179	 .000635	 .000000	 2.00000	 .008660	 .015501	 .004095	 .009584	 .011806	 .027328	 .022764	 .005861	 .009760	 .009183	 .008631	 .018526	 .020895	 .007737	 .013710	 .014989	 .034463	 .027796	 .009777	 .012603	 .011813	 .011658	 -31.004	 -25.318	 -12.888	 8.39089	 .084711	 5.99247	 -25.049	 7.04000	 107.817	 28.4548	 -128.11	 -22.991	 -4.4984	 10.6195	 69.9962	214	334	319	303	301	332	333	140	335	126	503	"Wollastonite"	"Jadeite"	"Corundum"	"CaNb2O6"	"Cassiterite"	"Scheelite"	"Manganotantalite"	"Rutile"	"Mn"	"Magnetite"	"Zr"
"CS13_Saltwater_E3"	4	 40.0000	 20.0000	 80.0000	 .000000	136	 .000000	 .000000	 .000000	 .119839	 77.5687	 .157847	 .000000	 .016600	 .000000	 .025640	 .000000	 21.0245	 98.9132	 .000000	 .000000	 .000000	 .171434	 98.4820	 .199059	 .000000	 .027689	 .000000	 .032986	 .000000	  .00000	 98.9132	 .000000	 .000000	 .000000	 .065459	 33.1658	 .043570	 .000000	 .017587	 .000000	 .023299	 .000000	 66.6843	 .000000	 .000000	 .000000	 .098337	 99.6479	 .130909	 .000000	 .052840	 .000000	 .070003	 .000000	 .000000	 100.000	 2.00000	O	 .000000	 .000000	 .000000	 .001963	 .994709	 .001307	 .000000	 .000527	 .000000	 .000699	 .000000	 2.00000	 .008654	 .015500	 .004095	 .009573	 .011796	 .027318	 .022755	 .005859	 .009757	 .009180	 .008620	 .018514	 .020893	 .007737	 .013695	 .014976	 .034450	 .027785	 .009774	 .012599	 .011810	 .011644	 -18.616	 -17.882	 -11.478	 6.13860	 .084466	 12.5270	 -44.234	 25.0464	 -486.19	 25.8685	 -717.43	 -22.991	 -4.4884	 10.6195	 80.0085	214	334	319	303	301	332	333	140	335	126	503	"Wollastonite"	"Jadeite"	"Corundum"	"CaNb2O6"	"Cassiterite"	"Scheelite"	"Manganotantalite"	"Rutile"	"Mn"	"Magnetite"	"Zr"
"CS13_Saltwater_E3"	4	 40.0000	 20.0000	 80.0000	 .000000	137	 .000000	 .000000	 .000000	 .468995	 77.2085	 .029186	 .052045	 .042730	 .008879	 .122760	 .001329	 21.1040	 99.0384	 .000000	 .000000	 .000000	 .670917	 98.0246	 .036806	 .063550	 .071276	 .011465	 .157930	 .001795	 .000002	 99.0384	 .000000	 .000000	 .000000	 .255176	 32.8826	 .008025	 .014539	 .045093	 .008170	 .111115	 .000736	 66.6745	 .000000	 .000000	 .000000	 .384410	 99.0720	 .024178	 .021903	 .135862	 .024615	 .334778	 .002219	 .000000	 100.000	 2.00000	O	 .000000	 .000000	 .000000	 .007654	 .986362	 .000241	 .000436	 .001353	 .000245	 .003333	 .000022	 2.00000	 .008626	 .015466	 .004088	 .009558	 .011785	 .027298	 .022737	 .005849	 .009746	 .009170	 .008604	 .018453	 .020848	 .007724	 .013673	 .014963	 .034425	 .027763	 .009756	 .012584	 .011797	 .011622	 -29.708	 -22.688	 -11.092	 1.88746	 .084724	 66.2074	 31.0662	 9.85916	 78.2809	 5.83732	 457.617	 -22.991	 -4.4784	 10.6200	 89.9987	214	334	319	303	301	332	333	140	335	126	503	"Wollastonite"	"Jadeite"	"Corundum"	"CaNb2O6"	"Cassiterite"	"Scheelite"	"Manganotantalite"	"Rutile"	"Mn"	"Magnetite"	"Zr"
"CS13_Saltwater_E3"	4	 40.0000	 20.0000	 80.0000	 .000000	138	 .000000	 .000000	 .000000	 .000000	 78.1078	 .000000	 .000000	 .000000	 .000000	 .000000	 .000000	 21.0586	 99.1664	 .000000	 .000000	 .000000	 .000000	 99.1664	 .000000	 .000000	 .000000	 .000000	 .000000	 .000000	 .000004	 99.1664	 .000000	 .000000	 .000000	 .000000	 33.3333	 .000000	 .000000	 .000000	 .000000	 .000000	 .000000	 66.6667	 .000000	 .000000	 .000000	 .000000	 100.000	 .000000	 .000000	 .000000	 .000000	 .000000	 .000000	 .000000	 100.000	 2.00000	O	 .000000	 .000000	 .000000	 .000000	 1.00000	 .000000	 .000000	 .000000	 .000000	 .000000	 .000000	 2.00000	 .008656	 .015504	 .004097	 .009567	 .011786	 .027312	 .022750	 .005860	 .009756	 .009179	 .008613	 .018518	 .020899	 .007741	 .013685	 .014964	 .034442	 .027779	 .009774	 .012597	 .011809	 .011634	 -116.88	 -19.678	 -12.359	 -43.184	 .084112	 -407.90	 -21.719	 -239.07	 -65.451	 -76.757	 -31.521	 -22.991	 -4.4684	 10.6200	 99.9995	214	334	319	303	301	332	333	140	335	126	503	"Wollastonite"	"Jadeite"	"Corundum"	"CaNb2O6"	"Cassiterite"	"Scheelite"	"Manganotantalite"	"Rutile"	"Mn"	"Magnetite"	"Zr"
"CS13_Saltwater_E3"	4	 40.0000	 20.0000	 80.0000	 .000000	139	 .000000	 .000000	 .000000	 .025072	 77.3569	 .748724	 .000000	 .118480	 .000000	 .214737	 .000000	 21.2031	 99.6670	 .000000	 .000000	 .000000	 .035866	 98.2130	 .944202	 .000000	 .197631	 .000000	 .276258	 .000000	  .00000	 99.6670	 .000000	 .000000	 .000000	 .013577	 32.7909	 .204893	 .000000	 .124445	 .000000	 .193453	 .000000	 66.6727	 .000000	 .000000	 .000000	 .020373	 98.4107	 .614915	 .000000	 .373478	 .000000	 .580583	 .000000	 .000000	 100.000	 2.00000	O	 .000000	 .000000	 .000000	 .000407	 .983637	 .006146	 .000000	 .003733	 .000000	 .005803	 .000000	 2.00000	 .008667	 .015480	 .004094	 .009606	 .011821	 .027343	 .022778	 .005860	 .009759	 .009182	 .008651	 .018542	 .020866	 .007736	 .013741	 .015008	 .034482	 .027813	 .009775	 .012601	 .011812	 .011685	 -22.792	 -16.099	 -28.409	 27.5767	 .084666	 2.89540	 -42.827	 3.70943	 -51.536	 3.56125	 -40.268	 -22.990	 -4.4584	 10.6200	 110.011	214	334	319	303	301	332	333	140	335	126	503	"Wollastonite"	"Jadeite"	"Corundum"	"CaNb2O6"	"Cassiterite"	"Scheelite"	"Manganotantalite"	"Rutile"	"Mn"	"Magnetite"	"Zr"
"CS13_Saltwater_E3"	4	 40.0000	 20.0000	 80.0000	 .000000	140	 .000000	 .000000	 .000000	 .000000	 76.6032	 .681964	 .000000	 .063396	 .000000	 .176842	 .000000	 20.9240	 98.4494	 .000000	 .000000	 .000000	 .000000	 97.2562	 .860013	 .000000	 .105749	 .000000	 .227507	 .000000	 -.00001	 98.4494	 .000000	 .000000	 .000000	 .000000	 32.9061	 .189122	 .000000	 .067479	 .000000	 .161447	 .000000	 66.6759	 .000000	 .000000	 .000000	 .000000	 98.7455	 .567522	 .000000	 .202494	 .000000	 .484474	 .000000	 .000000	 100.000	 2.00000	O	 .000000	 .000000	 .000000	 .000000	 .987045	 .005673	 .000000	 .002024	 .000000	 .004843	 .000000	 2.00000	 .008672	 .015486	 .004096	 .009606	 .011823	 .027344	 .022779	 .005863	 .009761	 .009183	 .008650	 .018553	 .020874	 .007739	 .013741	 .015010	 .034483	 .027814	 .009779	 .012604	 .011814	 .011685	 -54.849	 -21.994	 -21.350	 -30.149	 .085073	 3.14894	 -26.739	 6.73569	 -66.704	 4.21634	 -47.292	 -22.990	 -4.4484	 10.6200	 120.002	214	334	319	303	301	332	333	140	335	126	503	"Wollastonite"	"Jadeite"	"Corundum"	"CaNb2O6"	"Cassiterite"	"Scheelite"	"Manganotantalite"	"Rutile"	"Mn"	"Magnetite"	"Zr"
"CS13_Saltwater_E3"	4	 40.0000	 20.0000	 80.0000	 .000000	141	 .000000	 .000000	 .000000	 .000000	 76.3062	 .707691	 .000000	 .067507	 .000000	 .191243	 .000000	 20.8576	 98.1302	 .000000	 .000000	 .000000	 .000000	 96.8791	 .892457	 .000000	 .112605	 .000000	 .246034	 .000000	 .000004	 98.1302	 .000000	 .000000	 .000000	 .000000	 32.8820	 .196876	 .000000	 .072081	 .000000	 .175145	 .000000	 66.6739	 .000000	 .000000	 .000000	 .000000	 98.6674	 .590756	 .000000	 .216292	 .000000	 .525550	 .000000	 .000000	 100.000	 2.00000	O	 .000000	 .000000	 .000000	 .000000	 .986353	 .005906	 .000000	 .002162	 .000000	 .005254	 .000000	 2.00000	 .008671	 .015481	 .004096	 .009607	 .011823	 .027343	 .022778	 .005862	 .009760	 .009182	 .008651	 .018551	 .020868	 .007739	 .013743	 .015011	 .034482	 .027813	 .009778	 .012602	 .011813	 .011686	 -23.440	 -35.324	 -57.361	 -84.019	 .085242	 3.04557	 -16.213	 6.33913	 -40.773	 3.93691	 -56.986	 -22.990	 -4.4384	 10.6200	 130.013	214	334	319	303	301	332	333	140	335	126	503	"Wollastonite"	"Jadeite"	"Corundum"	"CaNb2O6"	"Cassiterite"	"Scheelite"	"Manganotantalite"	"Rutile"	"Mn"	"Magnetite"	"Zr"
"CS13_Saltwater_E3"	4	 40.0000	 20.0000	 80.0000	 .000000	142	 .000000	 .001559	 .000000	 .000000	 34.4105	 .000000	 .000000	 .000000	 .000000	 .000000	 .000000	 9.27795	 43.6900	 .000000	 .002101	 .000000	 .000000	 43.6879	 .000000	 .000000	 .000000	 .000000	 .000000	 .000000	 .000001	 43.6900	 .000000	 .007794	 .000000	 .000000	 33.3294	 .000000	 .000000	 .000000	 .000000	 .000000	 .000000	 66.6628	 .000000	 .011691	 .000000	 .000000	 99.9883	 .000000	 .000000	 .000000	 .000000	 .000000	 .000000	 .000000	 100.000	 2.00000	O	 .000000	 .000234	 .000000	 .000000	 .999942	 .000000	 .000000	 .000000	 .000000	 .000000	 .000000	 2.00000	 .008584	 .015486	 .004091	 .009562	 .011777	 .027252	 .022694	 .005841	 .009750	 .009171	 .008605	 .018365	 .020875	 .007730	 .013679	 .014953	 .034367	 .027711	 .009743	 .012589	 .011798	 .011624	 -1.8015	 703.028	 -3.0829	 -10.341	 .128004	 -3.8081	 -4.7220	 -1.2045	 -6.3028	 -15.959	 -2.9453	 -22.990	 -4.4284	 10.6200	 140.004	214	334	319	303	301	332	333	140	335	126	503	"Wollastonite"	"Jadeite"	"Corundum"	"CaNb2O6"	"Cassiterite"	"Scheelite"	"Manganotantalite"	"Rutile"	"Mn"	"Magnetite"	"Zr"
"CS13_Saltwater_E3"	4	 40.0000	 20.0000	 80.0000	 .000000	143	 .000000	 .000000	 .000000	 .003812	 76.5791	 .691831	 .000000	 .039752	 .004224	 .101516	 .000000	 20.8856	 98.3058	 .000000	 .000000	 .000000	 .005453	 97.2255	 .872456	 .000000	 .066308	 .005454	 .130601	 .000000	 .000002	 98.3058	 .000000	 .000000	 .000000	 .002096	 32.9676	 .192277	 .000000	 .042405	 .003929	 .092881	 .000000	 66.6988	 .000000	 .000000	 .000000	 .003148	 99.0014	 .577407	 .000000	 .127341	 .011798	 .278921	 .000000	 .000000	 100.000	 2.00000	O	 .000000	 .000000	 .000000	 .000063	 .988550	 .005766	 .000000	 .001272	 .000118	 .002785	 .000000	 2.00000	 .008679	 .015480	 .004097	 .009608	 .011827	 .027346	 .022781	 .005865	 .009762	 .009184	 .008652	 .018567	 .020866	 .007742	 .013745	 .015016	 .034486	 .027817	 .009783	 .012604	 .011815	 .011687	 -22.363	 -25.946	 -27.551	 178.580	 .085079	 3.10849	 -28.004	 10.6065	 164.015	 6.95371	 -3042.1	 -22.990	 -4.4184	 10.6200	 150.015	214	334	319	303	301	332	333	140	335	126	503	"Wollastonite"	"Jadeite"	"Corundum"	"CaNb2O6"	"Cassiterite"	"Scheelite"	"Manganotantalite"	"Rutile"	"Mn"	"Magnetite"	"Zr"
"CS13_Saltwater_E3"	4	 40.0000	 20.0000	 80.0000	 .000000	144	 .000000	 .000000	 .000000	 .000000	 76.6266	 .766912	 .000000	 .072895	 .010851	 .096812	 .000393	 20.9393	 98.5138	 .000000	 .000000	 .000000	 .000000	 97.2859	 .967140	 .000000	 .121593	 .014011	 .124548	 .000531	 .000004	 98.5138	 .000000	 .000000	 .000000	 .000000	 32.9064	 .212617	 .000000	 .077567	 .010067	 .088357	 .000220	 66.7047	 .000000	 .000000	 .000000	 .000000	 98.8322	 .638579	 .000000	 .232966	 .030236	 .265375	 .000660	 .000000	 100.000	 2.00000	O	 .000000	 .000000	 .000000	 .000000	 .986630	 .006375	 .000000	 .002326	 .000302	 .002649	 .000007	 2.00000	 .008679	 .015474	 .004097	 .009613	 .011831	 .027350	 .022785	 .005865	 .009762	 .009184	 .008656	 .018568	 .020859	 .007741	 .013751	 .015020	 .034491	 .027822	 .009783	 .012605	 .011816	 .011692	 -22.609	 -48.071	 -18.468	 -38.443	 .085070	 2.83454	 -18.559	 5.89059	 64.2928	 7.26552	 1554.41	 -22.990	 -4.4084	 10.6200	 160.005	214	334	319	303	301	332	333	140	335	126	503	"Wollastonite"	"Jadeite"	"Corundum"	"CaNb2O6"	"Cassiterite"	"Scheelite"	"Manganotantalite"	"Rutile"	"Mn"	"Magnetite"	"Zr"
"CS13_Saltwater_E3"	4	 40.0000	 20.0000	 80.0000	 .000000	145	 .000000	 .000000	 .000000	 .070142	 77.8273	 .007113	 .000000	 .056836	 .000000	 .016105	 .000000	 21.0576	 99.0351	 .000000	 .000000	 .000000	 .100342	 98.8102	 .008970	 .000000	 .094806	 .000000	 .020718	 .000000	 .000000	 99.0351	 .000000	 .000000	 .000000	 .038245	 33.2163	 .001960	 .000000	 .060107	 .000000	 .014608	 .000000	 66.6688	 .000000	 .000000	 .000000	 .057403	 99.7124	 .005883	 .000000	 .180435	 .000000	 .043851	 .000000	 .000000	 100.000	 2.00000	O	 .000000	 .000000	 .000000	 .001147	 .996456	 .000059	 .000000	 .001803	 .000000	 .000438	 .000000	 2.00000	 .008648	 .015475	 .004096	 .009566	 .011784	 .027310	 .022750	 .005857	 .009751	 .009175	 .008610	 .018501	 .020859	 .007739	 .013685	 .014961	 .034440	 .027779	 .009769	 .012590	 .011804	 .011630	 -32.193	 -27.658	 -9.8138	 10.1382	 .084294	 270.713	 -31.328	 7.48036	 -174.24	 40.8212	 -34.505	 -22.990	 -4.3984	 10.6200	 170.018	214	334	319	303	301	332	333	140	335	126	503	"Wollastonite"	"Jadeite"	"Corundum"	"CaNb2O6"	"Cassiterite"	"Scheelite"	"Manganotantalite"	"Rutile"	"Mn"	"Magnetite"	"Zr"
"CS13_Saltwater_E3"	4	 40.0000	 20.0000	 80.0000	 .000000	146	 .000000	 .000000	 .000000	 .000000	 77.7597	 .000000	 .000000	 .120666	 .000000	 .000000	 .000000	 21.0454	 98.9257	 .000000	 .000000	 .000000	 .000000	 98.7244	 .000000	 .000000	 .201277	 .000000	 .000000	 .000000	 .000006	 98.9257	 .000000	 .000000	 .000000	 .000000	 33.2057	 .000000	 .000000	 .127679	 .000000	 .000000	 .000000	 66.6667	 .000000	 .000000	 .000000	 .000000	 99.6170	 .000000	 .000000	 .383038	 .000000	 .000000	 .000000	 .000000	 100.000	 2.00000	O	 .000000	 .000000	 .000000	 .000000	 .996170	 .000000	 .000000	 .003830	 .000000	 .000000	 .000000	 2.00000	 .008644	 .015469	 .004095	 .009564	 .011778	 .027306	 .022746	 .005855	 .009749	 .009173	 .008608	 .018493	 .020852	 .007738	 .013682	 .014954	 .034435	 .027774	 .009767	 .012588	 .011801	 .011627	 -43.273	 -19.893	 -10.575	 -36.465	 .084310	 -129.39	 -43.327	 3.64460	 -972.88	 -69.888	 -33.864	 -22.990	 -4.3884	 10.6200	 180.008	214	334	319	303	301	332	333	140	335	126	503	"Wollastonite"	"Jadeite"	"Corundum"	"CaNb2O6"	"Cassiterite"	"Scheelite"	"Manganotantalite"	"Rutile"	"Mn"	"Magnetite"	"Zr"
"CS13_Saltwater_E3"	4	 40.0000	 20.0000	 80.0000	 .000000	147	 .000000	 .000000	 .000000	 .000000	 76.9055	 .934627	 .000000	 .050551	 .001493	 .127358	 .000000	 21.0492	 99.0687	 .000000	 .000000	 .000000	 .000000	 97.6399	 1.17864	 .000000	 .084322	 .001928	 .163846	 .000000	 .000002	 99.0687	 .000000	 .000000	 .000000	 .000000	 32.8581	 .257795	 .000000	 .053517	 .001378	 .115645	 .000000	 66.7136	 .000000	 .000000	 .000000	 .000000	 98.7132	 .774474	 .000000	 .160777	 .004141	 .347424	 .000000	 .000000	 100.000	 2.00000	O	 .000000	 .000000	 .000000	 .000000	 .985049	 .007728	 .000000	 .001604	 .000041	 .003467	 .000000	 2.00000	 .008690	 .015468	 .004098	 .009625	 .011844	 .027363	 .022797	 .005868	 .009764	 .009186	 .008667	 .018592	 .020850	 .007744	 .013769	 .015037	 .034507	 .027836	 .009789	 .012608	 .011818	 .011707	 -23.010	 -20.926	 -12.621	 -109.24	 .084944	 2.38067	 -17.905	 8.39477	 462.714	 5.65266	 -110.02	 -22.990	 -4.3784	 10.6200	 190.019	214	334	319	303	301	332	333	140	335	126	503	"Wollastonite"	"Jadeite"	"Corundum"	"CaNb2O6"	"Cassiterite"	"Scheelite"	"Manganotantalite"	"Rutile"	"Mn"	"Magnetite"	"Zr"
"CS13_Saltwater_E3"	4	 40.0000	 20.0000	 80.0000	 .000000	148	 .000000	 .000000	 .000000	 .020200	 78.3650	 .013054	 .000000	 .068656	 .000000	 .000000	 .000000	 21.1860	 99.6529	 .000000	 .000000	 .000000	 .028898	 99.4930	 .016462	 .000000	 .114522	 .000000	 .000000	 .000000	 .000000	 99.6529	 .000000	 .000000	 .000000	 .010948	 33.2436	 .003575	 .000000	 .072167	 .000000	 .000000	 .000000	 66.6697	 .000000	 .000000	 .000000	 .016426	 99.7563	 .010728	 .000000	 .216558	 .000000	 .000000	 .000000	 .000000	 100.000	 2.00000	O	 .000000	 .000000	 .000000	 .000328	 .997264	 .000107	 .000000	 .002165	 .000000	 .000000	 .000000	 2.00000	 .008650	 .015467	 .004096	 .009567	 .011783	 .027309	 .022750	 .005857	 .009749	 .009174	 .008610	 .018507	 .020849	 .007740	 .013686	 .014960	 .034439	 .027779	 .009770	 .012588	 .011802	 .011630	 -33.565	 -25.497	 -9.5031	 33.9690	 .083981	 147.668	 -17.035	 6.23292	 -39.855	 -314.41	 -44.893	 -22.989	 -4.3684	 10.6205	 200.011	214	334	319	303	301	332	333	140	335	126	503	"Wollastonite"	"Jadeite"	"Corundum"	"CaNb2O6"	"Cassiterite"	"Scheelite"	"Manganotantalite"	"Rutile"	"Mn"	"Magnetite"	"Zr"
"CS13_Saltwater_E3"	4	 40.0000	 20.0000	 80.0000	 .000000	149	 .000000	 .000000	 .000000	 .000000	 77.4668	 .000000	 .000000	 .200306	 .000000	 .000000	 .000000	 21.0196	 98.6867	 .000000	 .000000	 .000000	 .000000	 98.3526	 .000000	 .000000	 .334121	 .000000	 .000000	 .000000	  .00000	 98.6867	 .000000	 .000000	 .000000	 .000000	 33.1211	 .000000	 .000000	 .212208	 .000000	 .000000	 .000000	 66.6667	 .000000	 .000000	 .000000	 .000000	 99.3634	 .000000	 .000000	 .636623	 .000000	 .000000	 .000000	 .000000	 100.000	 2.00000	O	 .000000	 .000000	 .000000	 .000000	 .993634	 .000000	 .000000	 .006366	 .000000	 .000000	 .000000	 2.00000	 .008636	 .015454	 .004094	 .009563	 .011774	 .027304	 .022744	 .005852	 .009745	 .009171	 .008605	 .018476	 .020832	 .007736	 .013680	 .014948	 .034432	 .027772	 .009762	 .012584	 .011798	 .011624	 -40.596	 -43.244	 -15.413	 -59.241	 .084483	 -60.210	 -17.564	 2.28322	 -76.339	 -263.15	 -77.532	 -22.989	 -4.3584	 10.6205	 210.021	214	334	319	303	301	332	333	140	335	126	503	"Wollastonite"	"Jadeite"	"Corundum"	"CaNb2O6"	"Cassiterite"	"Scheelite"	"Manganotantalite"	"Rutile"	"Mn"	"Magnetite"	"Zr"
"CS13_Saltwater_E3"	4	 40.0000	 20.0000	 80.0000	 .000000	150	 .000000	 .000000	 .000000	 .022674	 77.2724	 .000000	 .000000	 .300934	 .000000	 .009893	 .000000	 21.0470	 98.6529	 .000000	 .000000	 .000000	 .032437	 98.1058	 .000000	 .000000	 .501975	 .000000	 .012728	 .000000	  .00000	 98.6529	 .000000	 .000000	 .000000	 .012369	 32.9945	 .000000	 .000000	 .318396	 .000000	 .008978	 .000000	 66.6657	 .000000	 .000000	 .000000	 .018556	 98.9992	 .000000	 .000000	 .955337	 .000000	 .026938	 .000000	 .000000	 100.000	 2.00000	O	 .000000	 .000000	 .000000	 .000371	 .989850	 .000000	 .000000	 .009552	 .000000	 .000269	 .000000	 2.00000	 .008623	 .015438	 .004091	 .009558	 .011766	 .027295	 .022737	 .005848	 .009741	 .009167	 .008600	 .018449	 .020810	 .007730	 .013673	 .014938	 .034422	 .027763	 .009754	 .012577	 .011793	 .011616	 -75.679	 -30.908	 -12.213	 30.2901	 .084594	 -33.044	 -25.591	 1.59003	 -55.322	 66.0241	 -30.846	 -22.989	 -4.3484	 10.6205	 220.012	214	334	319	303	301	332	333	140	335	126	503	"Wollastonite"	"Jadeite"	"Corundum"	"CaNb2O6"	"Cassiterite"	"Scheelite"	"Manganotantalite"	"Rutile"	"Mn"	"Magnetite"	"Zr"
"CS13_Saltwater_E3"	4	 40.0000	 20.0000	 80.0000	 .000000	151	 .000000	 .000000	 .000000	 .015989	 77.2837	 .000000	 .000000	 .163298	 .000000	 .007193	 .000000	 20.9545	 98.4246	 .000000	 .000000	 .000000	 .022873	 98.1201	 .000000	 .000000	 .272391	 .000000	 .009254	 .000000	  .00000	 98.4246	 .000000	 .000000	 .000000	 .008761	 33.1452	 .000000	 .000000	 .173537	 .000000	 .006556	 .000000	 66.6659	 .000000	 .000000	 .000000	 .013142	 99.4465	 .000000	 .000000	 .520669	 .000000	 .019671	 .000000	 .000000	 100.000	 2.00000	O	 .000000	 .000000	 .000000	 .000263	 .994367	 .000000	 .000000	 .005206	 .000000	 .000197	 .000000	 2.00000	 .008639	 .015451	 .004095	 .009564	 .011777	 .027306	 .022746	 .005853	 .009746	 .009171	 .008606	 .018483	 .020827	 .007737	 .013682	 .014952	 .034435	 .027774	 .009764	 .012584	 .011799	 .011625	 -41.403	 -30.370	 -16.638	 42.7707	 .084589	 -38.702	 -18.825	 2.75118	 -97.378	 90.6355	 -23.791	 -22.989	 -4.3384	 10.6205	 230.024	214	334	319	303	301	332	333	140	335	126	503	"Wollastonite"	"Jadeite"	"Corundum"	"CaNb2O6"	"Cassiterite"	"Scheelite"	"Manganotantalite"	"Rutile"	"Mn"	"Magnetite"	"Zr"
"CS13_Saltwater_E3"	4	 40.0000	 20.0000	 80.0000	 .000000	152	 .021071	 .012088	 .002614	 .008744	 77.2070	 .000000	 .000000	 .110023	 .000000	 .000000	 .000000	 20.9236	 98.2851	 .045077	 .016294	 .004939	 .012508	 98.0227	 .000000	 .000000	 .183525	 .000000	 .000000	 .000000	  .00000	 98.2851	 .038238	 .026798	 .004938	 .004797	 33.1549	 .000000	 .000000	 .117073	 .000000	 .000000	 .000000	 66.6532	 .114729	 .040203	 .007408	 .007196	 99.4792	 .000000	 .000000	 .351269	 .000000	 .000000	 .000000	 .000000	 100.000	 2.00000	O	 .001147	 .000804	 .000148	 .000144	 .994848	 .000000	 .000000	 .003513	 .000000	 .000000	 .000000	 2.00000	 .008641	 .015447	 .004095	 .009566	 .011778	 .027305	 .022746	 .005854	 .009745	 .009171	 .008607	 .018485	 .020822	 .007738	 .013684	 .014953	 .034434	 .027775	 .009764	 .012583	 .011798	 .011626	 28.7367	 91.0231	 110.782	 77.7991	 .084630	 -49.478	 -19.118	 3.97457	 -70.061	 -62.169	 -100.87	 -22.989	 -4.3284	 10.6205	 240.014	214	334	319	303	301	332	333	140	335	126	503	"Wollastonite"	"Jadeite"	"Corundum"	"CaNb2O6"	"Cassiterite"	"Scheelite"	"Manganotantalite"	"Rutile"	"Mn"	"Magnetite"	"Zr"
"CS13_Saltwater_E3"	4	 40.0000	 20.0000	 80.0000	 .000000	153	 .000000	 .000000	 .000000	 .000000	 77.1710	 .000000	 .000000	 .148742	 .000000	 .000000	 .000000	 20.9054	 98.2252	 .000000	 .000000	 .000000	 .000000	 97.9771	 .000000	 .000000	 .248110	 .000000	 .000000	 .000000	 .000002	 98.2252	 .000000	 .000000	 .000000	 .000000	 33.1749	 .000000	 .000000	 .158441	 .000000	 .000000	 .000000	 66.6667	 .000000	 .000000	 .000000	 .000000	 99.5247	 .000000	 .000000	 .475323	 .000000	 .000000	 .000000	 .000000	 100.000	 2.00000	O	 .000000	 .000000	 .000000	 .000000	 .995247	 .000000	 .000000	 .004753	 .000000	 .000000	 .000000	 2.00000	 .008642	 .015446	 .004095	 .009565	 .011777	 .027304	 .022746	 .005854	 .009745	 .009170	 .008606	 .018487	 .020821	 .007738	 .013683	 .014952	 .034433	 .027774	 .009764	 .012583	 .011797	 .011625	 -62.552	 -26.109	 -16.592	 -106.74	 .084638	 -157.55	 -15.262	 2.99869	 -67.993	 -38.344	 -33.919	 -22.989	 -4.3184	 10.6205	 250.025	214	334	319	303	301	332	333	140	335	126	503	"Wollastonite"	"Jadeite"	"Corundum"	"CaNb2O6"	"Cassiterite"	"Scheelite"	"Manganotantalite"	"Rutile"	"Mn"	"Magnetite"	"Zr"
"CS13_Saltwater_E3"	4	 40.0000	 20.0000	 80.0000	 .000000	154	 .000000	 .000000	 .000000	 .028756	 77.0346	 .006684	 .000000	 .094689	 .000000	 .009540	 .000000	 20.8494	 98.0236	 .000000	 .000000	 .000000	 .041137	 97.8039	 .008429	 .000000	 .157947	 .000000	 .012273	 .000000	  .00000	 98.0236	 .000000	 .000000	 .000000	 .015835	 33.2054	 .001860	 .000000	 .101135	 .000000	 .008739	 .000000	 66.6670	 .000000	 .000000	 .000000	 .023759	 99.6410	 .005581	 .000000	 .303481	 .000000	 .026225	 .000000	 .000000	 100.000	 2.00000	O	 .000000	 .000000	 .000000	 .000475	 .996157	 .000056	 .000000	 .003034	 .000000	 .000262	 .000000	 2.00000	 .008646	 .015446	 .004096	 .009567	 .011781	 .027306	 .022748	 .005855	 .009745	 .009171	 .008607	 .018497	 .020821	 .007740	 .013686	 .014957	 .034435	 .027776	 .009766	 .012583	 .011798	 .011627	 -87.147	 -28.532	 -13.101	 24.0129	 .084717	 288.034	 -35.604	 4.58181	 -58.616	 68.4778	 -104.69	 -22.989	 -4.3084	 10.6205	 260.016	214	334	319	303	301	332	333	140	335	126	503	"Wollastonite"	"Jadeite"	"Corundum"	"CaNb2O6"	"Cassiterite"	"Scheelite"	"Manganotantalite"	"Rutile"	"Mn"	"Magnetite"	"Zr"
"CS13_Saltwater_E3"	4	 40.0000	 20.0000	 80.0000	 .000000	155	 .000000	 .000000	 .000000	 .001129	 77.3976	 .000000	 .000000	 .020353	 .000000	 .000000	 .000000	 20.8813	 98.3004	 .000000	 .000000	 .000000	 .001615	 98.2648	 .000000	 .000000	 .033949	 .000000	 .000000	 .000000	 .000000	 98.3004	 .000000	 .000000	 .000000	 .000621	 33.3109	 .000000	 .000000	 .021705	 .000000	 .000000	 .000000	 66.6668	 .000000	 .000000	 .000000	 .000931	 99.9340	 .000000	 .000000	 .065116	 .000000	 .000000	 .000000	 .000000	 100.000	 2.00000	O	 .000000	 .000000	 .000000	 .000019	 .999326	 .000000	 .000000	 .000651	 .000000	 .000000	 .000000	 2.00000	 .008657	 .015456	 .004100	 .009573	 .011789	 .027317	 .022758	 .005860	 .009750	 .009175	 .008613	 .018521	 .020835	 .007746	 .013694	 .014967	 .034449	 .027788	 .009774	 .012589	 .011804	 .011634	 -60.317	 -42.147	 -24.963	 599.589	 .084525	 -29.565	 -21.123	 20.4754	 -156.64	 -45.771	 -61.447	 -22.988	 -4.2984	 10.6205	 270.027	214	334	319	303	301	332	333	140	335	126	503	"Wollastonite"	"Jadeite"	"Corundum"	"CaNb2O6"	"Cassiterite"	"Scheelite"	"Manganotantalite"	"Rutile"	"Mn"	"Magnetite"	"Zr"
"CS13_Saltwater_E3"	4	 40.0000	 20.0000	 80.0000	 .000000	156	 .000000	 .000000	 .000000	 .000000	 76.8631	 .586809	 .000000	 .000000	 .000000	 .029884	 .000000	 20.8848	 98.3646	 .000000	 .000000	 .000000	 .000000	 97.5861	 .740015	 .000000	 .000000	 .000000	 .038445	 .000000	 .000004	 98.3646	 .000000	 .000000	 .000000	 .000000	 33.0976	 .163127	 .000000	 .000000	 .000000	 .027348	 .000000	 66.7119	 .000000	 .000000	 .000000	 .000000	 99.4278	 .490047	 .000000	 .000000	 .000000	 .082155	 .000000	 .000000	 100.000	 2.00000	O	 .000000	 .000000	 .000000	 .000000	 .992254	 .004890	 .000000	 .000000	 .000000	 .000820	 .000000	 2.00000	 .008686	 .015452	 .004101	 .009610	 .011829	 .027351	 .022788	 .005868	 .009759	 .009183	 .008649	 .018583	 .020829	 .007749	 .013747	 .015018	 .034492	 .027826	 .009788	 .012601	 .011814	 .011683	 -24.479	 -22.363	 -22.241	 -60.869	 .084914	 3.60993	 -18.305	 -39.498	 -56.392	 22.2828	 -82.524	 -22.988	 -4.2884	 10.6205	 280.017	214	334	319	303	301	332	333	140	335	126	503	"Wollastonite"	"Jadeite"	"Corundum"	"CaNb2O6"	"Cassiterite"	"Scheelite"	"Manganotantalite"	"Rutile"	"Mn"	"Magnetite"	"Zr"
"CS13_Saltwater_E3"	4	 40.0000	 20.0000	 80.0000	 .000000	157	 .000000	 .000000	 .000000	 .000000	 76.5895	 .684692	 .000000	 .023058	 .000000	 .038869	 .008441	 20.8575	 98.2021	 .000000	 .000000	 .000000	 .000000	 97.2387	 .863453	 .000000	 .038463	 .000000	 .050005	 .011402	 .000008	 98.2021	 .000000	 .000000	 .000000	 .000000	 33.0261	 .190605	 .000000	 .024637	 .000000	 .035621	 .004736	 66.7183	 .000000	 .000000	 .000000	 .000000	 99.2320	 .572702	 .000000	 .074027	 .000000	 .107028	 .014230	 .000000	 100.000	 2.00000	O	 .000000	 .000000	 .000000	 .000000	 .990015	 .005714	 .000000	 .000739	 .000000	 .001068	 .000142	 2.00000	 .008687	 .015446	 .004101	 .009615	 .011834	 .027355	 .022792	 .005868	 .009759	 .009183	 .008654	 .018585	 .020821	 .007748	 .013755	 .015024	 .034497	 .027830	 .009789	 .012602	 .011814	 .011690	 -26.797	 -25.708	 -20.842	 -162.50	 .085087	 3.13864	 -14.395	 18.1235	 -37.135	 17.2643	 72.8709	 -22.988	 -4.2784	 10.6205	 290.030	214	334	319	303	301	332	333	140	335	126	503	"Wollastonite"	"Jadeite"	"Corundum"	"CaNb2O6"	"Cassiterite"	"Scheelite"	"Manganotantalite"	"Rutile"	"Mn"	"Magnetite"	"Zr"
"CS13_Saltwater_E3"	4	 40.0000	 20.0000	 80.0000	 .000000	158	 .000000	 .000000	 .000000	 .000000	 77.1726	 .614339	 .000000	 .023403	 .000000	 .028397	 .001106	 20.9910	 98.8309	 .000000	 .000000	 .000000	 .000000	 97.9791	 .774731	 .000000	 .039038	 .000000	 .036532	 .001493	 .000006	 98.8309	 .000000	 .000000	 .000000	 .000000	 33.0641	 .169923	 .000000	 .024845	 .000000	 .025857	 .000616	 66.7147	 .000000	 .000000	 .000000	 .000000	 99.3353	 .510504	 .000000	 .074644	 .000000	 .077682	 .001852	 .000000	 100.000	 2.00000	O	 .000000	 .000000	 .000000	 .000000	 .991208	 .005094	 .000000	 .000745	 .000000	 .000775	 .000018	 2.00000	 .008685	 .015443	 .004101	 .009611	 .011828	 .027350	 .022788	 .005867	 .009757	 .009181	 .008649	 .018581	 .020817	 .007748	 .013748	 .015017	 .034491	 .027825	 .009787	 .012599	 .011812	 .011683	 -18.290	 -25.149	 -14.103	 -181.77	 .084740	 3.46198	 -24.857	 17.8569	 -100.00	 23.4157	 552.802	 -22.988	 -4.2684	 10.6210	 300.020	214	334	319	303	301	332	333	140	335	126	503	"Wollastonite"	"Jadeite"	"Corundum"	"CaNb2O6"	"Cassiterite"	"Scheelite"	"Manganotantalite"	"Rutile"	"Mn"	"Magnetite"	"Zr"
"CS13_Saltwater_B5"	5	 40.0000	 20.0000	 80.0000	 .000000	159	 .000000	 .000000	 .005547	 .000000	 77.3889	 .000000	 .000000	 .000000	 .000000	 .382891	 .000000	 20.9795	 98.7568	 .000000	 .000000	 .010481	 .000000	 98.2538	 .000000	 .000000	 .000000	 .000000	 .492588	 .000000	 .000002	 98.7568	 .000000	 .000000	 .010434	 .000000	 33.0927	 .000000	 .000000	 .000000	 .000000	 .347971	 .000000	 66.5489	 .000000	 .000000	 .015599	 .000000	 98.9440	 .000000	 .000000	 .000000	 .000000	 1.04040	 .000000	 .000000	 100.000	 2.00000	O	 .000000	 .000000	 .000314	 .000000	 .994536	 .000000	 .000000	 .000000	 .000000	 .010458	 .000000	 2.00000	 .008637	 .015428	 .004096	 .009565	 .011771	 .027295	 .022739	 .005847	 .009735	 .009162	 .008604	 .018477	 .020797	 .007738	 .013682	 .014944	 .034422	 .027766	 .009754	 .012570	 .011787	 .011622	 -54.602	 -28.001	 52.3802	 -29.483	 .084513	 -25.033	 -22.009	 -99.434	 -38.754	 2.20352	 -30.151	 -24.338	 -1.9487	 10.6480	 .000000	214	334	319	303	301	332	333	140	335	126	503	"Wollastonite"	"Jadeite"	"Corundum"	"CaNb2O6"	"Cassiterite"	"Scheelite"	"Manganotantalite"	"Rutile"	"Mn"	"Magnetite"	"Zr"
"CS13_Saltwater_B5"	5	 40.0000	 20.0000	 80.0000	 .000000	160	 .000000	 .000000	 .000000	 .000000	 77.4648	 .000000	 .000000	 .103114	 .000000	 .017836	 .000000	 20.9593	 98.5450	 .000000	 .000000	 .000000	 .000000	 98.3501	 .000000	 .000000	 .172000	 .000000	 .022947	 .000000	  .00000	 98.5450	 .000000	 .000000	 .000000	 .000000	 33.2130	 .000000	 .000000	 .109546	 .000000	 .016253	 .000000	 66.6613	 .000000	 .000000	 .000000	 .000000	 99.6227	 .000000	 .000000	 .328585	 .000000	 .048750	 .000000	 .000000	 100.000	 2.00000	O	 .000000	 .000000	 .000000	 .000000	 .996470	 .000000	 .000000	 .003287	 .000000	 .000488	 .000000	 2.00000	 .008647	 .015429	 .004097	 .009568	 .011779	 .027304	 .022747	 .005854	 .009742	 .009168	 .008606	 .018499	 .020798	 .007741	 .013687	 .014955	 .034433	 .027776	 .009765	 .012579	 .011795	 .011625	 -60.131	 -32.658	 -20.608	 -18586.	 .084468	 -46.153	 -19.582	 4.22585	 -48.259	 36.8877	 -53.345	 -24.348	 -1.9487	 10.6480	 10.0002	214	334	319	303	301	332	333	140	335	126	503	"Wollastonite"	"Jadeite"	"Corundum"	"CaNb2O6"	"Cassiterite"	"Scheelite"	"Manganotantalite"	"Rutile"	"Mn"	"Magnetite"	"Zr"
