Repository: orthospar/MinorElements-Cassiterite

# MinorElements-Cassiterite
EPMA data and R code for generation of figures in "Systematic trends in the substitution mechanisms of minor elements in cassiterite", submitted for publication in the Australian Journal of Earth Sciences.

# Data Availability
The final cleaned and organised dataset is available above (cassiterite_EPMA.csv) and as a supplementary file hosted by AJES.

File: Data/171207/171207_recalc.dat (part 4 of 20)
LOVOLT"	" CURRENT"	"BEAMSIZE"	"    LINE"	"  Si WT%"	"  Na WT%"	"  Al WT%"	"  Nb WT%"	"  Sn WT%"	"   W WT%"	"  Ta WT%"	"  Ti WT%"	"  Mn WT%"	"  Fe WT%"	"  Zr WT%"	"   O WT%"	"   TOTAL"	"    SiO2"	"    Na2O"	"   Al2O3"	"   Nb2O5"	"    SnO2"	"     WO3"	"   Ta2O5"	"    TiO2"	"     MnO"	"     FeO"	"    ZrO2"	"       O"	"   TOTAL"	"  Si AT%"	"  Na AT%"	"  Al AT%"	"  Nb AT%"	"  Sn AT%"	"   W AT%"	"  Ta AT%"	"  Ti AT%"	"  Mn AT%"	"  Fe AT%"	"  Zr AT%"	"   O AT%"	"Si OXMOL%"	"Na OXMOL%"	"Al OXMOL%"	"Nb OXMOL%"	"Sn OXMOL%"	"W OXMOL%"	"Ta OXMOL%"	"Ti OXMOL%"	"Mn OXMOL%"	"Fe OXMOL%"	"Zr OXMOL%"	"O OXMOL%"	"   TOTAL"	" FORMULA"	"   BASIS"	"Si FORMULA"	"Na FORMULA"	"Al FORMULA"	"Nb FORMULA"	"Sn FORMULA"	"W FORMULA"	"Ta FORMULA"	"Ti FORMULA"	"Mn FORMULA"	"Fe FORMULA"	"Zr FORMULA"	"O FORMULA"	"Si CDL99"	"Na CDL99"	"Al CDL99"	"Nb CDL99"	"Sn CDL99"	" W CDL99"	"Ta CDL99"	"Ti CDL99"	"Mn CDL99"	"Fe CDL99"	"Zr CDL99"	"SiO2 CDL99"	"Na2O CDL99"	"Al2O3 CDL99"	"Nb2O5 CDL99"	"SnO2 CDL99"	"WO3 CDL99"	"Ta2O5 CDL99"	"TiO2 CDL99"	"MnO CDL99"	"FeO CDL99"	"ZrO2 CDL99"	"Si %ERR "	"Na %ERR "	"Al %ERR "	"Nb %ERR "	"Sn %ERR "	" W %ERR "	"Ta %ERR "	"Ti %ERR "	"Mn %ERR "	"Fe %ERR "	"Zr %ERR "	"   X-POS"	"   Y-POS"	"   Z-POS"	" RELDIST"	"Si STD_NUM"	"Na STD_NUM"	"Al STD_NUM"	"Nb STD_NUM"	"Sn STD_NUM"	"W STD_NUM"	"Ta STD_NUM"	"Ti STD_NUM"	"Mn STD_NUM"	"Fe STD_NUM"	"Zr STD_NUM"	"Si STD_NAM"	"Na STD_NAM"	"Al STD_NAM"	"Nb STD_NAM"	"Sn STD_NAM"	"W STD_NAM"	"Ta STD_NAM"	"Ti STD_NAM"	"Mn STD_NAM"	"Fe STD_NAM"	"Zr STD_NAM"
"CS13_Saltwater_B5"	5	 40.0000	 20.0000	 80.0000	 .000000	161	 .000000	 .000000	 .000000	 .000000	 77.6809	 .000000	 .000000	 .117512	 .000000	 .016089	 .000000	 21.0267	 98.8412	 .000000	 .000000	 .000000	 .000000	 98.6245	 .000000	 .000000	 .196018	 .000000	 .020699	 .000000	 .000004	 98.8412	 .000000	 .000000	 .000000	 .000000	 33.1992	 .000000	 .000000	 .124444	 .000000	 .014614	 .000000	 66.6618	 .000000	 .000000	 .000000	 .000000	 99.5829	 .000000	 .000000	 .373278	 .000000	 .043835	 .000000	 .000000	 100.000	 2.00000	O	 .000000	 .000000	 .000000	 .000000	 .996047	 .000000	 .000000	 .003734	 .000000	 .000438	 .000000	 2.00000	 .008645	 .015423	 .004096	 .009566	 .011777	 .027301	 .022744	 .005853	 .009740	 .009166	 .008605	 .018495	 .020789	 .007740	 .013685	 .014952	 .034428	 .027772	 .009763	 .012576	 .011792	 .011623	 -50.130	 -66.040	 -14.817	 -121.10	 .084338	 -40.965	 -17.740	 3.73525	 -66.667	 40.8224	 -24.588	 -24.358	 -1.9486	 10.6480	 20.0009	214	334	319	303	301	332	333	140	335	126	503	"Wollastonite"	"Jadeite"	"Corundum"	"CaNb2O6"	"Cassiterite"	"Scheelite"	"Manganotantalite"	"Rutile"	"Mn"	"Magnetite"	"Zr"
"CS13_Saltwater_B5"	5	 40.0000	 20.0000	 80.0000	 .000000	162	 .000000	 .000000	 .000000	 .000000	 78.4432	 .000000	 .000000	 .097768	 .000000	 .019056	 .000000	 21.2198	 99.7798	 .000000	 .000000	 .000000	 .000000	 99.5922	 .000000	 .000000	 .163083	 .000000	 .024516	 .000000	 .000002	 99.7798	 .000000	 .000000	 .000000	 .000000	 33.2193	 .000000	 .000000	 .102592	 .000000	 .017151	 .000000	 66.6610	 .000000	 .000000	 .000000	 .000000	 99.6408	 .000000	 .000000	 .307722	 .000000	 .051444	 .000000	 .000000	 100.000	 2.00000	O	 .000000	 .000000	 .000000	 .000000	 .996665	 .000000	 .000000	 .003078	 .000000	 .000515	 .000000	 2.00000	 .008649	 .015422	 .004097	 .009567	 .011778	 .027303	 .022747	 .005854	 .009740	 .009167	 .008606	 .018502	 .020789	 .007741	 .013687	 .014954	 .034431	 .027775	 .009765	 .012577	 .011793	 .011624	 -24.551	 -16.465	 -9.4989	 -50.482	 .083921	 -60.052	 -19.312	 4.44398	 -49.844	 34.5581	 -36.910	 -24.368	 -1.9486	 10.6480	 30.0106	214	334	319	303	301	332	333	140	335	126	503	"Wollastonite"	"Jadeite"	"Corundum"	"CaNb2O6"	"Cassiterite"	"Scheelite"	"Manganotantalite"	"Rutile"	"Mn"	"Magnetite"	"Zr"
"CS13_Saltwater_B5"	5	 40.0000	 20.0000	 80.0000	 .000000	163	 .000000	 .000000	 .000000	 .000000	 60.5466	 .000000	 .000000	 .000000	 .502999	 1.53970	 .000000	 16.9116	 79.5009	 .000000	 .000000	 .000000	 .000000	 76.8706	 .000000	 .000000	 .000000	 .649491	 1.98082	 .000000	 .000004	 79.5009	 .000000	 .000000	 .000000	 .000000	 31.8067	 .000000	 .000000	 .000000	 .570870	 1.71902	 .000000	 65.9034	 .000000	 .000000	 .000000	 .000000	 93.2841	 .000000	 .000000	 .000000	 1.67427	 5.04161	 .000000	 .000000	 100.000	 2.00000	O	 .000000	 .000000	 .000000	 .000000	 .965254	 .000000	 .000000	 .000000	 .017324	 .052168	 .000000	 2.00000	 .008488	 .015331	 .004071	 .009520	 .011674	 .027182	 .022636	 .005776	 .009665	 .009103	 .008557	 .018158	 .020666	 .007692	 .013618	 .014821	 .034279	 .027640	 .009636	 .012480	 .011711	 .011558	 -3.1865	 -3.7147	 -2.5638	 -4.8948	 .095782	 -11.075	 -8.8446	 -2.2017	 1.96280	 .819300	 -3.9557	 -24.378	 -1.9486	 10.6480	 40.0109	214	334	319	303	301	332	333	140	335	126	503	"Wollastonite"	"Jadeite"	"Corundum"	"CaNb2O6"	"Cassiterite"	"Scheelite"	"Manganotantalite"	"Rutile"	"Mn"	"Magnetite"	"Zr"
"CS13_Saltwater_B5"	5	 40.0000	 20.0000	 80.0000	 .000000	164	 .000000	 .000000	 .000000	 .000000	 77.5721	 .000000	 .000000	 .096183	 .000000	 .003336	 .000000	 20.9794	 98.6510	 .000000	 .000000	 .000000	 .000000	 98.4863	 .000000	 .000000	 .160439	 .000000	 .004291	 .000000	 .000000	 98.6510	 .000000	 .000000	 .000000	 .000000	 33.2292	 .000000	 .000000	 .102092	 .000000	 .003037	 .000000	 66.6657	 .000000	 .000000	 .000000	 .000000	 99.6846	 .000000	 .000000	 .306267	 .000000	 .009110	 .000000	 .000000	 100.000	 2.00000	O	 .000000	 .000000	 .000000	 .000000	 .996892	 .000000	 .000000	 .003063	 .000000	 .000091	 .000000	 2.00000	 .008647	 .015415	 .004097	 .009567	 .011778	 .027299	 .022744	 .005854	 .009738	 .009165	 .008605	 .018500	 .020779	 .007741	 .013686	 .014953	 .034427	 .027772	 .009764	 .012574	 .011791	 .011623	 -69.804	 -30.803	 -16.003	 -126.65	 .084389	 -37.848	 -18.733	 4.51321	 -102.09	 194.632	 -29.896	 -24.388	 -1.9486	 10.6480	 50.0111	214	334	319	303	301	332	333	140	335	126	503	"Wollastonite"	"Jadeite"	"Corundum"	"CaNb2O6"	"Cassiterite"	"Scheelite"	"Manganotantalite"	"Rutile"	"Mn"	"Magnetite"	"Zr"
"CS13_Saltwater_B5"	5	 40.0000	 20.0000	 80.0000	 .000000	165	 .000000	 .000000	 .000000	 .000000	 77.5365	 .000000	 .000000	 .062416	 .000000	 .000206	 .000000	 20.9464	 98.5455	 .000000	 .000000	 .000000	 .000000	 98.4412	 .000000	 .000000	 .104114	 .000000	 .000265	 .000000	 -.00001	 98.5455	 .000000	 .000000	 .000000	 .000000	 33.2669	 .000000	 .000000	 .066356	 .000000	 .000188	 .000000	 66.6666	 .000000	 .000000	 .000000	 .000000	 99.8004	 .000000	 .000000	 .199069	 .000000	 .000563	 .000000	 .000000	 100.000	 2.00000	O	 .000000	 .000000	 .000000	 .000000	 .998007	 .000000	 .000000	 .001991	 .000000	 .000006	 .000000	 2.00000	 .008651	 .015416	 .004098	 .009569	 .011781	 .027302	 .022747	 .005855	 .009739	 .009166	 .008606	 .018509	 .020780	 .007743	 .013689	 .014957	 .034430	 .027775	 .009766	 .012576	 .011792	 .011625	 -90.527	 -27.352	 -16.033	 -35.634	 .084409	 -35.711	 -20.166	 6.83098	 -24.888	 3146.67	 -409.08	 -24.398	 -1.9485	 10.6480	 60.0118	214	334	319	303	301	332	333	140	335	126	503	"Wollastonite"	"Jadeite"	"Corundum"	"CaNb2O6"	"Cassiterite"	"Scheelite"	"Manganotantalite"	"Rutile"	"Mn"	"Magnetite"	"Zr"
"CS13_Saltwater_B5"	5	 40.0000	 20.0000	 80.0000	 .000000	166	 .000000	 .000000	 .000000	 .000000	 77.8142	 .000000	 .000000	 .084172	 .000000	 .038222	 .000000	 21.0467	 98.9833	 .000000	 .000000	 .000000	 .000000	 98.7937	 .000000	 .000000	 .140403	 .000000	 .049172	 .000000	  .00000	 98.9833	 .000000	 .000000	 .000000	 .000000	 33.2212	 .000000	 .000000	 .089043	 .000000	 .034680	 .000000	 66.6551	 .000000	 .000000	 .000000	 .000000	 99.6290	 .000000	 .000000	 .267037	 .000000	 .104005	 .000000	 .000000	 100.000	 2.00000	O	 .000000	 .000000	 .000000	 .000000	 .996808	 .000000	 .000000	 .002672	 .000000	 .001041	 .000000	 2.00000	 .008649	 .015411	 .004098	 .009569	 .011779	 .027303	 .022748	 .005854	 .009738	 .009166	 .008606	 .018504	 .020774	 .007742	 .013689	 .014955	 .034432	 .027776	 .009765	 .012574	 .011791	 .011624	 -46.975	 -47.807	 -17.430	 -38.993	 .084267	 -47.947	 -32.329	 5.12459	 -81.894	 17.5164	 -61.845	 -24.408	 -1.9485	 10.6480	 70.0120	214	334	319	303	301	332	333	140	335	126	503	"Wollastonite"	"Jadeite"	"Corundum"	"CaNb2O6"	"Cassiterite"	"Scheelite"	"Manganotantalite"	"Rutile"	"Mn"	"Magnetite"	"Zr"
"CS13_Saltwater_B5"	5	 40.0000	 20.0000	 80.0000	 .000000	167	 .000000	 .000000	 .000000	 .000000	 78.5687	 .000000	 .000000	 .090239	 .000000	 .046295	 .000000	 21.2565	 99.9617	 .000000	 .000000	 .000000	 .000000	 99.7516	 .000000	 .000000	 .150524	 .000000	 .059558	 .000000	  .00000	 99.9617	 .000000	 .000000	 .000000	 .000000	 33.2111	 .000000	 .000000	 .094516	 .000000	 .041589	 .000000	 66.6528	 .000000	 .000000	 .000000	 .000000	 99.5918	 .000000	 .000000	 .283430	 .000000	 .124716	 .000000	 .000000	 100.000	 2.00000	O	 .000000	 .000000	 .000000	 .000000	 .996540	 .000000	 .000000	 .002836	 .000000	 .001248	 .000000	 2.00000	 .008648	 .015405	 .004097	 .009567	 .011776	 .027299	 .022744	 .005853	 .009736	 .009163	 .008604	 .018501	 .020766	 .007741	 .013686	 .014951	 .034426	 .027772	 .009763	 .012571	 .011789	 .011622	 -21.555	 -17.703	 -9.2394	 -41.840	 .083840	 -39.264	 -28.550	 4.79435	 -98.212	 14.5575	 -28.320	 -24.418	 -1.9485	 10.6480	 80.0008	214	334	319	303	301	332	333	140	335	126	503	"Wollastonite"	"Jadeite"	"Corundum"	"CaNb2O6"	"Cassiterite"	"Scheelite"	"Manganotantalite"	"Rutile"	"Mn"	"Magnetite"	"Zr"
"CS13_Saltwater_B5"	5	 40.0000	 20.0000	 80.0000	 .000000	168	 .000000	 .000000	 .000000	 .000000	 77.9524	 .000000	 .000000	 .084421	 .001509	 .054955	 .000000	 21.0893	 99.1826	 .000000	 .000000	 .000000	 .000000	 98.9691	 .000000	 .000000	 .140819	 .001948	 .070699	 .000000	  .00000	 99.1826	 .000000	 .000000	 .000000	 .000000	 33.2101	 .000000	 .000000	 .089119	 .001389	 .049758	 .000000	 66.6496	 .000000	 .000000	 .000000	 .000000	 99.5794	 .000000	 .000000	 .267220	 .004164	 .149198	 .000000	 .000000	 100.000	 2.00000	O	 .000000	 .000000	 .000000	 .000000	 .996558	 .000000	 .000000	 .002674	 .000042	 .001493	 .000000	 2.00000	 .008648	 .015403	 .004097	 .009568	 .011777	 .027300	 .022745	 .005853	 .009736	 .009163	 .008604	 .018500	 .020763	 .007742	 .013687	 .014952	 .034427	 .027773	 .009763	 .012571	 .011789	 .011622	 -41.721	 -15.746	 -12.896	 -49.093	 .084182	 -36.633	 -27.307	 5.10908	 456.696	 12.3529	 -43.417	 -24.428	 -1.9485	 10.6480	 90.0011	214	334	319	303	301	332	333	140	335	126	503	"Wollastonite"	"Jadeite"	"Corundum"	"CaNb2O6"	"Cassiterite"	"Scheelite"	"Manganotantalite"	"Rutile"	"Mn"	"Magnetite"	"Zr"
"CS13_Saltwater_B5"	5	 40.0000	 20.0000	 80.0000	 .000000	169	 .000000	 .000000	 .000000	 .000000	 78.1194	 .000000	 .000000	 .004480	 .000000	 .111528	 .000000	 21.0967	 99.3321	 .000000	 .000000	 .000000	 .000000	 99.1811	 .000000	 .000000	 .007472	 .000000	 .143481	 .000000	 .000000	 99.3321	 .000000	 .000000	 .000000	 .000000	 33.2613	 .000000	 .000000	 .004726	 .000000	 .100921	 .000000	 66.6330	 .000000	 .000000	 .000000	 .000000	 99.6834	 .000000	 .000000	 .014164	 .000000	 .302457	 .000000	 .000000	 100.000	 2.00000	O	 .000000	 .000000	 .000000	 .000000	 .998344	 .000000	 .000000	 .000142	 .000000	 .003029	 .000000	 2.00000	 .008654	 .015406	 .004099	 .009570	 .011780	 .027302	 .022748	 .005854	 .009736	 .009164	 .008606	 .018513	 .020767	 .007744	 .013691	 .014956	 .034430	 .027776	 .009765	 .012572	 .011789	 .011625	 -60.522	 -19.986	 -16.342	 -25.877	 .084087	 -85.967	 -28.085	 92.0837	 -44.336	 6.36639	 -21.515	 -24.438	 -1.9484	 10.6480	 100.002	214	334	319	303	301	332	333	140	335	126	503	"Wollastonite"	"Jadeite"	"Corundum"	"CaNb2O6"	"Cassiterite"	"Scheelite"	"Manganotantalite"	"Rutile"	"Mn"	"Magnetite"	"Zr"
"CS13_Saltwater_B5"	5	 40.0000	 20.0000	 80.0000	 .000000	170	 .000000	 .000000	 .000000	 .000000	 77.7868	 .000000	 .000000	 .013280	 .000000	 .064930	 .000000	 20.9996	 98.8646	 .000000	 .000000	 .000000	 .000000	 98.7589	 .000000	 .000000	 .022151	 .000000	 .083532	 .000000	  .00000	 98.8646	 .000000	 .000000	 .000000	 .000000	 33.2799	 .000000	 .000000	 .014078	 .000000	 .059038	 .000000	 66.6470	 .000000	 .000000	 .000000	 .000000	 99.7808	 .000000	 .000000	 .042209	 .000000	 .177010	 .000000	 .000000	 100.000	 2.00000	O	 .000000	 .000000	 .000000	 .000000	 .998692	 .000000	 .000000	 .000422	 .000000	 .001772	 .000000	 2.00000	 .008655	 .015405	 .004099	 .009572	 .011782	 .027305	 .022750	 .005855	 .009737	 .009165	 .008607	 .018516	 .020765	 .007745	 .013693	 .014959	 .034433	 .027779	 .009767	 .012573	 .011791	 .011626	 -27.123	 -17.612	 -14.168	 -22.364	 .084275	 -38.124	 -24.941	 31.2300	 -57.336	 10.5429	 -56.311	 -24.448	 -1.9484	 10.6480	 110.002	214	334	319	303	301	332	333	140	335	126	503	"Wollastonite"	"Jadeite"	"Corundum"	"CaNb2O6"	"Cassiterite"	"Scheelite"	"Manganotantalite"	"Rutile"	"Mn"	"Magnetite"	"Zr"
"CS13_Saltwater_B5"	5	 40.0000	 20.0000	 80.0000	 .000000	171	 .000000	 .000000	 .000000	 .000000	 78.1215	 .000000	 .000000	 .005744	 .000000	 .039940	 .000000	 21.0776	 99.2447	 .000000	 .000000	 .000000	 .000000	 99.1838	 .000000	 .000000	 .009582	 .000000	 .051383	 .000000	 .000002	 99.2447	 .000000	 .000000	 .000000	 .000000	 33.3031	 .000000	 .000000	 .006068	 .000000	 .036186	 .000000	 66.6546	 .000000	 .000000	 .000000	 .000000	 99.8733	 .000000	 .000000	 .018197	 .000000	 .108518	 .000000	 .000000	 100.000	 2.00000	O	 .000000	 .000000	 .000000	 .000000	 .999275	 .000000	 .000000	 .000182	 .000000	 .001086	 .000000	 2.00000	 .008658	 .015403	 .004100	 .009572	 .011783	 .027305	 .022751	 .005856	 .009737	 .009165	 .008607	 .018522	 .020763	 .007746	 .013693	 .014960	 .034434	 .027780	 .009768	 .012573	 .011791	 .011627	 -28.266	 -25.953	 -12.007	 -26.560	 .084086	 -145.93	 -24.863	 71.8890	 -65.283	 16.7861	 -25.097	 -24.458	 -1.9484	 10.6480	 120.012	214	334	319	303	301	332	333	140	335	126	503	"Wollastonite"	"Jadeite"	"Corundum"	"CaNb2O6"	"Cassiterite"	"Scheelite"	"Manganotantalite"	"Rutile"	"Mn"	"Magnetite"	"Zr"
"CS13_Saltwater_B5"	5	 40.0000	 20.0000	 80.0000	 .000000	172	 .000000	 .000000	 .000000	 .000000	 78.2713	 .000000	 .000000	 .033067	 .000000	 .069734	 .000000	 21.1448	 99.5188	 .000000	 .000000	 .000000	 .000000	 99.3740	 .000000	 .000000	 .055158	 .000000	 .089713	 .000000	 .000006	 99.5188	 .000000	 .000000	 .000000	 .000000	 33.2565	 .000000	 .000000	 .034814	 .000000	 .062970	 .000000	 66.6457	 .000000	 .000000	 .000000	 .000000	 99.7068	 .000000	 .000000	 .104376	 .000000	 .188792	 .000000	 .000000	 100.000	 2.00000	O	 .000000	 .000000	 .000000	 .000000	 .998010	 .000000	 .000000	 .001045	 .000000	 .001890	 .000000	 2.00000	 .008653	 .015396	 .004099	 .009571	 .011780	 .027302	 .022748	 .005854	 .009735	 .009163	 .008605	 .018512	 .020753	 .007745	 .013691	 .014956	 .034430	 .027777	 .009765	 .012570	 .011788	 .011624	 -29.719	 -20.110	 -13.310	 -29.260	 .084004	 -25.488	 -15.973	 12.6821	 -239.73	 9.85304	 -18.940	 -24.468	 -1.9484	 10.6480	 130.012	214	334	319	303	301	332	333	140	335	126	503	"Wollastonite"	"Jadeite"	"Corundum"	"CaNb2O6"	"Cassiterite"	"Scheelite"	"Manganotantalite"	"Rutile"	"Mn"	"Magnetite"	"Zr"
"CS13_Saltwater_B5"	5	 40.0000	 20.0000	 80.0000	 .000000	173	 .000000	 .000000	 .000000	 .000000	 78.2198	 .000000	 .000000	 .000000	 .000000	 .106377	 .000000	 21.1193	 99.4454	 .000000	 .000000	 .000000	 .000000	 99.3086	 .000000	 .000000	 .000000	 .000000	 .136854	 .000000	  .00000	 99.4454	 .000000	 .000000	 .000000	 .000000	 33.2692	 .000000	 .000000	 .000000	 .000000	 .096159	 .000000	 66.6346	 .000000	 .000000	 .000000	 .000000	 99.7118	 .000000	 .000000	 .000000	 .000000	 .288199	 .000000	 .000000	 100.000	 2.00000	O	 .000000	 .000000	 .000000	 .000000	 .998557	 .000000	 .000000	 .000000	 .000000	 .002886	 .000000	 2.00000	 .008655	 .015395	 .004099	 .009571	 .011781	 .027302	 .022748	 .005854	 .009734	 .009162	 .008606	 .018516	 .020751	 .007745	 .013692	 .014957	 .034430	 .027777	 .009765	 .012569	 .011787	 .011625	 -19.895	 -16.116	 -13.560	 -17.754	 .084029	 -46.329	 -53.280	 -491.68	 -39.017	 6.64753	 -22.877	 -24.478	 -1.9483	 10.6480	 140.013	214	334	319	303	301	332	333	140	335	126	503	"Wollastonite"	"Jadeite"	"Corundum"	"CaNb2O6"	"Cassiterite"	"Scheelite"	"Manganotantalite"	"Rutile"	"Mn"	"Magnetite"	"Zr"
"CS13_Saltwater_B5"	5	 40.0000	 20.0000	 80.0000	 .000000	174	 .000000	 .000000	 .000000	 .000000	 78.1932	 .000000	 .000000	 .000000	 .000000	 .073893	 .000000	 21.1028	 99.3699	 .000000	 .000000	 .000000	 .000000	 99.2749	 .000000	 .000000	 .000000	 .000000	 .095063	 .000000	 -.00001	 99.3699	 .000000	 .000000	 .000000	 .000000	 33.2888	 .000000	 .000000	 .000000	 .000000	 .066857	 .000000	 66.6444	 .000000	 .000000	 .000000	 .000000	 99.7996	 .000000	 .000000	 .000000	 .000000	 .200437	 .000000	 .000000	 100.000	 2.00000	O	 .000000	 .000000	 .000000	 .000000	 .998997	 .000000	 .000000	 .000000	 .000000	 .002006	 .000000	 2.00000	 .008657	 .015394	 .004100	 .009573	 .011783	 .027305	 .022751	 .005855	 .009735	 .009163	 .008607	 .018520	 .020750	 .007747	 .013694	 .014960	 .034433	 .027780	 .009767	 .012571	 .011789	 .011626	 -33.816	 -16.838	 -17.665	 -36.153	 .084048	 -29.811	 -27.248	 -200.96	 -34.103	 9.33008	 -28.821	 -24.488	 -1.9483	 10.6480	 150.013	214	334	319	303	301	332	333	140	335	126	503	"Wollastonite"	"Jadeite"	"Corundum"	"CaNb2O6"	"Cassiterite"	"Scheelite"	"Manganotantalite"	"Rutile"	"Mn"	"Magnetite"	"Zr"
"CS13_Saltwater_B5"	5	 40.0000	 20.0000	 80.0000	 .000000	175	 .000000	 .000000	 .000000	 .000000	 78.3591	 .000000	 .000000	 .011904	 .000000	 .099761	 .000000	 21.1629	 99.6337	 .000000	 .000000	 .000000	 .000000	 99.4855	 .000000	 .000000	 .019857	 .000000	 .128342	 .000000	  .00000	 99.6337	 .000000	 .000000	 .000000	 .000000	 33.2608	 .000000	 .000000	 .012521	 .000000	 .089995	 .000000	 66.6367	 .000000	 .000000	 .000000	 .000000	 99.6927	 .000000	 .000000	 .037528	 .000000	 .269742	 .000000	 .000000	 100.000	 2.00000	O	 .000000	 .000000	 .000000	 .000000	 .998274	 .000000	 .000000	 .000376	 .000000	 .002701	 .000000	 2.00000	 .008654	 .015387	 .004099	 .009571	 .011780	 .027300	 .022747	 .005854	 .009732	 .009161	 .008605	 .018513	 .020741	 .007745	 .013691	 .014955	 .034427	 .027775	 .009764	 .012567	 .011786	 .011623	 -29.737	 -20.851	 -17.163	 -19.647	 .083948	 -41.099	 -15.521	 34.7986	 -48.007	 7.05144	 -21.439	 -24.498	 -1.9483	 10.6480	 160.002	214	334	319	303	301	332	333	140	335	126	503	"Wollastonite"	"Jadeite"	"Corundum"	"CaNb2O6"	"Cassiterite"	"Scheelite"	"Manganotantalite"	"Rutile"	"Mn"	"Magnetite"	"Zr"
"CS13_Saltwater_B5"	5	 40.0000	 20.0000	 80.0000	 .000000	176	 .000000	 .000000	 .000000	 .000000	 78.2164	 .000000	 .000000	 .000000	 .000000	 .153121	 .000000	 21.1318	 99.5014	 .000000	 .000000	 .000000	 .000000	 99.3044	 .000000	 .000000	 .000000	 .000000	 .196990	 .000000	  .00000	 99.5014	 .000000	 .000000	 .000000	 .000000	 33.2411	 .000000	 .000000	 .000000	 .000000	 .138302	 .000000	 66.6206	 .000000	 .000000	 .000000	 .000000	 99.5857	 .000000	 .000000	 .000000	 .000000	 .414332	 .000000	 .000000	 100.000	 2.00000	O	 .000000	 .000000	 .000000	 .000000	 .997924	 .000000	 .000000	 .000000	 .000000	 .004152	 .000000	 2.00000	 .008653	 .015384	 .004099	 .009571	 .011779	 .027301	 .022748	 .005853	 .009732	 .009160	 .008605	 .018512	 .020738	 .007745	 .013692	 .014955	 .034428	 .027776	 .009763	 .012566	 .011785	 .011623	 -31.028	 -12.910	 -31.744	 -23.944	 .084033	 -52.842	 -24.844	 -35.780	 -111.61	 4.77956	 -38.584	 -24.508	 -1.9483	 10.6480	 170.002	214	334	319	303	301	332	333	140	335	126	503	"Wollastonite"	"Jadeite"	"Corundum"	"CaNb2O6"	"Cassiterite"	"Scheelite"	"Manganotantalite"	"Rutile"	"Mn"	"Magnetite"	"Zr"
"CS13_Saltwater_B5"	5	 40.0000	 20.0000	 80.0000	 .000000	177	 .000000	 .000000	 .000000	 .000000	 77.6139	 .000000	 .000000	 .119546	 .006820	 .164322	 .000000	 21.0544	 98.9590	 .000000	 .000000	 .000000	 .000000	 98.5394	 .000000	 .000000	 .199410	 .008806	 .211400	 .000000	 .000002	 98.9590	 .000000	 .000000	 .000000	 .000000	 33.1035	 .000000	 .000000	 .126343	 .006284	 .148952	 .000000	 66.6149	 .000000	 .000000	 .000000	 .000000	 99.1566	 .000000	 .000000	 .378440	 .018824	 .446162	 .000000	 .000000	 100.000	 2.00000	O	 .000000	 .000000	 .000000	 .000000	 .993876	 .000000	 .000000	 .003793	 .000189	 .004472	 .000000	 2.00000	 .008637	 .015366	 .004095	 .009565	 .011768	 .027287	 .022736	 .005846	 .009725	 .009155	 .008598	 .018478	 .020713	 .007738	 .013682	 .014940	 .034412	 .027762	 .009752	 .012557	 .011777	 .011614	 -38.495	 -30.656	 -25.518	 -65.189	 .084352	 -52.621	 -19.030	 3.67166	 101.483	 4.48699	 -20.966	 -24.518	 -1.9482	 10.6480	 180.003	214	334	319	303	301	332	333	140	335	126	503	"Wollastonite"	"Jadeite"	"Corundum"	"CaNb2O6"	"Cassiterite"	"Scheelite"	"Manganotantalite"	"Rutile"	"Mn"	"Magnetite"	"Zr"
"CS13_Saltwater_B5"	5	 40.0000	 20.0000	 80.0000	 .000000	178	 .000000	 .000000	 .000000	 .000000	 78.1269	 .000000	 .000000	 .200467	 .001142	 .041042	 .000000	 21.2098	 99.5793	 .000000	 .000000	 .000000	 .000000	 99.1906	 .000000	 .000000	 .334390	 .001474	 .052800	 .000000	 .000000	 99.5793	 .000000	 .000000	 .000000	 .000000	 33.0976	 .000000	 .000000	 .210434	 .001045	 .036952	 .000000	 66.6540	 .000000	 .000000	 .000000	 .000000	 99.2550	 .000000	 .000000	 .631064	 .003134	 .110813	 .000000	 .000000	 100.000	 2.00000	O	 .000000	 .000000	 .000000	 .000000	 .993116	 .000000	 .000000	 .006314	 .000031	 .001109	 .000000	 2.00000	 .008637	 .015360	 .004095	 .009564	 .011768	 .027289	 .022738	 .005848	 .009726	 .009156	 .008597	 .018478	 .020705	 .007738	 .013682	 .014941	 .034414	 .027764	 .009754	 .012558	 .011779	 .011613	 -23.940	 -28.000	 -11.341	 -2969.6	 .084072	 -732.73	 -27.441	 2.27969	 602.516	 16.3349	 -57.320	 -24.528	 -1.9482	 10.6480	 190.003	214	334	319	303	301	332	333	140	335	126	503	"Wollastonite"	"Jadeite"	"Corundum"	"CaNb2O6"	"Cassiterite"	"Scheelite"	"Manganotantalite"	"Rutile"	"Mn"	"Magnetite"	"Zr"
"CS13_Saltwater_B5"	5	 40.0000	 20.0000	 80.0000	 .000000	179	 .000000	 .000000	 .000000	 .000000	 78.0986	 .000000	 .000000	 .121386	 .000000	 .038305	 .000000	 21.1482	 99.4065	 .000000	 .000000	 .000000	 .000000	 99.1547	 .000000	 .000000	 .202478	 .000000	 .049280	 .000000	 .000004	 99.4065	 .000000	 .000000	 .000000	 .000000	 33.1825	 .000000	 .000000	 .127794	 .000000	 .034589	 .000000	 66.6551	 .000000	 .000000	 .000000	 .000000	 99.5130	 .000000	 .000000	 .383251	 .000000	 .103731	 .000000	 .000000	 100.000	 2.00000	O	 .000000	 .000000	 .000000	 .000000	 .995647	 .000000	 .000000	 .003834	 .000000	 .001038	 .000000	 2.00000	 .008646	 .015366	 .004097	 .009568	 .011774	 .027295	 .022743	 .005851	 .009728	 .009158	 .008601	 .018496	 .020713	 .007742	 .013688	 .014949	 .034421	 .027771	 .009759	 .012562	 .011782	 .011618	 -28.145	 -13.411	 -10.381	 -30.963	 .084089	 -44.936	 -19.606	 3.62183	 -241.53	 17.4652	 -33.401	 -24.538	 -1.9482	 10.6480	 200.013	214	334	319	303	301	332	333	140	335	126	503	"Wollastonite"	"Jadeite"	"Corundum"	"CaNb2O6"	"Cassiterite"	"Scheelite"	"Manganotantalite"	"Rutile"	"Mn"	"Magnetite"	"Zr"
"CS13_Saltwater_B5"	5	 40.0000	 20.0000	 80.0000	 .000000	180	 .000000	 .000000	 .000000	 .000000	 77.3056	 .000000	 .000000	 .000000	 .000000	 .102350	 .000000	 20.8717	 98.2797	 .000000	 .000000	 .000000	 .000000	 98.1480	 .000000	 .000000	 .000000	 .000000	 .131673	 .000000	 -.00001	 98.2797	 .000000	 .000000	 .000000	 .000000	 33.2709	 .000000	 .000000	 .000000	 .000000	 .093617	 .000000	 66.6355	 .000000	 .000000	 .000000	 .000000	 99.7194	 .000000	 .000000	 .000000	 .000000	 .280588	 .000000	 .000000	 100.000	 2.00000	O	 .000000	 .000000	 .000000	 .000000	 .998595	 .000000	 .000000	 .000000	 .000000	 .002810	 .000000	 2.00000	 .008653	 .015372	 .004099	 .009572	 .011779	 .027297	 .022745	 .005853	 .009729	 .009159	 .008604	 .018513	 .020721	 .007746	 .013692	 .014955	 .034424	 .027773	 .009763	 .012563	 .011783	 .011622	 -72.682	 -76.714	 -39.617	 -27.866	 .084519	 -42.843	 -35.664	 -21.794	 -43.914	 6.88514	 -25.854	 -24.548	 -1.9482	 10.6480	 210.013	214	334	319	303	301	332	333	140	335	126	503	"Wollastonite"	"Jadeite"	"Corundum"	"CaNb2O6"	"Cassiterite"	"Scheelite"	"Manganotantalite"	"Rutile"	"Mn"	"Magnetite"	"Zr"
"CS13_Saltwater_B5"	5	 40.0000	 20.0000	 80.0000	 .000000	181	 .000000	 .000000	 .000000	 .000000	 78.0888	 .000000	 .000000	 .075736	 .000000	 .109730	 .000000	 21.1356	 99.4099	 .000000	 .000000	 .000000	 .000000	 99.1424	 .000000	 .000000	 .126332	 .000000	 .141167	 .000000	  .00000	 99.4099	 .000000	 .000000	 .000000	 .000000	 33.1875	 .000000	 .000000	 .079756	 .000000	 .099112	 .000000	 66.6336	 .000000	 .000000	 .000000	 .000000	 99.4639	 .000000	 .000000	 .239033	 .000000	 .297041	 .000000	 .000000	 100.000	 2.00000	O	 .000000	 .000000	 .000000	 .000000	 .996119	 .000000	 .000000	 .002394	 .000000	 .002975	 .000000	 2.00000	 .008647	 .015362	 .004098	 .009569	 .011774	 .027294	 .022743	 .005850	 .009727	 .009156	 .008601	 .018499	 .020707	 .007743	 .013689	 .014949	 .034420	 .027771	 .009759	 .012559	 .011780	 .011618	 -18.556	 -23.848	 -12.076	 -20.964	 .084092	 -41.242	 -111.49	 5.66601	 -6534.4	 6.45719	 -29.770	 -24.558	 -1.9481	 10.6480	 220.014	214	334	319	303	301	332	333	140	335	126	503	"Wollastonite"	"Jadeite"	"Corundum"	"CaNb2O6"	"Cassiterite"	"Scheelite"	"Manganotantalite"	"Rutile"	"Mn"	"Magnetite"	"Zr"
"CS13_Saltwater_B5"	5	 40.0000	 20.0000	 80.0000	 .000000	182	 .000000	 .000000	 .000000	 .000000	 77.6337	 .000000	 .000000	 .198457	 .000000	 .032938	 .000000	 21.0728	 98.9379	 .000000	 .000000	 .000000	 .000000	 98.5645	 .000000	 .000000	 .331038	 .000000	 .042375	 .000000	 .000006	 98.9379	 .000000	 .000000	 .000000	 .000000	 33.1037	 .000000	 .000000	 .209687	 .000000	 .029850	 .000000	 66.6567	 .000000	 .000000	 .000000	 .000000	 99.2816	 .000000	 .000000	 .628874	 .000000	 .089523	 .000000	 .000000	 100.000	 2.00000	O	 .000000	 .000000	 .000000	 .000000	 .993261	 .000000	 .000000	 .006292	 .000000	 .000896	 .000000	 2.00000	 .008636	 .015347	 .004095	 .009564	 .011767	 .027286	 .022736	 .005847	 .009723	 .009153	 .008596	 .018476	 .020688	 .007738	 .013682	 .014940	 .034410	 .027762	 .009753	 .012555	 .011776	 .011611	 -59.146	 -18.311	 -12.829	 -235.55	 .084334	 -36.111	 -20.548	 2.30039	 -132.97	 20.2084	 -143.03	 -24.568	 -1.9481	 10.6480	 230.014	214	334	319	303	301	332	333	140	335	126	503	"Wollastonite"	"Jadeite"	"Corundum"	"CaNb2O6"	"Cassiterite"	"Scheelite"	"Manganotantalite"	"Rutile"	"Mn"	"Magnetite"	"Zr"
"CS13_Greenbushes_C2"	6	 40.0000	 20.0000	 80.0000	 .000000	183	 .001750	 .000000	 .000000	 .000000	 77.6093	 .000000	 .261904	 .105928	 .000000	 .043702	 .000000	 21.0674	 99.0900	 .003743	 .000000	 .000000	 .000000	 98.5335	 .000000	 .319800	 .176695	 .000000	 .056223	 .000000	 .000002	 99.0900	 .003154	 .000000	 .000000	 .000000	 33.1063	 .000000	 .073282	 .111966	 .000000	 .039620	 .000000	 66.6657	 .009473	 .000000	 .000000	 .000000	 99.4252	 .000000	 .110041	 .336258	 .000000	 .118987	 .000000	 .000000	 100.000	 2.00000	O	 .000095	 .000000	 .000000	 .000000	 .993204	 .000000	 .002199	 .003359	 .000000	 .001189	 .000000	 2.00000	 .008671	 .015354	 .004098	 .009585	 .011792	 .027310	 .022758	 .005855	 .009731	 .009160	 .008616	 .018551	 .020696	 .007744	 .013712	 .014972	 .034440	 .027788	 .009766	 .012565	 .011784	 .011639	 344.854	 -122.37	 -27.976	 -154.82	 .084393	 -29.683	 6.42902	 4.11911	 -46.364	 15.3814	 -195.41	 -30.097	 -4.8271	 10.6730	 .000000	214	334	319	303	301	332	333	140	335	126	503	"Wollastonite"	"Jadeite"	"Corundum"	"CaNb2O6"	"Cassiterite"	"Scheelite"	"Manganotantalite"	"Rutile"	"Mn"	"Magnetite"	"Zr"
"CS13_Greenbushes_C2"	6	 40.0000	 20.0000	 80.0000	 .000000	184	 .000000	 .000000	 .000000	 .007867	 77.4518	 .000000	 .265896	 .089372	 .000000	 .061053	 .006909	 21.0236	 98.9064	 .000000	 .000000	 .000000	 .011254	 98.3335	 .000000	 .324675	 .149078	 .000000	 .078544	 .009333	 -.00001	 98.9064	 .000000	 .000000	 .000000	 .004296	 33.1059	 .000000	 .074550	 .094657	 .000000	 .055462	 .003842	 66.6613	 .000000	 .000000	 .000000	 .006450	 99.4192	 .000000	 .111939	 .284262	 .000000	 .166555	 .011539	 .000000	 100.000	 2.00000	O	 .000000	 .000000	 .000000	 .000129	 .993256	 .000000	 .002237	 .002840	 .000000	 .001664	 .000115	 2.00000	 .008672	 .015351	 .004099	 .009586	 .011793	 .027311	 .022758	 .005855	 .009731	 .009160	 .008616	 .018553	 .020693	 .007744	 .013713	 .014973	 .034441	 .027789	 .009766	 .012564	 .011784	 .011639	 -207.74	 -30.302	 -51.468	 86.5942	 .084484	 -38.619	 6.33730	 4.83977	 -56.751	 11.1702	 88.5390	 -30.106	 -4.8224	 10.6730	 9.96197	214	334	319	303	301	332	333	140	335	126	503	"Wollastonite"	"Jadeite"	"Corundum"	"CaNb2O6"	"Cassiterite"	"Scheelite"	"Manganotantalite"	"Rutile"	"Mn"	"Magnetite"	"Zr"
"CS13_Greenbushes_C2"	6	 40.0000	 20.0000	 80.0000	 .000000	185	 .000000	 .000000	 .000000	 .076566	 76.7667	 .000000	 .324597	 .031559	 .000000	 .090417	 .025158	 20.8576	 98.1726	 .000000	 .000000	 .000000	 .109531	 97.4638	 .000000	 .396352	 .052642	 .000000	 .116321	 .033983	 .000002	 98.1726	 .000000	 .000000	 .000000	 .042143	 33.0742	 .000000	 .091732	 .033691	 .000000	 .082790	 .014103	 66.6614	 .000000	 .000000	 .000000	 .063331	 99.4063	 .000000	 .137853	 .101260	 .000000	 .248832	 .042387	 .000000	 100.000	 2.00000	O	 .000000	 .000000	 .000000	 .001264	 .992303	 .000000	 .002752	 .001011	 .000000	 .002484	 .000423	 2.00000	 .008679	 .015350	 .004099	 .009592	 .011803	 .027320	 .022766	 .005857	 .009733	 .009162	 .008622	 .018566	 .020692	 .007746	 .013722	 .014986	 .034453	 .027799	 .009770	 .012568	 .011787	 .011646	 -56.593	 -39.211	 -28.633	 9.35287	 .084912	 -41.988	 5.24812	 13.2822	 -85.300	 7.72401	 24.6820	 -30.115	 -4.8177	 10.6730	 20.0414	214	334	319	303	301	332	333	140	335	126	503	"Wollastonite"	"Jadeite"	"Corundum"	"CaNb2O6"	"Cassiterite"	"Scheelite"	"Manganotantalite"	"Rutile"	"Mn"	"Magnetite"	"Zr"
"CS13_Greenbushes_C2"	6	 40.0000	 20.0000	 80.0000	 .000000	186	 .000000	 .000000	 .000000	 .114415	 76.9134	 .000000	 .481039	 .031788	 .000000	 .128999	 .040067	 20.9645	 98.6741	 .000000	 .000000	 .000000	 .163676	 97.6500	 .000000	 .587377	 .053024	 .000000	 .165957	 .054122	 .000000	 98.6741	 .000000	 .000000	 .000000	 .062653	 32.9680	 .000000	 .135248	 .033762	 .000000	 .117514	 .022346	 66.6605	 .000000	 .000000	 .000000	 .094242	 99.1800	 .000000	 .203439	 .101569	 .000000	 .353527	 .067225	 .000000	 100.000	 2.00000	O	 .000000	 .000000	 .000000	 .001880	 .989132	 .000000	 .004058	 .001013	 .000000	 .003526	 .000670	 2.00000	 .008688	 .015343	 .004099	 .009601	 .011814	 .027329	 .022774	 .005858	 .009734	 .009163	 .008630	 .018587	 .020682	 .007745	 .013735	 .014999	 .034464	 .027809	 .009772	 .012569	 .011788	 .011658	 -21.945	 -91.003	 -15.758	 6.42440	 .084872	 -47.013	 3.63950	 13.1897	 -166.46	 5.57546	 15.6902	 -30.124	 -4.8131	 10.6730	 29.9615	214	334	319	303	301	332	333	140	335	126	503	"Wollastonite"	"Jadeite"	"Corundum"	"CaNb2O6"	"Cassiterite"	"Scheelite"	"Manganotantalite"	"Rutile"	"Mn"	"Magnetite"	"Zr"
"CS13_Greenbushes_C2"	6	 40.0000	 20.0000	 80.0000	 .000000	187	 .000000	 .000000	 .000000	 .167149	 76.5782	 .000000	 .380299	 .016002	 .000000	 .127193	 .046584	 20.8657	 98.1811	 .000000	 .000000	 .000000	 .239114	 97.2244	 .000000	 .464367	 .026693	 .000000	 .163634	 .062926	 -.00001	 98.1811	 .000000	 .000000	 .000000	 .091964	 32.9799	 .000000	 .107431	 .017077	 .000000	 .116419	 .026104	 66.6611	 .000000	 .000000	 .000000	 .138337	 99.2199	 .000000	 .161603	 .051376	 .000000	 .350246	 .078534	 .000000	 100.000	 2.00000	O	 .000000	 .000000	 .000000	 .002759	 .989480	 .000000	 .003223	 .000512	 .000000	 .003493	 .000783	 2.00000	 .008678	 .015338	 .004098	 .009595	 .011808	 .027322	 .022769	 .005856	 .009732	 .009161	 .008623	 .018566	 .020675	 .007744	 .013726	 .014992	 .034456	 .027802	 .009769	 .012566	 .011786	 .011648	 -477.82	 -32.478	 -23.932	 4.54291	 .085056	 -58.013	 4.52399	 25.9581	 -59.682	 5.64610	 13.5512	 -30.133	 -4.8084	 10.6730	 40.0212	214	334	319	303	301	332	333	140	335	126	503	"Wollastonite"	"Jadeite"	"Corundum"	"CaNb2O6"	"Cassiterite"	"Scheelite"	"Manganotantalite"	"Rutile"	"Mn"	"Magnetite"	"Zr"
"CS13_Greenbushes_C2"	6	 40.0000	 20.0000	 80.0000	 .000000	188	 .000000	 .000000	 .000000	 .352472	 75.5542	 .000000	 .867616	 .033298	 .000000	 .283186	 .043619	 20.8324	 97.9667	 .000000	 .000000	 .000000	 .504226	 95.9243	 .000000	 1.05941	 .055544	 .000000	 .364318	 .058921	 .000004	 97.9667	 .000000	 .000000	 .000000	 .194216	 32.5873	 .000000	 .245458	 .035587	 .000000	 .259583	 .024479	 66.6534	 .000000	 .000000	 .000000	 .293140	 98.3715	 .000000	 .370483	 .107427	 .000000	 .783605	 .073895	 .000000	 100.000	 2.00000	O	 .000000	 .000000	 .000000	 .005828	 .977812	 .000000	 .007365	 .001068	 .000000	 .007789	 .000735	 2.00000	 .008698	 .015312	 .004094	 .009617	 .011833	 .027335	 .022780	 .005855	 .009730	 .009160	 .008644	 .018608	 .020640	 .007736	 .013757	 .015024	 .034472	 .027816	 .009766	 .012564	 .011784	 .011677	 -29.059	 -26.050	 -19.657	 2.38965	 .085748	 -38.551	 2.14546	 12.5945	 -228.42	 2.81281	 14.4740	 -30.142	 -4.8037	 10.6735	 50.0029	214	334	319	303	301	332	333	140	335	126	503	"Wollastonite"	"Jadeite"	"Corundum"	"CaNb2O6"	"Cassiterite"	"Scheelite"	"Manganotantalite"	"Rutile"	"Mn"	"Magnetite"	"Zr"
"CS13_Greenbushes_C2"	6	 40.0000	 20.0000	 80.0000	 .000000	189	 .000000	 .000000	 .000000	 .176506	 76.4489	 .000000	 .563152	 .022795	 .002676	 .153469	 .039361	 20.8857	 98.2925	 .000000	 .000000	 .000000	 .252500	 97.0603	 .000000	 .687641	 .038024	 .003456	 .197437	 .053169	 .000002	 98.2925	 .000000	 .000000	 .000000	 .097021	 32.8932	 .000000	 .158935	 .024303	 .002488	 .140336	 .022036	 66.6617	 .000000	 .000000	 .000000	 .146070	 99.0451	 .000000	 .239286	 .073178	 .007491	 .422567	 .066352	 .000000	 100.000	 2.00000	O	 .000000	 .000000	 .000000	 .002911	 .986868	 .000000	 .004768	 .000729	 .000075	 .004210	 .000661	 2.00000	 .008689	 .015326	 .004097	 .009603	 .011816	 .027324	 .022771	 .005856	 .009730	 .009160	 .008631	 .018589	 .020659	 .007742	 .013737	 .015002	 .034457	 .027804	 .009768	 .012564	 .011784	 .011659	 -50.652	 -27.473	 -15.905	 4.32979	 .085135	 -35.110	 3.15093	 18.2929	 257.610	 4.76843	 15.9642	 -30.150	 -4.7991	 10.6735	 60.0211	214	334	319	303	301	332	333	140	335	126	503	"Wollastonite"	"Jadeite"	"Corundum"	"CaNb2O6"	"Cassiterite"	"Scheelite"	"Manganotantalite"	"Rutile"	"Mn"	"Magnetite"	"Zr"
"CS13_Greenbushes_C2"	6	 40.0000	 20.0000	 80.0000	 .000000	190	 .000000	 .000000	 .000000	 .407829	 74.9623	 .000000	 1.01741	 .045225	 .010548	 .334242	 .077813	 20.7674	 97.6228	 .000000	 .000000	 .000000	 .583416	 95.1729	 .000000	 1.24232	 .075438	 .013620	 .430001	 .105110	  .00000	 97.6228	 .000000	 .000000	 .000000	 .225398	 32.4298	 .000000	 .288708	 .048480	 .009858	 .307310	 .043800	 66.6466	 .000000	 .000000	 .000000	 .340518	 97.9862	 .000000	 .436164	 .146481	 .029786	 .928531	 .132342	 .000000	 100.000	 2.00000	O	 .000000	 .000000	 .000000	 .006764	 .973187	 .000000	 .008664	 .001455	 .000296	 .009222	 .001314	 2.00000	 .008699	 .015291	 .004091	 .009620	 .011837	 .027330	 .022776	 .005851	 .009726	 .009156	 .008647	 .018610	 .020612	 .007730	 .013762	 .015029	 .034466	 .027811	 .009760	 .012558	 .011779	 .011680	 -19.745	 -51.459	 -23.548	 2.12188	 .086111	 -38.516	 1.86955	 9.33021	 65.8781	 2.45404	 8.32244	 -30.159	 -4.7944	 10.6735	 69.9932	214	334	319	303	301	332	333	140	335	126	503	"Wollastonite"	"Jadeite"	"Corundum"	"CaNb2O6"	"Cassiterite"	"Scheelite"	"Manganotantalite"	"Rutile"	"Mn"	"Magnetite"	"Zr"
"CS13_Greenbushes_C2"	6	 40.0000	 20.0000	 80.0000	 .000000	191	 .000000	 .000000	 .000000	 1.34990	 72.3935	 .000000	 2.52660	 .075111	 .166885	 .697311	 .081385	 20.9848	 98.2755	 .000000	 .000000	 .000000	 1.93109	 91.9115	 .000000	 3.08512	 .125289	 .215488	 .897088	 .109935	 .000004	 98.2755	 .000000	 .000000	 .000000	 .738313	 30.9933	 .000000	 .709520	 .079680	 .154357	 .634467	 .045335	 66.6450	 .000000	 .000000	 .000000	 1.13130	 94.9810	 .000000	 1.08719	 .244184	 .473038	 1.94437	 .138933	 .000000	 100.000	 2.00000	O	 .000000	 .000000	 .000000	 .022157	 .930101	 .000000	 .021293	 .002391	 .004632	 .019040	 .001360	 2.00000	 .008747	 .015199	 .004074	 .009684	 .011923	 .027377	 .022816	 .005844	 .009722	 .009153	 .008708	 .018712	 .020488	 .007698	 .013854	 .015137	 .034525	 .027860	 .009749	 .012554	 .011775	 .011762	 -9.9657	 -15.498	 -11.636	 .885031	 .088121	 -52.661	 .900976	 5.70222	 4.79173	 1.39605	 8.03130	 -30.168	 -4.7897	 10.6735	 79.9786	214	334	319	303	301	332	333	140	335	126	503	"Wollastonite"	"Jadeite"	"Corundum"	"CaNb2O6"	"Cassiterite"	"Scheelite"	"Manganotantalite"	"Rutile"	"Mn"	"Magnetite"	"Zr"
"CS13_Greenbushes_C2"	6	 40.0000	 20.0000	 80.0000	 .000000	192	 .000000	 .000000	 .000000	 .673273	 73.8435	 .000000	 2.21705	 .067144	 .030259	 .519959	 .082553	 20.9205	 98.3542	 .000000	 .000000	 .000000	 .963145	 93.7524	 .000000	 2.70714	 .112000	 .039071	 .668926	 .111513	 .000002	 98.3542	 .000000	 .000000	 .000000	 .369480	 31.7207	 .000000	 .624692	 .071469	 .028082	 .474694	 .046141	 66.6648	 .000000	 .000000	 .000000	 .562578	 96.5970	 .000000	 .951168	 .217639	 .085516	 1.44556	 .140511	 .000000	 100.000	 2.00000	O	 .000000	 .000000	 .000000	 .011085	 .951647	 .000000	 .018741	 .002144	 .000842	 .014241	 .001384	 2.00000	 .008775	 .015257	 .004088	 .009686	 .011913	 .027390	 .022829	 .005859	 .009737	 .009165	 .008710	 .018772	 .020566	 .007724	 .013857	 .015125	 .034542	 .027876	 .009774	 .012573	 .011791	 .011766	 -12.692	 -28.238	 -16.083	 1.44476	 .087041	 -51.330	 .994813	 6.36711	 23.4547	 1.73545	 7.92593	 -30.177	 -4.7851	 10.6735	 90.0014	214	334	319	303	301	332	333	140	335	126	503	"Wollastonite"	"Jadeite"	"Corundum"	"CaNb2O6"	"Cassiterite"	"Scheelite"	"Manganotantalite"	"Rutile"	"Mn"	"Magnetite"	"Zr"
"CS13_Greenbushes_C2"	6	 40.0000	 20.0000	 80.0000	 .000000	193	 .000000	 .000000	 .000000	 .782329	 74.8615	 .000000	 .996313	 .054320	 .044791	 .350437	 .058755	 20.9108	 98.0593	 .000000	 .000000	 .000000	 1.11916	 95.0449	 .000000	 1.21656	 .090608	 .057836	 .450836	 .079366	  .00000	 98.0593	 .000000	 .000000	 .000000	 .429526	 32.1727	 .000000	 .280857	 .057845	 .041587	 .320076	 .032855	 66.6645	 .000000	 .000000	 .000000	 .651186	 97.5514	 .000000	 .425795	 .175392	 .126097	 .970507	 .099619	 .000000	 100.000	 2.00000	O	 .000000	 .000000	 .000000	 .012886	 .965214	 .000000	 .008426	 .001735	 .001248	 .009603	 .000986	 2.00000	 .008676	 .015256	 .004085	 .009611	 .011834	 .027317	 .022765	 .005844	 .009716	 .009148	 .008636	 .018560	 .020564	 .007719	 .013748	 .015025	 .034449	 .027797	 .009748	 .012546	 .011769	 .011666	 -18.972	 -89.694	 -15.152	 1.28527	 .086240	 -28.299	 1.90283	 7.79811	 16.0440	 2.36079	 10.8576	 -30.186	 -4.7804	 10.6740	 99.9784	214	334	319	303	301	332	333	140	335	126	503	"Wollastonite"	"Jadeite"	"Corundum"	"CaNb2O6"	"Cassiterite"	"Scheelite"	"Manganotantalite"	"Rutile"	"Mn"	"Magnetite"	"Zr"
"CS13_Greenbushes_C2"	6	 40.0000	 20.0000	 80.0000	 .000000	194	 .000000	 .000000	 .000000	 .510703	 76.3375	 .000000	 .588338	 .042100	 .017660	 .251843	 .015267	 21.0421	 98.8054	 .000000	 .000000	 .000000	 .730582	 96.9188	 .000000	 .718395	 .070225	 .022804	 .323995	 .020623	 .000002	 98.8054	 .000000	 .000000	 .000000	 .278622	 32.5997	 .000000	 .164802	 .044549	 .016294	 .228570	 .008483	 66.6590	 .000000	 .000000	 .000000	 .420633	 98.4311	 .000000	 .248801	 .134510	 .049197	 .690142	 .025614	 .000000	 100.000	 2.00000	O	 .000000	 .000000	 .000000	 .008360	 .978105	 .000000	 .004945	 .001337	 .000489	 .006858	 .000255	 2.00000	 .008667	 .015282	 .004091	 .009595	 .011811	 .027308	 .022757	 .005847	 .009718	 .009149	 .008621	 .018542	 .020599	 .007730	 .013726	 .014995	 .034437	 .027788	 .009753	 .012548	 .011771	 .011645	 -16.762	 -14.751	 -14.003	 1.77054	 .085253	 -60.750	 3.02698	 9.99838	 39.6054	 3.10012	 40.3534	 -30.195	 -4.7757	 10.6740	 110.038	214	334	319	303	301	332	333	140	335	126	503	"Wollastonite"	"Jadeite"	"Corundum"	"CaNb2O6"	"Cassiterite"	"Scheelite"	"Manganotantalite"	"Rutile"	"Mn"	"Magnetite"	"Zr"
"CS13_Greenbushes_C2"	6	 40.0000	 20.0000	 80.0000	 .000000	195	 .000000	 .000000	 .000000	 1.61303	 73.3278	 .000000	 1.63976	 .079577	 .112060	 .627755	 .043652	 21.1078	 98.5514	 .000000	 .000000	 .000000	 2.30751	 93.0976	 .000000	 2.00224	 .132739	 .144696	 .807605	 .058965	  .00000	 98.5514	 .000000	 .000000	 .000000	 .877358	 31.2200	 .000000	 .457935	 .083952	 .103076	 .568026	 .024182	 66.6655	 .000000	 .000000	 .000000	 1.34289	 95.5708	 .000000	 .700918	 .256994	 .315536	 1.73885	 .074025	 .000000	 100.000	 2.00000	O	 .000000	 .000000	 .000000	 .026321	 .936615	 .000000	 .013738	 .002519	 .003092	 .017041	 .000725	 2.00000	 .008666	 .015176	 .004070	 .009625	 .011864	 .027317	 .022764	 .005830	 .009702	 .009136	 .008649	 .018541	 .020457	 .007690	 .013770	 .015063	 .034450	 .027796	 .009725	 .012528	 .011754	 .011683	 -12.465	 -22.242	 -15.305	 .784199	 .087425	 -466.11	 1.25835	 5.38406	 6.81137	 1.50612	 14.4714	 -30.204	 -4.7710	 10.6740	 120.020	214	334	319	303	301	332	333	140	335	126	503	"Wollastonite"	"Jadeite"	"Corundum"	"CaNb2O6"	"Cassiterite"	"Scheelite"	"Manganotantalite"	"Rutile"	"Mn"	"Magnetite"	"Zr"
