Repository: orthospar/MinorElements-Cassiterite

# MinorElements-Cassiterite
EPMA data and R code for generation of figures in "Systematic trends in the substitution mechanisms of minor elements in cassiterite", submitted for publication in the Australian Journal of Earth Sciences.

# Data Availability
The final cleaned and organised dataset is available above (cassiterite_EPMA.csv) and as a supplementary file hosted by AJES.

File: Data/171207/171207_recalc.dat (part 5 of 20)
LOVOLT"	" CURRENT"	"BEAMSIZE"	"    LINE"	"  Si WT%"	"  Na WT%"	"  Al WT%"	"  Nb WT%"	"  Sn WT%"	"   W WT%"	"  Ta WT%"	"  Ti WT%"	"  Mn WT%"	"  Fe WT%"	"  Zr WT%"	"   O WT%"	"   TOTAL"	"    SiO2"	"    Na2O"	"   Al2O3"	"   Nb2O5"	"    SnO2"	"     WO3"	"   Ta2O5"	"    TiO2"	"     MnO"	"     FeO"	"    ZrO2"	"       O"	"   TOTAL"	"  Si AT%"	"  Na AT%"	"  Al AT%"	"  Nb AT%"	"  Sn AT%"	"   W AT%"	"  Ta AT%"	"  Ti AT%"	"  Mn AT%"	"  Fe AT%"	"  Zr AT%"	"   O AT%"	"Si OXMOL%"	"Na OXMOL%"	"Al OXMOL%"	"Nb OXMOL%"	"Sn OXMOL%"	"W OXMOL%"	"Ta OXMOL%"	"Ti OXMOL%"	"Mn OXMOL%"	"Fe OXMOL%"	"Zr OXMOL%"	"O OXMOL%"	"   TOTAL"	" FORMULA"	"   BASIS"	"Si FORMULA"	"Na FORMULA"	"Al FORMULA"	"Nb FORMULA"	"Sn FORMULA"	"W FORMULA"	"Ta FORMULA"	"Ti FORMULA"	"Mn FORMULA"	"Fe FORMULA"	"Zr FORMULA"	"O FORMULA"	"Si CDL99"	"Na CDL99"	"Al CDL99"	"Nb CDL99"	"Sn CDL99"	" W CDL99"	"Ta CDL99"	"Ti CDL99"	"Mn CDL99"	"Fe CDL99"	"Zr CDL99"	"SiO2 CDL99"	"Na2O CDL99"	"Al2O3 CDL99"	"Nb2O5 CDL99"	"SnO2 CDL99"	"WO3 CDL99"	"Ta2O5 CDL99"	"TiO2 CDL99"	"MnO CDL99"	"FeO CDL99"	"ZrO2 CDL99"	"Si %ERR "	"Na %ERR "	"Al %ERR "	"Nb %ERR "	"Sn %ERR "	" W %ERR "	"Ta %ERR "	"Ti %ERR "	"Mn %ERR "	"Fe %ERR "	"Zr %ERR "	"   X-POS"	"   Y-POS"	"   Z-POS"	" RELDIST"	"Si STD_NUM"	"Na STD_NUM"	"Al STD_NUM"	"Nb STD_NUM"	"Sn STD_NUM"	"W STD_NUM"	"Ta STD_NUM"	"Ti STD_NUM"	"Mn STD_NUM"	"Fe STD_NUM"	"Zr STD_NUM"	"Si STD_NAM"	"Na STD_NAM"	"Al STD_NAM"	"Nb STD_NAM"	"Sn STD_NAM"	"W STD_NAM"	"Ta STD_NAM"	"Ti STD_NAM"	"Mn STD_NAM"	"Fe STD_NAM"	"Zr STD_NAM"
"CS13_Greenbushes_C2"	6	 40.0000	 20.0000	 80.0000	 .000000	196	 .000000	 .000000	 .000000	 .379739	 76.5911	 .002495	 .465011	 .044786	 .023501	 .226536	 .055662	 21.0379	 98.8267	 .000000	 .000000	 .000000	 .543232	 97.2408	 .003146	 .567805	 .074705	 .030346	 .291438	 .075188	 .000006	 98.8267	 .000000	 .000000	 .000000	 .207178	 32.7089	 .000688	 .130260	 .047392	 .021683	 .205608	 .030929	 66.6474	 .000000	 .000000	 .000000	 .312166	 98.5685	 .002073	 .196270	 .142817	 .065342	 .619600	 .093206	 .000000	 100.000	 2.00000	O	 .000000	 .000000	 .000000	 .006217	 .981551	 .000021	 .003909	 .001422	 .000651	 .006170	 .000928	 2.00000	 .008662	 .015282	 .004092	 .009589	 .011802	 .027302	 .022752	 .005847	 .009716	 .009148	 .008615	 .018532	 .020599	 .007732	 .013718	 .014984	 .034430	 .027782	 .009752	 .012545	 .011769	 .011637	 -17.640	 -21.238	 -17.187	 2.24226	 .085065	 770.819	 3.75155	 9.41241	 29.9352	 3.39108	 11.4074	 -30.212	 -4.7664	 10.6740	 130.038	214	334	319	303	301	332	333	140	335	126	503	"Wollastonite"	"Jadeite"	"Corundum"	"CaNb2O6"	"Cassiterite"	"Scheelite"	"Manganotantalite"	"Rutile"	"Mn"	"Magnetite"	"Zr"
"CS13_Greenbushes_C2"	6	 40.0000	 20.0000	 80.0000	 .000000	197	 .000000	 .000000	 .000000	 .393491	 76.7680	 .000000	 .597559	 .043096	 .012255	 .216878	 .038569	 21.1070	 99.1768	 .000000	 .000000	 .000000	 .562906	 97.4654	 .000000	 .729654	 .071887	 .015824	 .279013	 .052099	 .000002	 99.1768	 .000000	 .000000	 .000000	 .214021	 32.6838	 .000000	 .166876	 .045464	 .011272	 .196237	 .021366	 66.6610	 .000000	 .000000	 .000000	 .322822	 98.5979	 .000000	 .251709	 .137153	 .034004	 .591994	 .064454	 .000000	 100.000	 2.00000	O	 .000000	 .000000	 .000000	 .006421	 .980597	 .000000	 .005007	 .001364	 .000338	 .005888	 .000641	 2.00000	 .008675	 .015279	 .004093	 .009598	 .011812	 .027310	 .022760	 .005849	 .009718	 .009150	 .008623	 .018559	 .020596	 .007733	 .013730	 .014996	 .034440	 .027791	 .009757	 .012548	 .011771	 .011648	 -20.546	 -15.238	 -15.467	 2.17979	 .084981	 -144.74	 2.98488	 9.77570	 56.7589	 3.52020	 16.2675	 -30.221	 -4.7617	 10.6740	 140.010	214	334	319	303	301	332	333	140	335	126	503	"Wollastonite"	"Jadeite"	"Corundum"	"CaNb2O6"	"Cassiterite"	"Scheelite"	"Manganotantalite"	"Rutile"	"Mn"	"Magnetite"	"Zr"
"CS13_Greenbushes_C2"	6	 40.0000	 20.0000	 80.0000	 .000000	198	 .000000	 .000000	 .000000	 .033659	 76.3129	 .000000	 .545071	 .056369	 .013268	 .110664	 .053658	 20.8018	 97.9273	 .000000	 .000000	 .000000	 .048150	 96.8876	 .000000	 .665563	 .094026	 .017131	 .142369	 .072482	  .00000	 97.9273	 .000000	 .000000	 .000000	 .018575	 32.9650	 .000000	 .154443	 .060335	 .012382	 .101596	 .030159	 66.6575	 .000000	 .000000	 .000000	 .027927	 99.1250	 .000000	 .232204	 .181427	 .037232	 .305497	 .090688	 .000000	 100.000	 2.00000	O	 .000000	 .000000	 .000000	 .000557	 .989086	 .000000	 .004634	 .001810	 .000372	 .003048	 .000905	 2.00000	 .008691	 .015302	 .004099	 .009603	 .011810	 .027317	 .022767	 .005855	 .009725	 .009155	 .008629	 .018593	 .020626	 .007744	 .013738	 .014994	 .034449	 .027800	 .009767	 .012557	 .011778	 .011655	 -23.410	 -24.746	 -18.140	 20.6653	 .085159	 -24.847	 3.24531	 7.53748	 52.5164	 6.40498	 11.8337	 -30.230	 -4.7570	 10.6740	 149.982	214	334	319	303	301	332	333	140	335	126	503	"Wollastonite"	"Jadeite"	"Corundum"	"CaNb2O6"	"Cassiterite"	"Scheelite"	"Manganotantalite"	"Rutile"	"Mn"	"Magnetite"	"Zr"
"CS13_Greenbushes_C2"	6	 40.0000	 20.0000	 80.0000	 .000000	199	 .000000	 .000000	 .000000	 .363327	 76.7821	 .000000	 .626219	 .042977	 .006523	 .234204	 .043076	 21.1089	 99.2073	 .000000	 .000000	 .000000	 .519755	 97.4833	 .000000	 .764650	 .071688	 .008423	 .301303	 .058187	  .00000	 99.2073	 .000000	 .000000	 .000000	 .197583	 32.6844	 .000000	 .174851	 .045331	 .005999	 .211880	 .023858	 66.6561	 .000000	 .000000	 .000000	 .297944	 98.5726	 .000000	 .263665	 .136713	 .018092	 .639006	 .071954	 .000000	 100.000	 2.00000	O	 .000000	 .000000	 .000000	 .005928	 .980687	 .000000	 .005246	 .001360	 .000180	 .006357	 .000716	 2.00000	 .008678	 .015275	 .004094	 .009600	 .011813	 .027312	 .022762	 .005850	 .009718	 .009150	 .008625	 .018566	 .020590	 .007735	 .013734	 .014998	 .034443	 .027794	 .009757	 .012548	 .011771	 .011651	 -16.305	 -14.590	 -14.277	 2.32713	 .084973	 -59.556	 2.86172	 9.80294	 105.991	 3.29644	 14.6186	 -30.239	 -4.7524	 10.6745	 160.000	214	334	319	303	301	332	333	140	335	126	503	"Wollastonite"	"Jadeite"	"Corundum"	"CaNb2O6"	"Cassiterite"	"Scheelite"	"Manganotantalite"	"Rutile"	"Mn"	"Magnetite"	"Zr"
"CS13_Greenbushes_C2"	6	 40.0000	 20.0000	 80.0000	 .000000	200	 .000000	 .000000	 .000000	 .286668	 76.0975	 .000000	 .534287	 .048948	 .000000	 .208685	 .054773	 20.8699	 98.1007	 .000000	 .000000	 .000000	 .410091	 96.6141	 .000000	 .652395	 .081648	 .000000	 .268473	 .073988	 .000002	 98.1007	 .000000	 .000000	 .000000	 .157676	 32.7631	 .000000	 .150887	 .052219	 .000000	 .190951	 .030684	 66.6544	 .000000	 .000000	 .000000	 .237526	 98.7101	 .000000	 .227298	 .157327	 .000000	 .575304	 .092445	 .000000	 100.000	 2.00000	O	 .000000	 .000000	 .000000	 .004731	 .983075	 .000000	 .004527	 .001567	 .000000	 .005730	 .000921	 2.00000	 .008673	 .015276	 .004094	 .009596	 .011807	 .027306	 .022757	 .005849	 .009717	 .009149	 .008621	 .018555	 .020591	 .007736	 .013728	 .014991	 .034435	 .027788	 .009756	 .012547	 .011770	 .011645	 -24.793	 -22.427	 -24.245	 2.83516	 .085328	 -34.932	 3.30381	 8.63577	 -617.02	 3.63844	 11.5922	 -30.248	 -4.7477	 10.6745	 169.972	214	334	319	303	301	332	333	140	335	126	503	"Wollastonite"	"Jadeite"	"Corundum"	"CaNb2O6"	"Cassiterite"	"Scheelite"	"Manganotantalite"	"Rutile"	"Mn"	"Magnetite"	"Zr"
"CS13_Greenbushes_C2"	6	 40.0000	 20.0000	 80.0000	 .000000	201	 .000000	 .000000	 .000000	 .690980	 75.4815	 .000000	 1.08107	 .066898	 .045950	 .350845	 .050764	 21.0634	 98.8315	 .000000	 .000000	 .000000	 .988477	 95.8321	 .000000	 1.32005	 .111591	 .059332	 .451361	 .068572	 .000002	 98.8315	 .000000	 .000000	 .000000	 .376596	 32.2018	 .000000	 .302520	 .070719	 .042351	 .318104	 .028179	 66.6597	 .000000	 .000000	 .000000	 .570587	 97.5791	 .000000	 .458353	 .214295	 .128333	 .963931	 .085388	 .000000	 100.000	 2.00000	O	 .000000	 .000000	 .000000	 .011299	 .966156	 .000000	 .009077	 .002122	 .001271	 .009544	 .000845	 2.00000	 .008688	 .015236	 .004087	 .009618	 .011837	 .027322	 .022770	 .005846	 .009714	 .009146	 .008641	 .018586	 .020538	 .007723	 .013759	 .015029	 .034455	 .027804	 .009751	 .012543	 .011767	 .011672	 -16.550	 -23.028	 -12.180	 1.40896	 .085857	 -133.48	 1.77499	 6.37678	 15.6530	 2.35792	 12.4987	 -30.257	 -4.7430	 10.6745	 180.037	214	334	319	303	301	332	333	140	335	126	503	"Wollastonite"	"Jadeite"	"Corundum"	"CaNb2O6"	"Cassiterite"	"Scheelite"	"Manganotantalite"	"Rutile"	"Mn"	"Magnetite"	"Zr"
"CS13_Greenbushes_C2"	6	 40.0000	 20.0000	 80.0000	 .000000	202	 .000000	 .000000	 .000000	 .000000	 76.8811	 .310339	 .000000	 .000000	 .020673	 .141757	 .000000	 20.8556	 98.2094	 .000000	 .000000	 .000000	 .000000	 97.6090	 .391363	 .000000	 .000000	 .026694	 .182370	 .000000	  .00000	 98.2094	 .000000	 .000000	 .000000	 .000000	 33.1189	 .086306	 .000000	 .000000	 .019240	 .129783	 .000000	 66.6458	 .000000	 .000000	 .000000	 .000000	 99.2945	 .258757	 .000000	 .000000	 .057684	 .389103	 .000000	 .000000	 100.000	 2.00000	O	 .000000	 .000000	 .000000	 .000000	 .993879	 .002590	 .000000	 .000000	 .000577	 .003895	 .000000	 2.00000	 .008668	 .015300	 .004101	 .009593	 .011796	 .027306	 .022758	 .005854	 .009720	 .009152	 .008617	 .018544	 .020624	 .007748	 .013723	 .014976	 .034435	 .027789	 .009764	 .012551	 .011774	 .011640	 -37.188	 -23.220	 -14.291	 -38.898	 .084777	 6.53132	 -16.698	 -11.335	 33.9462	 5.11514	 -22.203	 -30.265	 -4.7384	 10.6745	 189.972	214	334	319	303	301	332	333	140	335	126	503	"Wollastonite"	"Jadeite"	"Corundum"	"CaNb2O6"	"Cassiterite"	"Scheelite"	"Manganotantalite"	"Rutile"	"Mn"	"Magnetite"	"Zr"
"CS13_Greenbushes_C2"	6	 40.0000	 20.0000	 80.0000	 .000000	203	 .000000	 .000000	 .000000	 .000000	 77.5978	 .053397	 .000000	 .000000	 .000000	 .045883	 .000000	 20.9482	 98.6453	 .000000	 .000000	 .000000	 .000000	 98.5190	 .067338	 .000000	 .000000	 .000000	 .059028	 .000000	 .000008	 98.6453	 .000000	 .000000	 .000000	 .000000	 33.2857	 .014787	 .000000	 .000000	 .000000	 .041829	 .000000	 66.6577	 .000000	 .000000	 .000000	 .000000	 99.8302	 .044349	 .000000	 .000000	 .000000	 .125452	 .000000	 .000000	 100.000	 2.00000	O	 .000000	 .000000	 .000000	 .000000	 .998707	 .000444	 .000000	 .000000	 .000000	 .001255	 .000000	 2.00000	 .008663	 .015301	 .004101	 .009578	 .011782	 .027293	 .022747	 .005853	 .009717	 .009149	 .008602	 .018533	 .020625	 .007749	 .013702	 .014958	 .034419	 .027776	 .009763	 .012547	 .011771	 .011620	 -20.804	 -29.104	 -13.716	 -35.743	 .084326	 36.3372	 -26.687	 -11.070	 -245.63	 14.6609	 -42.443	 -30.274	 -4.7337	 10.6745	 200.036	214	334	319	303	301	332	333	140	335	126	503	"Wollastonite"	"Jadeite"	"Corundum"	"CaNb2O6"	"Cassiterite"	"Scheelite"	"Manganotantalite"	"Rutile"	"Mn"	"Magnetite"	"Zr"
"CS13_Greenbushes_C2"	6	 40.0000	 20.0000	 80.0000	 .000000	204	 .000000	 .000000	 .000000	 .000000	 77.2008	 .155076	 .000000	 .000000	 .018105	 .059340	 .000000	 20.8769	 98.3101	 .000000	 .000000	 .000000	 .000000	 98.0148	 .195563	 .000000	 .000000	 .023378	 .076341	 .000000	 .000002	 98.3101	 .000000	 .000000	 .000000	 .000000	 33.2285	 .043091	 .000000	 .000000	 .016836	 .054281	 .000000	 66.6573	 .000000	 .000000	 .000000	 .000000	 99.6575	 .129236	 .000000	 .000000	 .050492	 .162799	 .000000	 .000000	 100.000	 2.00000	O	 .000000	 .000000	 .000000	 .000000	 .996994	 .001293	 .000000	 .000000	 .000505	 .001629	 .000000	 2.00000	 .008666	 .015297	 .004101	 .009585	 .011788	 .027300	 .022754	 .005854	 .009719	 .009151	 .008609	 .018540	 .020621	 .007750	 .013711	 .014967	 .034428	 .027783	 .009764	 .012549	 .011772	 .011629	 -29.771	 -20.332	 -15.544	 -28.064	 .084570	 12.7367	 -50.654	 -12.833	 38.6545	 11.4651	 -39.116	 -30.283	 -4.7290	 10.6750	 210.017	214	334	319	303	301	332	333	140	335	126	503	"Wollastonite"	"Jadeite"	"Corundum"	"CaNb2O6"	"Cassiterite"	"Scheelite"	"Manganotantalite"	"Rutile"	"Mn"	"Magnetite"	"Zr"
"CS13_Greenbushes_C2"	6	 40.0000	 20.0000	 80.0000	 .000000	205	 .000000	 .000000	 .000000	 .883956	 69.4585	 .000000	 5.96580	 .173340	 .025489	 1.24298	 .089424	 20.9368	 98.7763	 .000000	 .000000	 .000000	 1.26454	 88.1853	 .000000	 7.28459	 .289141	 .032912	 1.59909	 .120794	  .00000	 98.7763	 .000000	 .000000	 .000000	 .484554	 29.8035	 .000000	 1.67908	 .184297	 .023628	 1.13350	 .049925	 66.6416	 .000000	 .000000	 .000000	 .750627	 92.3376	 .000000	 2.60107	 .570991	 .073206	 3.51182	 .154679	 .000000	 100.000	 2.00000	O	 .000000	 .000000	 .000000	 .014542	 .894441	 .000000	 .050391	 .005531	 .000709	 .034018	 .001498	 2.00000	 .009029	 .015155	 .004084	 .009900	 .012137	 .027573	 .022993	 .005886	 .009770	 .009191	 .008914	 .019316	 .020429	 .007717	 .014162	 .015409	 .034772	 .028075	 .009818	 .012615	 .011824	 .012041	 -6.0052	 -23.999	 -13.991	 1.20472	 .090491	 -82.248	 .495617	 2.61078	 27.7922	 .937731	 7.51548	 -30.292	 -4.7244	 10.6750	 219.947	214	334	319	303	301	332	333	140	335	126	503	"Wollastonite"	"Jadeite"	"Corundum"	"CaNb2O6"	"Cassiterite"	"Scheelite"	"Manganotantalite"	"Rutile"	"Mn"	"Magnetite"	"Zr"
"CS13_Greenbushes_C2"	6	 40.0000	 20.0000	 80.0000	 .000000	206	 .000000	 .000000	 .000000	 .390062	 73.3479	 .000000	 4.17292	 .073957	 .017666	 .661058	 .086446	 21.1400	 99.8900	 .000000	 .000000	 .000000	 .558001	 93.1233	 .000000	 5.09537	 .123365	 .022812	 .850449	 .116772	  .00000	 99.8900	 .000000	 .000000	 .000000	 .211922	 31.1931	 .000000	 1.16405	 .077935	 .016232	 .597482	 .047834	 66.6914	 .000000	 .000000	 .000000	 .324828	 95.6240	 .000000	 1.78422	 .238912	 .049759	 1.83161	 .146639	 .000000	 100.000	 2.00000	O	 .000000	 .000000	 .000000	 .006355	 .935446	 .000000	 .034908	 .002337	 .000487	 .017918	 .001435	 2.00000	 .008944	 .015223	 .004096	 .009811	 .012038	 .027505	 .022934	 .005887	 .009765	 .009188	 .008828	 .019134	 .020521	 .007740	 .014035	 .015284	 .034686	 .028004	 .009820	 .012608	 .011820	 .011925	 -5.9679	 -17.011	 -9.5959	 2.23684	 .087587	 -31.967	 .629061	 5.82447	 39.7684	 1.45187	 7.68631	 -30.301	 -4.7197	 10.6750	 230.016	214	334	319	303	301	332	333	140	335	126	503	"Wollastonite"	"Jadeite"	"Corundum"	"CaNb2O6"	"Cassiterite"	"Scheelite"	"Manganotantalite"	"Rutile"	"Mn"	"Magnetite"	"Zr"
"CS13_Greenbushes_C2"	6	 40.0000	 20.0000	 80.0000	 .000000	207	 .000000	 .000000	 .000000	 .203228	 76.5364	 .000000	 .854830	 .042769	 .011434	 .221908	 .054430	 21.0260	 98.9510	 .000000	 .000000	 .000000	 .290727	 97.1714	 .000000	 1.04380	 .071342	 .014764	 .285483	 .073524	 .000006	 98.9510	 .000000	 .000000	 .000000	 .110951	 32.7074	 .000000	 .239617	 .045289	 .010556	 .201541	 .030265	 66.6544	 .000000	 .000000	 .000000	 .167245	 98.6044	 .000000	 .361192	 .136534	 .031824	 .607595	 .091241	 .000000	 100.000	 2.00000	O	 .000000	 .000000	 .000000	 .003329	 .981402	 .000000	 .007190	 .001359	 .000317	 .006047	 .000908	 2.00000	 .008705	 .015260	 .004097	 .009619	 .011828	 .027326	 .022777	 .005854	 .009720	 .009151	 .008640	 .018623	 .020570	 .007741	 .013760	 .015017	 .034461	 .027812	 .009765	 .012550	 .011773	 .011671	 -17.812	 -24.473	 -14.488	 3.82590	 .085107	 -47.999	 2.17282	 9.85655	 60.7908	 3.45151	 11.6879	 -30.310	 -4.7150	 10.6750	 239.988	214	334	319	303	301	332	333	140	335	126	503	"Wollastonite"	"Jadeite"	"Corundum"	"CaNb2O6"	"Cassiterite"	"Scheelite"	"Manganotantalite"	"Rutile"	"Mn"	"Magnetite"	"Zr"
"CS13_Greenbushes_C2"	6	 40.0000	 20.0000	 80.0000	 .000000	208	 .000000	 .000000	 .000000	 .179086	 76.9993	 .000000	 .710882	 .040972	 .000000	 .186398	 .033433	 21.0865	 99.2367	 .000000	 .000000	 .000000	 .256191	 97.7591	 .000000	 .868028	 .068344	 .000000	 .239800	 .045162	  .00000	 99.2367	 .000000	 .000000	 .000000	 .097498	 32.8134	 .000000	 .198711	 .043264	 .000000	 .168818	 .018538	 66.6598	 .000000	 .000000	 .000000	 .146870	 98.8590	 .000000	 .299335	 .130346	 .000000	 .508609	 .055851	 .000000	 100.000	 2.00000	O	 .000000	 .000000	 .000000	 .002925	 .984504	 .000000	 .005962	 .001298	 .000000	 .005065	 .000556	 2.00000	 .008699	 .015262	 .004098	 .009612	 .011820	 .027321	 .022773	 .005854	 .009719	 .009151	 .008633	 .018610	 .020573	 .007743	 .013750	 .015007	 .034454	 .027807	 .009765	 .012549	 .011772	 .011662	 -13.986	 -43.753	 -10.377	 4.27742	 .084813	 -47.164	 2.55566	 10.2787	 -624.99	 4.01314	 18.7149	 -30.319	 -4.7104	 10.6750	 250.006	214	334	319	303	301	332	333	140	335	126	503	"Wollastonite"	"Jadeite"	"Corundum"	"CaNb2O6"	"Cassiterite"	"Scheelite"	"Manganotantalite"	"Rutile"	"Mn"	"Magnetite"	"Zr"
"CS13_Greenbushes_C2"	6	 40.0000	 20.0000	 80.0000	 .000000	209	 .000000	 .000000	 .000000	 .425295	 75.3763	 .000000	 .900669	 .060541	 .019574	 .289777	 .039365	 20.8474	 97.9589	 .000000	 .000000	 .000000	 .608403	 95.6985	 .000000	 1.09977	 .100986	 .025275	 .372797	 .053174	 .000002	 97.9589	 .000000	 .000000	 .000000	 .234174	 32.4872	 .000000	 .254627	 .064656	 .018227	 .265434	 .022075	 66.6536	 .000000	 .000000	 .000000	 .353716	 98.1427	 .000000	 .384609	 .195322	 .055062	 .801866	 .066689	 .000000	 100.000	 2.00000	O	 .000000	 .000000	 .000000	 .007027	 .974808	 .000000	 .007640	 .001940	 .000547	 .007965	 .000662	 2.00000	 .008691	 .015233	 .004092	 .009615	 .011826	 .027316	 .022767	 .005848	 .009712	 .009145	 .008635	 .018592	 .020534	 .007732	 .013754	 .015015	 .034447	 .027800	 .009755	 .012541	 .011765	 .011665	 -18.485	 -20.430	 -31.535	 2.05019	 .085814	 -33.793	 2.07576	 7.02513	 35.7826	 2.75567	 15.9711	 -30.327	 -4.7057	 10.6755	 259.978	214	334	319	303	301	332	333	140	335	126	503	"Wollastonite"	"Jadeite"	"Corundum"	"CaNb2O6"	"Cassiterite"	"Scheelite"	"Manganotantalite"	"Rutile"	"Mn"	"Magnetite"	"Zr"
"CS13_Whiteload_D4"	7	 40.0000	 20.0000	 80.0000	 .000000	210	 .000000	 .000000	 .000000	 .119065	 76.7794	 .000000	 .319087	 .138432	 .000000	 .173632	 .062864	 20.9866	 98.5790	 .000000	 .000000	 .000000	 .170328	 97.4798	 .000000	 .389624	 .230913	 .000000	 .223377	 .084916	  .00000	 98.5790	 .000000	 .000000	 .000000	 .065111	 32.8657	 .000000	 .089592	 .146830	 .000000	 .157959	 .035012	 66.6398	 .000000	 .000000	 .000000	 .097814	 98.7466	 .000000	 .134591	 .441157	 .000000	 .474594	 .105197	 .000000	 100.000	 2.00000	O	 .000000	 .000000	 .000000	 .001954	 .986369	 .000000	 .002689	 .004407	 .000000	 .004741	 .001051	 2.00000	 .008662	 .015249	 .004095	 .009584	 .011786	 .027292	 .022747	 .005845	 .009708	 .009142	 .008606	 .018531	 .020555	 .007738	 .013711	 .014963	 .034417	 .027775	 .009750	 .012535	 .011761	 .011625	 -49.156	 -17.542	 -14.959	 6.18189	 .084864	 -44.600	 5.32906	 3.20007	 -55.665	 4.26785	 10.1441	 -33.320	 .650690	 10.7370	 .000000	214	334	319	303	301	332	333	140	335	126	503	"Wollastonite"	"Jadeite"	"Corundum"	"CaNb2O6"	"Cassiterite"	"Scheelite"	"Manganotantalite"	"Rutile"	"Mn"	"Magnetite"	"Zr"
"CS13_Whiteload_D4"	7	 40.0000	 20.0000	 80.0000	 .000000	211	 .000000	 .000000	 .000000	 .132809	 77.1176	 .000000	 .317073	 .134823	 .000000	 .199080	 .037605	 21.0792	 99.0182	 .000000	 .000000	 .000000	 .189989	 97.9092	 .000000	 .387165	 .224892	 .000000	 .256116	 .050797	 .000000	 99.0182	 .000000	 .000000	 .000000	 .072300	 32.8622	 .000000	 .088626	 .142359	 .000000	 .180296	 .020850	 66.6334	 .000000	 .000000	 .000000	 .108604	 98.7263	 .000000	 .133128	 .427682	 .000000	 .541654	 .062640	 .000000	 100.000	 2.00000	O	 .000000	 .000000	 .000000	 .002170	 .986358	 .000000	 .002660	 .004273	 .000000	 .005412	 .000626	 2.00000	 .008662	 .015247	 .004095	 .009584	 .011785	 .027292	 .022747	 .005845	 .009707	 .009141	 .008606	 .018531	 .020552	 .007738	 .013711	 .014962	 .034417	 .027775	 .009750	 .012534	 .011760	 .011624	 -39.607	 -35.646	 -14.702	 5.59125	 .084673	 -45.405	 5.36098	 3.27952	 -55.813	 3.78726	 16.6401	 -33.315	 .659500	 10.7370	 10.0267	214	334	319	303	301	332	333	140	335	126	503	"Wollastonite"	"Jadeite"	"Corundum"	"CaNb2O6"	"Cassiterite"	"Scheelite"	"Manganotantalite"	"Rutile"	"Mn"	"Magnetite"	"Zr"
"CS13_Whiteload_D4"	7	 40.0000	 20.0000	 80.0000	 .000000	212	 .000000	 .000000	 .000000	 .115516	 76.8863	 .000000	 .247637	 .139340	 .000000	 .170013	 .042257	 20.9904	 98.5915	 .000000	 .000000	 .000000	 .165251	 97.6156	 .000000	 .302379	 .232427	 .000000	 .218721	 .057081	  .00000	 98.5915	 .000000	 .000000	 .000000	 .063156	 32.9042	 .000000	 .069515	 .147760	 .000000	 .154631	 .023530	 66.6372	 .000000	 .000000	 .000000	 .094839	 98.8219	 .000000	 .104388	 .443770	 .000000	 .464408	 .070669	 .000000	 100.000	 2.00000	O	 .000000	 .000000	 .000000	 .001896	 .987561	 .000000	 .002086	 .004435	 .000000	 .004641	 .000706	 2.00000	 .008657	 .015244	 .004095	 .009580	 .011780	 .027287	 .022743	 .005844	 .009705	 .009140	 .008601	 .018520	 .020549	 .007738	 .013705	 .014956	 .034411	 .027770	 .009748	 .012532	 .011758	 .011619	 -51.254	 -15.442	 -24.492	 6.35470	 .084783	 -35.707	 6.77755	 3.18024	 -63.518	 4.34705	 14.8535	 -33.311	 .668290	 10.7370	 19.9943	214	334	319	303	301	332	333	140	335	126	503	"Wollastonite"	"Jadeite"	"Corundum"	"CaNb2O6"	"Cassiterite"	"Scheelite"	"Manganotantalite"	"Rutile"	"Mn"	"Magnetite"	"Zr"
"CS13_Whiteload_D4"	7	 40.0000	 20.0000	 80.0000	 .000000	213	 .000000	 .000000	 .000000	 .149358	 76.4716	 .000000	 .374533	 .138443	 .000000	 .212637	 .056506	 20.9378	 98.3409	 .000000	 .000000	 .000000	 .213663	 97.0891	 .000000	 .457327	 .230931	 .000000	 .273557	 .076328	 .000002	 98.3409	 .000000	 .000000	 .000000	 .081858	 32.8069	 .000000	 .105394	 .147168	 .000000	 .193874	 .031542	 66.6333	 .000000	 .000000	 .000000	 .123010	 98.5989	 .000000	 .158377	 .442304	 .000000	 .582673	 .094796	 .000000	 100.000	 2.00000	O	 .000000	 .000000	 .000000	 .002457	 .984701	 .000000	 .003163	 .004417	 .000000	 .005819	 .000947	 2.00000	 .008663	 .015237	 .004095	 .009587	 .011788	 .027292	 .022747	 .005844	 .009705	 .009140	 .008607	 .018533	 .020539	 .007737	 .013715	 .014966	 .034417	 .027776	 .009748	 .012532	 .011758	 .011627	 -71.437	 -29.182	 -20.263	 5.02494	 .085049	 -61.520	 4.58491	 3.19927	 -93.075	 3.57739	 11.2346	 -33.306	 .677100	 10.7370	 30.0320	214	334	319	303	301	332	333	140	335	126	503	"Wollastonite"	"Jadeite"	"Corundum"	"CaNb2O6"	"Cassiterite"	"Scheelite"	"Manganotantalite"	"Rutile"	"Mn"	"Magnetite"	"Zr"
"CS13_Whiteload_D4"	7	 40.0000	 20.0000	 80.0000	 .000000	214	 .000000	 .000000	 .000000	 .129966	 77.4643	 .000000	 .351686	 .141578	 .006594	 .190563	 .047224	 21.1865	 99.5184	 .000000	 .000000	 .000000	 .185922	 98.3494	 .000000	 .429429	 .236160	 .008515	 .245158	 .063790	 .000000	 99.5184	 .000000	 .000000	 .000000	 .070397	 32.8438	 .000000	 .097806	 .148739	 .006040	 .171713	 .026052	 66.6354	 .000000	 .000000	 .000000	 .105763	 98.6880	 .000000	 .146943	 .446927	 .018150	 .515958	 .078279	 .000000	 100.000	 2.00000	O	 .000000	 .000000	 .000000	 .002113	 .985776	 .000000	 .002936	 .004464	 .000181	 .005154	 .000782	 2.00000	 .008665	 .015238	 .004096	 .009587	 .011787	 .027294	 .022750	 .005845	 .009706	 .009141	 .008607	 .018539	 .020540	 .007739	 .013715	 .014965	 .034421	 .027779	 .009750	 .012533	 .011759	 .011627	 -30.086	 -18.707	 -14.415	 5.70465	 .084488	 -111.42	 4.86356	 3.13385	 104.726	 3.93362	 13.3498	 -33.301	 .685890	 10.7370	 40.0466	214	334	319	303	301	332	333	140	335	126	503	"Wollastonite"	"Jadeite"	"Corundum"	"CaNb2O6"	"Cassiterite"	"Scheelite"	"Manganotantalite"	"Rutile"	"Mn"	"Magnetite"	"Zr"
"CS13_Whiteload_D4"	7	 40.0000	 20.0000	 80.0000	 .000000	215	 .000000	 .000000	 .000000	 .132118	 76.6310	 .000000	 .253070	 .152616	 .000000	 .174103	 .053052	 20.9438	 98.3398	 .000000	 .000000	 .000000	 .189000	 97.2915	 .000000	 .309014	 .254573	 .000000	 .223983	 .071663	 -.00001	 98.3398	 .000000	 .000000	 .000000	 .072394	 32.8682	 .000000	 .071199	 .162200	 .000000	 .158705	 .029607	 66.6377	 .000000	 .000000	 .000000	 .108731	 98.7314	 .000000	 .106936	 .487226	 .000000	 .476728	 .088936	 .000000	 100.000	 2.00000	O	 .000000	 .000000	 .000000	 .002173	 .986475	 .000000	 .002137	 .004868	 .000000	 .004763	 .000889	 2.00000	 .008655	 .015233	 .004095	 .009580	 .011780	 .027285	 .022742	 .005843	 .009703	 .009138	 .008600	 .018515	 .020533	 .007737	 .013705	 .014956	 .034409	 .027769	 .009746	 .012529	 .011756	 .011617	 -39.959	 -351.30	 -27.362	 5.61582	 .084934	 -27.384	 6.63856	 2.92261	 -1043.5	 4.25638	 11.9259	 -33.296	 .694590	 10.7370	 49.9366	214	334	319	303	301	332	333	140	335	126	503	"Wollastonite"	"Jadeite"	"Corundum"	"CaNb2O6"	"Cassiterite"	"Scheelite"	"Manganotantalite"	"Rutile"	"Mn"	"Magnetite"	"Zr"
"CS13_Whiteload_D4"	7	 40.0000	 20.0000	 80.0000	 .000000	216	 .000000	 .000000	 .000000	 .134440	 76.9226	 .000000	 .288438	 .148214	 .022117	 .175030	 .043019	 21.0314	 98.7653	 .000000	 .000000	 .000000	 .192322	 97.6617	 .000000	 .352200	 .247229	 .028558	 .225175	 .058110	  .00000	 98.7653	 .000000	 .000000	 .000000	 .073354	 32.8532	 .000000	 .080805	 .156852	 .020407	 .158873	 .023906	 66.6326	 .000000	 .000000	 .000000	 .110173	 98.6870	 .000000	 .121364	 .471165	 .061301	 .477234	 .071811	 .000000	 100.000	 2.00000	O	 .000000	 .000000	 .000000	 .002202	 .986100	 .000000	 .002425	 .004708	 .000613	 .004769	 .000718	 2.00000	 .008658	 .015230	 .004095	 .009583	 .011782	 .027288	 .022744	 .005843	 .009703	 .009138	 .008602	 .018522	 .020529	 .007738	 .013709	 .014958	 .034412	 .027772	 .009747	 .012529	 .011756	 .011620	 -60.948	 -30.327	 -17.929	 5.52822	 .084775	 -32.917	 5.86246	 3.00282	 31.7235	 4.23648	 14.6003	 -33.291	 .703400	 10.7370	 59.9634	214	334	319	303	301	332	333	140	335	126	503	"Wollastonite"	"Jadeite"	"Corundum"	"CaNb2O6"	"Cassiterite"	"Scheelite"	"Manganotantalite"	"Rutile"	"Mn"	"Magnetite"	"Zr"
"CS13_Whiteload_D4"	7	 40.0000	 20.0000	 80.0000	 .000000	217	 .000000	 .000000	 .000000	 .255606	 76.3723	 .000000	 .711917	 .162819	 .012650	 .246560	 .086243	 21.0715	 98.9196	 .000000	 .000000	 .000000	 .365655	 96.9630	 .000000	 .869292	 .271591	 .016334	 .317198	 .116497	 .000002	 98.9196	 .000000	 .000000	 .000000	 .139225	 32.5621	 .000000	 .199097	 .172012	 .011652	 .223415	 .047843	 66.6447	 .000000	 .000000	 .000000	 .209764	 98.1195	 .000000	 .299971	 .518326	 .035111	 .673218	 .144167	 .000000	 100.000	 2.00000	O	 .000000	 .000000	 .000000	 .004178	 .977184	 .000000	 .005975	 .005162	 .000350	 .006705	 .001436	 2.00000	 .008681	 .015212	 .004093	 .009605	 .011808	 .027306	 .022761	 .005845	 .009706	 .009140	 .008623	 .018571	 .020505	 .007733	 .013740	 .014992	 .034436	 .027792	 .009750	 .012532	 .011759	 .011648	 -34.393	 -23.623	 -18.456	 3.12934	 .085189	 -47.406	 2.55147	 2.75374	 54.9387	 3.15305	 7.53409	 -33.287	 .712190	 10.7370	 69.9835	214	334	319	303	301	332	333	140	335	126	503	"Wollastonite"	"Jadeite"	"Corundum"	"CaNb2O6"	"Cassiterite"	"Scheelite"	"Manganotantalite"	"Rutile"	"Mn"	"Magnetite"	"Zr"
"CS13_Whiteload_D4"	7	 40.0000	 20.0000	 80.0000	 .000000	218	 .000000	 .000000	 .000000	 .276414	 75.7107	 .000000	 .908092	 .190996	 .003866	 .328247	 .097084	 20.9889	 98.5043	 .000000	 .000000	 .000000	 .395422	 96.1231	 .000000	 1.10883	 .318592	 .004992	 .422288	 .131141	  .00000	 98.5043	 .000000	 .000000	 .000000	 .151126	 32.4016	 .000000	 .254917	 .202540	 .003575	 .298555	 .054060	 66.6336	 .000000	 .000000	 .000000	 .227851	 97.7030	 .000000	 .384336	 .610735	 .010779	 .900254	 .163013	 .000000	 100.000	 2.00000	O	 .000000	 .000000	 .000000	 .004536	 .972530	 .000000	 .007651	 .006079	 .000107	 .008961	 .001623	 2.00000	 .008688	 .015200	 .004091	 .009613	 .011816	 .027311	 .022765	 .005844	 .009705	 .009139	 .008631	 .018586	 .020489	 .007730	 .013752	 .015002	 .034441	 .027797	 .009748	 .012531	 .011758	 .011659	 -28.784	 -25.457	 -23.434	 2.92913	 .085603	 -29.570	 2.06093	 2.37936	 178.077	 2.48686	 6.75024	 -33.282	 .721000	 10.7370	 80.0158	214	334	319	303	301	332	333	140	335	126	503	"Wollastonite"	"Jadeite"	"Corundum"	"CaNb2O6"	"Cassiterite"	"Scheelite"	"Manganotantalite"	"Rutile"	"Mn"	"Magnetite"	"Zr"
"CS13_Whiteload_D4"	7	 40.0000	 20.0000	 80.0000	 .000000	219	 .000000	 .000000	 .000000	 .206906	 76.9250	 .000000	 .631185	 .157479	 .000000	 .238505	 .066376	 21.1652	 99.3906	 .000000	 .000000	 .000000	 .295988	 97.6647	 .000000	 .770714	 .262684	 .000000	 .306836	 .089661	 .000002	 99.3906	 .000000	 .000000	 .000000	 .112197	 32.6517	 .000000	 .175734	 .165630	 .000000	 .215154	 .036658	 66.6429	 .000000	 .000000	 .000000	 .168905	 98.3097	 .000000	 .264555	 .498689	 .000000	 .647800	 .110373	 .000000	 100.000	 2.00000	O	 .000000	 .000000	 .000000	 .003367	 .979900	 .000000	 .005274	 .004971	 .000000	 .006457	 .001100	 2.00000	 .008680	 .015213	 .004094	 .009602	 .011804	 .027305	 .022760	 .005846	 .009705	 .009140	 .008620	 .018570	 .020507	 .007736	 .013736	 .014987	 .034434	 .027792	 .009751	 .012532	 .011759	 .011644	 -31.245	 -20.057	 -12.795	 3.76025	 .084851	 -27.065	 2.84123	 2.83996	 -166.65	 3.24296	 9.64717	 -33.277	 .729790	 10.7370	 89.9851	214	334	319	303	301	332	333	140	335	126	503	"Wollastonite"	"Jadeite"	"Corundum"	"CaNb2O6"	"Cassiterite"	"Scheelite"	"Manganotantalite"	"Rutile"	"Mn"	"Magnetite"	"Zr"
"CS13_Whiteload_D4"	7	 40.0000	 20.0000	 80.0000	 .000000	220	 .000000	 .000000	 .000000	 .296659	 75.7774	 .000000	 .862723	 .196187	 .000000	 .316960	 .084941	 21.0004	 98.5353	 .000000	 .000000	 .000000	 .424383	 96.2077	 .000000	 1.05343	 .327251	 .000000	 .407767	 .114738	 .000006	 98.5353	 .000000	 .000000	 .000000	 .162116	 32.4145	 .000000	 .242064	 .207944	 .000000	 .288149	 .047276	 66.6380	 .000000	 .000000	 .000000	 .244446	 97.7519	 .000000	 .364995	 .627095	 .000000	 .868968	 .142569	 .000000	 100.000	 2.00000	O	 .000000	 .000000	 .000000	 .004866	 .972853	 .000000	 .007265	 .006241	 .000000	 .008648	 .001419	 2.00000	 .008684	 .015194	 .004091	 .009611	 .011814	 .027309	 .022763	 .005843	 .009703	 .009138	 .008628	 .018579	 .020481	 .007730	 .013749	 .014999	 .034438	 .027795	 .009747	 .012529	 .011756	 .011655	 -25.577	 -59.365	 -18.654	 2.75812	 .085560	 -30.261	 2.15469	 2.32203	 -224.83	 2.55858	 7.64713	 -33.266	 .735190	 10.7370	 102.498	214	334	319	303	301	332	333	140	335	126	503	"Wollastonite"	"Jadeite"	"Corundum"	"CaNb2O6"	"Cassiterite"	"Scheelite"	"Manganotantalite"	"Rutile"	"Mn"	"Magnetite"	"Zr"
"CS13_Whiteload_D4"	7	 40.0000	 20.0000	 80.0000	 .000000	221	 .000000	 .000000	 .000000	 .450499	 74.9019	 .000000	 1.27269	 .226369	 .000000	 .459559	 .114767	 20.9928	 98.4186	 .000000	 .000000	 .000000	 .644459	 95.0962	 .000000	 1.55403	 .377596	 .000000	 .591221	 .155027	 .000002	 98.4186	 .000000	 .000000	 .000000	 .246239	 32.0469	 .000000	 .357171	 .239987	 .000000	 .417877	 .063890	 66.6279	 .000000	 .000000	 .000000	 .372296	 96.9052	 .000000	 .540017	 .725686	 .000000	 1.26360	 .193195	 .000000	 100.000	 2.00000	O	 .000000	 .000000	 .000000	 .007391	 .961966	 .000000	 .010721	 .007204	 .000000	 .012544	 .001918	 2.00000	 .008698	 .015170	 .004087	 .009629	 .011835	 .027322	 .022774	 .005842	 .009702	 .009137	 .008645	 .018609	 .020449	 .007723	 .013775	 .015026	 .034455	 .027809	 .009744	 .012528	 .011755	 .011678	 -21.884	 -29.009	 -27.995	 1.96079	 .086176	 -39.136	 1.54783	 2.04038	 -108.31	 1.90424	 5.78930	 -33.274	 .750400	 10.7370	 119.592	214	334	319	303	301	332	333	140	335	126	503	"Wollastonite"	"Jadeite"	"Corundum"	"CaNb2O6"	"Cassiterite"	"Scheelite"	"Manganotantalite"	"Rutile"	"Mn"	"Magnetite"	"Zr"
"CS13_Whiteload_D4"	7	 40.0000	 20.0000	 80.0000	 .000000	222	 .000000	 .000000	 .000000	 .314609	 76.0053	 .000000	 .968489	 .197567	 .005781	 .340221	 .073181	 21.0981	 99.0032	 .000000	 .000000	 .000000	 .450061	 96.4970	 .000000	 1.18258	 .329552	 .007464	 .437694	 .098853	 .000004	 99.0032	 .000000	 .000000	 .000000	 .171124	 32.3604	 .000000	 .270474	 .208431	 .005317	 .307855	 .040541	 66.6359	 .000000	 .000000	 .000000	 .258158	 97.6377	 .000000	 .408037	 .628877	 .016044	 .928859	 .122320	 .000000	 100.000	 2.00000	O	 .000000	 .000000	 .000000	 .005136	 .971260	 .000000	 .008118	 .006256	 .000160	 .009240	 .001217	 2.00000	 .008692	 .015187	 .004092	 .009617	 .011820	 .027314	 .022769	 .005844	 .009703	 .009138	 .008634	 .018595	 .020472	 .007731	 .013758	 .015007	 .034446	 .027802	 .009748	 .012529	 .011757	 .011662	 -26.368	 -21.692	 -20.276	 2.62668	 .085449	 -26.879	 1.94973	 2.30746	 119.326	 2.41542	 8.80693	 -33.263	 .756200	 10.7370	 131.860	214	334	319	303	301	332	333	140	335	126	503	"Wollastonite"	"Jadeite"	"Corundum"	"CaNb2O6"	"Cassiterite"	"Scheelite"	"Manganotantalite"	"Rutile"	"Mn"	"Magnetite"	"Zr"
"CS13_Whiteload_D4"	7	 40.0000	 20.0000	 80.0000	 .000000	223	 .000000	 .000000	 .000000	 .353832	 75.4840	 .000000	 1.10605	 .218572	 .000000	 .395177	 .081912	 21.0361	 98.6756	 .000000	 .000000	 .000000	 .506171	 95.8353	 .000000	 1.35055	 .364591	 .000000	 .508394	 .110647	 .000004	 98.6756	 .000000	 .000000	 .000000	 .193012	 32.2309	 .000000	 .309780	 .231255	 .000000	 .358611	 .045508	 66.6309	 .000000	 .000000	 .000000	 .291404	 97.3224	 .000000	 .467696	 .698281	 .000000	 1.08284	 .137414	 .000000	 100.000	 2.00000	O	 .000000	 .000000	 .000000	 .005793	 .967446	 .000000	 .009298	 .006941	 .000000	 .010764	 .001366	 2.00000	 .008695	 .015176	 .004090	 .009623	 .011826	 .027316	 .022771	 .005843	 .009702	 .009137	 .008639	 .018602	 .020457	 .007728	 .013766	 .015014	 .034448	 .027804	 .009746	 .012527	 .011755	 .011669	 -25.668	 -39.303	 -31.274	 2.38349	 .085777	 -24.566	 1.74094	 2.10599	 -93.288	 2.14257	 7.92210	 -33.258	 .764900	 10.7370	 141.796	214	334	319	303	301	332	333	140	335	126	503	"Wollastonite"	"Jadeite"	"Corundum"	"CaNb2O6"	"Cassiterite"	"Scheelite"	"Manganotantalite"	"Rutile"	"Mn"	"Magnetite"	"Zr"
"CS13_Whiteload_D4"	7	 40.0000	 20.0000	 80.0000	 .000000	224	 .000000	 .000000	 .000000	 .245806	 75.9687	 .000000	 .769970	 .181540	 .000000	 .287662	 .072478	 20.9871	 98.5132	 .000000	 .000000	 .000000	 .351636	 96.4506	 .000000	 .940178	 .302820	 .000000	 .370077	 .097903	 .000002	 98.5132	 .000000	 .000000	 .000000	 .134412	 32.5170	 .000000	 .216177	 .192543	 .000000	 .261681	 .040365	 66.6379	 .000000	 .000000	 .000000	 .202508	 97.9815	 .000000	 .325697	 .580177	 .000000	 .788508	 .121630	 .000000	 100.000	 2.00000	O	 .000000	 .000000	 .000000	 .004034	 .975930	 .000000	 .006488	 .005779	 .000000	 .007854	 .001211	 2.00000	 .008683	 .015188	 .004093	 .009608	 .011808	 .027304	 .022760	 .005844	 .009701	 .009136	 .008624	 .018575	 .020474	 .007733	 .013744	 .014992	 .034433	 .027792	 .009747	 .012526	 .011754	 .011649	 -25.999	 -34.884	 -42.577	 3.23753	 .085412	 -39.964	 2.38032	 2.49186	 -257.87	 2.77052	 8.87804	 -33.253	 .773690	 10.7370	 151.807	214	334	319	303	301	332	333	140	335	126	503	"Wollastonite"	"Jadeite"	"Corundum"	"CaNb2O6"	"Cassiterite"	"Scheelite"	"Manganotantalite"	"Rutile"	"Mn"	"Magnetite"	"Zr"
"CS13_Whiteload_D4"	7	 40.0000	 20.0000	 80.0000	 .000000	225	 .000000	 .000000	 .000000	 .268914	 75.6332	 .000000	 .865849	 .187663	 .017334	 .316211	 .079839	 20.9477	 98.3166	 .000000	 .000000	 .000000	 .384693	 96.0246	 .000000	 1.05725	 .313033	 .022382	 .406805	 .107847	 .000002	 98.3166	 .000000	 .000000	 .000000	 .147308	 32.4306	 .000000	 .243526	 .199389	 .016057	 .288160	 .044543	 66.6304	 .000000	 .000000	 .000000	 .222022	 97.7586	 .000000	 .367041	 .601036	 .048404	 .868628	 .134271	 .000000	 100.000	 2.00000	O	 .000000	 .000000	 .000000	 .004422	 .973448	 .000000	 .007310	 .005985	 .000482	 .008650	 .001337	 2.00000	 .008685	 .015180	 .004092	 .009612	 .011812	 .027305	 .022761	 .005843	 .009700	 .009135	 .008627	 .018581	 .020462	 .007731	 .013750	 .014997	 .034434	 .027793	 .009746	 .012524	 .011753	 .011654	 -37.382	 -29.730	 -20.220	 2.99814	 .085623	 -52.888	 2.14771	 2.41724	 40.2632	 2.56274	 8.10540	 -33.249	 .782500	 10.7370	 161.792	214	334	319	303	301	332	333	140	335	126	503	"Wollastonite"	"Jadeite"	"Corundum"	"CaNb2O6"	"Cassiterite"	"Scheelite"	"Manganotantalite"	"Rutile"	"Mn"	"Magnetite"	"Zr"
"CS13_Whiteload_D4"	7	 40.0000	 20.0000	 80.0000	 .000000	226	 .000000	 .000000	 .000000	 .421767	 74.8815	 .000000	 1.25431	 .232933	 .000000	 .449131	 .115592	 20.9725	 98.3277	 .000000	 .000000	 .000000	 .603356	 95.0702	 .000000	 1.53159	 .388547	 .000000	 .577805	 .156142	 .000000	 98.3277	 .000000	 .000000	 .000000	 .230756	 32.0689	 .000000	 .352352	 .247184	 .000000	 .408787	 .064411	 66.6276	 .000000	 .000000	 .000000	 .348776	 96.9410	 .000000	 .532561	 .747212	 .000000	 1.23572	 .194709	 .000000	 100.000	 2.00000	O	 .000000	 .000000	 .000000	 .006927	 .962632	 .000000	 .010577	 .007420	 .000000	 .012271	 .001933	 2.00000	 .008697	 .015155	 .004088	 .009629	 .011832	 .027317	 .022771	 .005841	 .009698	 .009134	 .008643	 .018607	 .020429	 .007724	 .013774	 .015022	 .034449	 .027805	 .009742	 .012523	 .011751	 .011675	 -17.335	 -35.303	 -27.973	 2.06676	 .086165	 -24.044	 1.56647	 1.98861	 -74.950	 1.93777	 5.74965	 -33.244	 .791290	 10.7370	 171.812	214	334	319	303	301	332	333	140	335	126	503	"Wollastonite"	"Jadeite"	"Corundum"	"CaNb2O6"	"Cassiterite"	"Scheelite"	"Manganotantalite"	"Rutile"	"Mn"	"Magnetite"	"Zr"
"CS13_Whiteload_D4"	7	 40.0000	 20.0000	 80.0000	 .000000	227	 .055548	 .102276	 .055512	 .646128	 67.7839	 .000000	 1.30986	 .173172	 .016495	 .539832	 .191137	 19.3334	 90.2073	 .118837	 .137866	 .104889	 .924313	 86.0592	 .000000	 1.59941	 .288861	 .021299	 .694492	 .258187	  .00000	 90.2073	 .108801	 .244731	 .113180	 .382587	 31.4172	 .000000	 .398222	 .198883	 .016518	 .531758	 .115268	 66.4728	 .330123	 .371280	 .171704	 .580419	 95.3256	 .000000	 .604139	 .603447	 .050117	 1.61345	 .349744	 .000000	 100.000	 2.00000	O	 .003274	 .007363	 .003405	 .011511	 .945266	 .000000	 .011982	 .005984	 .000497	 .015999	 .003468	 2.00000	 .008651	 .015084	 .004074	 .009622	 .011823	 .027286	 .022742	 .005822	 .009680	 .009118	 .008635	 .018507	 .020333	 .007697	 .013765	 .015010	 .034410	 .027769	 .009711	 .012499	 .011731	 .011665	 11.0359	 11.1166	 5.48425	 1.48285	 .090775	 -13.944	 1.51043	 2.59368	 42.1913	 1.68246	 3.64975	 -33.239	 .800100	 10.7370	 181.845	214	334	319	303	301	332	333	140	335	126	503	"Wollastonite"	"Jadeite"	"Corundum"	"CaNb2O6"	"Cassiterite"	"Scheelite"	"Manganotantalite"	"Rutile"	"Mn"	"Magnetite"	"Zr"
"CS13_Whiteload_D4"	7	 40.0000	 20.0000	 80.0000	 .000000	228	 .000000	 .000000	 .000000	 .624075	 73.8475	 .000000	 1.63958	 .304686	 .011465	 .628067	 .120888	 20.9704	 98.1467	 .000000	 .000000	 .000000	 .892766	 93.7575	 .000000	 2.00202	 .508234	 .014804	 .808006	 .163295	 .000004	 98.1467	 .000000	 .000000	 .000000	 .341367	 31.6192	 .000000	 .460476	 .323255	 .010605	 .571524	 .067347	 66.6063	 .000000	 .000000	 .000000	 .517335	 95.8365	 .000000	 .697842	 .979774	 .032144	 1.73227	 .204127	 .000000	 100.000	 2.00000	O	 .000000	 .000000	 .000000	 .010250	 .949435	 .000000	 .013827	 .009706	 .000318	 .017161	 .002022	 2.00000	 .008700	 .015119	 .004081	 .009641	 .011845	 .027319	 .022773	 .005834	 .009692	 .009129	 .008654	 .018613	 .020379	 .007712	 .013792	 .015039	 .034452	 .027808	 .009732	 .012515	 .011744	 .011690	 -15.260	 -24.186	 -23.830	 1.52406	 .086879	 -36.784	 1.25857	 1.56812	 60.4574	 1.50413	 5.52457	 -33.234	 .808890	 10.7370	 191.812	214	334	319	303	301	332	333	140	335	126	503	"Wollastonite"	"Jadeite"	"Corundum"	"CaNb2O6"	"Cassiterite"	"Scheelite"	"Manganotantalite"	"Rutile"	"Mn"	"Magnetite"	"Zr"
"CS13_Whiteload_D4"	7	 40.0000	 20.0000	 80.0000	 .000000	229	 .005641	 .000000	 .018158	 .519174	 74.1240	 .000000	 1.45865	 .258200	 .011136	 .546228	 .105173	 20.9222	 97.9686	 .012068	 .000000	 .034310	 .742701	 94.1085	 .000000	 1.78110	 .430693	 .014379	 .702721	 .142068	  .00000	 97.9686	 .010231	 .000000	 .034280	 .284645	 31.8111	 .000000	 .410612	 .274571	 .010325	 .498205	 .058728	 66.6073	 .030975	 .000000	 .051895	 .430916	 96.3158	 .000000	 .621613	 .831331	 .031260	 1.50844	 .177814	 .000000	 100.000	 2.00000	O	 .000307	 .000000	 .001029	 .008547	 .955183	 .000000	 .012329	 .008244	 .000310	 .014959	 .001763	 2.00000	 .008698	 .015128	 .004084	 .009636	 .011838	 .027318	 .022772	 .005837	 .009694	 .009130	 .008649	 .018609	 .020393	 .007717	 .013785	 .015030	 .034450	 .027806	 .009736	 .012517	 .011746	 .011683	 107.353	 -32.938	 16.1735	 1.75455	 .086667	 -46.014	 1.38335	 1.81362	 62.2337	 1.66851	 6.27882	 -33.222	 .820900	 10.7370	 208.997	214	334	319	303	301	332	333	140	335	126	503	"Wollastonite"	"Jadeite"	"Corundum"	"CaNb2O6"	"Cassiterite"	"Scheelite"	"Manganotantalite"	"Rutile"	"Mn"	"Magnetite"	"Zr"
"CS13_Whiteload_D4"	7	 40.0000	 20.0000	 80.0000	 .000000	230	 .000000	 .000000	 .000000	 .499660	 74.6353	 .000000	 1.50038	 .247760	 .001867	 .514665	 .080984	 21.0111	 98.4918	 .000000	 .000000	 .000000	 .714785	 94.7578	 .000000	 1.83205	 .413278	 .002411	 .662115	 .109393	 .000006	 98.4918	 .000000	 .000000	 .000000	 .272863	 31.9039	 .000000	 .420688	 .262427	 .001724	 .467560	 .045043	 66.6258	 .000000	 .000000	 .000000	 .413085	 96.5982	 .000000	 .636877	 .794574	 .005221	 1.41567	 .136379	 .000000	 100.000	 2.00000	O	 .000000	 .000000	 .000000	 .008191	 .957703	 .000000	 .012628	 .007878	 .000052	 .014035	 .001352	 2.00000	 .008712	 .015137	 .004087	 .009642	 .011846	 .027328	 .022782	 .005841	 .009698	 .009134	 .008655	 .018637	 .020404	 .007723	 .013794	 .015040	 .034463	 .027818	 .009743	 .012523	 .011751	 .011691	 -20.715	 -40.129	 -20.716	 1.80871	 .086363	 -38.718	 1.35227	 1.88231	 367.738	 1.74548	 8.02201	 -33.225	 .826490	 10.7370	 215.205	214	334	319	303	301	332	333	140	335	126	503	"Wollastonite"	"Jadeite"	"Corundum"	"CaNb2O6"	"Cassiterite"	"Scheelite"	"Manganotantalite"	"Rutile"	"Mn"	"Magnetite"	"Zr"
