Repository: orthospar/MinorElements-Cassiterite

# MinorElements-Cassiterite
EPMA data and R code for generation of figures in "Systematic trends in the substitution mechanisms of minor elements in cassiterite", submitted for publication in the Australian Journal of Earth Sciences.

# Data Availability
The final cleaned and organised dataset is available above (cassiterite_EPMA.csv) and as a supplementary file hosted by AJES.

File: Data/171207/171207_recalc.dat (part 6 of 20)
LOVOLT"	" CURRENT"	"BEAMSIZE"	"    LINE"	"  Si WT%"	"  Na WT%"	"  Al WT%"	"  Nb WT%"	"  Sn WT%"	"   W WT%"	"  Ta WT%"	"  Ti WT%"	"  Mn WT%"	"  Fe WT%"	"  Zr WT%"	"   O WT%"	"   TOTAL"	"    SiO2"	"    Na2O"	"   Al2O3"	"   Nb2O5"	"    SnO2"	"     WO3"	"   Ta2O5"	"    TiO2"	"     MnO"	"     FeO"	"    ZrO2"	"       O"	"   TOTAL"	"  Si AT%"	"  Na AT%"	"  Al AT%"	"  Nb AT%"	"  Sn AT%"	"   W AT%"	"  Ta AT%"	"  Ti AT%"	"  Mn AT%"	"  Fe AT%"	"  Zr AT%"	"   O AT%"	"Si OXMOL%"	"Na OXMOL%"	"Al OXMOL%"	"Nb OXMOL%"	"Sn OXMOL%"	"W OXMOL%"	"Ta OXMOL%"	"Ti OXMOL%"	"Mn OXMOL%"	"Fe OXMOL%"	"Zr OXMOL%"	"O OXMOL%"	"   TOTAL"	" FORMULA"	"   BASIS"	"Si FORMULA"	"Na FORMULA"	"Al FORMULA"	"Nb FORMULA"	"Sn FORMULA"	"W FORMULA"	"Ta FORMULA"	"Ti FORMULA"	"Mn FORMULA"	"Fe FORMULA"	"Zr FORMULA"	"O FORMULA"	"Si CDL99"	"Na CDL99"	"Al CDL99"	"Nb CDL99"	"Sn CDL99"	" W CDL99"	"Ta CDL99"	"Ti CDL99"	"Mn CDL99"	"Fe CDL99"	"Zr CDL99"	"SiO2 CDL99"	"Na2O CDL99"	"Al2O3 CDL99"	"Nb2O5 CDL99"	"SnO2 CDL99"	"WO3 CDL99"	"Ta2O5 CDL99"	"TiO2 CDL99"	"MnO CDL99"	"FeO CDL99"	"ZrO2 CDL99"	"Si %ERR "	"Na %ERR "	"Al %ERR "	"Nb %ERR "	"Sn %ERR "	" W %ERR "	"Ta %ERR "	"Ti %ERR "	"Mn %ERR "	"Fe %ERR "	"Zr %ERR "	"   X-POS"	"   Y-POS"	"   Z-POS"	" RELDIST"	"Si STD_NUM"	"Na STD_NUM"	"Al STD_NUM"	"Nb STD_NUM"	"Sn STD_NUM"	"W STD_NUM"	"Ta STD_NUM"	"Ti STD_NUM"	"Mn STD_NUM"	"Fe STD_NUM"	"Zr STD_NUM"	"Si STD_NAM"	"Na STD_NAM"	"Al STD_NAM"	"Nb STD_NAM"	"Sn STD_NAM"	"W STD_NAM"	"Ta STD_NAM"	"Ti STD_NAM"	"Mn STD_NAM"	"Fe STD_NAM"	"Zr STD_NAM"
"CS13_Whiteload_D4"	7	 40.0000	 20.0000	 80.0000	 .000000	231	 .000000	 .000000	 .000000	 .433071	 74.9869	 .000000	 1.26797	 .232168	 .002134	 .454912	 .083009	 20.9991	 98.4593	 .000000	 .000000	 .000000	 .619526	 95.2041	 .000000	 1.54827	 .387270	 .002756	 .585242	 .112128	  .00000	 98.4593	 .000000	 .000000	 .000000	 .236637	 32.0730	 .000000	 .355734	 .246057	 .001972	 .413519	 .046196	 66.6269	 .000000	 .000000	 .000000	 .357707	 96.9649	 .000000	 .537737	 .743892	 .005962	 1.25017	 .139662	 .000000	 100.000	 2.00000	O	 .000000	 .000000	 .000000	 .007103	 .962764	 .000000	 .010678	 .007386	 .000059	 .012413	 .001387	 2.00000	 .008700	 .015143	 .004089	 .009631	 .011833	 .027319	 .022774	 .005841	 .009697	 .009133	 .008644	 .018613	 .020412	 .007726	 .013778	 .015024	 .034451	 .027809	 .009743	 .012521	 .011750	 .011676	 -17.952	 -17.101	 -24.407	 2.02381	 .086104	 -25.975	 1.55257	 1.99455	 321.743	 1.91847	 7.82802	 -33.220	 .835300	 10.7370	 225.243	214	334	319	303	301	332	333	140	335	126	503	"Wollastonite"	"Jadeite"	"Corundum"	"CaNb2O6"	"Cassiterite"	"Scheelite"	"Manganotantalite"	"Rutile"	"Mn"	"Magnetite"	"Zr"
"CS13_Whiteload_D4"	7	 40.0000	 20.0000	 80.0000	 .000000	232	 .000000	 .000000	 .000000	 .524638	 74.3335	 .000000	 1.61819	 .264141	 .026317	 .582204	 .117497	 21.0168	 98.4833	 .000000	 .000000	 .000000	 .750517	 94.3746	 .000000	 1.97590	 .440603	 .033982	 .749004	 .158715	 .000006	 98.4833	 .000000	 .000000	 .000000	 .286339	 31.7567	 .000000	 .453461	 .279618	 .024290	 .528616	 .065313	 66.6057	 .000000	 .000000	 .000000	 .433526	 96.1612	 .000000	 .686554	 .846700	 .073552	 1.60068	 .197773	 .000000	 100.000	 2.00000	O	 .000000	 .000000	 .000000	 .008598	 .953574	 .000000	 .013616	 .008396	 .000729	 .015873	 .001961	 2.00000	 .008711	 .015120	 .004085	 .009645	 .011848	 .027326	 .022780	 .005838	 .009694	 .009131	 .008657	 .018635	 .020381	 .007718	 .013798	 .015042	 .034460	 .027816	 .009738	 .012517	 .011747	 .011694	 -19.174	 -26.585	 -28.097	 1.74162	 .086564	 -28.107	 1.27208	 1.77774	 26.7482	 1.59075	 5.67260	 -33.215	 .844090	 10.7370	 235.210	214	334	319	303	301	332	333	140	335	126	503	"Wollastonite"	"Jadeite"	"Corundum"	"CaNb2O6"	"Cassiterite"	"Scheelite"	"Manganotantalite"	"Rutile"	"Mn"	"Magnetite"	"Zr"
"CS13_Whiteload_D4"	7	 40.0000	 20.0000	 80.0000	 .000000	233	 .000000	 .000000	 .000000	 .461524	 74.7210	 .000000	 1.37004	 .239928	 .016593	 .476263	 .095651	 20.9822	 98.3632	 .000000	 .000000	 .000000	 .660230	 94.8665	 .000000	 1.67289	 .400214	 .021425	 .612711	 .129206	  .00000	 98.3632	 .000000	 .000000	 .000000	 .252375	 31.9833	 .000000	 .384657	 .254473	 .015344	 .433254	 .053272	 66.6233	 .000000	 .000000	 .000000	 .381713	 96.7486	 .000000	 .581787	 .769772	 .046415	 1.31058	 .161145	 .000000	 100.000	 2.00000	O	 .000000	 .000000	 .000000	 .007576	 .960124	 .000000	 .011547	 .007639	 .000461	 .013006	 .001599	 2.00000	 .008702	 .015128	 .004087	 .009634	 .011836	 .027315	 .022772	 .005839	 .009693	 .009130	 .008646	 .018617	 .020392	 .007722	 .013782	 .015027	 .034447	 .027806	 .009740	 .012516	 .011746	 .011679	 -19.580	 -27.203	 -20.049	 1.92410	 .086265	 -21.969	 1.45606	 1.93625	 42.0027	 1.85121	 6.85569	 -33.210	 .852900	 10.7370	 245.239	214	334	319	303	301	332	333	140	335	126	503	"Wollastonite"	"Jadeite"	"Corundum"	"CaNb2O6"	"Cassiterite"	"Scheelite"	"Manganotantalite"	"Rutile"	"Mn"	"Magnetite"	"Zr"
"CS13_Whiteload_D4"	7	 40.0000	 20.0000	 80.0000	 .000000	234	 .000000	 .000000	 .000000	 .221235	 76.1048	 .000000	 .782516	 .168113	 .002187	 .265652	 .093942	 21.0089	 98.6473	 .000000	 .000000	 .000000	 .316487	 96.6234	 .000000	 .955497	 .280422	 .002824	 .341760	 .126897	 .000004	 98.6473	 .000000	 .000000	 .000000	 .120859	 32.5436	 .000000	 .219486	 .178128	 .002020	 .241424	 .052268	 66.6422	 .000000	 .000000	 .000000	 .182084	 98.0595	 .000000	 .330675	 .536732	 .006087	 .727452	 .157493	 .000000	 100.000	 2.00000	O	 .000000	 .000000	 .000000	 .003627	 .976665	 .000000	 .006587	 .005346	 .000061	 .007245	 .001569	 2.00000	 .008686	 .015158	 .004094	 .009610	 .011809	 .027300	 .022759	 .005843	 .009695	 .009132	 .008622	 .018582	 .020433	 .007735	 .013747	 .014992	 .034428	 .027790	 .009747	 .012519	 .011748	 .011647	 -39.623	 -26.831	 -23.618	 3.54816	 .085312	 -34.077	 2.34642	 2.67304	 313.979	 2.95876	 6.95384	 -33.206	 .861590	 10.7370	 255.118	214	334	319	303	301	332	333	140	335	126	503	"Wollastonite"	"Jadeite"	"Corundum"	"CaNb2O6"	"Cassiterite"	"Scheelite"	"Manganotantalite"	"Rutile"	"Mn"	"Magnetite"	"Zr"
"CS13_Whiteload_D4"	7	 40.0000	 20.0000	 80.0000	 .000000	235	 .000000	 .000000	 .000000	 .401253	 75.0913	 .000000	 1.33082	 .236617	 .016090	 .452043	 .117107	 21.0456	 98.6908	 .000000	 .000000	 .000000	 .574009	 95.3366	 .000000	 1.62501	 .394691	 .020776	 .581552	 .158188	 .000008	 98.6908	 .000000	 .000000	 .000000	 .218756	 32.0451	 .000000	 .372522	 .250205	 .014834	 .409983	 .065025	 66.6236	 .000000	 .000000	 .000000	 .330639	 96.8692	 .000000	 .563049	 .756346	 .044842	 1.23934	 .196563	 .000000	 100.000	 2.00000	O	 .000000	 .000000	 .000000	 .006567	 .961973	 .000000	 .011183	 .007511	 .000445	 .012307	 .001952	 2.00000	 .008703	 .015126	 .004088	 .009633	 .011833	 .027314	 .022771	 .005840	 .009693	 .009130	 .008644	 .018618	 .020389	 .007724	 .013780	 .015024	 .034446	 .027805	 .009741	 .012516	 .011745	 .011676	 -22.878	 -23.360	 -21.149	 2.15235	 .086027	 -29.106	 1.49126	 1.96053	 43.2897	 1.92708	 5.68180	 -33.201	 .870400	 10.7370	 265.150	214	334	319	303	301	332	333	140	335	126	503	"Wollastonite"	"Jadeite"	"Corundum"	"CaNb2O6"	"Cassiterite"	"Scheelite"	"Manganotantalite"	"Rutile"	"Mn"	"Magnetite"	"Zr"
"CS13_Whiteload_D4"	7	 40.0000	 20.0000	 80.0000	 .000000	236	 .000000	 .000000	 .000000	 .418608	 75.0910	 .000000	 1.18457	 .231764	 .002754	 .444057	 .107926	 21.0081	 98.4887	 .000000	 .000000	 .000000	 .598836	 95.3363	 .000000	 1.44642	 .386596	 .003556	 .571278	 .145786	 .000002	 98.4887	 .000000	 .000000	 .000000	 .228630	 32.1028	 .000000	 .332181	 .245516	 .002544	 .403468	 .060035	 66.6248	 .000000	 .000000	 .000000	 .345417	 97.0026	 .000000	 .501863	 .741857	 .007686	 1.21913	 .181403	 .000000	 100.000	 2.00000	O	 .000000	 .000000	 .000000	 .006863	 .963690	 .000000	 .009972	 .007370	 .000076	 .012112	 .001802	 2.00000	 .008692	 .015124	 .004088	 .009624	 .011825	 .027306	 .022764	 .005838	 .009690	 .009128	 .008636	 .018595	 .020387	 .007724	 .013768	 .015013	 .034436	 .027797	 .009738	 .012512	 .011743	 .011665	 -27.023	 -23.852	 -33.916	 2.07845	 .086005	 -30.922	 1.64276	 1.99681	 249.338	 1.95377	 6.12107	 -33.183	 .880900	 10.7370	 285.645	214	334	319	303	301	332	333	140	335	126	503	"Wollastonite"	"Jadeite"	"Corundum"	"CaNb2O6"	"Cassiterite"	"Scheelite"	"Manganotantalite"	"Rutile"	"Mn"	"Magnetite"	"Zr"
"CS13_Whiteload_D4"	7	 40.0000	 20.0000	 80.0000	 .000000	237	 .000000	 .000000	 .000000	 .322524	 75.1807	 .000000	 1.03712	 .214063	 .007065	 .367988	 .096451	 20.9219	 98.1478	 .000000	 .000000	 .000000	 .461384	 95.4501	 .000000	 1.26638	 .357069	 .009122	 .473415	 .130287	  .00000	 98.1478	 .000000	 .000000	 .000000	 .176893	 32.2764	 .000000	 .292057	 .227719	 .006553	 .335758	 .053878	 66.6307	 .000000	 .000000	 .000000	 .266930	 97.4094	 .000000	 .440710	 .687250	 .019776	 1.01331	 .162602	 .000000	 100.000	 2.00000	O	 .000000	 .000000	 .000000	 .005310	 .968815	 .000000	 .008766	 .006835	 .000197	 .010078	 .001617	 2.00000	 .008690	 .015132	 .004090	 .009619	 .011818	 .027302	 .022761	 .005840	 .009691	 .009128	 .008631	 .018592	 .020397	 .007728	 .013761	 .015004	 .034431	 .027793	 .009741	 .012513	 .011744	 .011658	 -24.651	 -40.838	 -27.677	 2.57293	 .085901	 -35.614	 1.83809	 2.14480	 97.6496	 2.26551	 6.79113	 -33.210	 .889990	 10.7370	 313.557	214	334	319	303	301	332	333	140	335	126	503	"Wollastonite"	"Jadeite"	"Corundum"	"CaNb2O6"	"Cassiterite"	"Scheelite"	"Manganotantalite"	"Rutile"	"Mn"	"Magnetite"	"Zr"
"CS13_Whiteload_D4"	7	 40.0000	 20.0000	 80.0000	 .000000	238	 .000000	 .000000	 .000000	 .488462	 74.9342	 .000000	 1.46868	 .247966	 .024330	 .515762	 .111828	 21.0977	 98.8889	 .000000	 .000000	 .000000	 .698765	 95.1372	 .000000	 1.79334	 .413622	 .031415	 .663526	 .151057	 .000000	 98.8889	 .000000	 .000000	 .000000	 .265615	 31.8956	 .000000	 .410052	 .261530	 .022373	 .466568	 .061934	 66.6163	 .000000	 .000000	 .000000	 .401888	 96.5193	 .000000	 .620429	 .791416	 .067703	 1.41188	 .187417	 .000000	 100.000	 2.00000	O	 .000000	 .000000	 .000000	 .007974	 .957593	 .000000	 .012311	 .007852	 .000672	 .014008	 .001859	 2.00000	 .008705	 .015107	 .004086	 .009638	 .011839	 .027316	 .022773	 .005838	 .009690	 .009127	 .008648	 .018624	 .020364	 .007721	 .013788	 .015031	 .034448	 .027807	 .009738	 .012512	 .011742	 .011682	 -18.204	 -22.238	 -34.816	 1.84040	 .086155	 -39.832	 1.37548	 1.87987	 28.8623	 1.74155	 5.93134	 -33.187	 .896790	 10.7370	 337.628	214	334	319	303	301	332	333	140	335	126	503	"Wollastonite"	"Jadeite"	"Corundum"	"CaNb2O6"	"Cassiterite"	"Scheelite"	"Manganotantalite"	"Rutile"	"Mn"	"Magnetite"	"Zr"
"CS13_Whiteload_D4"	7	 40.0000	 20.0000	 80.0000	 .000000	239	 .000000	 .000000	 .000000	 .457513	 75.4375	 .000000	 1.38779	 .242161	 .006505	 .505558	 .112890	 21.1906	 99.3405	 .000000	 .000000	 .000000	 .654492	 95.7762	 .000000	 1.69458	 .403939	 .008400	 .650399	 .152492	  .00000	 99.3405	 .000000	 .000000	 .000000	 .247703	 31.9702	 .000000	 .385782	 .254297	 .005956	 .455347	 .062250	 66.6185	 .000000	 .000000	 .000000	 .374573	 96.6895	 .000000	 .583374	 .769086	 .018014	 1.37714	 .188266	 .000000	 100.000	 2.00000	O	 .000000	 .000000	 .000000	 .007436	 .959799	 .000000	 .011582	 .007634	 .000179	 .013670	 .001869	 2.00000	 .008703	 .015109	 .004087	 .009635	 .011835	 .027314	 .022772	 .005838	 .009689	 .009127	 .008645	 .018619	 .020367	 .007723	 .013783	 .015026	 .034445	 .027806	 .009739	 .012511	 .011742	 .011677	 -16.719	 -23.640	 -15.489	 1.93754	 .085841	 -47.763	 1.44065	 1.92002	 105.964	 1.76819	 5.87741	 -33.182	 .905600	 10.7370	 347.660	214	334	319	303	301	332	333	140	335	126	503	"Wollastonite"	"Jadeite"	"Corundum"	"CaNb2O6"	"Cassiterite"	"Scheelite"	"Manganotantalite"	"Rutile"	"Mn"	"Magnetite"	"Zr"
"CS13_Whiteload_D4"	7	 40.0000	 20.0000	 80.0000	 .000000	240	 .000000	 .000000	 .000000	 .482578	 74.7403	 .000000	 1.41995	 .246770	 .003094	 .510959	 .119563	 21.0265	 98.5496	 .000000	 .000000	 .000000	 .690348	 94.8910	 .000000	 1.73384	 .411627	 .003994	 .657347	 .161506	 .000002	 98.5496	 .000000	 .000000	 .000000	 .263324	 31.9233	 .000000	 .397819	 .261171	 .002855	 .463824	 .066447	 66.6213	 .000000	 .000000	 .000000	 .398394	 96.5963	 .000000	 .601878	 .790274	 .008638	 1.40348	 .201061	 .000000	 100.000	 2.00000	O	 .000000	 .000000	 .000000	 .007905	 .958350	 .000000	 .011943	 .007840	 .000086	 .013924	 .001995	 2.00000	 .008702	 .015102	 .004086	 .009636	 .011836	 .027312	 .022770	 .005837	 .009688	 .009126	 .008645	 .018617	 .020357	 .007721	 .013784	 .015028	 .034443	 .027804	 .009737	 .012510	 .011741	 .011678	 -18.946	 -115.13	 -25.085	 1.85765	 .086257	 -20.364	 1.41381	 1.88790	 222.005	 1.75378	 5.57512	 -33.177	 .914390	 10.7370	 357.680	214	334	319	303	301	332	333	140	335	126	503	"Wollastonite"	"Jadeite"	"Corundum"	"CaNb2O6"	"Cassiterite"	"Scheelite"	"Manganotantalite"	"Rutile"	"Mn"	"Magnetite"	"Zr"
"CS13_Whiteload_D4"	7	 40.0000	 20.0000	 80.0000	 .000000	241	 .000000	 .000000	 .000000	 .423341	 74.7528	 .000000	 1.30540	 .240354	 .000000	 .472618	 .096944	 20.9549	 98.2463	 .000000	 .000000	 .000000	 .605607	 94.9068	 .000000	 1.59397	 .400925	 .000000	 .608022	 .130952	 .000008	 98.2463	 .000000	 .000000	 .000000	 .231795	 32.0384	 .000000	 .366984	 .255255	 .000000	 .430496	 .054062	 66.6230	 .000000	 .000000	 .000000	 .350381	 96.8583	 .000000	 .554732	 .771685	 .000000	 1.30147	 .163439	 .000000	 100.000	 2.00000	O	 .000000	 .000000	 .000000	 .006958	 .961784	 .000000	 .011017	 .007663	 .000000	 .012923	 .001623	 2.00000	 .008701	 .015109	 .004088	 .009633	 .011832	 .027313	 .022771	 .005839	 .009690	 .009127	 .008642	 .018615	 .020366	 .007725	 .013781	 .015022	 .034444	 .027805	 .009740	 .012511	 .011742	 .011674	 -19.485	 -23.704	 -24.689	 2.06130	 .086225	 -34.022	 1.51531	 1.93320	 -51.712	 1.86173	 6.76774	 -33.172	 .923200	 10.7370	 367.665	214	334	319	303	301	332	333	140	335	126	503	"Wollastonite"	"Jadeite"	"Corundum"	"CaNb2O6"	"Cassiterite"	"Scheelite"	"Manganotantalite"	"Rutile"	"Mn"	"Magnetite"	"Zr"
"CS13_Whiteload_D4"	7	 40.0000	 20.0000	 80.0000	 .000000	242	 .000000	 .000000	 .000000	 .362225	 75.2794	 .000000	 1.11373	 .211860	 .013328	 .391267	 .090572	 20.9875	 98.4499	 .000000	 .000000	 .000000	 .518178	 95.5755	 .000000	 1.35993	 .353395	 .017209	 .503363	 .122344	 .000004	 98.4499	 .000000	 .000000	 .000000	 .198042	 32.2170	 .000000	 .312643	 .224666	 .012323	 .355873	 .050434	 66.6290	 .000000	 .000000	 .000000	 .299016	 97.2864	 .000000	 .472048	 .678428	 .037211	 1.07464	 .152298	 .000000	 100.000	 2.00000	O	 .000000	 .000000	 .000000	 .005945	 .967055	 .000000	 .009385	 .006744	 .000370	 .010682	 .001514	 2.00000	 .008693	 .015112	 .004090	 .009623	 .011821	 .027301	 .022761	 .005839	 .009687	 .009125	 .008632	 .018598	 .020371	 .007727	 .013766	 .015007	 .034429	 .027793	 .009739	 .012508	 .011740	 .011660	 -22.774	 -32.236	 -24.054	 2.33757	 .085849	 -28.563	 1.73004	 2.16437	 52.0823	 2.15691	 7.20342	 -33.167	 .931990	 10.7370	 377.676	214	334	319	303	301	332	333	140	335	126	503	"Wollastonite"	"Jadeite"	"Corundum"	"CaNb2O6"	"Cassiterite"	"Scheelite"	"Manganotantalite"	"Rutile"	"Mn"	"Magnetite"	"Zr"
"CS13_Whiteload_D4"	7	 40.0000	 20.0000	 80.0000	 .000000	243	 .000000	 .000000	 .000000	 .309598	 75.4770	 .000000	 1.00584	 .201334	 .013778	 .376563	 .083759	 20.9808	 98.4486	 .000000	 .000000	 .000000	 .442893	 95.8263	 .000000	 1.22819	 .335837	 .017791	 .484447	 .113142	 .000002	 98.4486	 .000000	 .000000	 .000000	 .169309	 32.3092	 .000000	 .282423	 .213554	 .012742	 .342581	 .046652	 66.6235	 .000000	 .000000	 .000000	 .255364	 97.4619	 .000000	 .425970	 .644193	 .038438	 1.03341	 .140727	 .000000	 100.000	 2.00000	O	 .000000	 .000000	 .000000	 .005083	 .969905	 .000000	 .008478	 .006411	 .000383	 .010284	 .001400	 2.00000	 .008689	 .015115	 .004091	 .009618	 .011814	 .027298	 .022759	 .005839	 .009686	 .009125	 .008628	 .018590	 .020375	 .007730	 .013759	 .015000	 .034425	 .027790	 .009739	 .012508	 .011739	 .011654	 -20.162	 -18.712	 -24.432	 2.66222	 .085705	 -34.773	 1.88659	 2.26633	 50.3994	 2.22351	 7.74790	 -33.163	 .940690	 10.7370	 387.612	214	334	319	303	301	332	333	140	335	126	503	"Wollastonite"	"Jadeite"	"Corundum"	"CaNb2O6"	"Cassiterite"	"Scheelite"	"Manganotantalite"	"Rutile"	"Mn"	"Magnetite"	"Zr"
"CS13_Whiteload_D4"	7	 40.0000	 20.0000	 80.0000	 .000000	244	 .000000	 .000000	 .000000	 .323136	 75.5336	 .000000	 1.11780	 .211563	 .002694	 .388838	 .094408	 21.0375	 98.7095	 .000000	 .000000	 .000000	 .462260	 95.8982	 .000000	 1.36490	 .352900	 .003478	 .500239	 .127526	  .00000	 98.7095	 .000000	 .000000	 .000000	 .176253	 32.2494	 .000000	 .313044	 .223820	 .002485	 .352829	 .052446	 66.6298	 .000000	 .000000	 .000000	 .266038	 97.3548	 .000000	 .472512	 .675672	 .007501	 1.06513	 .158325	 .000000	 100.000	 2.00000	O	 .000000	 .000000	 .000000	 .005291	 .968016	 .000000	 .009397	 .006718	 .000075	 .010591	 .001574	 2.00000	 .008697	 .015110	 .004091	 .009624	 .011821	 .027304	 .022764	 .005840	 .009687	 .009126	 .008633	 .018606	 .020368	 .007729	 .013768	 .015009	 .034432	 .027796	 .009741	 .012509	 .011740	 .011662	 -27.349	 -33.048	 -25.629	 2.56997	 .085695	 -32.474	 1.72483	 2.16743	 254.829	 2.16758	 6.93020	 -33.158	 .949500	 10.7370	 397.597	214	334	319	303	301	332	333	140	335	126	503	"Wollastonite"	"Jadeite"	"Corundum"	"CaNb2O6"	"Cassiterite"	"Scheelite"	"Manganotantalite"	"Rutile"	"Mn"	"Magnetite"	"Zr"
"CS13_Whiteload_D4"	7	 40.0000	 20.0000	 80.0000	 .000000	245	 .000000	 .000000	 .000000	 .316957	 75.5111	 .000000	 1.05688	 .208773	 .000000	 .367673	 .077538	 21.0007	 98.5396	 .000000	 .000000	 .000000	 .453420	 95.8697	 .000000	 1.29052	 .348245	 .000000	 .473010	 .104739	  .00000	 98.5396	 .000000	 .000000	 .000000	 .173195	 32.2981	 .000000	 .296520	 .221268	 .000000	 .334227	 .043153	 66.6335	 .000000	 .000000	 .000000	 .261375	 97.4843	 .000000	 .447488	 .667845	 .000000	 1.00879	 .130246	 .000000	 100.000	 2.00000	O	 .000000	 .000000	 .000000	 .005198	 .969425	 .000000	 .008900	 .006641	 .000000	 .010032	 .001295	 2.00000	 .008695	 .015110	 .004091	 .009622	 .011819	 .027302	 .022763	 .005840	 .009687	 .009125	 .008631	 .018601	 .020368	 .007730	 .013765	 .015005	 .034430	 .027794	 .009741	 .012508	 .011740	 .011658	 -32.619	 -38.125	 -26.573	 2.61120	 .085694	 -33.922	 1.80873	 2.19364	 -191.64	 2.26630	 8.33528	 -33.153	 .958290	 10.7370	 407.617	214	334	319	303	301	332	333	140	335	126	503	"Wollastonite"	"Jadeite"	"Corundum"	"CaNb2O6"	"Cassiterite"	"Scheelite"	"Manganotantalite"	"Rutile"	"Mn"	"Magnetite"	"Zr"
"CS13_Whiteload_D4"	7	 40.0000	 20.0000	 80.0000	 .000000	246	 .000000	 .000000	 .000000	 .368724	 75.0517	 .000000	 1.15604	 .219445	 .008683	 .405841	 .092845	 20.9470	 98.2503	 .000000	 .000000	 .000000	 .527475	 95.2864	 .000000	 1.41159	 .366048	 .011212	 .522113	 .125416	 .000004	 98.2503	 .000000	 .000000	 .000000	 .201984	 32.1815	 .000000	 .325145	 .233158	 .008044	 .369841	 .051800	 66.6286	 .000000	 .000000	 .000000	 .305039	 97.2019	 .000000	 .491039	 .704237	 .024295	 1.11708	 .156458	 .000000	 100.000	 2.00000	O	 .000000	 .000000	 .000000	 .006063	 .965996	 .000000	 .009760	 .006999	 .000241	 .011102	 .001555	 2.00000	 .008695	 .015098	 .004090	 .009625	 .011822	 .027302	 .022763	 .005838	 .009685	 .009124	 .008633	 .018602	 .020352	 .007727	 .013769	 .015010	 .034430	 .027794	 .009738	 .012506	 .011738	 .011662	 -25.834	 -21.484	 -25.595	 2.30423	 .085987	 -28.919	 1.67653	 2.09682	 79.5386	 2.09516	 7.03926	 -33.148	 .967100	 10.7370	 417.646	214	334	319	303	301	332	333	140	335	126	503	"Wollastonite"	"Jadeite"	"Corundum"	"CaNb2O6"	"Cassiterite"	"Scheelite"	"Manganotantalite"	"Rutile"	"Mn"	"Magnetite"	"Zr"
"CS13_Whiteload_D4"	7	 40.0000	 20.0000	 80.0000	 .000000	247	 .000000	 .000000	 .000000	 .293413	 76.2353	 .000000	 .903367	 .184556	 .000000	 .334772	 .090654	 21.1308	 99.1729	 .000000	 .000000	 .000000	 .419740	 96.7892	 .000000	 1.10306	 .307850	 .000000	 .430683	 .122455	 .000000	 99.1729	 .000000	 .000000	 .000000	 .159345	 32.4074	 .000000	 .251891	 .194399	 .000000	 .302448	 .050141	 66.6344	 .000000	 .000000	 .000000	 .240266	 97.7304	 .000000	 .379811	 .586246	 .000000	 .912088	 .151211	 .000000	 100.000	 2.00000	O	 .000000	 .000000	 .000000	 .004783	 .972693	 .000000	 .007560	 .005835	 .000000	 .009078	 .001505	 2.00000	 .008686	 .015107	 .004092	 .009613	 .011809	 .027291	 .022754	 .005839	 .009684	 .009123	 .008621	 .018583	 .020363	 .007731	 .013752	 .014993	 .034417	 .027784	 .009740	 .012504	 .011736	 .011646	 -20.092	 -18.432	 -18.086	 2.78396	 .085234	 -35.311	 2.06915	 2.45257	 -1035.0	 2.44331	 7.18857	 -33.144	 .975890	 10.7370	 427.614	214	334	319	303	301	332	333	140	335	126	503	"Wollastonite"	"Jadeite"	"Corundum"	"CaNb2O6"	"Cassiterite"	"Scheelite"	"Manganotantalite"	"Rutile"	"Mn"	"Magnetite"	"Zr"
"CS13_Whiteload_D4"	7	 40.0000	 20.0000	 80.0000	 .000000	248	 .000000	 .000000	 .000000	 .175451	 74.0567	 .000000	 .709489	 .128767	 .000000	 .228109	 .034822	 20.3624	 95.6958	 .000000	 .000000	 .000000	 .250991	 94.0232	 .000000	 .866328	 .214791	 .000000	 .293461	 .047038	  .00000	 95.6958	 .000000	 .000000	 .000000	 .098896	 32.6750	 .000000	 .205333	 .140778	 .000000	 .213898	 .019991	 66.6461	 .000000	 .000000	 .000000	 .148932	 98.4134	 .000000	 .309219	 .424007	 .000000	 .644237	 .060211	 .000000	 100.000	 2.00000	O	 .000000	 .000000	 .000000	 .002968	 .980554	 .000000	 .006162	 .004225	 .000000	 .006419	 .000600	 2.00000	 .008687	 .015124	 .004096	 .009610	 .011804	 .027289	 .022753	 .005842	 .009687	 .009126	 .008618	 .018585	 .020386	 .007739	 .013748	 .014987	 .034414	 .027783	 .009745	 .012509	 .011740	 .011642	 -23.973	 -37.951	 -13.620	 4.35567	 .086437	 -25.255	 2.55836	 3.42167	 -42.496	 3.36292	 17.9578	 -33.139	 .984700	 10.7370	 437.646	214	334	319	303	301	332	333	140	335	126	503	"Wollastonite"	"Jadeite"	"Corundum"	"CaNb2O6"	"Cassiterite"	"Scheelite"	"Manganotantalite"	"Rutile"	"Mn"	"Magnetite"	"Zr"
"CS13_Whiteload_D4"	7	 40.0000	 20.0000	 80.0000	 .000000	249	 .000000	 .000000	 .000000	 .364970	 75.9180	 .000000	 .992829	 .199790	 .000000	 .405136	 .102767	 21.1305	 99.1140	 .000000	 .000000	 .000000	 .522105	 96.3863	 .000000	 1.21230	 .333261	 .000000	 .521206	 .138818	 .000000	 99.1140	 .000000	 .000000	 .000000	 .198178	 32.2680	 .000000	 .276797	 .210416	 .000000	 .365967	 .056834	 66.6238	 .000000	 .000000	 .000000	 .299012	 97.3725	 .000000	 .417635	 .634956	 .000000	 1.10435	 .171502	 .000000	 100.000	 2.00000	O	 .000000	 .000000	 .000000	 .005949	 .968661	 .000000	 .008309	 .006317	 .000000	 .010986	 .001706	 2.00000	 .008684	 .015090	 .004090	 .009615	 .011811	 .027289	 .022753	 .005836	 .009680	 .009120	 .008622	 .018579	 .020342	 .007727	 .013755	 .014995	 .034414	 .027782	 .009735	 .012499	 .011732	 .011647	 -22.514	 -28.187	 -18.346	 2.32140	 .085443	 -33.434	 1.90728	 2.28113	 -127.02	 2.09740	 6.39594	 -33.134	 .993490	 10.7370	 447.666	214	334	319	303	301	332	333	140	335	126	503	"Wollastonite"	"Jadeite"	"Corundum"	"CaNb2O6"	"Cassiterite"	"Scheelite"	"Manganotantalite"	"Rutile"	"Mn"	"Magnetite"	"Zr"
"CS13_Whiteload_D4"	7	 40.0000	 20.0000	 80.0000	 .000000	250	 .000000	 .000000	 .000000	 .468092	 75.7520	 .000000	 1.30775	 .225029	 .025524	 .515975	 .126178	 21.2640	 99.6845	 .000000	 .000000	 .000000	 .669625	 96.1755	 .000000	 1.59684	 .375362	 .032957	 .663800	 .170441	  .00000	 99.6845	 .000000	 .000000	 .000000	 .252512	 31.9872	 .000000	 .362215	 .235450	 .023285	 .463046	 .069325	 66.6070	 .000000	 .000000	 .000000	 .381604	 96.6799	 .000000	 .547390	 .711639	 .070377	 1.39954	 .209531	 .000000	 100.000	 2.00000	O	 .000000	 .000000	 .000000	 .007582	 .960474	 .000000	 .010876	 .007070	 .000699	 .013904	 .002082	 2.00000	 .008696	 .015074	 .004087	 .009630	 .011827	 .027302	 .022764	 .005835	 .009680	 .009120	 .008636	 .018604	 .020319	 .007723	 .013775	 .015015	 .034430	 .027796	 .009733	 .012499	 .011732	 .011665	 -17.323	 -28.255	 -17.631	 1.90178	 .085627	 -65.467	 1.51255	 2.04889	 27.5179	 1.73990	 5.30098	 -33.129	 1.00230	 10.7370	 457.700	214	334	319	303	301	332	333	140	335	126	503	"Wollastonite"	"Jadeite"	"Corundum"	"CaNb2O6"	"Cassiterite"	"Scheelite"	"Manganotantalite"	"Rutile"	"Mn"	"Magnetite"	"Zr"
"CS13_Whiteload_D4"	7	 40.0000	 20.0000	 80.0000	 .000000	251	 .000000	 .000000	 .000000	 .067742	 77.0670	 .000000	 .361109	 .054407	 .000000	 .110285	 .010911	 20.9588	 98.6303	 .000000	 .000000	 .000000	 .096907	 97.8451	 .000000	 .440935	 .090754	 .000000	 .141882	 .014739	 .000000	 98.6303	 .000000	 .000000	 .000000	 .037103	 33.0407	 .000000	 .101550	 .057798	 .000000	 .100488	 .006087	 66.6563	 .000000	 .000000	 .000000	 .055753	 99.2977	 .000000	 .152595	 .173702	 .000000	 .301997	 .018292	 .000000	 100.000	 2.00000	O	 .000000	 .000000	 .000000	 .001113	 .991375	 .000000	 .003047	 .001734	 .000000	 .003015	 .000183	 2.00000	 .008689	 .015148	 .004104	 .009603	 .011798	 .027303	 .022765	 .005851	 .009695	 .009133	 .008611	 .018589	 .020420	 .007754	 .013738	 .014979	 .034432	 .027798	 .009759	 .012518	 .011750	 .011631	 -59.591	 -33.639	 -16.678	 10.5182	 .084673	 -37.096	 4.74735	 7.79449	 -80.324	 6.41067	 56.2031	 -33.125	 1.01110	 10.7370	 467.671	214	334	319	303	301	332	333	140	335	126	503	"Wollastonite"	"Jadeite"	"Corundum"	"CaNb2O6"	"Cassiterite"	"Scheelite"	"Manganotantalite"	"Rutile"	"Mn"	"Magnetite"	"Zr"
"CS13_Whiteload_D4"	7	 40.0000	 20.0000	 80.0000	 .000000	252	 .000000	 .000000	 .000000	 .435375	 75.1142	 .000000	 1.22610	 .219247	 .019810	 .475652	 .108911	 21.0367	 98.6360	 .000000	 .000000	 .000000	 .622823	 95.3657	 .000000	 1.49714	 .365717	 .025579	 .611925	 .147117	 .000000	 98.6360	 .000000	 .000000	 .000000	 .237424	 32.0636	 .000000	 .343303	 .231901	 .018269	 .431513	 .060490	 66.6135	 .000000	 .000000	 .000000	 .358688	 96.8802	 .000000	 .518646	 .700689	 .055199	 1.30382	 .182771	 .000000	 100.000	 2.00000	O	 .000000	 .000000	 .000000	 .007128	 .962675	 .000000	 .010307	 .006963	 .000548	 .012956	 .001816	 2.00000	 .008700	 .015083	 .004091	 .009634	 .011832	 .027319	 .022778	 .005840	 .009686	 .009126	 .008639	 .018613	 .020332	 .007730	 .013782	 .015022	 .034452	 .027814	 .009741	 .012507	 .011740	 .011670	 -27.106	 -22.280	 -29.275	 2.01575	 .086035	 -82.789	 1.59694	 2.09906	 35.2735	 1.85257	 6.07247	 -33.120	 1.01989	 10.7370	 477.686	214	334	319	303	301	332	333	140	335	126	503	"Wollastonite"	"Jadeite"	"Corundum"	"CaNb2O6"	"Cassiterite"	"Scheelite"	"Manganotantalite"	"Rutile"	"Mn"	"Magnetite"	"Zr"
"CS13_Whiteload_D4"	7	 40.0000	 20.0000	 80.0000	 .000000	253	 .000000	 .000000	 .000000	 .174015	 54.5269	 .000000	 .870276	 .000000	 .000000	 .451526	 .000000	 15.0976	 71.1203	 .000000	 .000000	 .000000	 .248935	 69.2278	 .000000	 1.06266	 .000000	 .000000	 .580886	 .000000	 .000004	 71.1203	 .000000	 .000000	 .000000	 .132110	 32.4033	 .000000	 .339231	 .000000	 .000000	 .570262	 .000000	 66.5551	 .000000	 .000000	 .000000	 .198905	 97.5732	 .000000	 .510749	 .000000	 .000000	 1.71718	 .000000	 .000000	 100.000	 2.00000	O	 .000000	 .000000	 .000000	 .003970	 .973727	 .000000	 .010194	 .000000	 .000000	 .017137	 .000000	 2.00000	 .008694	 .015119	 .004098	 .009646	 .011838	 .027311	 .022769	 .005840	 .009694	 .009131	 .008650	 .018599	 .020379	 .007743	 .013798	 .015030	 .034441	 .027803	 .009742	 .012517	 .011747	 .011684	 -1.9270	 -3.0860	 -1.5610	 4.40410	 .101239	 -13.084	 2.14065	 -8.7118	 -11.051	 1.92923	 -3.0612	 -33.115	 1.02859	 10.7370	 487.627	214	334	319	303	301	332	333	140	335	126	503	"Wollastonite"	"Jadeite"	"Corundum"	"CaNb2O6"	"Cassiterite"	"Scheelite"	"Manganotantalite"	"Rutile"	"Mn"	"Magnetite"	"Zr"
"CS13_Whiteload_D4"	7	 40.0000	 20.0000	 80.0000	 .000000	254	 .000000	 .000000	 .000000	 .172699	 77.1480	 .000000	 .600485	 .146529	 .003807	 .230107	 .077785	 21.1992	 99.5785	 .000000	 .000000	 .000000	 .247053	 97.9478	 .000000	 .733227	 .244419	 .004916	 .296032	 .105072	 .000004	 99.5785	 .000000	 .000000	 .000000	 .093493	 32.6923	 .000000	 .166910	 .153859	 .003486	 .207236	 .042889	 66.6398	 .000000	 .000000	 .000000	 .140676	 98.3820	 .000000	 .251144	 .463013	 .010489	 .623643	 .129066	 .000000	 100.000	 2.00000	O	 .000000	 .000000	 .000000	 .002806	 .981164	 .000000	 .005009	 .004618	 .000105	 .006220	 .001287	 2.00000	 .008687	 .015117	 .004100	 .009611	 .011806	 .027308	 .022770	 .005846	 .009690	 .009129	 .008617	 .018585	 .020378	 .007746	 .013749	 .014988	 .034438	 .027803	 .009751	 .012512	 .011745	 .011639	 -26.965	 -27.171	 -12.508	 4.41835	 .084718	 -37.638	 2.97286	 3.03555	 180.561	 3.33980	 8.29729	 -33.110	 1.03740	 10.7370	 497.612	214	334	319	303	301	332	333	140	335	126	503	"Wollastonite"	"Jadeite"	"Corundum"	"CaNb2O6"	"Cassiterite"	"Scheelite"	"Manganotantalite"	"Rutile"	"Mn"	"Magnetite"	"Zr"
"CS13_Whiteload_D4"	7	 40.0000	 20.0000	 80.0000	 .000000	255	 .000000	 .000000	 .000000	 .136906	 76.7166	 .000000	 .653908	 .206364	 .000000	 .251281	 .050936	 21.1148	 99.1308	 .000000	 .000000	 .000000	 .195850	 97.4001	 .000000	 .798460	 .344228	 .000000	 .323272	 .068804	 .000002	 99.1308	 .000000	 .000000	 .000000	 .074406	 32.6365	 .000000	 .182470	 .217534	 .000000	 .227189	 .028194	 66.6338	 .000000	 .000000	 .000000	 .111929	 98.1908	 .000000	 .274491	 .654477	 .000000	 .683525	 .084826	 .000000	 100.000	 2.00000	O	 .000000	 .000000	 .000000	 .002233	 .979577	 .000000	 .005477	 .006529	 .000000	 .006819	 .000846	 2.00000	 .008688	 .015114	 .004100	 .009614	 .011805	 .027312	 .022772	 .005845	 .009690	 .009130	 .008619	 .018587	 .020373	 .007746	 .013753	 .014988	 .034442	 .027806	 .009750	 .012512	 .011745	 .011643	 -41.539	 -27.971	 -13.106	 5.45367	 .084968	 -30.333	 2.75388	 2.21905	 -25.032	 3.09992	 12.4285	 -33.105	 1.04620	 10.7370	 507.632	214	334	319	303	301	332	333	140	335	126	503	"Wollastonite"	"Jadeite"	"Corundum"	"CaNb2O6"	"Cassiterite"	"Scheelite"	"Manganotantalite"	"Rutile"	"Mn"	"Magnetite"	"Zr"
"CS13_Whiteload_D4"	7	 40.0000	 20.0000	 80.0000	 .000000	256	 .000000	 .000000	 .000000	 .059353	 77.4733	 .000000	 .504684	 .149268	 .000000	 .140187	 .095101	 21.1979	 99.6198	 .000000	 .000000	 .000000	 .084908	 98.3608	 .000000	 .616249	 .248987	 .000000	 .180350	 .128463	  .00000	 99.6198	 .000000	 .000000	 .000000	 .032140	 32.8387	 .000000	 .140318	 .156776	 .000000	 .126286	 .052450	 66.6533	 .000000	 .000000	 .000000	 .048316	 98.7320	 .000000	 .210939	 .471357	 .000000	 .379688	 .157695	 .000000	 100.000	 2.00000	O	 .000000	 .000000	 .000000	 .000964	 .985359	 .000000	 .004210	 .004704	 .000000	 .003789	 .001574	 2.00000	 .008690	 .015122	 .004102	 .009610	 .011803	 .027311	 .022772	 .005849	 .009692	 .009131	 .008615	 .018591	 .020385	 .007751	 .013747	 .014985	 .034441	 .027806	 .009756	 .012515	 .011748	 .011637	 -23.936	 -20.197	 -13.172	 11.9429	 .084506	 -48.158	 3.48223	 2.98539	 -58.174	 5.15605	 6.86893	 -33.101	 1.05499	 10.7370	 517.647	214	334	319	303	301	332	333	140	335	126	503	"Wollastonite"	"Jadeite"	"Corundum"	"CaNb2O6"	"Cassiterite"	"Scheelite"	"Manganotantalite"	"Rutile"	"Mn"	"Magnetite"	"Zr"
"CS13_Whiteload_D4"	7	 40.0000	 20.0000	 80.0000	 .000000	257	 .000000	 .000000	 .000000	 .059964	 77.4917	 .000000	 .473000	 .145743	 .000000	 .149136	 .076666	 21.1899	 99.5862	 .000000	 .000000	 .000000	 .085781	 98.3843	 .000000	 .577560	 .243108	 .000000	 .191863	 .103560	 .000004	 99.5862	 .000000	 .000000	 .000000	 .032481	 32.8570	 .000000	 .131551	 .153122	 .000000	 .134390	 .042296	 66.6492	 .000000	 .000000	 .000000	 .048816	 98.7621	 .000000	 .197709	 .460258	 .000000	 .403954	 .127133	 .000000	 100.000	 2.00000	O	 .000000	 .000000	 .000000	 .000975	 .985967	 .000000	 .003948	 .004595	 .000000	 .004033	 .001269	 2.00000	 .008688	 .015121	 .004103	 .009608	 .011801	 .027309	 .022771	 .005848	 .009691	 .009131	 .008613	 .018587	 .020383	 .007752	 .013745	 .014983	 .034439	 .027805	 .009756	 .012514	 .011747	 .011635	 -46.242	 -26.351	 -12.011	 11.8249	 .084488	 -31.116	 3.69566	 3.05206	 -36.723	 4.87786	 8.40854	 -33.096	 1.06379	 10.7370	 527.623	214	334	319	303	301	332	333	140	335	126	503	"Wollastonite"	"Jadeite"	"Corundum"	"CaNb2O6"	"Cassiterite"	"Scheelite"	"Manganotantalite"	"Rutile"	"Mn"	"Magnetite"	"Zr"
"CS13_Whiteload_D4"	7	 40.0000	 20.0000	 80.0000	 .000000	258	 .000000	 .000000	 .000000	 .052355	 77.5292	 .000000	 .515947	 .145477	 .000000	 .159436	 .077251	 21.2092	 99.6888	 .000000	 .000000	 .000000	 .074895	 98.4318	 .000000	 .630001	 .242664	 .000000	 .205115	 .104351	 .000004	 99.6888	 .000000	 .000000	 .000000	 .028333	 32.8421	 .000000	 .143361	 .152699	 .000000	 .143538	 .042579	 66.6474	 .000000	 .000000	 .000000	 .042584	 98.7235	 .000000	 .215472	 .459015	 .000000	 .431476	 .127992	 .000000	 100.000	 2.00000	O	 .000000	 .000000	 .000000	 .000850	 .985546	 .000000	 .004302	 .004582	 .000000	 .004307	 .001278	 2.00000	 .008692	 .015118	 .004103	 .009611	 .011804	 .027312	 .022774	 .005849	 .009692	 .009131	 .008616	 .018595	 .020379	 .007752	 .013749	 .014986	 .034442	 .027808	 .009756	 .012514	 .011747	 .011638	 -24.181	 -21.857	 -12.556	 13.4754	 .084473	 -26.114	 3.41282	 3.05742	 -352.49	 4.59639	 8.35067	 -33.091	 1.07260	 10.7370	 537.661	214	334	319	303	301	332	333	140	335	126	503	"Wollastonite"	"Jadeite"	"Corundum"	"CaNb2O6"	"Cassiterite"	"Scheelite"	"Manganotantalite"	"Rutile"	"Mn"	"Magnetite"	"Zr"
"CS13_Whiteload_D4"	7	 40.0000	 20.0000	 80.0000	 .000000	259	 .000000	 .000000	 .000000	 .057450	 77.3513	 .000000	 .500113	 .154458	 .000000	 .154446	 .090710	 21.1692	 99.4777	 .000000	 .000000	 .000000	 .082185	 98.2059	 .000000	 .610667	 .257646	 .000000	 .198694	 .122532	  .00000	 99.4777	 .000000	 .000000	 .000000	 .031150	 32.8292	 .000000	 .139226	 .162436	 .000000	 .139310	 .050093	 66.6486	 .000000	 .000000	 .000000	 .046819	 98.6863	 .000000	 .209261	 .488292	 .000000	 .418775	 .150581	 .000000	 100.000	 2.00000	O	 .000000	 .000000	 .000000	 .000935	 .985141	 .000000	 .004178	 .004874	 .000000	 .004180	 .001503	 2.00000	 .008689	 .015113	 .004102	 .009610	 .011802	 .027310	 .022772	 .005848	 .009690	 .009130	 .008614	 .018589	 .020373	 .007752	 .013748	 .014984	 .034440	 .027806	 .009755	 .012513	 .011746	 .011636	 -32.531	 -34.654	 -15.151	 12.3226	 .084573	 -44.518	 3.51142	 2.89230	 -179.83	 4.72774	 7.17872	 -33.093	 1.08099	 10.7370	 546.203	214	334	319	303	301	332	333	140	335	126	503	"Wollastonite"	"Jadeite"	"Corundum"	"CaNb2O6"	"Cassiterite"	"Scheelite"	"Manganotantalite"	"Rutile"	"Mn"	"Magnetite"	"Zr"
"CS13_Whiteload_D4"	7	 40.0000	 20.0000	 80.0000	 .000000	260	 .000000	 .000000	 .000000	 .064181	 75.7027	 .000000	 .512572	 .147012	 .000345	 .155699	 .082722	 20.7231	 97.3883	 .000000	 .000000	 .000000	 .091814	 96.1129	 .000000	 .625880	 .245225	 .000446	 .200307	 .111741	 .000000	 97.3883	 .000000	 .000000	 .000000	 .035549	 32.8213	 .000000	 .145767	 .157935	 .000323	 .143465	 .046665	 66.6490	 .000000	 .000000	 .000000	 .053440	 98.6800	 .000000	 .219130	 .474843	 .000973	 .431339	 .140302	 .000000	 100.000	 2.00000	O	 .000000	 .000000	 .000000	 .001067	 .984902	 .000000	 .004374	 .004739	 .000010	 .004305	 .001400	 2.00000	 .008688	 .015111	 .004102	 .009612	 .011804	 .027310	 .022772	 .005848	 .009690	 .009130	 .008615	 .018588	 .020369	 .007752	 .013750	 .014986	 .034440	 .027806	 .009755	 .012512	 .011746	 .011637	 -37.909	 -41.003	 -16.294	 11.0842	 .085509	 -25.315	 3.43341	 3.02764	 1983.51	 4.69385	 7.82880	 -33.082	 1.09019	 10.7370	 560.621	214	334	319	303	301	332	333	140	335	126	503	"Wollastonite"	"Jadeite"	"Corundum"	"CaNb2O6"	"Cassiterite"	"Scheelite"	"Manganotantalite"	"Rutile"	"Mn"	"Magnetite"	"Zr"
"CS13_Whiteload_D4"	7	 40.0000	 20.0000	 80.0000	 .000000	261	 .000000	 .000000	 .000000	 .056035	 76.8044	 .000000	 .546178	 .160411	 .000000	 .169587	 .078177	 21.0353	 98.8500	 .000000	 .000000	 .000000	 .080160	 97.5116	 .000000	 .666914	 .267574	 .000000	 .218173	 .105602	 .000002	 98.8500	 .000000	 .000000	 .000000	 .030574	 32.8033	 .000000	 .153012	 .169763	 .000000	 .153935	 .043445	 66.6460	 .000000	 .000000	 .000000	 .045960	 98.6203	 .000000	 .230009	 .510378	 .000000	 .462793	 .130613	 .000000	 100.000	 2.00000	O	 .000000	 .000000	 .000000	 .000918	 .984405	 .000000	 .004592	 .005094	 .000000	 .004619	 .001304	 2.00000	 .008692	 .015108	 .004103	 .009613	 .011805	 .027312	 .022774	 .005848	 .009690	 .009130	 .008617	 .018595	 .020365	 .007752	 .013752	 .014987	 .034443	 .027809	 .009755	 .012512	 .011745	 .011639	 -23.296	 -29.095	 -13.367	 12.6256	 .084885	 -30.622	 3.24026	 2.79326	 -61.126	 4.35171	 8.25811	 -33.077	 1.09899	 10.7370	 570.645	214	334	319	303	301	332	333	140	335	126	503	"Wollastonite"	"Jadeite"	"Corundum"	"CaNb2O6"	"Cassiterite"	"Scheelite"	"Manganotantalite"	"Rutile"	"Mn"	"Magnetite"	"Zr"
"CS13_Whiteload_D4"	7	 40.0000	 20.0000	 80.0000	 .000000	262	 .000000	 .000000	 .000000	 .058455	 77.3149	 .000000	 .509770	 .164401	 .000000	 .173037	 .095776	 21.1757	 99.4921	 .000000	 .000000	 .000000	 .083623	 98.1598	 .000000	 .622459	 .274230	 .000000	 .222611	 .129374	 .000002	 99.4921	 .000000	 .000000	 .000000	 .031683	 32.8012	 .000000	 .141860	 .172826	 .000000	 .156019	 .052870	 66.6436	 .000000	 .000000	 .000000	 .047615	 98.5918	 .000000	 .213198	 .519470	 .000000	 .468954	 .158913	 .000000	 100.000	 2.00000	O	 .000000	 .000000	 .000000	 .000951	 .984376	 .000000	 .004257	 .005187	 .000000	 .004682	 .001587	 2.00000	 .008688	 .015103	 .004102	 .009611	 .011802	 .027309	 .022772	 .005847	 .009688	 .009129	 .008614	 .018587	 .020359	 .007751	 .013748	 .014984	 .034439	 .027806	 .009754	 .012510	 .011744	 .011635	 -27.671	 -15.211	 -15.290	 12.1200	 .084597	 -25.957	 3.45051	 2.73046	 -152.26	 4.27478	 6.82298	 -33.072	 1.10780	 10.7370	 580.682	214	334	319	303	301	332	333	140	335	126	503	"Wollastonite"	"Jadeite"	"Corundum"	"CaNb2O6"	"Cassiterite"	"Scheelite"	"Manganotantalite"	"Rutile"	"Mn"	"Magnetite"	"Zr"
"CS13_Whiteload_D4"	7	 40.0000	 20.0000	 80.0000	 .000000	263	 .000000	 .000000	 .000000	 .057293	 76.6592	 .000000	 .462417	 .158663	 .013897	 .144082	 .076099	 20.9730	 98.5447	 .000000	 .000000	 .000000	 .081959	 97.3273	 .000000	 .564638	 .264659	 .017944	 .185361	 .102795	  .00000	 98.5447	 .000000	 .000000	 .000000	 .031353	 32.8383	 .000000	 .129930	 .168411	 .012861	 .131172	 .042415	 66.6455	 .000000	 .000000	 .000000	 .047114	 98.6912	 .000000	 .195244	 .506137	 .038651	 .394220	 .127473	 .000000	 100.000	 2.00000	O	 .000000	 .000000	 .000000	 .000941	 .985462	 .000000	 .003899	 .005054	 .000386	 .003936	 .001273	 2.00000	 .008686	 .015103	 .004103	 .009609	 .011800	 .027307	 .022771	 .005847	 .009688	 .009128	 .008612	 .018582	 .020358	 .007752	 .013746	 .014981	 .034437	 .027804	 .009754	 .012509	 .011743	 .011633	 -67.096	 -49.678	 -16.326	 12.3539	 .084954	 -36.264	 3.77359	 2.82128	 49.9849	 5.02940	 8.46634	 -33.067	 1.11650	 10.7370	 590.570	214	334	319	303	301	332	333	140	335	126	503	"Wollastonite"	"Jadeite"	"Corundum"	"CaNb2O6"	"Cassiterite"	"Scheelite"	"Manganotantalite"	"Rutile"	"Mn"	"Magnetite"	"Zr"
"CS13_Whiteload_D4"	7	 40.0000	 20.0000	 80.0000	 .000000	264	 .000000	 .000000	 .000000	 .057925	 76.9480	 .000000	 .450398	 .149978	 .000000	 .145032	 .105009	 21.0490	 98.9054	 .000000	 .000000	 .000000	 .082865	 97.6939	 .000000	 .549962	 .250172	 .000000	 .186583	 .141846	 .000000	 98.9054	 .000000	 .000000	 .000000	 .031587	 32.8447	 .000000	 .126103	 .158626	 .000000	 .131567	 .058320	 66.6491	 .000000	 .000000	 .000000	 .047468	 98.7156	 .000000	 .189502	 .476754	 .000000	 .395427	 .175282	 .000000	 100.000	 2.00000	O	 .000000	 .000000	 .000000	 .000948	 .985601	 .000000	 .003784	 .004760	 .000000	 .003948	 .001750	 2.00000	 .008686	 .015100	 .004103	 .009609	 .011800	 .027308	 .022771	 .005848	 .009688	 .009128	 .008611	 .018582	 .020354	 .007752	 .013745	 .014982	 .034437	 .027805	 .009754	 .012509	 .011743	 .011632	 -47.257	 -37.352	 -14.443	 12.2238	 .084795	 -59.493	 3.86641	 2.97187	 -43.997	 4.99979	 6.26131	 -33.063	 1.12530	 10.7370	 600.590	214	334	319	303	301	332	333	140	335	126	503	"Wollastonite"	"Jadeite"	"Corundum"	"CaNb2O6"	"Cassiterite"	"Scheelite"	"Manganotantalite"	"Rutile"	"Mn"	"Magnetite"	"Zr"
"CS13_Whiteload_D4"	7	 40.0000	 20.0000	 80.0000	 .000000	265	 .000000	 .000000	 .000000	 .058776	 76.3997	 .000000	 .503081	 .155603	 .000000	 .166708	 .080561	 20.9146	 98.2790	 .000000	 .000000	 .000000	 .084082	 96.9978	 .000000	 .614291	 .259556	 .000000	 .214469	 .108822	 -.00001	 98.2790	 .000000	 .000000	 .000000	 .032255	 32.8182	 .000000	 .141750	 .165623	 .000000	 .152193	 .045027	 66.6449	 .000000	 .000000	 .000000	 .048477	 98.6478	 .000000	 .213042	 .497844	 .000000	 .457474	 .135346	 .000000	 100.000	 2.00000	O	 .000000	 .000000	 .000000	 .000968	 .984868	 .000000	 .004254	 .004970	 .000000	 .004567	 .001351	 2.00000	 .008688	 .015096	 .004103	 .009611	 .011802	 .027308	 .022772	 .005847	 .009687	 .009128	 .008613	 .018587	 .020349	 .007752	 .013750	 .014984	 .034438	 .027805	 .009753	 .012508	 .011743	 .011635	 -26.184	 -24.716	 -19.336	 12.0577	 .085104	 -21.627	 3.49253	 2.87236	 -210.00	 4.41704	 8.02473	 -33.058	 1.13409	 10.7370	 610.605	214	334	319	303	301	332	333	140	335	126	503	"Wollastonite"	"Jadeite"	"Corundum"	"CaNb2O6"	"Cassiterite"	"Scheelite"	"Manganotantalite"	"Rutile"	"Mn"	"Magnetite"	"Zr"
