Repository: orthospar/MinorElements-Cassiterite

# MinorElements-Cassiterite
EPMA data and R code for generation of figures in "Systematic trends in the substitution mechanisms of minor elements in cassiterite", submitted for publication in the Australian Journal of Earth Sciences.

# Data Availability
The final cleaned and organised dataset is available above (cassiterite_EPMA.csv) and as a supplementary file hosted by AJES.

File: Data/171207/171207_recalc.dat (part 7 of 20)
LOVOLT"	" CURRENT"	"BEAMSIZE"	"    LINE"	"  Si WT%"	"  Na WT%"	"  Al WT%"	"  Nb WT%"	"  Sn WT%"	"   W WT%"	"  Ta WT%"	"  Ti WT%"	"  Mn WT%"	"  Fe WT%"	"  Zr WT%"	"   O WT%"	"   TOTAL"	"    SiO2"	"    Na2O"	"   Al2O3"	"   Nb2O5"	"    SnO2"	"     WO3"	"   Ta2O5"	"    TiO2"	"     MnO"	"     FeO"	"    ZrO2"	"       O"	"   TOTAL"	"  Si AT%"	"  Na AT%"	"  Al AT%"	"  Nb AT%"	"  Sn AT%"	"   W AT%"	"  Ta AT%"	"  Ti AT%"	"  Mn AT%"	"  Fe AT%"	"  Zr AT%"	"   O AT%"	"Si OXMOL%"	"Na OXMOL%"	"Al OXMOL%"	"Nb OXMOL%"	"Sn OXMOL%"	"W OXMOL%"	"Ta OXMOL%"	"Ti OXMOL%"	"Mn OXMOL%"	"Fe OXMOL%"	"Zr OXMOL%"	"O OXMOL%"	"   TOTAL"	" FORMULA"	"   BASIS"	"Si FORMULA"	"Na FORMULA"	"Al FORMULA"	"Nb FORMULA"	"Sn FORMULA"	"W FORMULA"	"Ta FORMULA"	"Ti FORMULA"	"Mn FORMULA"	"Fe FORMULA"	"Zr FORMULA"	"O FORMULA"	"Si CDL99"	"Na CDL99"	"Al CDL99"	"Nb CDL99"	"Sn CDL99"	" W CDL99"	"Ta CDL99"	"Ti CDL99"	"Mn CDL99"	"Fe CDL99"	"Zr CDL99"	"SiO2 CDL99"	"Na2O CDL99"	"Al2O3 CDL99"	"Nb2O5 CDL99"	"SnO2 CDL99"	"WO3 CDL99"	"Ta2O5 CDL99"	"TiO2 CDL99"	"MnO CDL99"	"FeO CDL99"	"ZrO2 CDL99"	"Si %ERR "	"Na %ERR "	"Al %ERR "	"Nb %ERR "	"Sn %ERR "	" W %ERR "	"Ta %ERR "	"Ti %ERR "	"Mn %ERR "	"Fe %ERR "	"Zr %ERR "	"   X-POS"	"   Y-POS"	"   Z-POS"	" RELDIST"	"Si STD_NUM"	"Na STD_NUM"	"Al STD_NUM"	"Nb STD_NUM"	"Sn STD_NUM"	"W STD_NUM"	"Ta STD_NUM"	"Ti STD_NUM"	"Mn STD_NUM"	"Fe STD_NUM"	"Zr STD_NUM"	"Si STD_NAM"	"Na STD_NAM"	"Al STD_NAM"	"Nb STD_NAM"	"Sn STD_NAM"	"W STD_NAM"	"Ta STD_NAM"	"Ti STD_NAM"	"Mn STD_NAM"	"Fe STD_NAM"	"Zr STD_NAM"
"CS13_Whiteload_D4"	7	 40.0000	 20.0000	 80.0000	 .000000	266	 .000000	 .000000	 .000000	 .056748	 77.3126	 .000000	 .494529	 .141150	 .000000	 .143794	 .094736	 21.1467	 99.3903	 .000000	 .000000	 .000000	 .081181	 98.1569	 .000000	 .603849	 .235446	 .000000	 .184990	 .127969	  .00000	 99.3903	 .000000	 .000000	 .000000	 .030803	 32.8491	 .000000	 .137824	 .148605	 .000000	 .129845	 .052373	 66.6515	 .000000	 .000000	 .000000	 .046301	 98.7520	 .000000	 .207166	 .446740	 .000000	 .390346	 .157447	 .000000	 100.000	 2.00000	O	 .000000	 .000000	 .000000	 .000924	 .985696	 .000000	 .004136	 .004459	 .000000	 .003896	 .001572	 2.00000	 .008692	 .015096	 .004104	 .009613	 .011804	 .027312	 .022775	 .005849	 .009688	 .009129	 .008614	 .018595	 .020349	 .007754	 .013751	 .014987	 .034443	 .027810	 .009756	 .012510	 .011744	 .011636	 -27.088	 -22.526	 -11.602	 12.4720	 .084597	 -28.993	 3.54822	 3.14432	 -25.724	 5.03850	 6.89322	 -33.053	 1.14289	 10.7370	 620.581	214	334	319	303	301	332	333	140	335	126	503	"Wollastonite"	"Jadeite"	"Corundum"	"CaNb2O6"	"Cassiterite"	"Scheelite"	"Manganotantalite"	"Rutile"	"Mn"	"Magnetite"	"Zr"
"CS13_Whiteload_D4"	7	 40.0000	 20.0000	 80.0000	 .000000	267	 .000000	 .000000	 .000000	 .058934	 77.0830	 .000000	 .525691	 .150015	 .000000	 .155607	 .082080	 21.0975	 99.1528	 .000000	 .000000	 .000000	 .084308	 97.8653	 .000000	 .641899	 .250235	 .000000	 .200188	 .110873	 -.00001	 99.1528	 .000000	 .000000	 .000000	 .032063	 32.8269	 .000000	 .146846	 .158302	 .000000	 .140836	 .045481	 66.6495	 .000000	 .000000	 .000000	 .048200	 98.6950	 .000000	 .220748	 .475939	 .000000	 .423428	 .136740	 .000000	 100.000	 2.00000	O	 .000000	 .000000	 .000000	 .000962	 .985061	 .000000	 .004407	 .004750	 .000000	 .004226	 .001365	 2.00000	 .008693	 .015092	 .004104	 .009614	 .011805	 .027312	 .022775	 .005848	 .009687	 .009128	 .008615	 .018597	 .020343	 .007754	 .013753	 .014987	 .034442	 .027810	 .009755	 .012508	 .011743	 .011637	 -29.149	 -101.33	 -14.383	 12.0294	 .084724	 -28.613	 3.35522	 2.97146	 -407.45	 4.69522	 7.88611	 -33.048	 1.15170	 10.7370	 630.619	214	334	319	303	301	332	333	140	335	126	503	"Wollastonite"	"Jadeite"	"Corundum"	"CaNb2O6"	"Cassiterite"	"Scheelite"	"Manganotantalite"	"Rutile"	"Mn"	"Magnetite"	"Zr"
"CS13_Whiteload_D4"	7	 40.0000	 20.0000	 80.0000	 .000000	268	 .000000	 .000000	 .000000	 .509627	 75.3088	 .000000	 1.48795	 .227074	 .025390	 .488551	 .116925	 21.1924	 99.3568	 .000000	 .000000	 .000000	 .729043	 95.6128	 .000000	 1.81688	 .378772	 .032784	 .628520	 .157943	 -.00001	 99.3568	 .000000	 .000000	 .000000	 .275930	 31.9170	 .000000	 .413643	 .238464	 .023248	 .440049	 .064478	 66.6272	 .000000	 .000000	 .000000	 .417721	 96.6361	 .000000	 .626200	 .722003	 .070387	 1.33235	 .195221	 .000000	 100.000	 2.00000	O	 .000000	 .000000	 .000000	 .008283	 .958079	 .000000	 .012417	 .007158	 .000698	 .013209	 .001935	 2.00000	 .008721	 .015036	 .004093	 .009655	 .011853	 .027340	 .022800	 .005843	 .009684	 .009125	 .008654	 .018657	 .020268	 .007734	 .013812	 .015049	 .034478	 .027840	 .009746	 .012505	 .011740	 .011689	 -14.409	 -15.795	 -20.429	 1.78279	 .086003	 -26.405	 1.36236	 2.03490	 27.6727	 1.81463	 5.69606	 -33.043	 1.16050	 10.7370	 640.644	214	334	319	303	301	332	333	140	335	126	503	"Wollastonite"	"Jadeite"	"Corundum"	"CaNb2O6"	"Cassiterite"	"Scheelite"	"Manganotantalite"	"Rutile"	"Mn"	"Magnetite"	"Zr"
"CS13_Whiteload_D4"	7	 40.0000	 20.0000	 80.0000	 .000000	269	 .000000	 .000000	 .000000	 .013489	 77.5553	 .000000	 .241845	 .080791	 .003619	 .054097	 .000000	 21.0395	 98.9886	 .000000	 .000000	 .000000	 .019297	 98.4650	 .000000	 .295307	 .134765	 .004673	 .069595	 .000000	  .00000	 98.9886	 .000000	 .000000	 .000000	 .007361	 33.1252	 .000000	 .067756	 .085505	 .003340	 .049106	 .000000	 66.6617	 .000000	 .000000	 .000000	 .011052	 99.4730	 .000000	 .101733	 .256766	 .010029	 .147461	 .000000	 .000000	 100.000	 2.00000	O	 .000000	 .000000	 .000000	 .000221	 .993831	 .000000	 .002033	 .002565	 .000100	 .001473	 .000000	 2.00000	 .008688	 .015105	 .004108	 .009604	 .011794	 .027306	 .022771	 .005851	 .009689	 .009129	 .008605	 .018587	 .020362	 .007762	 .013739	 .014974	 .034436	 .027805	 .009761	 .012510	 .011745	 .011624	 -20.117	 -24.833	 -11.940	 50.8081	 .084390	 -30.864	 6.94051	 5.32596	 189.876	 12.4935	 -67.500	 -33.039	 1.16929	 10.7370	 650.606	214	334	319	303	301	332	333	140	335	126	503	"Wollastonite"	"Jadeite"	"Corundum"	"CaNb2O6"	"Cassiterite"	"Scheelite"	"Manganotantalite"	"Rutile"	"Mn"	"Magnetite"	"Zr"
"CS13_Whiteload_D4"	7	 40.0000	 20.0000	 80.0000	 .000000	270	 .000000	 .000000	 .000000	 8.66497	 9.46009	 .139569	 42.1025	 1.96381	 .010354	 .028703	 .325561	 17.0621	 79.7576	 .000000	 .000000	 .000000	 12.3956	 12.0106	 .176008	 51.4096	 3.27575	 .013369	 .036926	 .439768	 .000000	 79.7576	 .000000	 .000000	 .000000	 6.14378	 5.25041	 .050008	 15.3273	 2.70070	 .012415	 .033856	 .235101	 70.2464	 .000000	 .000000	 .000000	 16.1525	 27.6075	 .262949	 40.2968	 14.2007	 .065280	 .178022	 1.23620	 .000000	 100.000	 2.00000	O	 .000000	 .000000	 .000000	 .174921	 .149485	 .001424	 .436387	 .076892	 .000353	 .000964	 .006694	 2.00000	 .012270	 .013300	 .003886	 .012533	 .015523	 .029727	 .024921	 .006293	 .010239	 .009503	 .011497	 .026249	 .017928	 .007342	 .017929	 .019708	 .037488	 .030430	 .010497	 .013221	 .012226	 .015530	 -1.7556	 -6.6394	 -1.8079	 .350188	 .293438	 15.2511	 .158159	 .373733	 70.4595	 23.8666	 2.96666	 -33.034	 1.17809	 10.7370	 660.630	214	334	319	303	301	332	333	140	335	126	503	"Wollastonite"	"Jadeite"	"Corundum"	"CaNb2O6"	"Cassiterite"	"Scheelite"	"Manganotantalite"	"Rutile"	"Mn"	"Magnetite"	"Zr"
"CS13_Whiteload_D4"	7	 40.0000	 20.0000	 80.0000	 .000000	271	 .000000	 .000000	 .000000	 .340520	 76.2333	 .000000	 1.20024	 .189631	 .004450	 .384330	 .080148	 21.2314	 99.6640	 .000000	 .000000	 .000000	 .487129	 96.7865	 .000000	 1.46557	 .316316	 .005745	 .494439	 .108264	 .000000	 99.6640	 .000000	 .000000	 .000000	 .184057	 32.2540	 .000000	 .333095	 .198805	 .004067	 .345587	 .044122	 66.6363	 .000000	 .000000	 .000000	 .277988	 97.4289	 .000000	 .503086	 .600526	 .012286	 1.04391	 .133279	 .000000	 100.000	 2.00000	O	 .000000	 .000000	 .000000	 .005524	 .968060	 .000000	 .009997	 .005967	 .000122	 .010372	 .001324	 2.00000	 .008718	 .015048	 .004098	 .009645	 .011839	 .027333	 .022795	 .005846	 .009685	 .009126	 .008643	 .018651	 .020285	 .007743	 .013797	 .015031	 .034470	 .027833	 .009752	 .012506	 .011741	 .011675	 -14.763	 -17.085	 -15.418	 2.46486	 .085370	 -31.343	 1.62645	 2.39531	 154.517	 2.18777	 8.09035	 -33.029	 1.18680	 10.7370	 670.580	214	334	319	303	301	332	333	140	335	126	503	"Wollastonite"	"Jadeite"	"Corundum"	"CaNb2O6"	"Cassiterite"	"Scheelite"	"Manganotantalite"	"Rutile"	"Mn"	"Magnetite"	"Zr"
"CS13_Whiteload_D4"	7	 40.0000	 20.0000	 80.0000	 .000000	272	 .000000	 .000000	 .000000	 .046812	 77.2352	 .000000	 .433831	 .156246	 .000000	 .155532	 .108871	 21.1266	 99.2630	 .000000	 .000000	 .000000	 .066967	 98.0585	 .000000	 .529733	 .260628	 .000000	 .200092	 .147063	 .000000	 99.2630	 .000000	 .000000	 .000000	 .025431	 32.8439	 .000000	 .121010	 .164637	 .000000	 .140564	 .060239	 66.6442	 .000000	 .000000	 .000000	 .038205	 98.6820	 .000000	 .181792	 .494665	 .000000	 .422335	 .180992	 .000000	 100.000	 2.00000	O	 .000000	 .000000	 .000000	 .000763	 .985649	 .000000	 .003632	 .004941	 .000000	 .004218	 .001808	 2.00000	 .008685	 .015076	 .004103	 .009608	 .011798	 .027304	 .022770	 .005846	 .009682	 .009124	 .008608	 .018580	 .020321	 .007753	 .013745	 .014978	 .034433	 .027803	 .009752	 .012502	 .011738	 .011628	 -26.634	 -20.996	 -13.741	 15.0073	 .084622	 -36.069	 4.00249	 2.86099	 -73.805	 4.69567	 6.05347	 -33.024	 1.19560	 10.7370	 680.605	214	334	319	303	301	332	333	140	335	126	503	"Wollastonite"	"Jadeite"	"Corundum"	"CaNb2O6"	"Cassiterite"	"Scheelite"	"Manganotantalite"	"Rutile"	"Mn"	"Magnetite"	"Zr"
"CS13_Whiteload_D4"	7	 40.0000	 20.0000	 80.0000	 .000000	273	 .000000	 .000000	 .000000	 .041823	 77.2063	 .000000	 .523685	 .127633	 .000000	 .134951	 .085406	 21.1033	 99.2231	 .000000	 .000000	 .000000	 .059830	 98.0219	 .000000	 .639450	 .212900	 .000000	 .173614	 .115366	  .00000	 99.2231	 .000000	 .000000	 .000000	 .022750	 32.8728	 .000000	 .146256	 .134656	 .000000	 .122116	 .047315	 66.6541	 .000000	 .000000	 .000000	 .034198	 98.8317	 .000000	 .219859	 .404842	 .000000	 .367142	 .142251	 .000000	 100.000	 2.00000	O	 .000000	 .000000	 .000000	 .000683	 .986369	 .000000	 .004389	 .004040	 .000000	 .003664	 .001420	 2.00000	 .008697	 .015078	 .004105	 .009617	 .011807	 .027314	 .022778	 .005850	 .009686	 .009127	 .008616	 .018607	 .020325	 .007757	 .013757	 .014990	 .034445	 .027814	 .009758	 .012507	 .011742	 .011638	 -32.777	 -25.616	 -15.828	 16.7516	 .084648	 -34.234	 3.36730	 3.45391	 -59.132	 5.33306	 7.59749	 -33.020	 1.20439	 10.7370	 690.573	214	334	319	303	301	332	333	140	335	126	503	"Wollastonite"	"Jadeite"	"Corundum"	"CaNb2O6"	"Cassiterite"	"Scheelite"	"Manganotantalite"	"Rutile"	"Mn"	"Magnetite"	"Zr"
"CS13_Whiteload_D4"	7	 40.0000	 20.0000	 80.0000	 .000000	274	 .000000	 .000000	 .000000	 .044178	 77.0985	 .000000	 .455613	 .143237	 .000000	 .143911	 .119739	 21.0852	 99.0904	 .000000	 .000000	 .000000	 .063199	 97.8850	 .000000	 .556329	 .238928	 .000000	 .185141	 .161744	 .000000	 99.0904	 .000000	 .000000	 .000000	 .024049	 32.8522	 .000000	 .127343	 .151235	 .000000	 .130325	 .066386	 66.6485	 .000000	 .000000	 .000000	 .036136	 98.7269	 .000000	 .191344	 .454490	 .000000	 .391649	 .199503	 .000000	 100.000	 2.00000	O	 .000000	 .000000	 .000000	 .000722	 .985835	 .000000	 .003821	 .004538	 .000000	 .003911	 .001992	 2.00000	 .008688	 .015071	 .004104	 .009611	 .011801	 .027307	 .022773	 .005847	 .009683	 .009124	 .008610	 .018588	 .020316	 .007755	 .013749	 .014982	 .034437	 .027807	 .009754	 .012503	 .011739	 .011630	 -27.323	 -25.172	 -11.825	 15.8766	 .084704	 -47.984	 3.82572	 3.10104	 -139.77	 5.03274	 5.54608	 -33.015	 1.21319	 10.7370	 700.591	214	334	319	303	301	332	333	140	335	126	503	"Wollastonite"	"Jadeite"	"Corundum"	"CaNb2O6"	"Cassiterite"	"Scheelite"	"Manganotantalite"	"Rutile"	"Mn"	"Magnetite"	"Zr"
"CS13_Whiteload_D4"	7	 40.0000	 20.0000	 80.0000	 .000000	275	 .000000	 .000000	 .000000	 .468994	 75.2675	 .000000	 1.43269	 .214396	 .008326	 .463137	 .119949	 21.1319	 99.1068	 .000000	 .000000	 .000000	 .670916	 95.5603	 .000000	 1.74939	 .357625	 .010750	 .595824	 .162027	 .000000	 99.1068	 .000000	 .000000	 .000000	 .254682	 31.9940	 .000000	 .399460	 .225817	 .007646	 .418393	 .066341	 66.6337	 .000000	 .000000	 .000000	 .385424	 96.8363	 .000000	 .604523	 .683480	 .023141	 1.26635	 .200794	 .000000	 100.000	 2.00000	O	 .000000	 .000000	 .000000	 .007644	 .960295	 .000000	 .011990	 .006778	 .000229	 .012558	 .001991	 2.00000	 .008722	 .015020	 .004095	 .009655	 .011851	 .027339	 .022800	 .005844	 .009682	 .009123	 .008651	 .018660	 .020247	 .007737	 .013811	 .015047	 .034476	 .027840	 .009748	 .012501	 .011737	 .011686	 -14.045	 -32.968	 -30.318	 1.90310	 .086002	 -42.979	 1.40502	 2.14277	 82.8924	 1.89018	 5.56236	 -33.010	 1.22200	 10.7370	 710.628	214	334	319	303	301	332	333	140	335	126	503	"Wollastonite"	"Jadeite"	"Corundum"	"CaNb2O6"	"Cassiterite"	"Scheelite"	"Manganotantalite"	"Rutile"	"Mn"	"Magnetite"	"Zr"
"CS13_Whiteload_D4"	7	 40.0000	 20.0000	 80.0000	 .000000	276	 .000000	 .000000	 .000000	 3.53041	 59.4969	 .000000	 7.79293	 .962127	 .498839	 3.21173	 .347871	 21.1139	 96.9546	 .000000	 .000000	 .000000	 5.05040	 75.5378	 .000000	 9.51562	 1.60488	 .644119	 4.13188	 .469905	 .000000	 96.9546	 .000000	 .000000	 .000000	 1.90719	 25.1589	 .000000	 2.16152	 1.00811	 .455721	 2.88637	 .191400	 66.2308	 .000000	 .000000	 .000000	 3.00487	 79.2785	 .000000	 3.40559	 3.17667	 1.43603	 9.09524	 .603120	 .000000	 100.000	 2.00000	O	 .000000	 .000000	 .000000	 .057592	 .759736	 .000000	 .065272	 .030442	 .013762	 .087161	 .005780	 2.00000	 .008828	 .014576	 .004004	 .009891	 .012118	 .027461	 .022897	 .005764	 .009622	 .009070	 .008875	 .018887	 .019648	 .007566	 .014150	 .015385	 .034630	 .027959	 .009614	 .012424	 .011669	 .011989	 -5.4700	 -15.013	 -16.326	 .497829	 .098995	 -42.122	 .418816	 .613893	 1.95923	 .522497	 2.24728	 -33.005	 1.23080	 10.7370	 720.605	214	334	319	303	301	332	333	140	335	126	503	"Wollastonite"	"Jadeite"	"Corundum"	"CaNb2O6"	"Cassiterite"	"Scheelite"	"Manganotantalite"	"Rutile"	"Mn"	"Magnetite"	"Zr"
"CS13_Whiteload_D4"	7	 40.0000	 20.0000	 80.0000	 .000000	277	 .000000	 .000000	 .000000	 .066247	 76.5788	 .000000	 .654199	 .156006	 .000169	 .174984	 .084001	 21.0034	 98.7178	 .000000	 .000000	 .000000	 .094770	 97.2252	 .000000	 .798814	 .260227	 .000218	 .225117	 .113468	 .000002	 98.7178	 .000000	 .000000	 .000000	 .036204	 32.7587	 .000000	 .183564	 .165363	 .000156	 .159086	 .046755	 66.6502	 .000000	 .000000	 .000000	 .054459	 98.5522	 .000000	 .276120	 .497483	 .000470	 .478599	 .140658	 .000000	 100.000	 2.00000	O	 .000000	 .000000	 .000000	 .001086	 .983002	 .000000	 .005508	 .004962	 .000005	 .004774	 .001403	 2.00000	 .008702	 .015060	 .004104	 .009623	 .011812	 .027316	 .022781	 .005849	 .009683	 .009125	 .008621	 .018616	 .020301	 .007755	 .013766	 .014997	 .034448	 .027817	 .009756	 .012504	 .011739	 .011645	 -37.227	 -42.659	 -14.045	 10.7659	 .085024	 -34.549	 2.75354	 2.86588	 4048.82	 4.23105	 7.72113	 -33.000	 1.23959	 10.7370	 730.621	214	334	319	303	301	332	333	140	335	126	503	"Wollastonite"	"Jadeite"	"Corundum"	"CaNb2O6"	"Cassiterite"	"Scheelite"	"Manganotantalite"	"Rutile"	"Mn"	"Magnetite"	"Zr"
"CS13_Whiteload_D4"	7	 40.0000	 20.0000	 80.0000	 .000000	278	 .397667	 .097948	 .031443	 .118793	 71.6237	 .000000	 1.30110	 .296566	 .000000	 .139189	 .049658	 20.4198	 94.4759	 .850752	 .132031	 .059411	 .169939	 90.9342	 .000000	 1.58872	 .494690	 .000000	 .179067	 .067078	 .000000	 94.4759	 .738608	 .222249	 .060791	 .066701	 31.4795	 .000000	 .375095	 .322976	 .000000	 .130014	 .028398	 66.5757	 2.23402	 .336110	 .091935	 .100873	 95.2138	 .000000	 .567262	 .976885	 .000000	 .393245	 .085893	 .000000	 100.000	 2.00000	O	 .022189	 .006677	 .001826	 .002004	 .945674	 .000000	 .011268	 .009703	 .000000	 .003906	 .000853	 2.00000	 .008655	 .014940	 .004080	 .009645	 .011805	 .027299	 .022762	 .005825	 .009661	 .009107	 .008640	 .018516	 .020138	 .007708	 .013797	 .014988	 .034426	 .027794	 .009717	 .012475	 .011716	 .011671	 1.70408	 11.4743	 9.46210	 6.23345	 .088171	 -8.5859	 1.52003	 1.60437	 -19.836	 5.17756	 12.7684	 -32.996	 1.24839	 10.7370	 740.639	214	334	319	303	301	332	333	140	335	126	503	"Wollastonite"	"Jadeite"	"Corundum"	"CaNb2O6"	"Cassiterite"	"Scheelite"	"Manganotantalite"	"Rutile"	"Mn"	"Magnetite"	"Zr"
"CS13_Whiteload_D4"	7	 40.0000	 20.0000	 80.0000	 .000000	279	 .000000	 .004592	 .000000	 .235922	 70.9235	 .000000	 1.53618	 .132585	 .000000	 .065731	 .008207	 19.6747	 92.5814	 .000000	 .006190	 .000000	 .337496	 90.0452	 .000000	 1.87577	 .221159	 .000000	 .084563	 .011086	 .000002	 92.5814	 .000000	 .010841	 .000000	 .137823	 32.4319	 .000000	 .460770	 .150229	 .000000	 .063880	 .004883	 66.7397	 .000000	 .016448	 .000000	 .209104	 98.4109	 .000000	 .699078	 .455853	 .000000	 .193837	 .014817	 .000000	 100.000	 2.00000	O	 .000000	 .000325	 .000000	 .004130	 .971891	 .000000	 .013808	 .004502	 .000000	 .001914	 .000146	 2.00000	 .008774	 .015048	 .004105	 .009685	 .011885	 .027371	 .022830	 .005863	 .009702	 .009140	 .008680	 .018770	 .020284	 .007757	 .013854	 .015089	 .034517	 .027877	 .009780	 .012527	 .011758	 .011724	 -21.917	 232.272	 -11.657	 3.37814	 .088597	 -23.551	 1.32843	 3.33992	 -37.163	 10.3902	 75.1550	 -32.991	 1.25720	 10.7370	 750.624	214	334	319	303	301	332	333	140	335	126	503	"Wollastonite"	"Jadeite"	"Corundum"	"CaNb2O6"	"Cassiterite"	"Scheelite"	"Manganotantalite"	"Rutile"	"Mn"	"Magnetite"	"Zr"
"CS13_Whiteload_D4"	7	 40.0000	 20.0000	 80.0000	 .000000	280	 .108491	 .000000	 .246078	 9.91909	 2.84200	 .000000	 32.7672	 2.22905	 .000000	 .819096	 .164971	 14.4044	 63.5004	 .232102	 .000000	 .464960	 14.1897	 3.60822	 .000000	 40.0106	 3.71819	 .000000	 1.05377	 .222843	  .00000	 63.5004	 .299893	 .000000	 .708044	 8.28876	 1.85896	 .000000	 14.0588	 3.61282	 .000000	 1.13867	 .140404	 69.8937	 1.61419	 .000000	 1.90554	 22.3074	 10.0060	 .000000	 37.8360	 19.4462	 .000000	 6.12894	 .755733	 .000000	 100.000	 2.00000	O	 .008581	 .000000	 .020261	 .237182	 .053194	 .000000	 .402290	 .103380	 .000000	 .032583	 .004018	 2.00000	 .011570	 .012767	 .003754	 .012250	 .015231	 .029431	 .024636	 .006099	 .010049	 .009348	 .011195	 .024752	 .017210	 .007093	 .017523	 .019337	 .037115	 .030081	 .010173	 .012976	 .012027	 .015123	 7.54449	 -11.974	 1.29293	 .322505	 .623615	 -13.699	 .181865	 .338395	 -10.411	 1.21933	 5.28651	 -32.986	 1.26600	 10.7370	 760.653	214	334	319	303	301	332	333	140	335	126	503	"Wollastonite"	"Jadeite"	"Corundum"	"CaNb2O6"	"Cassiterite"	"Scheelite"	"Manganotantalite"	"Rutile"	"Mn"	"Magnetite"	"Zr"
"CS13_Whiteload_D4"	7	 40.0000	 20.0000	 80.0000	 .000000	281	 .000000	 .000000	 .000000	 .110311	 76.8686	 .000000	 .676738	 .134867	 .000000	 .175794	 .082682	 21.0911	 99.1401	 .000000	 .000000	 .000000	 .157805	 97.5931	 .000000	 .826337	 .224966	 .000000	 .226159	 .111687	 -.00001	 99.1401	 .000000	 .000000	 .000000	 .060038	 32.7483	 .000000	 .189113	 .142372	 .000000	 .159169	 .045833	 66.6551	 .000000	 .000000	 .000000	 .090364	 98.5793	 .000000	 .284635	 .428570	 .000000	 .479133	 .137967	 .000000	 100.000	 2.00000	O	 .000000	 .000000	 .000000	 .001801	 .982620	 .000000	 .005674	 .004272	 .000000	 .004776	 .001375	 2.00000	 .008704	 .015048	 .004105	 .009625	 .011815	 .027317	 .022783	 .005849	 .009682	 .009124	 .008621	 .018622	 .020284	 .007756	 .013769	 .015000	 .034450	 .027819	 .009756	 .012501	 .011738	 .011646	 -21.041	 -15.205	 -11.486	 6.66078	 .084869	 -40.206	 2.67146	 3.28014	 -61.794	 4.21331	 7.83732	 -32.981	 1.27470	 10.7370	 770.589	214	334	319	303	301	332	333	140	335	126	503	"Wollastonite"	"Jadeite"	"Corundum"	"CaNb2O6"	"Cassiterite"	"Scheelite"	"Manganotantalite"	"Rutile"	"Mn"	"Magnetite"	"Zr"
"CS13_Whiteload_D4"	7	 40.0000	 20.0000	 80.0000	 .000000	282	 .000000	 .000000	 .000000	 .084865	 77.5069	 .000000	 .185633	 .209468	 .000000	 .106189	 .027767	 21.1543	 99.2751	 .000000	 .000000	 .000000	 .121403	 98.4036	 .000000	 .226668	 .349404	 .000000	 .136612	 .037508	 .000004	 99.2751	 .000000	 .000000	 .000000	 .046048	 32.9196	 .000000	 .051716	 .220450	 .000000	 .095854	 .015345	 66.6510	 .000000	 .000000	 .000000	 .069141	 98.8573	 .000000	 .077652	 .662009	 .000000	 .287848	 .046082	 .000000	 100.000	 2.00000	O	 .000000	 .000000	 .000000	 .001382	 .987819	 .000000	 .001552	 .006615	 .000000	 .002876	 .000460	 2.00000	 .008665	 .015046	 .004104	 .009594	 .011778	 .027287	 .022756	 .005842	 .009672	 .009117	 .008591	 .018537	 .020282	 .007754	 .013725	 .014953	 .034411	 .027787	 .009744	 .012489	 .011728	 .011605	 -50.122	 -31.197	 -18.228	 8.48730	 .084415	 -28.075	 8.94320	 2.18861	 -92.022	 6.62681	 22.3287	 -32.977	 1.28349	 10.7370	 780.558	214	334	319	303	301	332	333	140	335	126	503	"Wollastonite"	"Jadeite"	"Corundum"	"CaNb2O6"	"Cassiterite"	"Scheelite"	"Manganotantalite"	"Rutile"	"Mn"	"Magnetite"	"Zr"
"CS13_Whiteload_D4"	7	 40.0000	 20.0000	 80.0000	 .000000	283	 .000000	 .000000	 .000000	 .074688	 77.5910	 .000000	 .124349	 .183656	 .015659	 .096188	 .037516	 21.1469	 99.2699	 .000000	 .000000	 .000000	 .106844	 98.5103	 .000000	 .151837	 .306349	 .020220	 .123746	 .050676	 .000004	 99.2699	 .000000	 .000000	 .000000	 .040537	 32.9641	 .000000	 .034652	 .193336	 .014373	 .086849	 .020738	 66.6455	 .000000	 .000000	 .000000	 .060835	 98.9408	 .000000	 .052004	 .580293	 .043139	 .260675	 .062245	 .000000	 100.000	 2.00000	O	 .000000	 .000000	 .000000	 .001216	 .989236	 .000000	 .001040	 .005802	 .000431	 .002606	 .000622	 2.00000	 .008663	 .015046	 .004104	 .009592	 .011775	 .027285	 .022755	 .005842	 .009672	 .009116	 .008588	 .018533	 .020281	 .007755	 .013721	 .014950	 .034408	 .027785	 .009744	 .012488	 .011728	 .011601	 -30.139	 -23.000	 -11.736	 9.57481	 .084358	 -47.508	 13.1958	 2.46556	 44.3682	 7.25914	 16.6457	 -32.972	 1.29229	 10.7370	 790.576	214	334	319	303	301	332	333	140	335	126	503	"Wollastonite"	"Jadeite"	"Corundum"	"CaNb2O6"	"Cassiterite"	"Scheelite"	"Manganotantalite"	"Rutile"	"Mn"	"Magnetite"	"Zr"
"CS13_Whiteload_D4"	7	 40.0000	 20.0000	 80.0000	 .000000	284	 .000000	 .000000	 .000000	 .118468	 77.4502	 .000000	 .358870	 .207984	 .000000	 .143622	 .055385	 21.2112	 99.5457	 .000000	 .000000	 .000000	 .169473	 98.3315	 .000000	 .438201	 .346930	 .000000	 .184770	 .074814	 .000002	 99.5457	 .000000	 .000000	 .000000	 .064109	 32.8072	 .000000	 .099711	 .218301	 .000000	 .129295	 .030526	 66.6509	 .000000	 .000000	 .000000	 .096354	 98.6172	 .000000	 .149864	 .656205	 .000000	 .388657	 .091759	 .000000	 100.000	 2.00000	O	 .000000	 .000000	 .000000	 .001924	 .984449	 .000000	 .002992	 .006551	 .000000	 .003880	 .000916	 2.00000	 .008675	 .015034	 .004103	 .009603	 .011788	 .027294	 .022762	 .005842	 .009672	 .009116	 .008599	 .018558	 .020266	 .007752	 .013738	 .014966	 .034419	 .027794	 .009745	 .012489	 .011728	 .011615	 -34.829	 -33.988	 -11.770	 6.22182	 .084483	 -37.305	 4.77474	 2.20262	 -213.50	 5.03804	 11.4418	 -32.967	 1.30110	 10.7370	 800.614	214	334	319	303	301	332	333	140	335	126	503	"Wollastonite"	"Jadeite"	"Corundum"	"CaNb2O6"	"Cassiterite"	"Scheelite"	"Manganotantalite"	"Rutile"	"Mn"	"Magnetite"	"Zr"
"CS13_Whiteload_D4"	7	 40.0000	 20.0000	 80.0000	 .000000	285	 .000000	 1.52358	 .000000	 6.51267	 35.7357	 .070347	 26.4480	 1.55728	 .009223	 .029563	 .062725	 19.9073	 91.8563	 .000000	 2.05375	 .000000	 9.31666	 45.3704	 .088714	 32.2945	 2.59763	 .011909	 .038033	 .084729	 .000002	 91.8563	 .000000	 3.55895	 .000000	 3.76454	 16.1691	 .020549	 7.84939	 1.74593	 .009015	 .028428	 .036927	 66.8172	 .000000	 6.95207	 .000000	 7.35367	 63.1694	 .080279	 15.3330	 6.82103	 .035221	 .111063	 .144268	 .000000	 100.000	 2.00000	O	 .000000	 .106528	 .000000	 .112682	 .483979	 .000615	 .234951	 .052260	 .000270	 .000851	 .001105	 2.00000	 .010353	 .013916	 .003968	 .011109	 .013628	 .028569	 .023881	 .006028	 .009933	 .009303	 .010068	 .022149	 .018759	 .007497	 .015891	 .017303	 .036028	 .029160	 .010056	 .012826	 .011968	 .013599	 -5.9807	 1.08525	 -4.8123	 .379765	 .134866	 28.8560	 .205383	 .438634	 76.7443	 22.7509	 11.8192	 -32.962	 1.30990	 10.7370	 810.590	214	334	319	303	301	332	333	140	335	126	503	"Wollastonite"	"Jadeite"	"Corundum"	"CaNb2O6"	"Cassiterite"	"Scheelite"	"Manganotantalite"	"Rutile"	"Mn"	"Magnetite"	"Zr"
"CS13_Whiteload_D4"	7	 40.0000	 20.0000	 80.0000	 .000000	286	 .000000	 .000000	 .000000	 .120742	 77.2481	 .000000	 .262634	 .225800	 .000000	 .127761	 .045172	 21.1402	 99.1704	 .000000	 .000000	 .000000	 .172727	 98.0750	 .000000	 .320692	 .376647	 .000000	 .164364	 .061019	 .000000	 99.1704	 .000000	 .000000	 .000000	 .065559	 32.8317	 .000000	 .073218	 .237798	 .000000	 .115403	 .024981	 66.6513	 .000000	 .000000	 .000000	 .098499	 98.6551	 .000000	 .110005	 .714551	 .000000	 .346772	 .075064	 .000000	 100.000	 2.00000	O	 .000000	 .000000	 .000000	 .001967	 .985178	 .000000	 .002197	 .007136	 .000000	 .003463	 .000750	 2.00000	 .008666	 .015028	 .004103	 .009597	 .011781	 .027287	 .022757	 .005840	 .009670	 .009114	 .008593	 .018540	 .020258	 .007752	 .013730	 .014957	 .034411	 .027788	 .009742	 .012486	 .011725	 .011607	 -39.051	 -25.544	 -18.389	 6.11017	 .084578	 -40.409	 6.41186	 2.04549	 -38.182	 5.59700	 13.9120	 -32.958	 1.31869	 10.7370	 820.607	214	334	319	303	301	332	333	140	335	126	503	"Wollastonite"	"Jadeite"	"Corundum"	"CaNb2O6"	"Cassiterite"	"Scheelite"	"Manganotantalite"	"Rutile"	"Mn"	"Magnetite"	"Zr"
"CS13_Whiteload_D4"	7	 40.0000	 20.0000	 80.0000	 .000000	287	 .000000	 .000000	 .000000	 .100063	 76.1937	 .000000	 .193327	 .223083	 .017424	 .124723	 .019583	 20.8251	 97.6970	 .000000	 .000000	 .000000	 .143145	 96.7363	 .000000	 .236064	 .372116	 .022498	 .160456	 .026453	 .000006	 97.6970	 .000000	 .000000	 .000000	 .055145	 32.8687	 .000000	 .054704	 .238456	 .016238	 .114347	 .010992	 66.6415	 .000000	 .000000	 .000000	 .082792	 98.6940	 .000000	 .082129	 .716006	 .048759	 .343347	 .033005	 .000000	 100.000	 2.00000	O	 .000000	 .000000	 .000000	 .001655	 .986433	 .000000	 .001642	 .007156	 .000487	 .003432	 .000330	 2.00000	 .008660	 .015028	 .004103	 .009594	 .011775	 .027282	 .022753	 .005839	 .009668	 .009113	 .008589	 .018528	 .020257	 .007753	 .013725	 .014950	 .034405	 .027783	 .009740	 .012484	 .011724	 .011602	 -35.569	 -120.20	 -17.548	 7.27165	 .085152	 -39.839	 8.59894	 2.06756	 39.9336	 5.71982	 31.4526	 -32.953	 1.32749	 10.7370	 830.625	214	334	319	303	301	332	333	140	335	126	503	"Wollastonite"	"Jadeite"	"Corundum"	"CaNb2O6"	"Cassiterite"	"Scheelite"	"Manganotantalite"	"Rutile"	"Mn"	"Magnetite"	"Zr"
"CS13_Whiteload_D4"	7	 40.0000	 20.0000	 80.0000	 .000000	288	 .000000	 .000000	 .000000	 .656576	 74.8500	 .000000	 1.47743	 .314994	 .071707	 .510459	 .138181	 21.2156	 99.2349	 .000000	 .000000	 .000000	 .939260	 95.0303	 .000000	 1.80403	 .525428	 .092590	 .656703	 .186655	 .000004	 99.2349	 .000000	 .000000	 .000000	 .355063	 31.6841	 .000000	 .410221	 .330393	 .065577	 .459224	 .076107	 66.6193	 .000000	 .000000	 .000000	 .538006	 96.0181	 .000000	 .621583	 1.00125	 .198729	 1.39167	 .230639	 .000000	 100.000	 2.00000	O	 .000000	 .000000	 .000000	 .010659	 .951200	 .000000	 .012315	 .009919	 .001969	 .013787	 .002285	 2.00000	 .008701	 .014954	 .004089	 .009648	 .011842	 .027321	 .022786	 .005833	 .009665	 .009110	 .008640	 .018614	 .020157	 .007727	 .013802	 .015035	 .034454	 .027823	 .009730	 .012480	 .011720	 .011671	 -19.147	 -82.985	 -27.217	 1.46762	 .086282	 -31.387	 1.36980	 1.52346	 10.2301	 1.75297	 4.88223	 -32.948	 1.33630	 10.7370	 840.610	214	334	319	303	301	332	333	140	335	126	503	"Wollastonite"	"Jadeite"	"Corundum"	"CaNb2O6"	"Cassiterite"	"Scheelite"	"Manganotantalite"	"Rutile"	"Mn"	"Magnetite"	"Zr"
"CS13_GoiasBEBT_D3"	8	 40.0000	 20.0000	 80.0000	 .000000	289	 .000000	 .000000	 .000000	 .027408	 78.3975	 .000000	 .000000	 .229029	 .000000	 .007145	 .050375	 21.3213	 100.033	 .000000	 .000000	 .000000	 .039209	 99.5343	 .000000	 .000000	 .382034	 .000000	 .009192	 .068046	 -.00001	 100.033	 .000000	 .000000	 .000000	 .014759	 33.0450	 .000000	 .000000	 .239206	 .000000	 .006400	 .027628	 66.6670	 .000000	 .000000	 .000000	 .022144	 99.1580	 .000000	 .000000	 .717785	 .000000	 .019206	 .082902	 .000000	 100.000	 2.00000	O	 .000000	 .000000	 .000000	 .000443	 .991346	 .000000	 .000000	 .007176	 .000000	 .000192	 .000829	 2.00000	 .008656	 .015029	 .004104	 .009585	 .011767	 .027276	 .022748	 .005840	 .009668	 .009113	 .008580	 .018518	 .020259	 .007755	 .013712	 .014939	 .034397	 .027776	 .009742	 .012483	 .011724	 .011590	 -186.03	 -20.080	 -12.912	 25.2157	 .083878	 -46.211	 -27.095	 2.02001	 -47.760	 90.6611	 12.5062	 -25.296	 2.07069	 10.6845	 .000000	214	334	319	303	301	332	333	140	335	126	503	"Wollastonite"	"Jadeite"	"Corundum"	"CaNb2O6"	"Cassiterite"	"Scheelite"	"Manganotantalite"	"Rutile"	"Mn"	"Magnetite"	"Zr"
"CS13_GoiasBEBT_D3"	8	 40.0000	 20.0000	 80.0000	 .000000	290	 .002098	 .000000	 .000000	 .037085	 77.3237	 .000000	 .000000	 .243271	 .000000	 .003140	 .027467	 21.0386	 98.6754	 .004488	 .000000	 .000000	 .053051	 98.1709	 .000000	 .000000	 .405791	 .000000	 .004040	 .037102	 .000004	 98.6754	 .003787	 .000000	 .000000	 .020239	 33.0313	 .000000	 .000000	 .257503	 .000000	 .002851	 .015267	 66.6691	 .011366	 .000000	 .000000	 .030369	 99.1311	 .000000	 .000000	 .772800	 .000000	 .008557	 .045817	 .000000	 100.000	 2.00000	O	 .000114	 .000000	 .000000	 .000607	 .990902	 .000000	 .000000	 .007725	 .000000	 .000086	 .000458	 2.00000	 .008653	 .015024	 .004104	 .009584	 .011765	 .027272	 .022744	 .005839	 .009666	 .009111	 .008579	 .018511	 .020252	 .007754	 .013711	 .014936	 .034392	 .027772	 .009740	 .012481	 .011722	 .011588	 286.980	 -45.509	 -14.902	 18.7663	 .084461	 -30.870	 -34.034	 1.91404	 -83.084	 205.492	 22.5370	 -25.296	 2.08069	 10.6845	 9.99999	214	334	319	303	301	332	333	140	335	126	503	"Wollastonite"	"Jadeite"	"Corundum"	"CaNb2O6"	"Cassiterite"	"Scheelite"	"Manganotantalite"	"Rutile"	"Mn"	"Magnetite"	"Zr"
"CS13_GoiasBEBT_D3"	8	 40.0000	 20.0000	 80.0000	 .000000	291	 .001581	 .000000	 .000000	 .002302	 77.3840	 .000000	 .000000	 .281867	 .000000	 .001987	 .014454	 21.0602	 98.7465	 .003382	 .000000	 .000000	 .003293	 98.2475	 .000000	 .000000	 .470170	 .000000	 .002557	 .019524	 .000002	 98.7465	 .002851	 .000000	 .000000	 .001255	 33.0218	 .000000	 .000000	 .298038	 .000000	 .001802	 .008025	 66.6663	 .008553	 .000000	 .000000	 .001882	 99.0660	 .000000	 .000000	 .894119	 .000000	 .005407	 .024076	 .000000	 100.000	 2.00000	O	 .000086	 .000000	 .000000	 .000038	 .990659	 .000000	 .000000	 .008941	 .000000	 .000054	 .000241	 2.00000	 .008651	 .015020	 .004104	 .009583	 .011761	 .027269	 .022742	 .005838	 .009664	 .009110	 .008577	 .018507	 .020246	 .007754	 .013709	 .014932	 .034388	 .027769	 .009738	 .012479	 .011720	 .011586	 380.657	 -27.694	 -85.259	 294.593	 .084413	 -26.304	 -25.189	 1.68067	 -483.34	 324.352	 42.3869	 -25.296	 2.09069	 10.6845	 20.0000	214	334	319	303	301	332	333	140	335	126	503	"Wollastonite"	"Jadeite"	"Corundum"	"CaNb2O6"	"Cassiterite"	"Scheelite"	"Manganotantalite"	"Rutile"	"Mn"	"Magnetite"	"Zr"
"CS13_GoiasBEBT_D3"	8	 40.0000	 20.0000	 80.0000	 .000000	292	 .000000	 .000000	 .000000	 .000000	 78.5441	 .000000	 .000000	 .237427	 .000000	 .000000	 .002065	 21.3356	 100.119	 .000000	 .000000	 .000000	 .000000	 99.7204	 .000000	 .000000	 .396042	 .000000	 .000000	 .002789	 .000004	 100.119	 .000000	 .000000	 .000000	 .000000	 33.0844	 .000000	 .000000	 .247809	 .000000	 .000000	 .001132	 66.6667	 .000000	 .000000	 .000000	 .000000	 99.2532	 .000000	 .000000	 .743428	 .000000	 .000000	 .003395	 .000000	 100.000	 2.00000	O	 .000000	 .000000	 .000000	 .000000	 .992532	 .000000	 .000000	 .007434	 .000000	 .000000	 .000034	 2.00000	 .008659	 .015024	 .004105	 .009586	 .011765	 .027275	 .022748	 .005841	 .009666	 .009112	 .008580	 .018525	 .020251	 .007757	 .013713	 .014937	 .034396	 .027776	 .009743	 .012481	 .011722	 .011590	 -43.378	 -17.224	 -8.9866	 -59.020	 .083775	 -56.826	 -43.930	 1.95619	 -112.80	 -93.665	 293.861	 -25.296	 2.10069	 10.6845	 30.0000	214	334	319	303	301	332	333	140	335	126	503	"Wollastonite"	"Jadeite"	"Corundum"	"CaNb2O6"	"Cassiterite"	"Scheelite"	"Manganotantalite"	"Rutile"	"Mn"	"Magnetite"	"Zr"
"CS13_GoiasBEBT_D3"	8	 40.0000	 20.0000	 80.0000	 .000000	293	 .000000	 .000000	 .000000	 .000418	 78.3400	 .000000	 .000000	 .242742	 .005681	 .000000	 .029125	 21.2955	 99.9134	 .000000	 .000000	 .000000	 .000598	 99.4612	 .000000	 .000000	 .404907	 .007335	 .000000	 .039343	 .000000	 99.9134	 .000000	 .000000	 .000000	 .000226	 33.0598	 .000000	 .000000	 .253828	 .005179	 .000000	 .015992	 66.6650	 .000000	 .000000	 .000000	 .000338	 99.1747	 .000000	 .000000	 .761449	 .015537	 .000000	 .047975	 .000000	 100.000	 2.00000	O	 .000000	 .000000	 .000000	 .000007	 .991819	 .000000	 .000000	 .007615	 .000155	 .000000	 .000480	 2.00000	 .008657	 .015018	 .004105	 .009586	 .011765	 .027274	 .022747	 .005840	 .009665	 .009111	 .008579	 .018521	 .020244	 .007756	 .013713	 .014936	 .034394	 .027775	 .009742	 .012480	 .011721	 .011589	 -61.169	 -11.833	 -9.9320	 1619.13	 .083891	 -310.35	 -488.38	 1.91782	 120.946	 -241.87	 21.2814	 -25.296	 2.11069	 10.6845	 40.0002	214	334	319	303	301	332	333	140	335	126	503	"Wollastonite"	"Jadeite"	"Corundum"	"CaNb2O6"	"Cassiterite"	"Scheelite"	"Manganotantalite"	"Rutile"	"Mn"	"Magnetite"	"Zr"
"CS13_GoiasBEBT_D3"	8	 40.0000	 20.0000	 80.0000	 .000000	294	 .000000	 .000000	 .000000	 .011059	 77.5179	 .000000	 .000000	 .252706	 .006874	 .000023	 .024045	 21.0836	 98.8963	 .000000	 .000000	 .000000	 .015820	 98.4175	 .000000	 .000000	 .421528	 .008876	 .000029	 .032480	 .000008	 98.8963	 .000000	 .000000	 .000000	 .006022	 33.0418	 .000000	 .000000	 .266904	 .006330	 .000020	 .013336	 66.6656	 .000000	 .000000	 .000000	 .009033	 99.1312	 .000000	 .000000	 .800758	 .018991	 .000061	 .040009	 .000000	 100.000	 2.00000	O	 .000000	 .000000	 .000000	 .000181	 .991272	 .000000	 .000000	 .008007	 .000190	 .000001	 .000400	 2.00000	 .008653	 .015013	 .004104	 .009584	 .011763	 .027269	 .022743	 .005839	 .009663	 .009109	 .008578	 .018512	 .020237	 .007755	 .013711	 .014934	 .034389	 .027771	 .009739	 .012478	 .011719	 .011587	 -698.67	 -20.717	 -13.046	 61.7384	 .084338	 -33.939	 -28.030	 1.85033	 100.063	 28559.9	 25.6725	 -25.296	 2.12069	 10.6845	 50.0002	214	334	319	303	301	332	333	140	335	126	503	"Wollastonite"	"Jadeite"	"Corundum"	"CaNb2O6"	"Cassiterite"	"Scheelite"	"Manganotantalite"	"Rutile"	"Mn"	"Magnetite"	"Zr"
"CS13_GoiasBEBT_D3"	8	 40.0000	 20.0000	 80.0000	 .000000	295	 .000000	 .000000	 .000000	 .002630	 77.7143	 .000000	 .000000	 .247936	 .006285	 .003531	 .025941	 21.1313	 99.1319	 .000000	 .000000	 .000000	 .003762	 98.6669	 .000000	 .000000	 .413572	 .008115	 .004543	 .035042	 .000004	 99.1319	 .000000	 .000000	 .000000	 .001429	 33.0501	 .000000	 .000000	 .261270	 .005774	 .003191	 .014355	 66.6639	 .000000	 .000000	 .000000	 .002143	 99.1441	 .000000	 .000000	 .783763	 .017321	 .009574	 .043061	 .000000	 100.000	 2.00000	O	 .000000	 .000000	 .000000	 .000043	 .991543	 .000000	 .000000	 .007838	 .000173	 .000096	 .000431	 2.00000	 .008655	 .015012	 .004105	 .009586	 .011764	 .027272	 .022746	 .005839	 .009664	 .009110	 .008578	 .018517	 .020236	 .007756	 .013713	 .014936	 .034392	 .027774	 .009740	 .012478	 .011720	 .011588	 -129.91	 -21.488	 -13.258	 257.983	 .084234	 -40.728	 -27.382	 1.88201	 109.381	 182.788	 23.8332	 -25.296	 2.13070	 10.6845	 60.0102	214	334	319	303	301	332	333	140	335	126	503	"Wollastonite"	"Jadeite"	"Corundum"	"CaNb2O6"	"Cassiterite"	"Scheelite"	"Manganotantalite"	"Rutile"	"Mn"	"Magnetite"	"Zr"
"CS13_GoiasBEBT_D3"	8	 40.0000	 20.0000	 80.0000	 .000000	296	 .000000	 .000000	 .000000	 .011880	 77.7720	 .000000	 .000000	 .249427	 .000000	 .000000	 .022700	 21.1478	 99.2038	 .000000	 .000000	 .000000	 .016996	 98.7401	 .000000	 .000000	 .416059	 .000000	 .000000	 .030663	 .000002	 99.2038	 .000000	 .000000	 .000000	 .006450	 33.0506	 .000000	 .000000	 .262651	 .000000	 .000000	 .012552	 66.6677	 .000000	 .000000	 .000000	 .009676	 99.1646	 .000000	 .000000	 .788054	 .000000	 .000000	 .037660	 .000000	 100.000	 2.00000	O	 .000000	 .000000	 .000000	 .000193	 .991502	 .000000	 .000000	 .007879	 .000000	 .000000	 .000377	 2.00000	 .008654	 .015007	 .004105	 .009585	 .011763	 .027269	 .022743	 .005839	 .009662	 .009108	 .008577	 .018515	 .020229	 .007755	 .013712	 .014934	 .034388	 .027771	 .009739	 .012476	 .011718	 .011586	 -143.00	 -57.412	 -15.262	 57.5060	 .084193	 -46.565	 -20.624	 1.87185	 -37.659	 -112.08	 27.1642	 -25.296	 2.14070	 10.6845	 70.0102	214	334	319	303	301	332	333	140	335	126	503	"Wollastonite"	"Jadeite"	"Corundum"	"CaNb2O6"	"Cassiterite"	"Scheelite"	"Manganotantalite"	"Rutile"	"Mn"	"Magnetite"	"Zr"
"CS13_GoiasBEBT_D3"	8	 40.0000	 20.0000	 80.0000	 .000000	297	 .000000	 .000000	 .000000	 .125062	 77.7220	 .000000	 .000000	 .161654	 .000000	 .028888	 .052561	 21.1432	 99.2334	 .000000	 .000000	 .000000	 .178906	 98.6767	 .000000	 .000000	 .269649	 .000000	 .037164	 .071000	 .000000	 99.2334	 .000000	 .000000	 .000000	 .067914	 33.0374	 .000000	 .000000	 .170266	 .000000	 .026097	 .029070	 66.6693	 .000000	 .000000	 .000000	 .101982	 99.2210	 .000000	 .000000	 .511358	 .000000	 .078378	 .087307	 .000000	 100.000	 2.00000	O	 .000000	 .000000	 .000000	 .002037	 .991082	 .000000	 .000000	 .005108	 .000000	 .000783	 .000872	 2.00000	 .008655	 .015003	 .004104	 .009586	 .011769	 .027271	 .022745	 .005839	 .009662	 .009108	 .008578	 .018517	 .020224	 .007755	 .013713	 .014942	 .034390	 .027773	 .009740	 .012476	 .011718	 .011587	 -120.80	 -21.843	 -16.059	 5.90853	 .084251	 -31.887	 -29.079	 2.77042	 -38.603	 22.8498	 12.0026	 -25.296	 2.15070	 10.6845	 80.0102	214	334	319	303	301	332	333	140	335	126	503	"Wollastonite"	"Jadeite"	"Corundum"	"CaNb2O6"	"Cassiterite"	"Scheelite"	"Manganotantalite"	"Rutile"	"Mn"	"Magnetite"	"Zr"
"CS13_GoiasBEBT_D3"	8	 40.0000	 20.0000	 80.0000	 .000000	298	 .000000	 .000000	 .000000	 .155074	 78.2961	 .000000	 .000000	 .160098	 .000000	 .027302	 .056355	 21.3107	 100.006	 .000000	 .000000	 .000000	 .221840	 99.4055	 .000000	 .000000	 .267054	 .000000	 .035124	 .076124	  .00000	 100.006	 .000000	 .000000	 .000000	 .083553	 33.0213	 .000000	 .000000	 .167309	 .000000	 .024472	 .030925	 66.6724	 .000000	 .000000	 .000000	 .125509	 99.2054	 .000000	 .000000	 .502645	 .000000	 .073521	 .092907	 .000000	 100.000	 2.00000	O	 .000000	 .000000	 .000000	 .002506	 .990553	 .000000	 .000000	 .005019	 .000000	 .000734	 .000928	 2.00000	 .008655	 .014999	 .004104	 .009586	 .011770	 .027271	 .022746	 .005839	 .009661	 .009108	 .008577	 .018517	 .020218	 .007755	 .013713	 .014943	 .034391	 .027774	 .009740	 .012475	 .011717	 .011586	 -49.889	 -16.817	 -11.438	 4.85567	 .083943	 -24.864	 -64.825	 2.79507	 -34.248	 24.1421	 11.2256	 -25.296	 2.16070	 10.6845	 90.0102	214	334	319	303	301	332	333	140	335	126	503	"Wollastonite"	"Jadeite"	"Corundum"	"CaNb2O6"	"Cassiterite"	"Scheelite"	"Manganotantalite"	"Rutile"	"Mn"	"Magnetite"	"Zr"
"CS13_GoiasBEBT_D3"	8	 40.0000	 20.0000	 80.0000	 .000000	299	 .000000	 .000000	 .000000	 .056425	 78.3445	 .000000	 .000000	 .122722	 .000000	 .016518	 .055953	 21.2531	 99.8492	 .000000	 .000000	 .000000	 .080719	 99.4669	 .000000	 .000000	 .204708	 .000000	 .021250	 .075581	 -.00001	 99.8492	 .000000	 .000000	 .000000	 .030482	 33.1285	 .000000	 .000000	 .128586	 .000000	 .014844	 .030785	 66.6668	 .000000	 .000000	 .000000	 .045743	 99.4314	 .000000	 .000000	 .385937	 .000000	 .044554	 .092397	 .000000	 100.000	 2.00000	O	 .000000	 .000000	 .000000	 .000914	 .993853	 .000000	 .000000	 .003858	 .000000	 .000445	 .000924	 2.00000	 .008664	 .015006	 .004107	 .009590	 .011773	 .027277	 .022751	 .005843	 .009664	 .009110	 .008581	 .018536	 .020228	 .007760	 .013718	 .014947	 .034398	 .027780	 .009746	 .012479	 .011720	 .011591	 -29.441	 -17.115	 -8.1904	 12.5116	 .083898	 -33.995	 -25.849	 3.57978	 -99.331	 39.5368	 11.3078	 -25.296	 2.17070	 10.6845	 100.010	214	334	319	303	301	332	333	140	335	126	503	"Wollastonite"	"Jadeite"	"Corundum"	"CaNb2O6"	"Cassiterite"	"Scheelite"	"Manganotantalite"	"Rutile"	"Mn"	"Magnetite"	"Zr"
"CS13_GoiasBEBT_D3"	8	 40.0000	 20.0000	 80.0000	 .000000	300	 .000000	 .000000	 .000000	 .073453	 78.4555	 .000000	 .025601	 .141274	 .000000	 .020292	 .060040	 21.3109	 100.087	 .000000	 .000000	 .000000	 .105078	 99.6079	 .000000	 .031260	 .235653	 .000000	 .026105	 .081102	 -.00001	 100.087	 .000000	 .000000	 .000000	 .039574	 33.0862	 .000000	 .007082	 .147627	 .000000	 .018187	 .032945	 66.6684	 .000000	 .000000	 .000000	 .059405	 99.3332	 .000000	 .010631	 .443213	 .000000	 .054602	 .098909	 .000000	 100.000	 2.00000	O	 .000000	 .000000	 .000000	 .001187	 .992561	 .000000	 .000212	 .004429	 .000000	 .000546	 .000988	 2.00000	 .008664	 .014999	 .004106	 .009590	 .011773	 .027275	 .022750	 .005842	 .009663	 .009109	 .008581	 .018535	 .020219	 .007758	 .013719	 .014947	 .034396	 .027779	 .009744	 .012477	 .011719	 .011591	 -37.716	 -15.157	 -10.163	 9.72535	 .083840	 -27.794	 62.8607	 3.13870	 -40.112	 32.2865	 10.5695	 -25.296	 2.18070	 10.6845	 110.010	214	334	319	303	301	332	333	140	335	126	503	"Wollastonite"	"Jadeite"	"Corundum"	"CaNb2O6"	"Cassiterite"	"Scheelite"	"Manganotantalite"	"Rutile"	"Mn"	"Magnetite"	"Zr"
