Repository: orthospar/MinorElements-Cassiterite

# MinorElements-Cassiterite
EPMA data and R code for generation of figures in "Systematic trends in the substitution mechanisms of minor elements in cassiterite", submitted for publication in the Australian Journal of Earth Sciences.

# Data Availability
The final cleaned and organised dataset is available above (cassiterite_EPMA.csv) and as a supplementary file hosted by AJES.

File: Data/171207/171207_recalc.dat (part 8 of 20)
LOVOLT"	" CURRENT"	"BEAMSIZE"	"    LINE"	"  Si WT%"	"  Na WT%"	"  Al WT%"	"  Nb WT%"	"  Sn WT%"	"   W WT%"	"  Ta WT%"	"  Ti WT%"	"  Mn WT%"	"  Fe WT%"	"  Zr WT%"	"   O WT%"	"   TOTAL"	"    SiO2"	"    Na2O"	"   Al2O3"	"   Nb2O5"	"    SnO2"	"     WO3"	"   Ta2O5"	"    TiO2"	"     MnO"	"     FeO"	"    ZrO2"	"       O"	"   TOTAL"	"  Si AT%"	"  Na AT%"	"  Al AT%"	"  Nb AT%"	"  Sn AT%"	"   W AT%"	"  Ta AT%"	"  Ti AT%"	"  Mn AT%"	"  Fe AT%"	"  Zr AT%"	"   O AT%"	"Si OXMOL%"	"Na OXMOL%"	"Al OXMOL%"	"Nb OXMOL%"	"Sn OXMOL%"	"W OXMOL%"	"Ta OXMOL%"	"Ti OXMOL%"	"Mn OXMOL%"	"Fe OXMOL%"	"Zr OXMOL%"	"O OXMOL%"	"   TOTAL"	" FORMULA"	"   BASIS"	"Si FORMULA"	"Na FORMULA"	"Al FORMULA"	"Nb FORMULA"	"Sn FORMULA"	"W FORMULA"	"Ta FORMULA"	"Ti FORMULA"	"Mn FORMULA"	"Fe FORMULA"	"Zr FORMULA"	"O FORMULA"	"Si CDL99"	"Na CDL99"	"Al CDL99"	"Nb CDL99"	"Sn CDL99"	" W CDL99"	"Ta CDL99"	"Ti CDL99"	"Mn CDL99"	"Fe CDL99"	"Zr CDL99"	"SiO2 CDL99"	"Na2O CDL99"	"Al2O3 CDL99"	"Nb2O5 CDL99"	"SnO2 CDL99"	"WO3 CDL99"	"Ta2O5 CDL99"	"TiO2 CDL99"	"MnO CDL99"	"FeO CDL99"	"ZrO2 CDL99"	"Si %ERR "	"Na %ERR "	"Al %ERR "	"Nb %ERR "	"Sn %ERR "	" W %ERR "	"Ta %ERR "	"Ti %ERR "	"Mn %ERR "	"Fe %ERR "	"Zr %ERR "	"   X-POS"	"   Y-POS"	"   Z-POS"	" RELDIST"	"Si STD_NUM"	"Na STD_NUM"	"Al STD_NUM"	"Nb STD_NUM"	"Sn STD_NUM"	"W STD_NUM"	"Ta STD_NUM"	"Ti STD_NUM"	"Mn STD_NUM"	"Fe STD_NUM"	"Zr STD_NUM"	"Si STD_NAM"	"Na STD_NAM"	"Al STD_NAM"	"Nb STD_NAM"	"Sn STD_NAM"	"W STD_NAM"	"Ta STD_NAM"	"Ti STD_NAM"	"Mn STD_NAM"	"Fe STD_NAM"	"Zr STD_NAM"
"CS13_GoiasBEBT_D3"	8	 40.0000	 20.0000	 80.0000	 .000000	301	 .000000	 .000000	 .000000	 .074306	 77.5300	 .000000	 .000000	 .133011	 .000000	 .011892	 .069284	 21.0514	 98.8699	 .000000	 .000000	 .000000	 .106298	 98.4328	 .000000	 .000000	 .221870	 .000000	 .015299	 .093589	 .000000	 98.8699	 .000000	 .000000	 .000000	 .040528	 33.0997	 .000000	 .000000	 .140708	 .000000	 .010790	 .038487	 66.6698	 .000000	 .000000	 .000000	 .060834	 99.3688	 .000000	 .000000	 .422421	 .000000	 .032393	 .115542	 .000000	 100.000	 2.00000	O	 .000000	 .000000	 .000000	 .001216	 .992943	 .000000	 .000000	 .004221	 .000000	 .000324	 .001155	 2.00000	 .008661	 .014997	 .004106	 .009589	 .011772	 .027273	 .022748	 .005841	 .009662	 .009108	 .008579	 .018529	 .020215	 .007759	 .013717	 .014945	 .034393	 .027777	 .009743	 .012476	 .011718	 .011589	 -78.864	 -24.251	 -14.312	 9.61827	 .084346	 -103.18	 -21.053	 3.31974	 -328.10	 54.6795	 9.22013	 -25.296	 2.19070	 10.6845	 120.010	214	334	319	303	301	332	333	140	335	126	503	"Wollastonite"	"Jadeite"	"Corundum"	"CaNb2O6"	"Cassiterite"	"Scheelite"	"Manganotantalite"	"Rutile"	"Mn"	"Magnetite"	"Zr"
"CS13_GoiasBEBT_D3"	8	 40.0000	 20.0000	 80.0000	 .000000	302	 .000000	 .000000	 .000000	 .099523	 78.5214	 .000000	 .000000	 .138281	 .003373	 .024831	 .068743	 21.3376	 100.194	 .000000	 .000000	 .000000	 .142372	 99.6915	 .000000	 .000000	 .230661	 .004356	 .031945	 .092858	 -.00001	 100.194	 .000000	 .000000	 .000000	 .053551	 33.0720	 .000000	 .000000	 .144316	 .003070	 .022227	 .037673	 66.6672	 .000000	 .000000	 .000000	 .080392	 99.2972	 .000000	 .000000	 .433303	 .009216	 .066735	 .113111	 .000000	 100.000	 2.00000	O	 .000000	 .000000	 .000000	 .001607	 .992153	 .000000	 .000000	 .004329	 .000092	 .000667	 .001130	 2.00000	 .008661	 .014992	 .004106	 .009588	 .011771	 .027273	 .022748	 .005841	 .009661	 .009108	 .008578	 .018528	 .020209	 .007758	 .013716	 .014945	 .034393	 .027777	 .009743	 .012474	 .011717	 .011588	 -36.946	 -19.895	 -9.9809	 7.30378	 .083808	 -59.649	 -32.742	 3.20133	 203.078	 26.4862	 9.28801	 -25.296	 2.20070	 10.6845	 130.010	214	334	319	303	301	332	333	140	335	126	503	"Wollastonite"	"Jadeite"	"Corundum"	"CaNb2O6"	"Cassiterite"	"Scheelite"	"Manganotantalite"	"Rutile"	"Mn"	"Magnetite"	"Zr"
"CS13_GoiasBEBT_D3"	8	 40.0000	 20.0000	 80.0000	 .000000	303	 .000000	 .000000	 .000000	 .058963	 77.8620	 .000000	 .000000	 .130097	 .000000	 .010992	 .045255	 21.1237	 99.2309	 .000000	 .000000	 .000000	 .084349	 98.8543	 .000000	 .000000	 .217010	 .000000	 .014141	 .061130	 .000006	 99.2309	 .000000	 .000000	 .000000	 .032049	 33.1271	 .000000	 .000000	 .137153	 .000000	 .009939	 .025052	 66.6687	 .000000	 .000000	 .000000	 .048099	 99.4352	 .000000	 .000000	 .411682	 .000000	 .029833	 .075197	 .000000	 100.000	 2.00000	O	 .000000	 .000000	 .000000	 .000961	 .993783	 .000000	 .000000	 .004114	 .000000	 .000298	 .000752	 2.00000	 .008664	 .014994	 .004107	 .009590	 .011771	 .027273	 .022749	 .005842	 .009661	 .009108	 .008580	 .018534	 .020211	 .007760	 .013718	 .014945	 .034394	 .027778	 .009744	 .012475	 .011717	 .011589	 -59.325	 -27.611	 -12.422	 11.9942	 .084151	 -48.437	 -34.644	 3.38921	 -22.692	 59.1068	 13.8672	 -25.296	 2.21070	 10.6845	 140.010	214	334	319	303	301	332	333	140	335	126	503	"Wollastonite"	"Jadeite"	"Corundum"	"CaNb2O6"	"Cassiterite"	"Scheelite"	"Manganotantalite"	"Rutile"	"Mn"	"Magnetite"	"Zr"
"CS13_GoiasBEBT_D3"	8	 40.0000	 20.0000	 80.0000	 .000000	304	 .000000	 .000000	 .000000	 .047799	 77.6426	 .000000	 .000000	 .126905	 .000000	 .005493	 .060383	 21.0613	 98.9445	 .000000	 .000000	 .000000	 .068378	 98.5758	 .000000	 .000000	 .211685	 .000000	 .007067	 .081565	 .000000	 98.9445	 .000000	 .000000	 .000000	 .026058	 33.1319	 .000000	 .000000	 .134185	 .000000	 .004982	 .033526	 66.6694	 .000000	 .000000	 .000000	 .039105	 99.4426	 .000000	 .000000	 .402744	 .000000	 .014953	 .100626	 .000000	 100.000	 2.00000	O	 .000000	 .000000	 .000000	 .000782	 .993917	 .000000	 .000000	 .004025	 .000000	 .000149	 .001006	 2.00000	 .008663	 .014990	 .004107	 .009589	 .011771	 .027272	 .022748	 .005841	 .009661	 .009107	 .008579	 .018533	 .020206	 .007760	 .013718	 .014945	 .034392	 .027776	 .009744	 .012474	 .011716	 .011589	 -92.705	 -34.923	 -11.710	 14.6795	 .084267	 -45.780	 -21.205	 3.46869	 -54.355	 117.673	 10.5103	 -25.296	 2.22070	 10.6845	 150.010	214	334	319	303	301	332	333	140	335	126	503	"Wollastonite"	"Jadeite"	"Corundum"	"CaNb2O6"	"Cassiterite"	"Scheelite"	"Manganotantalite"	"Rutile"	"Mn"	"Magnetite"	"Zr"
"CS13_GoiasBEBT_D3"	8	 40.0000	 20.0000	 80.0000	 .000000	305	 .000000	 .000000	 .000000	 .068298	 78.5849	 .000000	 .000000	 .122727	 .000000	 .021646	 .054446	 21.3240	 100.176	 .000000	 .000000	 .000000	 .097703	 99.7721	 .000000	 .000000	 .204716	 .000000	 .027848	 .073545	  .00000	 100.176	 .000000	 .000000	 .000000	 .036773	 33.1195	 .000000	 .000000	 .128163	 .000000	 .019388	 .029856	 66.6663	 .000000	 .000000	 .000000	 .055189	 99.4123	 .000000	 .000000	 .384699	 .000000	 .058196	 .089616	 .000000	 100.000	 2.00000	O	 .000000	 .000000	 .000000	 .001103	 .993590	 .000000	 .000000	 .003845	 .000000	 .000582	 .000896	 2.00000	 .008664	 .014987	 .004107	 .009590	 .011771	 .027273	 .022749	 .005841	 .009660	 .009107	 .008579	 .018536	 .020202	 .007760	 .013718	 .014945	 .034393	 .027778	 .009744	 .012473	 .011716	 .011588	 -17.019	 -14.511	 -7.1620	 10.4221	 .083756	 -56.326	 -37.734	 3.57885	 -60.412	 30.2956	 11.6049	 -25.296	 2.23070	 10.6845	 160.010	214	334	319	303	301	332	333	140	335	126	503	"Wollastonite"	"Jadeite"	"Corundum"	"CaNb2O6"	"Cassiterite"	"Scheelite"	"Manganotantalite"	"Rutile"	"Mn"	"Magnetite"	"Zr"
"CS13_GoiasBEBT_D3"	8	 40.0000	 20.0000	 80.0000	 .000000	306	 .000000	 .000000	 .000000	 .058450	 78.3489	 .000000	 .000000	 .124268	 .000000	 .001575	 .062880	 21.2543	 99.8504	 .000000	 .000000	 .000000	 .083615	 99.4725	 .000000	 .000000	 .207286	 .000000	 .002026	 .084939	 .000000	 99.8504	 .000000	 .000000	 .000000	 .031576	 33.1308	 .000000	 .000000	 .130207	 .000000	 .001415	 .034597	 66.6715	 .000000	 .000000	 .000000	 .047393	 99.4536	 .000000	 .000000	 .390864	 .000000	 .004248	 .103855	 .000000	 100.000	 2.00000	O	 .000000	 .000000	 .000000	 .000947	 .993851	 .000000	 .000000	 .003906	 .000000	 .000042	 .001038	 2.00000	 .008664	 .014984	 .004107	 .009590	 .011771	 .027272	 .022748	 .005841	 .009659	 .009106	 .008579	 .018536	 .020198	 .007760	 .013718	 .014945	 .034392	 .027777	 .009744	 .012472	 .011715	 .011588	 -28.476	 -30.735	 -8.2123	 12.0949	 .083878	 -40.888	 -53.710	 3.53734	 -77.868	 409.013	 10.1107	 -25.296	 2.24070	 10.6845	 170.010	214	334	319	303	301	332	333	140	335	126	503	"Wollastonite"	"Jadeite"	"Corundum"	"CaNb2O6"	"Cassiterite"	"Scheelite"	"Manganotantalite"	"Rutile"	"Mn"	"Magnetite"	"Zr"
"CS13_GoiasBEBT_D3"	8	 40.0000	 20.0000	 80.0000	 .000000	307	 .000000	 .000000	 .000000	 .034589	 77.4308	 .000000	 .000000	 .133886	 .000000	 .004436	 .074495	 21.0078	 98.6860	 .000000	 .000000	 .000000	 .049482	 98.3069	 .000000	 .000000	 .223330	 .000000	 .005707	 .100628	 .000004	 98.6860	 .000000	 .000000	 .000000	 .018904	 33.1252	 .000000	 .000000	 .141925	 .000000	 .004033	 .041467	 66.6685	 .000000	 .000000	 .000000	 .028366	 99.4092	 .000000	 .000000	 .425919	 .000000	 .012104	 .124442	 .000000	 100.000	 2.00000	O	 .000000	 .000000	 .000000	 .000567	 .993729	 .000000	 .000000	 .004258	 .000000	 .000121	 .001244	 2.00000	 .008663	 .014982	 .004107	 .009591	 .011772	 .027273	 .022750	 .005841	 .009660	 .009107	 .008579	 .018534	 .020196	 .007761	 .013720	 .014945	 .034394	 .027779	 .009744	 .012473	 .011716	 .011589	 -51.238	 -37.136	 -14.407	 20.0966	 .084390	 -30.886	 -24.792	 3.29966	 -134.73	 145.566	 8.60765	 -25.296	 2.25069	 10.6845	 180.000	214	334	319	303	301	332	333	140	335	126	503	"Wollastonite"	"Jadeite"	"Corundum"	"CaNb2O6"	"Cassiterite"	"Scheelite"	"Manganotantalite"	"Rutile"	"Mn"	"Magnetite"	"Zr"
"CS13_GoiasBEBT_D3"	8	 40.0000	 20.0000	 80.0000	 .000000	308	 .000000	 .000000	 .000000	 .023834	 77.2877	 .000000	 .000000	 .132296	 .000000	 .013465	 .049548	 20.9574	 98.4643	 .000000	 .000000	 .000000	 .034095	 98.1252	 .000000	 .000000	 .220677	 .000000	 .017323	 .066929	  .00000	 98.4643	 .000000	 .000000	 .000000	 .013057	 33.1417	 .000000	 .000000	 .140569	 .000000	 .012271	 .027645	 66.6648	 .000000	 .000000	 .000000	 .019587	 99.4389	 .000000	 .000000	 .421765	 .000000	 .036818	 .082946	 .000000	 100.000	 2.00000	O	 .000000	 .000000	 .000000	 .000392	 .994280	 .000000	 .000000	 .004217	 .000000	 .000368	 .000829	 2.00000	 .008664	 .014981	 .004108	 .009591	 .011771	 .027272	 .022749	 .005841	 .009659	 .009106	 .008579	 .018536	 .020194	 .007761	 .013720	 .014944	 .034393	 .027778	 .009744	 .012472	 .011715	 .011589	 -102.14	 -36.787	 -14.016	 28.9387	 .084458	 -40.890	 -54.622	 3.33657	 -80.448	 48.3478	 12.7062	 -25.296	 2.26069	 10.6845	 190.000	214	334	319	303	301	332	333	140	335	126	503	"Wollastonite"	"Jadeite"	"Corundum"	"CaNb2O6"	"Cassiterite"	"Scheelite"	"Manganotantalite"	"Rutile"	"Mn"	"Magnetite"	"Zr"
"CS13_GoiasBEBT_D3"	8	 40.0000	 20.0000	 80.0000	 .000000	309	 .000000	 .000000	 .000000	 .017244	 77.4093	 .000000	 .000000	 .112151	 .000000	 .011542	 .052002	 20.9742	 98.5765	 .000000	 .000000	 .000000	 .024668	 98.2797	 .000000	 .000000	 .187075	 .000000	 .014849	 .070244	 .000000	 98.5765	 .000000	 .000000	 .000000	 .009439	 33.1673	 .000000	 .000000	 .119069	 .000000	 .010510	 .028991	 66.6647	 .000000	 .000000	 .000000	 .014159	 99.5101	 .000000	 .000000	 .357237	 .000000	 .031534	 .086979	 .000000	 100.000	 2.00000	O	 .000000	 .000000	 .000000	 .000283	 .995047	 .000000	 .000000	 .003572	 .000000	 .000315	 .000870	 2.00000	 .008666	 .014979	 .004108	 .009591	 .011771	 .027271	 .022748	 .005841	 .009658	 .009106	 .008579	 .018539	 .020191	 .007762	 .013720	 .014944	 .034390	 .027777	 .009744	 .012471	 .011714	 .011589	 -33.736	 -25.197	 -14.983	 39.8042	 .084380	 -26.193	 -22.387	 3.89528	 -82.104	 56.3002	 12.1287	 -25.296	 2.27069	 10.6845	 200.000	214	334	319	303	301	332	333	140	335	126	503	"Wollastonite"	"Jadeite"	"Corundum"	"CaNb2O6"	"Cassiterite"	"Scheelite"	"Manganotantalite"	"Rutile"	"Mn"	"Magnetite"	"Zr"
"CS13_GoiasBEBT_D3"	8	 40.0000	 20.0000	 80.0000	 .000000	310	 .000000	 .000000	 .019176	 .001876	 74.8264	 .000000	 .000000	 .090038	 .000000	 .024513	 .000000	 20.2590	 95.2210	 .000000	 .000000	 .036232	 .002684	 95.0003	 .000000	 .000000	 .150189	 .000000	 .031536	 .000000	 -.00001	 95.2210	 .000000	 .000000	 .037411	 .001063	 33.1866	 .000000	 .000000	 .098949	 .000000	 .023106	 .000000	 66.6529	 .000000	 .000000	 .056125	 .001595	 99.5761	 .000000	 .000000	 .296897	 .000000	 .069328	 .000000	 .000000	 100.000	 2.00000	O	 .000000	 .000000	 .001123	 .000032	 .995803	 .000000	 .000000	 .002969	 .000000	 .000693	 .000000	 2.00000	 .008665	 .014980	 .004109	 .009594	 .011771	 .027272	 .022749	 .005842	 .009659	 .009106	 .008581	 .018539	 .020193	 .007764	 .013724	 .014945	 .034393	 .027778	 .009744	 .012472	 .011715	 .011591	 -44.349	 -57.703	 15.4277	 361.706	 .085849	 -47.861	 -37.986	 4.79662	 -49.235	 26.8200	 -140.08	 -25.296	 2.28069	 10.6845	 210.000	214	334	319	303	301	332	333	140	335	126	503	"Wollastonite"	"Jadeite"	"Corundum"	"CaNb2O6"	"Cassiterite"	"Scheelite"	"Manganotantalite"	"Rutile"	"Mn"	"Magnetite"	"Zr"
"CS13_GoiasBEBT_D3"	8	 40.0000	 20.0000	 80.0000	 .000000	311	 .000000	 .000000	 .000000	 .095021	 77.6441	 .000000	 .000000	 .135989	 .000000	 .025004	 .056834	 21.0925	 99.0494	 .000000	 .000000	 .000000	 .135932	 98.5777	 .000000	 .000000	 .226838	 .000000	 .032167	 .076771	 -.00001	 99.0494	 .000000	 .000000	 .000000	 .051723	 33.0828	 .000000	 .000000	 .143575	 .000000	 .022642	 .031508	 66.6677	 .000000	 .000000	 .000000	 .077648	 99.3287	 .000000	 .000000	 .431072	 .000000	 .067981	 .094601	 .000000	 100.000	 2.00000	O	 .000000	 .000000	 .000000	 .001552	 .992468	 .000000	 .000000	 .004307	 .000000	 .000679	 .000945	 2.00000	 .008660	 .014965	 .004106	 .009589	 .011769	 .027267	 .022745	 .005839	 .009655	 .009103	 .008576	 .018527	 .020172	 .007759	 .013717	 .014942	 .034386	 .027773	 .009740	 .012467	 .011711	 .011585	 -53.125	 -17.295	 -10.860	 7.62747	 .084267	 -62.892	 -23.843	 3.25089	 -79.060	 26.2941	 11.1337	 -25.296	 2.29069	 10.6845	 220.000	214	334	319	303	301	332	333	140	335	126	503	"Wollastonite"	"Jadeite"	"Corundum"	"CaNb2O6"	"Cassiterite"	"Scheelite"	"Manganotantalite"	"Rutile"	"Mn"	"Magnetite"	"Zr"
"CS13_GoiasBEBT_D3"	8	 40.0000	 20.0000	 80.0000	 .000000	312	 .000000	 .000000	 .000000	 .027358	 77.7592	 .000000	 .000000	 .143316	 .000000	 .008858	 .035905	 21.0873	 99.0619	 .000000	 .000000	 .000000	 .039137	 98.7238	 .000000	 .000000	 .239060	 .000000	 .011396	 .048500	 .000002	 99.0619	 .000000	 .000000	 .000000	 .014895	 33.1394	 .000000	 .000000	 .151345	 .000000	 .008023	 .019910	 66.6665	 .000000	 .000000	 .000000	 .022348	 99.4397	 .000000	 .000000	 .454132	 .000000	 .024076	 .059742	 .000000	 100.000	 2.00000	O	 .000000	 .000000	 .000000	 .000447	 .994183	 .000000	 .000000	 .004540	 .000000	 .000241	 .000597	 2.00000	 .008664	 .014967	 .004108	 .009590	 .011768	 .027268	 .022747	 .005840	 .009655	 .009103	 .008577	 .018536	 .020175	 .007761	 .013719	 .014941	 .034388	 .027775	 .009742	 .012468	 .011711	 .011586	 -69.134	 -17.424	 -11.246	 25.2742	 .084181	 -41.257	 -73.740	 3.09665	 -66.629	 73.1631	 17.3503	 -25.296	 2.30069	 10.6845	 230.000	214	334	319	303	301	332	333	140	335	126	503	"Wollastonite"	"Jadeite"	"Corundum"	"CaNb2O6"	"Cassiterite"	"Scheelite"	"Manganotantalite"	"Rutile"	"Mn"	"Magnetite"	"Zr"
"CS13_GoiasBEBT_D3"	8	 40.0000	 20.0000	 80.0000	 .000000	313	 .000000	 .000000	 .000000	 .039115	 78.5885	 .000000	 .000000	 .104102	 .004595	 .019198	 .069070	 21.3057	 100.130	 .000000	 .000000	 .000000	 .055956	 99.7768	 .000000	 .000000	 .173648	 .005934	 .024698	 .093299	 .000000	 100.130	 .000000	 .000000	 .000000	 .021077	 33.1478	 .000000	 .000000	 .108801	 .004188	 .017209	 .037906	 66.6631	 .000000	 .000000	 .000000	 .031622	 99.4640	 .000000	 .000000	 .326470	 .012565	 .051639	 .113741	 .000000	 100.000	 2.00000	O	 .000000	 .000000	 .000000	 .000632	 .994487	 .000000	 .000000	 .003264	 .000126	 .000516	 .001137	 2.00000	 .008672	 .014973	 .004110	 .009596	 .011777	 .027285	 .022761	 .005844	 .009660	 .009108	 .008582	 .018552	 .020183	 .007766	 .013728	 .014952	 .034408	 .027792	 .009749	 .012474	 .011718	 .011593	 -30.988	 -30.178	 -9.1056	 17.8394	 .083780	 -228.06	 -61.029	 4.18039	 149.266	 34.0900	 9.25050	 -25.296	 2.31069	 10.6845	 240.000	214	334	319	303	301	332	333	140	335	126	503	"Wollastonite"	"Jadeite"	"Corundum"	"CaNb2O6"	"Cassiterite"	"Scheelite"	"Manganotantalite"	"Rutile"	"Mn"	"Magnetite"	"Zr"
"CS13_GoiasBEBT_D3"	8	 40.0000	 20.0000	 80.0000	 .000000	314	 .000000	 .000000	 .000000	 .080707	 77.9052	 .000000	 .000000	 .117259	 .000000	 .015102	 .067779	 21.1452	 99.3313	 .000000	 .000000	 .000000	 .115455	 98.9092	 .000000	 .000000	 .195595	 .000000	 .019429	 .091556	 .000002	 99.3313	 .000000	 .000000	 .000000	 .043823	 33.1121	 .000000	 .000000	 .123494	 .000000	 .013642	 .037483	 66.6694	 .000000	 .000000	 .000000	 .065783	 99.4100	 .000000	 .000000	 .370756	 .000000	 .040956	 .112533	 .000000	 100.000	 2.00000	O	 .000000	 .000000	 .000000	 .001315	 .993323	 .000000	 .000000	 .003705	 .000000	 .000409	 .001124	 2.00000	 .008669	 .014968	 .004110	 .009596	 .011778	 .027286	 .022761	 .005844	 .009660	 .009108	 .008582	 .018546	 .020176	 .007765	 .013728	 .014954	 .034409	 .027793	 .009748	 .012474	 .011718	 .011592	 -43.896	 -22.083	 -9.1537	 8.90105	 .084171	 -56.411	 -46.792	 3.73685	 -157.05	 43.1790	 9.41758	 -25.296	 2.32069	 10.6845	 250.000	214	334	319	303	301	332	333	140	335	126	503	"Wollastonite"	"Jadeite"	"Corundum"	"CaNb2O6"	"Cassiterite"	"Scheelite"	"Manganotantalite"	"Rutile"	"Mn"	"Magnetite"	"Zr"
"CS13_GoiasBEBT_D3"	8	 40.0000	 20.0000	 80.0000	 .000000	315	 .000000	 .000000	 .000000	 .057952	 76.8861	 .000000	 .000000	 .138761	 .000000	 .007054	 .040105	 20.8630	 97.9929	 .000000	 .000000	 .000000	 .082903	 97.6153	 .000000	 .000000	 .231461	 .000000	 .009075	 .054174	  .00000	 97.9929	 .000000	 .000000	 .000000	 .031893	 33.1212	 .000000	 .000000	 .148117	 .000000	 .006458	 .022479	 66.6698	 .000000	 .000000	 .000000	 .047867	 99.4207	 .000000	 .000000	 .444605	 .000000	 .019385	 .067476	 .000000	 100.000	 2.00000	O	 .000000	 .000000	 .000000	 .000957	 .993590	 .000000	 .000000	 .004443	 .000000	 .000194	 .000674	 2.00000	 .008667	 .014966	 .004110	 .009597	 .011776	 .027284	 .022760	 .005843	 .009660	 .009108	 .008582	 .018543	 .020174	 .007766	 .013728	 .014951	 .034408	 .027792	 .009747	 .012473	 .011717	 .011592	 -105.30	 -46.618	 -24.346	 12.2036	 .084727	 -46.186	 -22.931	 3.19279	 -37.834	 91.7783	 15.5914	 -25.296	 2.33069	 10.6845	 260.000	214	334	319	303	301	332	333	140	335	126	503	"Wollastonite"	"Jadeite"	"Corundum"	"CaNb2O6"	"Cassiterite"	"Scheelite"	"Manganotantalite"	"Rutile"	"Mn"	"Magnetite"	"Zr"
"CS13_GoiasBEBT_D3"	8	 40.0000	 20.0000	 80.0000	 .000000	316	 .000000	 .000000	 .000000	 .055872	 77.7716	 .000000	 .000000	 .123065	 .000000	 .010641	 .057901	 21.0976	 99.1167	 .000000	 .000000	 .000000	 .079927	 98.7396	 .000000	 .000000	 .205279	 .000000	 .013689	 .078212	  .00000	 99.1167	 .000000	 .000000	 .000000	 .030406	 33.1294	 .000000	 .000000	 .129899	 .000000	 .009633	 .032092	 66.6685	 .000000	 .000000	 .000000	 .045632	 99.4392	 .000000	 .000000	 .389896	 .000000	 .028915	 .096326	 .000000	 100.000	 2.00000	O	 .000000	 .000000	 .000000	 .000912	 .993856	 .000000	 .000000	 .003897	 .000000	 .000289	 .000963	 2.00000	 .008669	 .014963	 .004110	 .009597	 .011777	 .027284	 .022761	 .005844	 .009659	 .009107	 .008582	 .018547	 .020170	 .007766	 .013729	 .014952	 .034408	 .027792	 .009748	 .012472	 .011717	 .011592	 -35.050	 -31.827	 -12.371	 12.6397	 .084233	 -37.772	 -31.402	 3.57124	 -165.19	 61.0327	 10.9444	 -25.296	 2.34069	 10.6845	 270.000	214	334	319	303	301	332	333	140	335	126	503	"Wollastonite"	"Jadeite"	"Corundum"	"CaNb2O6"	"Cassiterite"	"Scheelite"	"Manganotantalite"	"Rutile"	"Mn"	"Magnetite"	"Zr"
"CS13_GoiasBEBT_D3"	8	 40.0000	 20.0000	 80.0000	 .000000	317	 .000000	 .000000	 .000000	 .063129	 77.8453	 .000000	 .000000	 .113376	 .000000	 .005022	 .067893	 21.1160	 99.2107	 .000000	 .000000	 .000000	 .090308	 98.8331	 .000000	 .000000	 .189118	 .000000	 .006461	 .091710	 .000002	 99.2107	 .000000	 .000000	 .000000	 .034326	 33.1331	 .000000	 .000000	 .119572	 .000000	 .004543	 .037599	 66.6709	 .000000	 .000000	 .000000	 .051522	 99.4630	 .000000	 .000000	 .358946	 .000000	 .013638	 .112871	 .000000	 100.000	 2.00000	O	 .000000	 .000000	 .000000	 .001030	 .993930	 .000000	 .000000	 .003587	 .000000	 .000136	 .001128	 2.00000	 .008670	 .014960	 .004110	 .009597	 .011778	 .027284	 .022760	 .005844	 .009658	 .009107	 .008581	 .018548	 .020166	 .007766	 .013728	 .014953	 .034407	 .027792	 .009748	 .012471	 .011716	 .011592	 -34.311	 -20.189	 -13.163	 11.2434	 .084191	 -42.932	 -29.151	 3.85699	 -68.124	 128.648	 9.40191	 -25.296	 2.35069	 10.6845	 280.000	214	334	319	303	301	332	333	140	335	126	503	"Wollastonite"	"Jadeite"	"Corundum"	"CaNb2O6"	"Cassiterite"	"Scheelite"	"Manganotantalite"	"Rutile"	"Mn"	"Magnetite"	"Zr"
"CS13_GoiasBEBT_D3"	8	 40.0000	 20.0000	 80.0000	 .000000	318	 .000000	 .000000	 .000000	 .059670	 77.3245	 .000000	 .000000	 .136610	 .000000	 .004935	 .076052	 20.9925	 98.5943	 .000000	 .000000	 .000000	 .085360	 98.1720	 .000000	 .000000	 .227873	 .000000	 .006349	 .102731	 .000002	 98.5943	 .000000	 .000000	 .000000	 .032636	 33.1050	 .000000	 .000000	 .144923	 .000000	 .004490	 .042366	 66.6706	 .000000	 .000000	 .000000	 .048984	 99.3753	 .000000	 .000000	 .435033	 .000000	 .013480	 .127174	 .000000	 100.000	 2.00000	O	 .000000	 .000000	 .000000	 .000979	 .993091	 .000000	 .000000	 .004347	 .000000	 .000135	 .001271	 2.00000	 .008667	 .014954	 .004109	 .009596	 .011776	 .027281	 .022758	 .005842	 .009657	 .009106	 .008580	 .018541	 .020158	 .007765	 .013727	 .014951	 .034404	 .027789	 .009745	 .012470	 .011714	 .011590	 -230.90	 -241.21	 -21.444	 11.8656	 .084480	 -36.912	 -36.379	 3.23897	 -478.00	 130.892	 8.44199	 -25.296	 2.36069	 10.6845	 290.000	214	334	319	303	301	332	333	140	335	126	503	"Wollastonite"	"Jadeite"	"Corundum"	"CaNb2O6"	"Cassiterite"	"Scheelite"	"Manganotantalite"	"Rutile"	"Mn"	"Magnetite"	"Zr"
"CS13_GoiasBEBT_D3"	8	 40.0000	 20.0000	 80.0000	 .000000	319	 .000000	 .000000	 .000000	 .044214	 77.8087	 .000000	 .000000	 .126694	 .000000	 .008520	 .025784	 21.0932	 99.1070	 .000000	 .000000	 .000000	 .063250	 98.7867	 .000000	 .000000	 .211333	 .000000	 .010961	 .034828	 .000006	 99.1070	 .000000	 .000000	 .000000	 .024066	 33.1521	 .000000	 .000000	 .133758	 .000000	 .007715	 .014294	 66.6681	 .000000	 .000000	 .000000	 .036114	 99.4964	 .000000	 .000000	 .401435	 .000000	 .023155	 .042899	 .000000	 100.000	 2.00000	O	 .000000	 .000000	 .000000	 .000722	 .994541	 .000000	 .000000	 .004013	 .000000	 .000231	 .000429	 2.00000	 .008672	 .014957	 .004111	 .009598	 .011776	 .027285	 .022762	 .005844	 .009658	 .009106	 .008582	 .018552	 .020162	 .007768	 .013730	 .014952	 .034408	 .027793	 .009748	 .012471	 .011715	 .011593	 -34.674	 -26.952	 -11.177	 15.8428	 .084201	 -253.51	 -27.875	 3.47550	 -44.441	 76.0682	 23.9859	 -25.296	 2.37069	 10.6845	 300.000	214	334	319	303	301	332	333	140	335	126	503	"Wollastonite"	"Jadeite"	"Corundum"	"CaNb2O6"	"Cassiterite"	"Scheelite"	"Manganotantalite"	"Rutile"	"Mn"	"Magnetite"	"Zr"
"CS13_GoiasBEBT_D3"	8	 40.0000	 20.0000	 80.0000	 .000000	320	 .000000	 .000000	 .000000	 .053096	 78.0814	 .000000	 .000000	 .122088	 .000000	 .004034	 .037902	 21.1704	 99.4689	 .000000	 .000000	 .000000	 .075956	 99.1329	 .000000	 .000000	 .203649	 .000000	 .005190	 .051198	 .000000	 99.4689	 .000000	 .000000	 .000000	 .028796	 33.1480	 .000000	 .000000	 .128428	 .000000	 .003640	 .020936	 66.6703	 .000000	 .000000	 .000000	 .043218	 99.4975	 .000000	 .000000	 .385491	 .000000	 .010926	 .062842	 .000000	 100.000	 2.00000	O	 .000000	 .000000	 .000000	 .000864	 .994385	 .000000	 .000000	 .003853	 .000000	 .000109	 .000628	 2.00000	 .008672	 .014954	 .004111	 .009598	 .011777	 .027285	 .022762	 .005844	 .009658	 .009106	 .008582	 .018552	 .020157	 .007768	 .013730	 .014952	 .034408	 .027794	 .009748	 .012470	 .011715	 .011592	 -26.926	 -27.383	 -8.1933	 13.2763	 .084055	 -34.555	 -24.502	 3.59813	 -36.642	 159.992	 16.4695	 -25.296	 2.38070	 10.6845	 310.010	214	334	319	303	301	332	333	140	335	126	503	"Wollastonite"	"Jadeite"	"Corundum"	"CaNb2O6"	"Cassiterite"	"Scheelite"	"Manganotantalite"	"Rutile"	"Mn"	"Magnetite"	"Zr"
"CS13_GoiasBEBT_D3"	8	 40.0000	 20.0000	 80.0000	 .000000	321	 .000000	 .000000	 .000000	 .052106	 77.9443	 .000000	 .000000	 .123501	 .000000	 .009332	 .035031	 21.1345	 99.2987	 .000000	 .000000	 .000000	 .074540	 98.9588	 .000000	 .000000	 .206007	 .000000	 .012005	 .047319	  .00000	 99.2987	 .000000	 .000000	 .000000	 .028307	 33.1452	 .000000	 .000000	 .130133	 .000000	 .008434	 .019382	 66.6686	 .000000	 .000000	 .000000	 .042481	 99.4835	 .000000	 .000000	 .390586	 .000000	 .025313	 .058175	 .000000	 100.000	 2.00000	O	 .000000	 .000000	 .000000	 .000849	 .994327	 .000000	 .000000	 .003904	 .000000	 .000253	 .000581	 2.00000	 .008671	 .014950	 .004111	 .009598	 .011776	 .027283	 .022761	 .005843	 .009656	 .009105	 .008581	 .018551	 .020152	 .007767	 .013730	 .014951	 .034406	 .027792	 .009747	 .012469	 .011714	 .011591	 -28.244	 -33.305	 -10.829	 13.5184	 .084125	 -64.566	 -22.696	 3.55922	 -98.729	 69.4963	 17.7790	 -25.296	 2.39070	 10.6845	 320.010	214	334	319	303	301	332	333	140	335	126	503	"Wollastonite"	"Jadeite"	"Corundum"	"CaNb2O6"	"Cassiterite"	"Scheelite"	"Manganotantalite"	"Rutile"	"Mn"	"Magnetite"	"Zr"
"CS13_GoiasBEBT_D3"	8	 40.0000	 20.0000	 80.0000	 .000000	322	 .000000	 .000000	 .000000	 .044697	 77.3702	 .000000	 .000000	 .128582	 .000000	 .001581	 .071792	 20.9906	 98.6074	 .000000	 .000000	 .000000	 .063941	 98.2299	 .000000	 .000000	 .214483	 .000000	 .002033	 .096977	 .000002	 98.6074	 .000000	 .000000	 .000000	 .024449	 33.1274	 .000000	 .000000	 .136419	 .000000	 .001438	 .039996	 66.6703	 .000000	 .000000	 .000000	 .036691	 99.4295	 .000000	 .000000	 .409451	 .000000	 .004317	 .120045	 .000000	 100.000	 2.00000	O	 .000000	 .000000	 .000000	 .000733	 .993770	 .000000	 .000000	 .004092	 .000000	 .000043	 .001200	 2.00000	 .008669	 .014945	 .004110	 .009597	 .011776	 .027281	 .022759	 .005843	 .009656	 .009104	 .008580	 .018546	 .020145	 .007766	 .013729	 .014951	 .034404	 .027791	 .009746	 .012468	 .011713	 .011590	 -31.128	 -16.466	 -11.036	 15.6760	 .084447	 -37.451	 -29.476	 3.42729	 -971.88	 407.390	 8.91549	 -25.296	 2.40070	 10.6845	 330.010	214	334	319	303	301	332	333	140	335	126	503	"Wollastonite"	"Jadeite"	"Corundum"	"CaNb2O6"	"Cassiterite"	"Scheelite"	"Manganotantalite"	"Rutile"	"Mn"	"Magnetite"	"Zr"
"CS13_GoiasBEBT_D3"	8	 40.0000	 20.0000	 80.0000	 .000000	323	 .000000	 .000000	 .000000	 .057765	 77.8064	 .102475	 .000000	 .219642	 .000000	 .039990	 .047023	 21.2037	 99.4770	 .000000	 .000000	 .000000	 .082636	 98.7838	 .129230	 .000000	 .366375	 .000000	 .051446	 .063519	 .000002	 99.4770	 .000000	 .000000	 .000000	 .031279	 32.9788	 .028041	 .000000	 .230682	 .000000	 .036023	 .025933	 66.6692	 .000000	 .000000	 .000000	 .046945	 98.9905	 .084168	 .000000	 .692423	 .000000	 .108128	 .077842	 .000000	 100.000	 2.00000	O	 .000000	 .000000	 .000000	 .000938	 .989327	 .000841	 .000000	 .006920	 .000000	 .001081	 .000778	 2.00000	 .008665	 .014933	 .004108	 .009600	 .011775	 .027282	 .022760	 .005840	 .009653	 .009102	 .008582	 .018537	 .020129	 .007763	 .013733	 .014950	 .034405	 .027791	 .009742	 .012464	 .011710	 .011593	 -39.640	 -17.902	 -9.0582	 12.2454	 .084222	 19.0897	 -36.818	 2.09693	 -88.008	 16.6544	 13.3680	 -25.296	 2.41070	 10.6845	 340.010	214	334	319	303	301	332	333	140	335	126	503	"Wollastonite"	"Jadeite"	"Corundum"	"CaNb2O6"	"Cassiterite"	"Scheelite"	"Manganotantalite"	"Rutile"	"Mn"	"Magnetite"	"Zr"
"CS13_GoiasBEBT_D3"	8	 40.0000	 20.0000	 80.0000	 .000000	324	 .000000	 .000000	 .000000	 .070143	 77.9867	 .000000	 .000000	 .174106	 .000000	 .030043	 .048602	 21.1982	 99.5078	 .000000	 .000000	 .000000	 .100342	 99.0127	 .000000	 .000000	 .290419	 .000000	 .038650	 .065651	 .000006	 99.5078	 .000000	 .000000	 .000000	 .037989	 33.0613	 .000000	 .000000	 .182891	 .000000	 .027068	 .026809	 66.6640	 .000000	 .000000	 .000000	 .057011	 99.2324	 .000000	 .000000	 .548940	 .000000	 .081244	 .080465	 .000000	 100.000	 2.00000	O	 .000000	 .000000	 .000000	 .001140	 .991878	 .000000	 .000000	 .005487	 .000000	 .000812	 .000804	 2.00000	 .008665	 .014934	 .004109	 .009595	 .011772	 .027279	 .022757	 .005841	 .009652	 .009102	 .008578	 .018538	 .020131	 .007765	 .013727	 .014946	 .034401	 .027788	 .009742	 .012463	 .011710	 .011587	 -23.860	 -17.935	 -8.2194	 10.1671	 .084108	 -647.28	 -91.115	 2.58852	 -44.213	 21.9782	 12.9424	 -25.296	 2.42070	 10.6845	 350.010	214	334	319	303	301	332	333	140	335	126	503	"Wollastonite"	"Jadeite"	"Corundum"	"CaNb2O6"	"Cassiterite"	"Scheelite"	"Manganotantalite"	"Rutile"	"Mn"	"Magnetite"	"Zr"
"CS13_GoiasBEBT_D3"	8	 40.0000	 20.0000	 80.0000	 .000000	325	 .000000	 .000000	 .000000	 .060024	 78.1157	 .000000	 .000000	 .173508	 .001519	 .026597	 .058742	 21.2312	 99.6673	 .000000	 .000000	 .000000	 .085866	 99.1765	 .000000	 .000000	 .289421	 .001961	 .034217	 .079349	 .000002	 99.6673	 .000000	 .000000	 .000000	 .032457	 33.0643	 .000000	 .000000	 .181978	 .001389	 .023926	 .032351	 66.6636	 .000000	 .000000	 .000000	 .048705	 99.2321	 .000000	 .000000	 .546150	 .004168	 .071806	 .097093	 .000000	 100.000	 2.00000	O	 .000000	 .000000	 .000000	 .000974	 .991973	 .000000	 .000000	 .005460	 .000042	 .000718	 .000971	 2.00000	 .008665	 .014931	 .004109	 .009595	 .011772	 .027277	 .022756	 .005840	 .009651	 .009101	 .008577	 .018537	 .020126	 .007764	 .013726	 .014945	 .034399	 .027787	 .009742	 .012462	 .011709	 .011586	 -29.912	 -26.661	 -10.002	 11.7977	 .084033	 -253.08	 -24.789	 2.59655	 449.765	 24.7490	 10.7888	 -25.296	 2.43070	 10.6845	 360.010	214	334	319	303	301	332	333	140	335	126	503	"Wollastonite"	"Jadeite"	"Corundum"	"CaNb2O6"	"Cassiterite"	"Scheelite"	"Manganotantalite"	"Rutile"	"Mn"	"Magnetite"	"Zr"
"CS13_GoiasBEBT_D3"	8	 40.0000	 20.0000	 80.0000	 .000000	326	 .000000	 .000000	 .000000	 .057693	 78.0127	 .001491	 .000000	 .169224	 .000000	 .027308	 .044880	 21.1948	 99.5081	 .000000	 .000000	 .000000	 .082532	 99.0457	 .001880	 .000000	 .282275	 .000000	 .035132	 .060623	 -.00001	 99.5081	 .000000	 .000000	 .000000	 .031250	 33.0774	 .000408	 .000000	 .177790	 .000000	 .024608	 .024759	 66.6638	 .000000	 .000000	 .000000	 .046894	 99.2701	 .001225	 .000000	 .533573	 .000000	 .073852	 .074307	 .000000	 100.000	 2.00000	O	 .000000	 .000000	 .000000	 .000938	 .992364	 .000012	 .000000	 .005334	 .000000	 .000738	 .000743	 2.00000	 .008666	 .014930	 .004110	 .009596	 .011772	 .027278	 .022757	 .005841	 .009651	 .009101	 .008578	 .018540	 .020125	 .007765	 .013728	 .014946	 .034400	 .027788	 .009743	 .012462	 .011709	 .011587	 -26.737	 -23.101	 -8.2052	 12.2556	 .084087	 1288.93	 -17.704	 2.65686	 -61.837	 24.1197	 13.9766	 -25.296	 2.44070	 10.6845	 370.010	214	334	319	303	301	332	333	140	335	126	503	"Wollastonite"	"Jadeite"	"Corundum"	"CaNb2O6"	"Cassiterite"	"Scheelite"	"Manganotantalite"	"Rutile"	"Mn"	"Magnetite"	"Zr"
"CS13_GoiasBEBT_D3"	8	 40.0000	 20.0000	 80.0000	 .000000	327	 .000000	 .000000	 .000000	 .052066	 77.5391	 .000000	 .000000	 .155827	 .000000	 .026435	 .048957	 21.0566	 98.8789	 .000000	 .000000	 .000000	 .074483	 98.4443	 .000000	 .000000	 .259928	 .000000	 .034009	 .066131	  .00000	 98.8789	 .000000	 .000000	 .000000	 .028388	 33.0923	 .000000	 .000000	 .164788	 .000000	 .023978	 .027186	 66.6634	 .000000	 .000000	 .000000	 .042596	 99.3093	 .000000	 .000000	 .494527	 .000000	 .071956	 .081584	 .000000	 100.000	 2.00000	O	 .000000	 .000000	 .000000	 .000852	 .992816	 .000000	 .000000	 .004944	 .000000	 .000719	 .000816	 2.00000	 .008667	 .014929	 .004110	 .009597	 .011774	 .027280	 .022759	 .005841	 .009652	 .009102	 .008579	 .018543	 .020124	 .007767	 .013730	 .014948	 .034403	 .027791	 .009744	 .012463	 .011710	 .011588	 -27.168	 -17.454	 -10.566	 13.5283	 .084353	 -200.94	 -24.440	 2.86661	 -91.170	 24.8990	 12.8535	 -25.296	 2.45070	 10.6845	 380.010	214	334	319	303	301	332	333	140	335	126	503	"Wollastonite"	"Jadeite"	"Corundum"	"CaNb2O6"	"Cassiterite"	"Scheelite"	"Manganotantalite"	"Rutile"	"Mn"	"Magnetite"	"Zr"
"CS13_GoiasBEBT_D3"	8	 40.0000	 20.0000	 80.0000	 .000000	328	 .000000	 .000000	 .000000	 .078905	 77.4545	 .000000	 .000000	 .170566	 .000000	 .015180	 .051383	 21.0528	 98.8233	 .000000	 .000000	 .000000	 .112877	 98.3370	 .000000	 .000000	 .284514	 .000000	 .019529	 .069408	 .000000	 98.8233	 .000000	 .000000	 .000000	 .043033	 33.0650	 .000000	 .000000	 .180423	 .000000	 .013772	 .028541	 66.6692	 .000000	 .000000	 .000000	 .064596	 99.2667	 .000000	 .000000	 .541662	 .000000	 .041346	 .085684	 .000000	 100.000	 2.00000	O	 .000000	 .000000	 .000000	 .001291	 .991911	 .000000	 .000000	 .005412	 .000000	 .000413	 .000856	 2.00000	 .008664	 .014922	 .004110	 .009596	 .011773	 .027277	 .022757	 .005840	 .009650	 .009100	 .008577	 .018536	 .020115	 .007765	 .013728	 .014947	 .034399	 .027787	 .009742	 .012461	 .011708	 .011586	 -26.105	 -26.157	 -10.449	 9.09304	 .084400	 -190.39	 -14.332	 2.63764	 -161.28	 42.9250	 12.2665	 -25.296	 2.46070	 10.6845	 390.010	214	334	319	303	301	332	333	140	335	126	503	"Wollastonite"	"Jadeite"	"Corundum"	"CaNb2O6"	"Cassiterite"	"Scheelite"	"Manganotantalite"	"Rutile"	"Mn"	"Magnetite"	"Zr"
"CS12_Beechworth_C2"	9	 40.0000	 20.0000	 80.0000	 .000000	329	 .000000	 .000000	 .000000	 .028500	 77.4576	 .000000	 .000000	 .129019	 .000000	 .044731	 .000000	 20.9946	 98.6545	 .000000	 .000000	 .000000	 .040770	 98.3409	 .000000	 .000000	 .215210	 .000000	 .057546	 .000000	  .00000	 98.6545	 .000000	 .000000	 .000000	 .015583	 33.1512	 .000000	 .000000	 .136825	 .000000	 .040687	 .000000	 66.6557	 .000000	 .000000	 .000000	 .023372	 99.4441	 .000000	 .000000	 .410436	 .000000	 .122050	 .000000	 .000000	 100.000	 2.00000	O	 .000000	 .000000	 .000000	 .000468	 .994700	 .000000	 .000000	 .004105	 .000000	 .001221	 .000000	 2.00000	 .008673	 .014929	 .004112	 .009599	 .011774	 .027280	 .022760	 .005842	 .009652	 .009102	 .008580	 .018555	 .020124	 .007769	 .013732	 .014948	 .034403	 .027791	 .009745	 .012463	 .011709	 .011590	 -68.521	 -42.454	 -13.358	 24.3043	 .084375	 -35.223	 -19.640	 3.41606	 -95.853	 14.9479	 -91.585	 31.0825	 -2.3210	 10.7005	 .000000	214	334	319	303	301	332	333	140	335	126	503	"Wollastonite"	"Jadeite"	"Corundum"	"CaNb2O6"	"Cassiterite"	"Scheelite"	"Manganotantalite"	"Rutile"	"Mn"	"Magnetite"	"Zr"
"CS12_Beechworth_C2"	9	 40.0000	 20.0000	 80.0000	 .000000	330	 .000000	 .000000	 .000000	 .191678	 76.9035	 .000000	 .079636	 .247389	 .003465	 .118918	 .000000	 21.0344	 98.5790	 .000000	 .000000	 .000000	 .274204	 97.6374	 .000000	 .097241	 .412659	 .004474	 .152988	 .000000	 .000006	 98.5790	 .000000	 .000000	 .000000	 .104598	 32.8493	 .000000	 .022313	 .261842	 .003197	 .107955	 .000000	 66.6508	 .000000	 .000000	 .000000	 .157121	 98.6888	 .000000	 .033517	 .786649	 .009606	 .324327	 .000000	 .000000	 100.000	 2.00000	O	 .000000	 .000000	 .000000	 .003139	 .985715	 .000000	 .000670	 .007857	 .000096	 .003239	 .000000	 2.00000	 .008658	 .014901	 .004106	 .009595	 .011768	 .027272	 .022752	 .005834	 .009644	 .009095	 .008575	 .018522	 .020087	 .007758	 .013726	 .014941	 .034392	 .027781	 .009732	 .012453	 .011701	 .011583	 -27.883	 -16.275	 -10.597	 4.01997	 .084736	 -38.698	 20.4269	 1.88432	 197.405	 5.96252	 -235.10	 31.0791	 -2.3304	 10.7005	 9.99001	214	334	319	303	301	332	333	140	335	126	503	"Wollastonite"	"Jadeite"	"Corundum"	"CaNb2O6"	"Cassiterite"	"Scheelite"	"Manganotantalite"	"Rutile"	"Mn"	"Magnetite"	"Zr"
"CS12_Beechworth_C2"	9	 40.0000	 20.0000	 80.0000	 .000000	331	 .003057	 .000000	 .000000	 .095450	 77.0004	 .000000	 .000000	 .345320	 .000000	 .131053	 .000000	 21.0729	 98.6482	 .006540	 .000000	 .000000	 .136545	 97.7605	 .000000	 .000000	 .576013	 .000000	 .168600	 .000000	 .000002	 98.6482	 .005507	 .000000	 .000000	 .051980	 32.8233	 .000000	 .000000	 .364745	 .000000	 .118728	 .000000	 66.6358	 .016518	 .000000	 .000000	 .077958	 98.4553	 .000000	 .000000	 1.09407	 .000000	 .356130	 .000000	 .000000	 100.000	 2.00000	O	 .000165	 .000000	 .000000	 .001560	 .985156	 .000000	 .000000	 .010947	 .000000	 .003563	 .000000	 2.00000	 .008645	 .014894	 .004105	 .009588	 .011754	 .027261	 .022743	 .005830	 .009639	 .009092	 .008568	 .018495	 .020077	 .007756	 .013715	 .014923	 .034379	 .027770	 .009725	 .012447	 .011696	 .011573	 196.796	 -41.001	 -16.207	 7.59514	 .084648	 -30.565	 -22.930	 1.40840	 -128.28	 5.45805	 -57.931	 31.0757	 -2.3398	 10.7005	 19.9825	214	334	319	303	301	332	333	140	335	126	503	"Wollastonite"	"Jadeite"	"Corundum"	"CaNb2O6"	"Cassiterite"	"Scheelite"	"Manganotantalite"	"Rutile"	"Mn"	"Magnetite"	"Zr"
"CS12_Beechworth_C2"	9	 40.0000	 20.0000	 80.0000	 .000000	332	 .008549	 .000000	 .000000	 .011312	 77.2047	 .000000	 .000000	 .302885	 .000000	 .109540	 .000000	 21.0635	 98.7005	 .018290	 .000000	 .000000	 .016183	 98.0199	 .000000	 .000000	 .505230	 .000000	 .140922	 .000000	  .00000	 98.7005	 .015408	 .000000	 .000000	 .006163	 32.9245	 .000000	 .000000	 .320060	 .000000	 .099280	 .000000	 66.6346	 .046183	 .000000	 .000000	 .009237	 98.6877	 .000000	 .000000	 .959347	 .000000	 .297580	 .000000	 .000000	 100.000	 2.00000	O	 .000462	 .000000	 .000000	 .000185	 .988210	 .000000	 .000000	 .009606	 .000000	 .002980	 .000000	 2.00000	 .008654	 .014901	 .004107	 .009592	 .011758	 .027267	 .022748	 .005833	 .009642	 .009094	 .008572	 .018514	 .020087	 .007761	 .013722	 .014928	 .034387	 .027777	 .009731	 .012450	 .011699	 .011578	 70.5648	 -77.181	 -24.397	 60.4128	 .084519	 -51.128	 -18.413	 1.57753	 -63.230	 6.42646	 -54.386	 31.0723	 -2.3492	 10.7010	 29.9913	214	334	319	303	301	332	333	140	335	126	503	"Wollastonite"	"Jadeite"	"Corundum"	"CaNb2O6"	"Cassiterite"	"Scheelite"	"Manganotantalite"	"Rutile"	"Mn"	"Magnetite"	"Zr"
"CS12_Beechworth_C2"	9	 40.0000	 20.0000	 80.0000	 .000000	333	 .000000	 .000000	 .000000	 .000000	 77.3928	 .000000	 .000000	 .110808	 .000000	 .230368	 .000000	 21.0059	 98.7399	 .000000	 .000000	 .000000	 .000000	 98.2587	 .000000	 .000000	 .184834	 .000000	 .296368	 .000000	 .000000	 98.7399	 .000000	 .000000	 .000000	 .000000	 33.0765	 .000000	 .000000	 .117346	 .000000	 .209245	 .000000	 66.5969	 .000000	 .000000	 .000000	 .000000	 99.0223	 .000000	 .000000	 .351303	 .000000	 .626425	 .000000	 .000000	 100.000	 2.00000	O	 .000000	 .000000	 .000000	 .000000	 .993334	 .000000	 .000000	 .003524	 .000000	 .006284	 .000000	 2.00000	 .008668	 .014915	 .004111	 .009598	 .011767	 .027274	 .022755	 .005838	 .009645	 .009096	 .008577	 .018544	 .020105	 .007768	 .013730	 .014939	 .034395	 .027786	 .009738	 .012454	 .011702	 .011586	 -542.95	 -34.723	 -38.790	 -38.280	 .084405	 -31.367	 -15.370	 3.93740	 -40.017	 3.32656	 -19.879	 31.0689	 -2.3586	 10.7010	 39.9781	214	334	319	303	301	332	333	140	335	126	503	"Wollastonite"	"Jadeite"	"Corundum"	"CaNb2O6"	"Cassiterite"	"Scheelite"	"Manganotantalite"	"Rutile"	"Mn"	"Magnetite"	"Zr"
"CS12_Beechworth_C2"	9	 40.0000	 20.0000	 80.0000	 .000000	334	 .007266	 .000000	 .000000	 .000000	 77.3184	 .000000	 .000000	 .150131	 .000000	 .197977	 .000000	 21.0111	 98.6849	 .015544	 .000000	 .000000	 .000000	 98.1643	 .000000	 .000000	 .250428	 .000000	 .254697	 .000000	  .00000	 98.6849	 .013121	 .000000	 .000000	 .000000	 33.0414	 .000000	 .000000	 .158974	 .000000	 .179806	 .000000	 66.6067	 .039293	 .000000	 .000000	 .000000	 98.9462	 .000000	 .000000	 .476065	 .000000	 .538450	 .000000	 .000000	 100.000	 2.00000	O	 .000394	 .000000	 .000000	 .000000	 .992133	 .000000	 .000000	 .004774	 .000000	 .005399	 .000000	 2.00000	 .008665	 .014909	 .004111	 .009597	 .011765	 .027274	 .022755	 .005837	 .009644	 .009096	 .008576	 .018538	 .020097	 .007767	 .013730	 .014938	 .034395	 .027785	 .009736	 .012453	 .011702	 .011585	 83.1093	 -39.111	 -32.977	 -35.955	 .084452	 -37.507	 -17.573	 2.96491	 -43.568	 3.78900	 -33.844	 31.0655	 -2.3680	 10.7010	 49.9800	214	334	319	303	301	332	333	140	335	126	503	"Wollastonite"	"Jadeite"	"Corundum"	"CaNb2O6"	"Cassiterite"	"Scheelite"	"Manganotantalite"	"Rutile"	"Mn"	"Magnetite"	"Zr"
"CS12_Beechworth_C2"	9	 40.0000	 20.0000	 80.0000	 .000000	335	 .000000	 .000000	 .000000	 .000000	 77.2190	 .000000	 .000000	 .178155	 .000000	 .198551	 .000000	 20.9949	 98.5906	 .000000	 .000000	 .000000	 .000000	 98.0380	 .000000	 .000000	 .297174	 .000000	 .255435	 .000000	  .00000	 98.5906	 .000000	 .000000	 .000000	 .000000	 33.0242	 .000000	 .000000	 .188793	 .000000	 .180466	 .000000	 66.6065	 .000000	 .000000	 .000000	 .000000	 98.8942	 .000000	 .000000	 .565359	 .000000	 .540422	 .000000	 .000000	 100.000	 2.00000	O	 .000000	 .000000	 .000000	 .000000	 .991622	 .000000	 .000000	 .005669	 .000000	 .005419	 .000000	 2.00000	 .008663	 .014904	 .004110	 .009596	 .011763	 .027271	 .022753	 .005836	 .009643	 .009094	 .008575	 .018533	 .020090	 .007766	 .013728	 .014935	 .034391	 .027782	 .009734	 .012451	 .011700	 .011583	 -421.41	 -43.269	 -28.095	 -52.938	 .084501	 -32.085	 -17.539	 2.53296	 -135.71	 3.77901	 -19.006	 31.0621	 -2.3774	 10.7010	 59.9700	214	334	319	303	301	332	333	140	335	126	503	"Wollastonite"	"Jadeite"	"Corundum"	"CaNb2O6"	"Cassiterite"	"Scheelite"	"Manganotantalite"	"Rutile"	"Mn"	"Magnetite"	"Zr"
