Repository: orthospar/MinorElements-Cassiterite

# MinorElements-Cassiterite
EPMA data and R code for generation of figures in "Systematic trends in the substitution mechanisms of minor elements in cassiterite", submitted for publication in the Australian Journal of Earth Sciences.

# Data Availability
The final cleaned and organised dataset is available above (cassiterite_EPMA.csv) and as a supplementary file hosted by AJES.

File: Data/171207/171207_recalc.dat (part 9 of 20)
LOVOLT"	" CURRENT"	"BEAMSIZE"	"    LINE"	"  Si WT%"	"  Na WT%"	"  Al WT%"	"  Nb WT%"	"  Sn WT%"	"   W WT%"	"  Ta WT%"	"  Ti WT%"	"  Mn WT%"	"  Fe WT%"	"  Zr WT%"	"   O WT%"	"   TOTAL"	"    SiO2"	"    Na2O"	"   Al2O3"	"   Nb2O5"	"    SnO2"	"     WO3"	"   Ta2O5"	"    TiO2"	"     MnO"	"     FeO"	"    ZrO2"	"       O"	"   TOTAL"	"  Si AT%"	"  Na AT%"	"  Al AT%"	"  Nb AT%"	"  Sn AT%"	"   W AT%"	"  Ta AT%"	"  Ti AT%"	"  Mn AT%"	"  Fe AT%"	"  Zr AT%"	"   O AT%"	"Si OXMOL%"	"Na OXMOL%"	"Al OXMOL%"	"Nb OXMOL%"	"Sn OXMOL%"	"W OXMOL%"	"Ta OXMOL%"	"Ti OXMOL%"	"Mn OXMOL%"	"Fe OXMOL%"	"Zr OXMOL%"	"O OXMOL%"	"   TOTAL"	" FORMULA"	"   BASIS"	"Si FORMULA"	"Na FORMULA"	"Al FORMULA"	"Nb FORMULA"	"Sn FORMULA"	"W FORMULA"	"Ta FORMULA"	"Ti FORMULA"	"Mn FORMULA"	"Fe FORMULA"	"Zr FORMULA"	"O FORMULA"	"Si CDL99"	"Na CDL99"	"Al CDL99"	"Nb CDL99"	"Sn CDL99"	" W CDL99"	"Ta CDL99"	"Ti CDL99"	"Mn CDL99"	"Fe CDL99"	"Zr CDL99"	"SiO2 CDL99"	"Na2O CDL99"	"Al2O3 CDL99"	"Nb2O5 CDL99"	"SnO2 CDL99"	"WO3 CDL99"	"Ta2O5 CDL99"	"TiO2 CDL99"	"MnO CDL99"	"FeO CDL99"	"ZrO2 CDL99"	"Si %ERR "	"Na %ERR "	"Al %ERR "	"Nb %ERR "	"Sn %ERR "	" W %ERR "	"Ta %ERR "	"Ti %ERR "	"Mn %ERR "	"Fe %ERR "	"Zr %ERR "	"   X-POS"	"   Y-POS"	"   Z-POS"	" RELDIST"	"Si STD_NUM"	"Na STD_NUM"	"Al STD_NUM"	"Nb STD_NUM"	"Sn STD_NUM"	"W STD_NUM"	"Ta STD_NUM"	"Ti STD_NUM"	"Mn STD_NUM"	"Fe STD_NUM"	"Zr STD_NUM"	"Si STD_NAM"	"Na STD_NAM"	"Al STD_NAM"	"Nb STD_NAM"	"Sn STD_NAM"	"W STD_NAM"	"Ta STD_NAM"	"Ti STD_NAM"	"Mn STD_NAM"	"Fe STD_NAM"	"Zr STD_NAM"
"CS12_Beechworth_C2"	9	 40.0000	 20.0000	 80.0000	 .000000	336	 .004344	 .000000	 .000000	 .000000	 77.1256	 .000000	 .000000	 .109612	 .010620	 .293075	 .000000	 20.9591	 98.5023	 .009294	 .000000	 .000000	 .000000	 97.9194	 .000000	 .000000	 .182839	 .013712	 .377040	 .000000	  .00000	 98.5023	 .007861	 .000000	 .000000	 .000000	 33.0248	 .000000	 .000000	 .116300	 .009824	 .266707	 .000000	 66.5745	 .023518	 .000000	 .000000	 .000000	 98.8012	 .000000	 .000000	 .347937	 .029391	 .797914	 .000000	 .000000	 100.000	 2.00000	O	 .000236	 .000000	 .000000	 .000000	 .992116	 .000000	 .000000	 .003494	 .000295	 .008012	 .000000	 2.00000	 .008664	 .014903	 .004111	 .009597	 .011763	 .027270	 .022752	 .005835	 .009641	 .009093	 .008575	 .018535	 .020089	 .007767	 .013729	 .014935	 .034390	 .027781	 .009733	 .012449	 .011698	 .011583	 138.838	 -29.505	 -60.214	 -27.679	 .084552	 -31.403	 -31.176	 3.97618	 64.8760	 2.71777	 -26.402	 31.0587	 -2.3868	 10.7015	 69.9720	214	334	319	303	301	332	333	140	335	126	503	"Wollastonite"	"Jadeite"	"Corundum"	"CaNb2O6"	"Cassiterite"	"Scheelite"	"Manganotantalite"	"Rutile"	"Mn"	"Magnetite"	"Zr"
"CS12_Beechworth_C2"	9	 40.0000	 20.0000	 80.0000	 .000000	337	 .000560	 .000000	 .000000	 .201055	 76.5468	 .000000	 .000000	 .490951	 .000000	 .131855	 .000777	 21.0910	 98.4631	 .001199	 .000000	 .000000	 .287617	 97.1846	 .000000	 .000000	 .818935	 .000000	 .169631	 .001050	 .000004	 98.4631	 .001009	 .000000	 .000000	 .109411	 32.6065	 .000000	 .000000	 .518195	 .000000	 .119368	 .000431	 66.6451	 .003029	 .000000	 .000000	 .164280	 97.9168	 .000000	 .000000	 1.55613	 .000000	 .358460	 .001294	 .000000	 100.000	 2.00000	O	 .000030	 .000000	 .000000	 .003283	 .978511	 .000000	 .000000	 .015551	 .000000	 .003582	 .000013	 2.00000	 .008627	 .014856	 .004100	 .009580	 .011743	 .027247	 .022731	 .005822	 .009629	 .009083	 .008558	 .018455	 .020026	 .007747	 .013705	 .014910	 .034361	 .027756	 .009712	 .012433	 .011686	 .011560	 1070.17	 -32.506	 -17.189	 3.84862	 .084919	 -42.663	 -18.558	 1.04849	 -90.019	 5.42412	 777.754	 31.0553	 -2.3963	 10.7015	 80.0656	214	334	319	303	301	332	333	140	335	126	503	"Wollastonite"	"Jadeite"	"Corundum"	"CaNb2O6"	"Cassiterite"	"Scheelite"	"Manganotantalite"	"Rutile"	"Mn"	"Magnetite"	"Zr"
"CS12_Beechworth_C2"	9	 40.0000	 20.0000	 80.0000	 .000000	338	 .000000	 .000000	 .000000	 .086716	 76.8694	 .000000	 .000000	 .427950	 .000000	 .108486	 .000000	 21.0791	 98.5716	 .000000	 .000000	 .000000	 .124051	 97.5942	 .000000	 .000000	 .713845	 .000000	 .139567	 .000000	 .000002	 98.5716	 .000000	 .000000	 .000000	 .047214	 32.7608	 .000000	 .000000	 .451931	 .000000	 .098263	 .000000	 66.6418	 .000000	 .000000	 .000000	 .070818	 98.2787	 .000000	 .000000	 1.35574	 .000000	 .294776	 .000000	 .000000	 100.000	 2.00000	O	 .000000	 .000000	 .000000	 .001417	 .983191	 .000000	 .000000	 .013563	 .000000	 .002949	 .000000	 2.00000	 .008640	 .014868	 .004104	 .009586	 .011749	 .027257	 .022740	 .005827	 .009634	 .009087	 .008564	 .018485	 .020042	 .007754	 .013713	 .014917	 .034373	 .027766	 .009720	 .012439	 .011691	 .011568	 -72.859	 -56.628	 -15.536	 8.31012	 .084715	 -44.179	 -42.661	 1.17483	 -30.376	 6.47954	 -54.316	 31.0519	 -2.4056	 10.7015	 89.9639	214	334	319	303	301	332	333	140	335	126	503	"Wollastonite"	"Jadeite"	"Corundum"	"CaNb2O6"	"Cassiterite"	"Scheelite"	"Manganotantalite"	"Rutile"	"Mn"	"Magnetite"	"Zr"
"CS12_Beechworth_C2"	9	 40.0000	 20.0000	 80.0000	 .000000	339	 .000000	 .005887	 .000000	 .009302	 77.3842	 .000000	 .000000	 .362788	 .000000	 .122207	 .000000	 21.1470	 99.0313	 .000000	 .007935	 .000000	 .013306	 98.2477	 .000000	 .000000	 .605152	 .000000	 .157219	 .000000	 .000000	 99.0313	 .000000	 .012907	 .000000	 .005047	 32.8657	 .000000	 .000000	 .381788	 .000000	 .110307	 .000000	 66.6243	 .000000	 .019342	 .000000	 .007563	 98.4983	 .000000	 .000000	 1.14422	 .000000	 .330588	 .000000	 .000000	 100.000	 2.00000	O	 .000000	 .000387	 .000000	 .000152	 .986597	 .000000	 .000000	 .011461	 .000000	 .003311	 .000000	 2.00000	 .008650	 .014876	 .004107	 .009590	 .011752	 .027262	 .022745	 .005830	 .009636	 .009089	 .008567	 .018505	 .020052	 .007759	 .013719	 .014921	 .034379	 .027772	 .009726	 .012442	 .011693	 .011573	 -182.64	 179.291	 -19.613	 73.3473	 .084409	 -94.047	 -27.639	 1.35038	 -27.781	 5.81302	 -122.79	 31.0485	 -2.4151	 10.7020	 100.054	214	334	319	303	301	332	333	140	335	126	503	"Wollastonite"	"Jadeite"	"Corundum"	"CaNb2O6"	"Cassiterite"	"Scheelite"	"Manganotantalite"	"Rutile"	"Mn"	"Magnetite"	"Zr"
"CS12_Beechworth_C2"	9	 40.0000	 20.0000	 80.0000	 .000000	340	 .000000	 .000000	 .000000	 .006866	 77.0009	 .000000	 .000000	 .332238	 .000000	 .143175	 .000000	 21.0261	 98.5093	 .000000	 .000000	 .000000	 .009821	 97.7610	 .000000	 .000000	 .554193	 .000000	 .184194	 .000000	  .00000	 98.5093	 .000000	 .000000	 .000000	 .003746	 32.8907	 .000000	 .000000	 .351646	 .000000	 .129975	 .000000	 66.6240	 .000000	 .000000	 .000000	 .005613	 98.5513	 .000000	 .000000	 1.05365	 .000000	 .389447	 .000000	 .000000	 100.000	 2.00000	O	 .000000	 .000000	 .000000	 .000112	 .987352	 .000000	 .000000	 .010556	 .000000	 .003902	 .000000	 2.00000	 .008652	 .014877	 .004108	 .009592	 .011755	 .027265	 .022747	 .005831	 .009637	 .009090	 .008569	 .018510	 .020054	 .007761	 .013722	 .014924	 .034383	 .027776	 .009727	 .012443	 .011694	 .011575	 -186.63	 -60.817	 -17.963	 99.2107	 .084628	 -61.715	 -24.464	 1.45602	 -67.167	 5.03966	 -47.422	 31.0452	 -2.4245	 10.7020	 110.007	214	334	319	303	301	332	333	140	335	126	503	"Wollastonite"	"Jadeite"	"Corundum"	"CaNb2O6"	"Cassiterite"	"Scheelite"	"Manganotantalite"	"Rutile"	"Mn"	"Magnetite"	"Zr"
"CS12_Beechworth_C2"	9	 40.0000	 20.0000	 80.0000	 .000000	341	 .000000	 .000000	 .009791	 .000000	 77.0999	 .000000	 .000000	 .059942	 .000000	 .479353	 .000000	 20.9730	 98.6220	 .000000	 .000000	 .018500	 .000000	 97.8868	 .000000	 .000000	 .099987	 .000000	 .616686	 .000000	  .00000	 98.6220	 .000000	 .000000	 .018415	 .000000	 32.9641	 .000000	 .000000	 .063503	 .000000	 .435569	 .000000	 66.5184	 .000000	 .000000	 .027508	 .000000	 98.4815	 .000000	 .000000	 .189719	 .000000	 1.30128	 .000000	 .000000	 100.000	 2.00000	O	 .000000	 .000000	 .000554	 .000000	 .991127	 .000000	 .000000	 .001909	 .000000	 .013096	 .000000	 2.00000	 .008662	 .014890	 .004111	 .009598	 .011761	 .027271	 .022753	 .005833	 .009637	 .009090	 .008575	 .018532	 .020072	 .007768	 .013731	 .014932	 .034390	 .027783	 .009729	 .012443	 .011694	 .011583	 -78.614	 -44.563	 29.9295	 -25.775	 .084583	 -25.141	 -18.406	 7.07671	 -102.28	 1.83684	 -94.545	 31.0418	 -2.4339	 10.7020	 120.016	214	334	319	303	301	332	333	140	335	126	503	"Wollastonite"	"Jadeite"	"Corundum"	"CaNb2O6"	"Cassiterite"	"Scheelite"	"Manganotantalite"	"Rutile"	"Mn"	"Magnetite"	"Zr"
"CS12_Beechworth_C2"	9	 40.0000	 20.0000	 80.0000	 .000000	342	 .000000	 .000000	 .016400	 .000000	 77.0197	 .000000	 .000000	 .037908	 .000000	 .589252	 .000000	 20.9740	 98.6373	 .000000	 .000000	 .030988	 .000000	 97.7850	 .000000	 .000000	 .063232	 .000000	 .758071	 .000000	 -.00001	 98.6373	 .000000	 .000000	 .030826	 .000000	 32.9108	 .000000	 .000000	 .040137	 .000000	 .535120	 .000000	 66.4832	 .000000	 .000000	 .046007	 .000000	 98.2369	 .000000	 .000000	 .119806	 .000000	 1.59731	 .000000	 .000000	 100.000	 2.00000	O	 .000000	 .000000	 .000927	 .000000	 .990048	 .000000	 .000000	 .001207	 .000000	 .016098	 .000000	 2.00000	 .008659	 .014885	 .004111	 .009598	 .011758	 .027267	 .022750	 .005830	 .009633	 .009088	 .008574	 .018524	 .020065	 .007767	 .013730	 .014928	 .034387	 .027780	 .009725	 .012439	 .011691	 .011581	 -37.451	 -46.472	 17.9936	 -32.099	 .084631	 -46.421	 -11.862	 11.0484	 -46.492	 1.57221	 -20.976	 31.0384	 -2.4433	 10.7025	 130.008	214	334	319	303	301	332	333	140	335	126	503	"Wollastonite"	"Jadeite"	"Corundum"	"CaNb2O6"	"Cassiterite"	"Scheelite"	"Manganotantalite"	"Rutile"	"Mn"	"Magnetite"	"Zr"
"CS12_Beechworth_C2"	9	 40.0000	 20.0000	 80.0000	 .000000	343	 .000000	 .000000	 .000000	 .036058	 77.2185	 .000000	 .000000	 .317242	 .000000	 .184180	 .000000	 21.0991	 98.8551	 .000000	 .000000	 .000000	 .051582	 98.0374	 .000000	 .000000	 .529178	 .000000	 .236947	 .000000	 .000002	 98.8551	 .000000	 .000000	 .000000	 .019605	 32.8648	 .000000	 .000000	 .334564	 .000000	 .166597	 .000000	 66.6144	 .000000	 .000000	 .000000	 .029371	 98.4691	 .000000	 .000000	 1.00242	 .000000	 .499155	 .000000	 .000000	 100.000	 2.00000	O	 .000000	 .000000	 .000000	 .000589	 .986719	 .000000	 .000000	 .010045	 .000000	 .005002	 .000000	 2.00000	 .008651	 .014867	 .004107	 .009592	 .011754	 .027263	 .022746	 .005830	 .009634	 .009088	 .008568	 .018508	 .020040	 .007761	 .013722	 .014923	 .034380	 .027774	 .009725	 .012440	 .011691	 .011573	 -147.22	 -68.882	 -29.692	 19.3017	 .084510	 -46.530	 -30.628	 1.51482	 -35.004	 4.03201	 -22.093	 31.0350	 -2.4527	 10.7025	 139.998	214	334	319	303	301	332	333	140	335	126	503	"Wollastonite"	"Jadeite"	"Corundum"	"CaNb2O6"	"Cassiterite"	"Scheelite"	"Manganotantalite"	"Rutile"	"Mn"	"Magnetite"	"Zr"
"CS12_Beechworth_C2"	9	 40.0000	 20.0000	 80.0000	 .000000	344	 .001642	 .000000	 .000000	 .055613	 77.0422	 .000000	 .000000	 .495339	 .000000	 .132928	 .000000	 21.1662	 98.8939	 .003513	 .000000	 .000000	 .079556	 97.8136	 .000000	 .000000	 .826254	 .000000	 .171011	 .000000	 .000000	 98.8939	 .002945	 .000000	 .000000	 .030150	 32.6944	 .000000	 .000000	 .520866	 .000000	 .119888	 .000000	 66.6317	 .008830	 .000000	 .000000	 .045198	 98.0249	 .000000	 .000000	 1.56167	 .000000	 .359449	 .000000	 .000000	 100.000	 2.00000	O	 .000088	 .000000	 .000000	 .000905	 .981347	 .000000	 .000000	 .015634	 .000000	 .003599	 .000000	 2.00000	 .008635	 .014846	 .004103	 .009585	 .011743	 .027251	 .022736	 .005824	 .009628	 .009083	 .008560	 .018473	 .020012	 .007753	 .013711	 .014909	 .034366	 .027761	 .009715	 .012432	 .011685	 .011563	 365.703	 -45.061	 -18.235	 12.6813	 .084609	 -29.093	 -22.000	 1.04111	 -52.267	 5.38406	 -40.796	 31.0316	 -2.4621	 10.7025	 150.000	214	334	319	303	301	332	333	140	335	126	503	"Wollastonite"	"Jadeite"	"Corundum"	"CaNb2O6"	"Cassiterite"	"Scheelite"	"Manganotantalite"	"Rutile"	"Mn"	"Magnetite"	"Zr"
"CS12_Beechworth_C2"	9	 40.0000	 20.0000	 80.0000	 .000000	345	 .006906	 .000000	 .000000	 .097752	 76.6210	 .000000	 .000000	 .565180	 .000000	 .100040	 .000000	 21.1140	 98.5049	 .014775	 .000000	 .000000	 .139839	 97.2788	 .000000	 .000000	 .942754	 .000000	 .128701	 .000000	  .00000	 98.5049	 .012418	 .000000	 .000000	 .053138	 32.6027	 .000000	 .000000	 .595897	 .000000	 .090468	 .000000	 66.6454	 .037261	 .000000	 .000000	 .079719	 97.8236	 .000000	 .000000	 1.78797	 .000000	 .271446	 .000000	 .000000	 100.000	 2.00000	O	 .000373	 .000000	 .000000	 .001595	 .978394	 .000000	 .000000	 .017883	 .000000	 .002715	 .000000	 2.00000	 .008626	 .014832	 .004101	 .009580	 .011738	 .027243	 .022729	 .005821	 .009624	 .009080	 .008556	 .018454	 .019994	 .007748	 .013705	 .014902	 .034356	 .027753	 .009709	 .012427	 .011681	 .011557	 87.0306	 -58.980	 -20.714	 7.42271	 .084848	 -25.091	 -23.489	 .935584	 -95.003	 6.97576	 -86.004	 31.0282	 -2.4715	 10.7030	 159.987	214	334	319	303	301	332	333	140	335	126	503	"Wollastonite"	"Jadeite"	"Corundum"	"CaNb2O6"	"Cassiterite"	"Scheelite"	"Manganotantalite"	"Rutile"	"Mn"	"Magnetite"	"Zr"
"CS12_Beechworth_C2"	9	 40.0000	 20.0000	 80.0000	 .000000	346	 .000000	 .000000	 .000000	 .078517	 76.8528	 .000000	 .000000	 .577094	 .000000	 .078690	 .000000	 21.1622	 98.7493	 .000000	 .000000	 .000000	 .112321	 97.5731	 .000000	 .000000	 .962627	 .000000	 .101234	 .000000	 .000002	 98.7493	 .000000	 .000000	 .000000	 .042587	 32.6292	 .000000	 .000000	 .607116	 .000000	 .071003	 .000000	 66.6501	 .000000	 .000000	 .000000	 .063890	 97.9015	 .000000	 .000000	 1.82161	 .000000	 .213041	 .000000	 .000000	 100.000	 2.00000	O	 .000000	 .000000	 .000000	 .001278	 .979119	 .000000	 .000000	 .018218	 .000000	 .002131	 .000000	 2.00000	 .008629	 .014832	 .004101	 .009581	 .011738	 .027246	 .022731	 .005822	 .009625	 .009080	 .008556	 .018461	 .019993	 .007749	 .013707	 .014903	 .034359	 .027756	 .009711	 .012428	 .011682	 .011558	 -121.50	 -35.229	 -11.391	 9.12295	 .084713	 -56.303	 -168.70	 .920229	 -29.926	 8.72021	 -192.51	 31.0248	 -2.4809	 10.7030	 169.996	214	334	319	303	301	332	333	140	335	126	503	"Wollastonite"	"Jadeite"	"Corundum"	"CaNb2O6"	"Cassiterite"	"Scheelite"	"Manganotantalite"	"Rutile"	"Mn"	"Magnetite"	"Zr"
"CS12_Beechworth_C2"	9	 40.0000	 20.0000	 80.0000	 .000000	347	 .000000	 .000000	 .000000	 .014145	 76.6478	 .000000	 .000000	 .519805	 .000000	 .156365	 .000000	 21.0632	 98.4012	 .000000	 .000000	 .000000	 .020235	 97.3128	 .000000	 .000000	 .867064	 .000000	 .201163	 .000000	 .000006	 98.4012	 .000000	 .000000	 .000000	 .007705	 32.6807	 .000000	 .000000	 .549175	 .000000	 .141692	 .000000	 66.6207	 .000000	 .000000	 .000000	 .011542	 97.9185	 .000000	 .000000	 1.64545	 .000000	 .424540	 .000000	 .000000	 100.000	 2.00000	O	 .000000	 .000000	 .000000	 .000231	 .981098	 .000000	 .000000	 .016487	 .000000	 .004254	 .000000	 2.00000	 .008632	 .014836	 .004103	 .009583	 .011738	 .027246	 .022732	 .005822	 .009624	 .009080	 .008558	 .018467	 .019998	 .007752	 .013710	 .014903	 .034359	 .027757	 .009712	 .012427	 .011681	 .011560	 -133.77	 -20.077	 -25.035	 48.3764	 .084812	 -32.791	 -13.949	 1.00087	 -112.66	 4.65447	 -79.187	 31.0214	 -2.4903	 10.7030	 179.979	214	334	319	303	301	332	333	140	335	126	503	"Wollastonite"	"Jadeite"	"Corundum"	"CaNb2O6"	"Cassiterite"	"Scheelite"	"Manganotantalite"	"Rutile"	"Mn"	"Magnetite"	"Zr"
"CS12_Beechworth_C2"	9	 40.0000	 20.0000	 80.0000	 .000000	348	 .000000	 .000000	 .037216	 .000000	 76.7091	 .000000	 .000000	 .250444	 .000000	 .668626	 .000000	 21.0735	 98.7389	 .000000	 .000000	 .070318	 .000000	 97.3906	 .000000	 .000000	 .417756	 .000000	 .860186	 .000000	 .000006	 98.7389	 .000000	 .000000	 .069591	 .000000	 32.6088	 .000000	 .000000	 .263802	 .000000	 .604068	 .000000	 66.4537	 .000000	 .000000	 .103832	 .000000	 97.3064	 .000000	 .000000	 .787199	 .000000	 1.80257	 .000000	 .000000	 100.000	 2.00000	O	 .000000	 .000000	 .002094	 .000000	 .981400	 .000000	 .000000	 .007939	 .000000	 .018180	 .000000	 2.00000	 .008633	 .014839	 .004104	 .009586	 .011735	 .027243	 .022730	 .005817	 .009618	 .009075	 .008560	 .018468	 .020003	 .007755	 .013713	 .014899	 .034356	 .027754	 .009703	 .012419	 .011675	 .011563	 -114.71	 -38.822	 8.09039	 -43.930	 .084793	 -42.765	 -21.714	 1.85934	 -130.07	 1.43227	 -31.142	 31.0180	 -2.4997	 10.7030	 189.988	214	334	319	303	301	332	333	140	335	126	503	"Wollastonite"	"Jadeite"	"Corundum"	"CaNb2O6"	"Cassiterite"	"Scheelite"	"Manganotantalite"	"Rutile"	"Mn"	"Magnetite"	"Zr"
"CS12_Beechworth_C2"	9	 40.0000	 20.0000	 80.0000	 .000000	349	 .007447	 .000000	 .046949	 .000000	 76.5450	 .000000	 .000000	 .254140	 .000000	 .734654	 .000000	 21.0678	 98.6560	 .015932	 .000000	 .088709	 .000000	 97.1823	 .000000	 .000000	 .423921	 .000000	 .945130	 .000000	 .000000	 98.6560	 .013377	 .000000	 .087786	 .000000	 32.5367	 .000000	 .000000	 .267675	 .000000	 .663672	 .000000	 66.4308	 .039903	 .000000	 .130924	 .000000	 97.0511	 .000000	 .000000	 .798428	 .000000	 1.97962	 .000000	 .000000	 100.000	 2.00000	O	 .000403	 .000000	 .002643	 .000000	 .979566	 .000000	 .000000	 .008059	 .000000	 .019981	 .000000	 2.00000	 .008627	 .014831	 .004103	 .009584	 .011731	 .027239	 .022726	 .005814	 .009614	 .009072	 .008558	 .018456	 .019991	 .007752	 .013711	 .014894	 .034351	 .027749	 .009698	 .012414	 .011671	 .011560	 80.7267	 -27.266	 6.47475	 -63.083	 .084889	 -36.518	 -16.042	 1.83464	 -32.695	 1.33844	 -21.241	 31.0146	 -2.5091	 10.7035	 199.971	214	334	319	303	301	332	333	140	335	126	503	"Wollastonite"	"Jadeite"	"Corundum"	"CaNb2O6"	"Cassiterite"	"Scheelite"	"Manganotantalite"	"Rutile"	"Mn"	"Magnetite"	"Zr"
"CS12_Beechworth_C2"	9	 40.0000	 20.0000	 80.0000	 .000000	350	 .000000	 .000000	 .029803	 .000000	 76.7259	 .000000	 .000000	 .260340	 .000000	 .650792	 .000000	 21.0729	 98.7398	 .000000	 .000000	 .056312	 .000000	 97.4120	 .000000	 .000000	 .434263	 .000000	 .837242	 .000000	 .000000	 98.7398	 .000000	 .000000	 .055737	 .000000	 32.6206	 .000000	 .000000	 .274265	 .000000	 .588040	 .000000	 66.4614	 .000000	 .000000	 .083164	 .000000	 97.3436	 .000000	 .000000	 .818437	 .000000	 1.75478	 .000000	 .000000	 100.000	 2.00000	O	 .000000	 .000000	 .001677	 .000000	 .981641	 .000000	 .000000	 .008253	 .000000	 .017696	 .000000	 2.00000	 .008633	 .014833	 .004104	 .009585	 .011735	 .027241	 .022728	 .005817	 .009616	 .009073	 .008559	 .018469	 .019994	 .007755	 .013712	 .014898	 .034354	 .027753	 .009703	 .012417	 .011673	 .011562	 -80.216	 -30.939	 10.0258	 -53.834	 .084772	 -85.136	 -37.788	 1.79664	 -45.806	 1.46042	 -29.674	 31.0112	 -2.5185	 10.7035	 209.980	214	334	319	303	301	332	333	140	335	126	503	"Wollastonite"	"Jadeite"	"Corundum"	"CaNb2O6"	"Cassiterite"	"Scheelite"	"Manganotantalite"	"Rutile"	"Mn"	"Magnetite"	"Zr"
"CS12_Beechworth_C2"	9	 40.0000	 20.0000	 80.0000	 .000000	351	 .001026	 .000000	 .023497	 .000000	 76.6238	 .000000	 .000000	 .251636	 .000000	 .656417	 .000000	 21.0368	 98.5931	 .002195	 .000000	 .044397	 .000000	 97.2823	 .000000	 .000000	 .419744	 .000000	 .844479	 .000000	  .00000	 98.5931	 .001846	 .000000	 .044020	 .000000	 32.6332	 .000000	 .000000	 .265551	 .000000	 .594141	 .000000	 66.4613	 .005509	 .000000	 .065669	 .000000	 97.3639	 .000000	 .000000	 .792294	 .000000	 1.77267	 .000000	 .000000	 100.000	 2.00000	O	 .000056	 .000000	 .001325	 .000000	 .982020	 .000000	 .000000	 .007991	 .000000	 .017879	 .000000	 2.00000	 .008634	 .014832	 .004105	 .009586	 .011736	 .027242	 .022729	 .005817	 .009616	 .009073	 .008559	 .018471	 .019993	 .007755	 .013713	 .014900	 .034354	 .027754	 .009703	 .012417	 .011673	 .011562	 585.187	 -18.519	 12.6345	 -46.294	 .084830	 -47.540	 -25.002	 1.85154	 -47.234	 1.45130	 -26.738	 31.0078	 -2.5279	 10.7035	 219.967	214	334	319	303	301	332	333	140	335	126	503	"Wollastonite"	"Jadeite"	"Corundum"	"CaNb2O6"	"Cassiterite"	"Scheelite"	"Manganotantalite"	"Rutile"	"Mn"	"Magnetite"	"Zr"
"CS12_Beechworth_C2"	9	 40.0000	 20.0000	 80.0000	 .000000	352	 .000000	 .000000	 .000000	 .097263	 76.2761	 .000000	 .000000	 .830235	 .000000	 .244507	 .000000	 21.2314	 98.6795	 .000000	 .000000	 .000000	 .139140	 96.8409	 .000000	 .000000	 1.38488	 .000000	 .314558	 .000000	  .00000	 98.6795	 .000000	 .000000	 .000000	 .052546	 32.2556	 .000000	 .000000	 .869953	 .000000	 .219747	 .000000	 66.6022	 .000000	 .000000	 .000000	 .078728	 96.6559	 .000000	 .000000	 2.60687	 .000000	 .658485	 .000000	 .000000	 100.000	 2.00000	O	 .000000	 .000000	 .000000	 .001578	 .968604	 .000000	 .000000	 .026124	 .000000	 .006599	 .000000	 2.00000	 .008595	 .014781	 .004093	 .009566	 .011710	 .027215	 .022705	 .005805	 .009605	 .009064	 .008540	 .018387	 .019924	 .007734	 .013685	 .014868	 .034321	 .027724	 .009683	 .012403	 .011661	 .011535	 -937.21	 -91.017	 -40.530	 7.44780	 .085028	 -30.074	 -18.327	 .693064	 -119.14	 3.15497	 -15488.	 31.0044	 -2.5373	 10.7040	 229.969	214	334	319	303	301	332	333	140	335	126	503	"Wollastonite"	"Jadeite"	"Corundum"	"CaNb2O6"	"Cassiterite"	"Scheelite"	"Manganotantalite"	"Rutile"	"Mn"	"Magnetite"	"Zr"
"CS12_Beechworth_C2"	9	 40.0000	 20.0000	 80.0000	 .000000	353	 .000000	 .000000	 .045071	 .000000	 76.6663	 .000000	 .000000	 .195383	 .000000	 .712089	 .000000	 21.0446	 98.6635	 .000000	 .000000	 .085160	 .000000	 97.3363	 .000000	 .000000	 .325909	 .000000	 .916100	 .000000	 -.00001	 98.6635	 .000000	 .000000	 .084375	 .000000	 32.6276	 .000000	 .000000	 .206037	 .000000	 .644064	 .000000	 66.4379	 .000000	 .000000	 .125858	 .000000	 97.3380	 .000000	 .000000	 .614670	 .000000	 1.92144	 .000000	 .000000	 100.000	 2.00000	O	 .000000	 .000000	 .002540	 .000000	 .982199	 .000000	 .000000	 .006202	 .000000	 .019388	 .000000	 2.00000	 .008635	 .014826	 .004105	 .009587	 .011735	 .027241	 .022728	 .005817	 .009614	 .009072	 .008560	 .018473	 .019985	 .007756	 .013715	 .014899	 .034353	 .027753	 .009702	 .012414	 .011671	 .011562	 -171.26	 -69.686	 6.73476	 -43.206	 .084805	 -32.265	 -22.820	 2.32228	 -29.736	 1.36834	 -21.078	 31.0010	 -2.5468	 10.7040	 240.053	214	334	319	303	301	332	333	140	335	126	503	"Wollastonite"	"Jadeite"	"Corundum"	"CaNb2O6"	"Cassiterite"	"Scheelite"	"Manganotantalite"	"Rutile"	"Mn"	"Magnetite"	"Zr"
"CS12_Beechworth_C2"	9	 40.0000	 20.0000	 80.0000	 .000000	354	 .000000	 .000000	 .049133	 .000000	 76.2787	 .000000	 .000000	 .179087	 .011482	 .751048	 .000000	 20.9474	 98.2168	 .000000	 .000000	 .092836	 .000000	 96.8442	 .000000	 .000000	 .298728	 .014825	 .966220	 .000000	 .000002	 98.2168	 .000000	 .000000	 .092383	 .000000	 32.6048	 .000000	 .000000	 .189680	 .010603	 .682275	 .000000	 66.4203	 .000000	 .000000	 .137747	 .000000	 97.2304	 .000000	 .000000	 .565642	 .031619	 2.03461	 .000000	 .000000	 100.000	 2.00000	O	 .000000	 .000000	 .002782	 .000000	 .981771	 .000000	 .000000	 .005711	 .000319	 .020544	 .000000	 2.00000	 .008633	 .014822	 .004105	 .009587	 .011734	 .027239	 .022727	 .005815	 .009613	 .009071	 .008559	 .018470	 .019980	 .007755	 .013714	 .014898	 .034351	 .027751	 .009700	 .012412	 .011669	 .011562	 -181.54	 -45.297	 6.20294	 -516.67	 .085026	 -195.15	 -23.743	 2.51318	 59.8859	 1.31725	 -42.665	 30.9976	 -2.5561	 10.7040	 249.951	214	334	319	303	301	332	333	140	335	126	503	"Wollastonite"	"Jadeite"	"Corundum"	"CaNb2O6"	"Cassiterite"	"Scheelite"	"Manganotantalite"	"Rutile"	"Mn"	"Magnetite"	"Zr"
"CS12_Beechworth_C2"	9	 40.0000	 20.0000	 80.0000	 .000000	355	 .000000	 .000000	 .031555	 .022913	 76.4429	 .000000	 .000000	 .523797	 .000000	 .628874	 .000000	 21.1778	 98.8278	 .000000	 .000000	 .059622	 .032778	 97.0527	 .000000	 .000000	 .873723	 .000000	 .809045	 .000000	 -.00001	 98.8278	 .000000	 .000000	 .058730	 .012385	 32.3438	 .000000	 .000000	 .549155	 .000000	 .565499	 .000000	 66.4704	 .000000	 .000000	 .087672	 .018489	 96.5659	 .000000	 .000000	 1.63956	 .000000	 1.68836	 .000000	 .000000	 100.000	 2.00000	O	 .000000	 .000000	 .001767	 .000373	 .973178	 .000000	 .000000	 .016523	 .000000	 .017015	 .000000	 2.00000	 .008608	 .014791	 .004098	 .009574	 .011715	 .027221	 .022711	 .005806	 .009604	 .009063	 .008546	 .018415	 .019938	 .007742	 .013696	 .014873	 .034328	 .027731	 .009685	 .012400	 .011660	 .011545	 -618.98	 -37.223	 9.47228	 30.0308	 .084929	 -35.592	 -23.707	 .992652	 -51.909	 1.49665	 -56.891	 30.9942	 -2.5656	 10.7045	 260.045	214	334	319	303	301	332	333	140	335	126	503	"Wollastonite"	"Jadeite"	"Corundum"	"CaNb2O6"	"Cassiterite"	"Scheelite"	"Manganotantalite"	"Rutile"	"Mn"	"Magnetite"	"Zr"
"CS12_Beechworth_C2"	9	 40.0000	 20.0000	 80.0000	 .000000	356	 .000000	 .000000	 .000000	 .273254	 75.7960	 .000000	 .000000	 1.25646	 .000000	 .216617	 .015811	 21.4600	 99.0182	 .000000	 .000000	 .000000	 .390902	 96.2314	 .000000	 .000000	 2.09584	 .000000	 .278677	 .021358	  .00000	 99.0182	 .000000	 .000000	 .000000	 .146104	 31.7228	 .000000	 .000000	 1.30302	 .000000	 .192678	 .008610	 66.6268	 .000000	 .000000	 .000000	 .219374	 95.2632	 .000000	 .000000	 3.91295	 .000000	 .578610	 .025857	 .000000	 100.000	 2.00000	O	 .000000	 .000000	 .000000	 .004386	 .952254	 .000000	 .000000	 .039114	 .000000	 .005784	 .000258	 2.00000	 .008547	 .014714	 .004080	 .009544	 .011679	 .027178	 .022671	 .005786	 .009584	 .009047	 .008516	 .018285	 .019834	 .007709	 .013653	 .014827	 .034274	 .027683	 .009651	 .012375	 .011639	 .011503	 -101.32	 -33.631	 -16.236	 2.94021	 .085324	 -34.218	 -184.75	 .512130	 -52.052	 3.49270	 38.5170	 30.9908	 -2.5750	 10.7045	 270.047	214	334	319	303	301	332	333	140	335	126	503	"Wollastonite"	"Jadeite"	"Corundum"	"CaNb2O6"	"Cassiterite"	"Scheelite"	"Manganotantalite"	"Rutile"	"Mn"	"Magnetite"	"Zr"
"CS12_Beechworth_C2"	9	 40.0000	 20.0000	 80.0000	 .000000	357	 .000000	 .000000	 .012162	 .032336	 76.2475	 .000000	 .000000	 .730023	 .000000	 .494738	 .000000	 21.2113	 98.7281	 .000000	 .000000	 .022979	 .046258	 96.8046	 .000000	 .000000	 1.21772	 .000000	 .636479	 .000000	  .00000	 98.7281	 .000000	 .000000	 .022615	 .017464	 32.2331	 .000000	 .000000	 .764700	 .000000	 .444494	 .000000	 66.5176	 .000000	 .000000	 .033792	 .026094	 96.3265	 .000000	 .000000	 2.28526	 .000000	 1.32834	 .000000	 .000000	 100.000	 2.00000	O	 .000000	 .000000	 .000680	 .000525	 .969159	 .000000	 .000000	 .022992	 .000000	 .013365	 .000000	 2.00000	 .008595	 .014770	 .004094	 .009567	 .011705	 .027210	 .022701	 .005802	 .009598	 .009059	 .008539	 .018388	 .019909	 .007736	 .013686	 .014861	 .034314	 .027719	 .009677	 .012394	 .011654	 .011534	 -272.37	 -25.505	 24.0575	 21.4122	 .085024	 -79.592	 -24.021	 .763794	 -44.690	 1.78960	 -47.193	 30.9874	 -2.5844	 10.7045	 280.033	214	334	319	303	301	332	333	140	335	126	503	"Wollastonite"	"Jadeite"	"Corundum"	"CaNb2O6"	"Cassiterite"	"Scheelite"	"Manganotantalite"	"Rutile"	"Mn"	"Magnetite"	"Zr"
"CS12_Beechworth_C2"	9	 40.0000	 20.0000	 80.0000	 .000000	358	 .000000	 .000000	 .031876	 .019960	 76.4706	 .067692	 .000000	 .469720	 .000000	 .690026	 .000000	 21.1833	 98.9332	 .000000	 .000000	 .060230	 .028554	 97.0878	 .085365	 .000000	 .783520	 .000000	 .887716	 .000000	 -.00001	 98.9332	 .000000	 .000000	 .059302	 .010784	 32.3410	 .018482	 .000000	 .492239	 .000000	 .620209	 .000000	 66.4580	 .000000	 .000000	 .088492	 .016093	 96.5202	 .055159	 .000000	 1.46907	 .000000	 1.85099	 .000000	 .000000	 100.000	 2.00000	O	 .000000	 .000000	 .001785	 .000325	 .973276	 .000556	 .000000	 .014814	 .000000	 .018665	 .000000	 2.00000	 .008614	 .014785	 .004099	 .009580	 .011720	 .027225	 .022715	 .005807	 .009603	 .009063	 .008551	 .018428	 .019929	 .007744	 .013704	 .014880	 .034333	 .027736	 .009687	 .012400	 .011659	 .011551	 -295.70	 -22.650	 9.38177	 34.4182	 .084917	 28.6668	 -49.644	 1.08479	 -33.237	 1.39894	 -28.445	 30.9840	 -2.5938	 10.7050	 290.042	214	334	319	303	301	332	333	140	335	126	503	"Wollastonite"	"Jadeite"	"Corundum"	"CaNb2O6"	"Cassiterite"	"Scheelite"	"Manganotantalite"	"Rutile"	"Mn"	"Magnetite"	"Zr"
"CS12_Beechworth_C2"	9	 40.0000	 20.0000	 80.0000	 .000000	359	 .000000	 .000000	 .026514	 .018485	 75.9251	 .000000	 .000000	 .699816	 .000000	 .633613	 .000000	 21.1507	 98.4542	 .000000	 .000000	 .050098	 .026443	 96.3952	 .000000	 .000000	 1.16733	 .000000	 .815141	 .000000	 .000002	 98.4542	 .000000	 .000000	 .049411	 .010004	 32.1655	 .000000	 .000000	 .734629	 .000000	 .570485	 .000000	 66.4699	 .000000	 .000000	 .073747	 .014932	 96.0155	 .000000	 .000000	 2.19290	 .000000	 1.70292	 .000000	 .000000	 100.000	 2.00000	O	 .000000	 .000000	 .001487	 .000301	 .967822	 .000000	 .000000	 .022104	 .000000	 .017165	 .000000	 2.00000	 .008590	 .014760	 .004093	 .009566	 .011700	 .027204	 .022696	 .005798	 .009593	 .009055	 .008537	 .018377	 .019897	 .007734	 .013684	 .014854	 .034306	 .027713	 .009671	 .012387	 .011649	 .011531	 -69.791	 -53.452	 11.2022	 37.0706	 .085205	 -111.97	 -24.857	 .788700	 -38.964	 1.48772	 -56.793	 30.9806	 -2.6032	 10.7050	 300.025	214	334	319	303	301	332	333	140	335	126	503	"Wollastonite"	"Jadeite"	"Corundum"	"CaNb2O6"	"Cassiterite"	"Scheelite"	"Manganotantalite"	"Rutile"	"Mn"	"Magnetite"	"Zr"
"CS12_Beechworth_C2"	9	 40.0000	 20.0000	 80.0000	 .000000	360	 .001007	 .000000	 .036182	 .080719	 75.9536	 .029294	 .000000	 .729090	 .000000	 .642528	 .000000	 21.2247	 98.6971	 .002154	 .000000	 .068366	 .115472	 96.4314	 .036942	 .000000	 1.21616	 .000000	 .826611	 .000000	 -.00001	 98.6971	 .001797	 .000000	 .067197	 .043537	 32.0670	 .007984	 .000000	 .762729	 .000000	 .576524	 .000000	 66.4732	 .005367	 .000000	 .100379	 .065036	 95.8042	 .023854	 .000000	 2.27875	 .000000	 1.72244	 .000000	 .000000	 100.000	 2.00000	O	 .000054	 .000000	 .002022	 .001310	 .964810	 .000240	 .000000	 .022948	 .000000	 .017346	 .000000	 2.00000	 .008585	 .014750	 .004091	 .009566	 .011699	 .027203	 .022695	 .005796	 .009591	 .009053	 .008536	 .018367	 .019882	 .007731	 .013684	 .014854	 .034305	 .027712	 .009668	 .012385	 .011647	 .011531	 592.893	 -20.689	 8.28835	 8.87432	 .085213	 65.7423	 -17.476	 .764043	 -56.757	 1.47256	 -54.260	 30.9772	 -2.6126	 10.7050	 310.034	214	334	319	303	301	332	333	140	335	126	503	"Wollastonite"	"Jadeite"	"Corundum"	"CaNb2O6"	"Cassiterite"	"Scheelite"	"Manganotantalite"	"Rutile"	"Mn"	"Magnetite"	"Zr"
"CS12_Beechworth_C2"	9	 40.0000	 20.0000	 80.0000	 .000000	361	 .003687	 .000000	 .007755	 .203883	 75.3747	 .000000	 .000000	 1.25956	 .000000	 .458789	 .000000	 21.3936	 98.7019	 .007889	 .000000	 .014653	 .291663	 95.6965	 .000000	 .000000	 2.10102	 .000000	 .590230	 .000000	 .000008	 98.7019	 .006534	 .000000	 .014304	 .109219	 31.6062	 .000000	 .000000	 1.30871	 .000000	 .408859	 .000000	 66.5462	 .019568	 .000000	 .021419	 .163540	 94.6518	 .000000	 .000000	 3.91923	 .000000	 1.22442	 .000000	 .000000	 100.000	 2.00000	O	 .000196	 .000000	 .000430	 .003282	 .949902	 .000000	 .000000	 .039332	 .000000	 .012288	 .000000	 2.00000	 .008537	 .014695	 .004079	 .009541	 .011666	 .027166	 .022661	 .005778	 .009574	 .009039	 .008511	 .018265	 .019808	 .007706	 .013649	 .014811	 .034259	 .027671	 .009638	 .012362	 .011629	 .011497	 161.142	 -18.700	 37.4084	 3.78896	 .085547	 -36.999	 -19.488	 .510857	 -47.528	 1.89402	 -351.69	 30.9739	 -2.6220	 10.7055	 319.987	214	334	319	303	301	332	333	140	335	126	503	"Wollastonite"	"Jadeite"	"Corundum"	"CaNb2O6"	"Cassiterite"	"Scheelite"	"Manganotantalite"	"Rutile"	"Mn"	"Magnetite"	"Zr"
"CS12_Beechworth_C2"	9	 40.0000	 20.0000	 80.0000	 .000000	362	 .001425	 .000000	 .000000	 .151509	 76.2961	 .000000	 .000000	 1.10905	 .000000	 .281630	 .004711	 21.4603	 99.3047	 .003050	 .000000	 .000000	 .216740	 96.8663	 .000000	 .000000	 1.84996	 .000000	 .362316	 .006364	  .00000	 99.3047	 .002520	 .000000	 .000000	 .080971	 31.9172	 .000000	 .000000	 1.14962	 .000000	 .250389	 .002564	 66.5967	 .007553	 .000000	 .000000	 .121350	 95.6671	 .000000	 .000000	 3.44581	 .000000	 .750504	 .007687	 .000000	 100.000	 2.00000	O	 .000076	 .000000	 .000000	 .002432	 .958523	 .000000	 .000000	 .034525	 .000000	 .007520	 .000077	 2.00000	 .008565	 .014718	 .004085	 .009553	 .011686	 .027188	 .022682	 .005791	 .009586	 .009049	 .008523	 .018324	 .019840	 .007719	 .013666	 .014837	 .034286	 .027695	 .009660	 .012378	 .011642	 .011513	 417.864	 -18.456	 -38.762	 4.94510	 .085008	 -38.857	 -11.492	 .559642	 -124.81	 2.79977	 128.216	 30.9705	 -2.6314	 10.7055	 329.989	214	334	319	303	301	332	333	140	335	126	503	"Wollastonite"	"Jadeite"	"Corundum"	"CaNb2O6"	"Cassiterite"	"Scheelite"	"Manganotantalite"	"Rutile"	"Mn"	"Magnetite"	"Zr"
"CS12_Beechworth_C2"	9	 40.0000	 20.0000	 80.0000	 .000000	363	 .000000	 .000000	 .009329	 .055745	 76.2385	 .000000	 .000000	 .807533	 .000000	 .437116	 .000000	 21.2517	 98.7999	 .000000	 .000000	 .017626	 .079746	 96.7932	 .000000	 .000000	 1.34701	 .000000	 .562349	 .000000	  .00000	 98.7999	 .000000	 .000000	 .017320	 .030058	 32.1779	 .000000	 .000000	 .844544	 .000000	 .392098	 .000000	 66.5381	 .000000	 .000000	 .025898	 .044946	 96.2309	 .000000	 .000000	 2.52568	 .000000	 1.17260	 .000000	 .000000	 100.000	 2.00000	O	 .000000	 .000000	 .000521	 .000903	 .967202	 .000000	 .000000	 .025385	 .000000	 .011786	 .000000	 2.00000	 .008593	 .014750	 .004094	 .009568	 .011705	 .027212	 .022704	 .005801	 .009596	 .009058	 .008537	 .018383	 .019882	 .007736	 .013687	 .014860	 .034317	 .027723	 .009676	 .012391	 .011653	 .011532	 -131.96	 -19.327	 31.2669	 12.6322	 .085050	 -43.395	 -28.439	 .707353	 -54.674	 1.96832	 -58.355	 30.9671	 -2.6408	 10.7055	 339.976	214	334	319	303	301	332	333	140	335	126	503	"Wollastonite"	"Jadeite"	"Corundum"	"CaNb2O6"	"Cassiterite"	"Scheelite"	"Manganotantalite"	"Rutile"	"Mn"	"Magnetite"	"Zr"
"CS12_Beechworth_C2"	9	 40.0000	 20.0000	 80.0000	 .000000	364	 .000254	 .000000	 .000000	 .422442	 75.3547	 .000000	 .040476	 1.14932	 .000000	 .291967	 .038633	 21.3725	 98.6703	 .000544	 .000000	 .000000	 .604322	 95.6710	 .000000	 .049423	 1.91714	 .000000	 .375614	 .052186	 -.00001	 98.6703	 .000451	 .000000	 .000000	 .226772	 31.6637	 .000000	 .011156	 1.19666	 .000000	 .260735	 .021122	 66.6194	 .001357	 .000000	 .000000	 .340891	 95.1959	 .000000	 .016770	 3.59773	 .000000	 .783891	 .063503	 .000000	 100.000	 2.00000	O	 .000014	 .000000	 .000000	 .006808	 .950585	 .000000	 .000335	 .035925	 .000000	 .007828	 .000634	 2.00000	 .008554	 .014695	 .004082	 .009552	 .011692	 .027192	 .022685	 .005788	 .009584	 .009048	 .008521	 .018301	 .019809	 .007713	 .013665	 .014844	 .034292	 .027699	 .009655	 .012375	 .011640	 .011510	 2340.39	 -23.623	 -20.327	 2.05126	 .085658	 -60.911	 39.7677	 .545529	 -29.487	 2.71781	 16.0576	 30.9637	 -2.6502	 10.7055	 349.975	214	334	319	303	301	332	333	140	335	126	503	"Wollastonite"	"Jadeite"	"Corundum"	"CaNb2O6"	"Cassiterite"	"Scheelite"	"Manganotantalite"	"Rutile"	"Mn"	"Magnetite"	"Zr"
"CS14_Renison_K"	10	 40.0000	 20.0000	 80.0000	 .000000	365	 .000000	 .000000	 .000714	 .000000	 76.8746	 .017550	 .000000	 .000000	 .000000	 .662135	 .000000	 20.9211	 98.4761	 .000000	 .000000	 .001350	 .000000	 97.6008	 .022132	 .000000	 .000000	 .000000	 .851835	 .000000	 .000002	 98.4761	 .000000	 .000000	 .001346	 .000000	 32.9240	 .004852	 .000000	 .000000	 .000000	 .602684	 .000000	 66.4672	 .000000	 .000000	 .002006	 .000000	 98.1862	 .014471	 .000000	 .000000	 .000000	 1.79733	 .000000	 .000000	 100.000	 2.00000	O	 .000000	 .000000	 .000040	 .000000	 .990683	 .000146	 .000000	 .000000	 .000000	 .018135	 .000000	 2.00000	 .008668	 .014827	 .004115	 .009606	 .011763	 .027273	 .022759	 .005830	 .009624	 .009081	 .008574	 .018545	 .019987	 .007775	 .013742	 .014934	 .034393	 .027790	 .009725	 .012427	 .011683	 .011582	 -39.906	 -16.539	 406.611	 -25.414	 .084719	 109.784	 -23.430	 -34.429	 -30.451	 1.44254	 -45.012	 6.16440	 3.87630	 10.7875	 .000000	214	334	319	303	301	332	333	140	335	126	503	"Wollastonite"	"Jadeite"	"Corundum"	"CaNb2O6"	"Cassiterite"	"Scheelite"	"Manganotantalite"	"Rutile"	"Mn"	"Magnetite"	"Zr"
"CS14_Renison_K"	10	 40.0000	 20.0000	 80.0000	 .000000	366	 .000000	 .000000	 .005165	 .000000	 76.8908	 .000000	 .000000	 .000000	 .000000	 .754356	 .000000	 20.9513	 98.6016	 .000000	 .000000	 .009760	 .000000	 97.6214	 .000000	 .000000	 .000000	 .000000	 .970477	 .000000	 .000000	 98.6016	 .000000	 .000000	 .009713	 .000000	 32.8684	 .000000	 .000000	 .000000	 .000000	 .685321	 .000000	 66.4366	 .000000	 .000000	 .014471	 .000000	 97.9434	 .000000	 .000000	 .000000	 .000000	 2.04217	 .000000	 .000000	 100.000	 2.00000	O	 .000000	 .000000	 .000292	 .000000	 .989465	 .000000	 .000000	 .000000	 .000000	 .020631	 .000000	 2.00000	 .008664	 .014823	 .004115	 .009605	 .011759	 .027271	 .022758	 .005828	 .009622	 .009079	 .008572	 .018536	 .019981	 .007774	 .013740	 .014929	 .034391	 .027789	 .009721	 .012424	 .011680	 .011579	 -39.265	 -43.519	 56.4941	 -24.340	 .084720	 -171.03	 -22.090	 -23.587	 -21.520	 1.31370	 -59.032	 6.17360	 3.88019	 10.7875	 9.98861	214	334	319	303	301	332	333	140	335	126	503	"Wollastonite"	"Jadeite"	"Corundum"	"CaNb2O6"	"Cassiterite"	"Scheelite"	"Manganotantalite"	"Rutile"	"Mn"	"Magnetite"	"Zr"
"CS14_Renison_K"	10	 40.0000	 20.0000	 80.0000	 .000000	367	 .000000	 .000000	 .002811	 .000000	 76.9509	 .028095	 .000000	 .000000	 .000000	 .808379	 .000000	 20.9882	 98.7784	 .000000	 .000000	 .005311	 .000000	 97.6977	 .035430	 .000000	 .000000	 .000000	 1.03998	 .000000	  .00000	 98.7784	 .000000	 .000000	 .005275	 .000000	 32.8300	 .007738	 .000000	 .000000	 .000000	 .732970	 .000000	 66.4240	 .000000	 .000000	 .007856	 .000000	 97.7859	 .023049	 .000000	 .000000	 .000000	 2.18319	 .000000	 .000000	 100.000	 2.00000	O	 .000000	 .000000	 .000159	 .000000	 .988497	 .000233	 .000000	 .000000	 .000000	 .022069	 .000000	 2.00000	 .008664	 .014820	 .004115	 .009607	 .011760	 .027273	 .022760	 .005827	 .009621	 .009079	 .008574	 .018536	 .019977	 .007775	 .013743	 .014930	 .034394	 .027791	 .009720	 .012423	 .011680	 .011581	 -41.908	 -15.428	 103.556	 -20.830	 .084698	 68.7075	 -20.161	 -11.072	 -24.578	 1.25115	 -27.230	 6.18279	 3.88409	 10.7875	 19.9716	214	334	319	303	301	332	333	140	335	126	503	"Wollastonite"	"Jadeite"	"Corundum"	"CaNb2O6"	"Cassiterite"	"Scheelite"	"Manganotantalite"	"Rutile"	"Mn"	"Magnetite"	"Zr"
"CS14_Renison_K"	10	 40.0000	 20.0000	 80.0000	 .000000	368	 .000000	 .000000	 .003697	 .000000	 76.7820	 .000000	 .000000	 .000000	 .000000	 .690655	 .000000	 20.9024	 98.3787	 .000000	 .000000	 .006986	 .000000	 97.4832	 .000000	 .000000	 .000000	 .000000	 .888526	 .000000	 .000004	 98.3787	 .000000	 .000000	 .006971	 .000000	 32.9081	 .000000	 .000000	 .000000	 .000000	 .629099	 .000000	 66.4558	 .000000	 .000000	 .010391	 .000000	 98.1140	 .000000	 .000000	 .000000	 .000000	 1.87563	 .000000	 .000000	 100.000	 2.00000	O	 .000000	 .000000	 .000210	 .000000	 .990376	 .000000	 .000000	 .000000	 .000000	 .018933	 .000000	 2.00000	 .008668	 .014821	 .004116	 .009607	 .011762	 .027275	 .022762	 .005830	 .009623	 .009081	 .008574	 .018544	 .019978	 .007777	 .013743	 .014934	 .034397	 .027794	 .009725	 .012426	 .011682	 .011581	 -45.551	 -22.289	 78.8210	 -32.795	 .084786	 -147.73	 -19.544	 -10.831	 -52.495	 1.39933	 -947.01	 6.19199	 3.88809	 10.7875	 30.0036	214	334	319	303	301	332	333	140	335	126	503	"Wollastonite"	"Jadeite"	"Corundum"	"CaNb2O6"	"Cassiterite"	"Scheelite"	"Manganotantalite"	"Rutile"	"Mn"	"Magnetite"	"Zr"
"CS14_Renison_K"	10	 40.0000	 20.0000	 80.0000	 .000000	369	 .000000	 .000000	 .000000	 .000000	 77.1123	 .000000	 .000000	 .000000	 .000000	 .512224	 .000000	 20.9370	 98.5615	 .000000	 .000000	 .000000	 .000000	 97.9025	 .000000	 .000000	 .000000	 .000000	 .658975	 .000000	  .00000	 98.5615	 .000000	 .000000	 .000000	 .000000	 33.0225	 .000000	 .000000	 .000000	 .000000	 .466188	 .000000	 66.5113	 .000000	 .000000	 .000000	 .000000	 98.6079	 .000000	 .000000	 .000000	 .000000	 1.39208	 .000000	 .000000	 100.000	 2.00000	O	 .000000	 .000000	 .000000	 .000000	 .992991	 .000000	 .000000	 .000000	 .000000	 .014018	 .000000	 2.00000	 .008678	 .014825	 .004118	 .009611	 .011770	 .027283	 .022770	 .005835	 .009628	 .009085	 .008577	 .018564	 .019983	 .007780	 .013749	 .014944	 .034406	 .027803	 .009734	 .012432	 .011688	 .011586	 -33.907	 -93.526	 -38.158	 -21.053	 .084597	 -60.947	 -39.272	 -12.390	 -49.510	 1.74546	 -31.531	 6.20120	 3.89199	 10.7875	 40.0054	214	334	319	303	301	332	333	140	335	126	503	"Wollastonite"	"Jadeite"	"Corundum"	"CaNb2O6"	"Cassiterite"	"Scheelite"	"Manganotantalite"	"Rutile"	"Mn"	"Magnetite"	"Zr"
"CS14_Renison_K"	10	 40.0000	 20.0000	 80.0000	 .000000	370	 .000000	 .000000	 .000478	 .000000	 77.0442	 .000000	 .000000	 .000000	 .000000	 .644529	 .000000	 20.9570	 98.6461	 .000000	 .000000	 .000903	 .000000	 97.8160	 .000000	 .000000	 .000000	 .000000	 .829184	 .000000	 .000002	 98.6461	 .000000	 .000000	 .000899	 .000000	 32.9421	 .000000	 .000000	 .000000	 .000000	 .585691	 .000000	 66.4713	 .000000	 .000000	 .001340	 .000000	 98.2518	 .000000	 .000000	 .000000	 .000000	 1.74686	 .000000	 .000000	 100.000	 2.00000	O	 .000000	 .000000	 .000027	 .000000	 .991168	 .000000	 .000000	 .000000	 .000000	 .017622	 .000000	 2.00000	 .008672	 .014819	 .004117	 .009609	 .011766	 .027280	 .022766	 .005832	 .009625	 .009082	 .008575	 .018553	 .019975	 .007779	 .013747	 .014938	 .034402	 .027799	 .009728	 .012428	 .011684	 .011583	 -24.978	 -35.395	 608.095	 -30.257	 .084644	 -2198.4	 -14.779	 -17.205	 -34.376	 1.47130	 -31.104	 6.21040	 3.89590	 10.7875	 50.0019	214	334	319	303	301	332	333	140	335	126	503	"Wollastonite"	"Jadeite"	"Corundum"	"CaNb2O6"	"Cassiterite"	"Scheelite"	"Manganotantalite"	"Rutile"	"Mn"	"Magnetite"	"Zr"
