Repository: orthospar/MinorElements-Cassiterite

# MinorElements-Cassiterite
EPMA data and R code for generation of figures in "Systematic trends in the substitution mechanisms of minor elements in cassiterite", submitted for publication in the Australian Journal of Earth Sciences.

# Data Availability
The final cleaned and organised dataset is available above (cassiterite_EPMA.csv) and as a supplementary file hosted by AJES.

File: Data/171207/171207_recalc.dat (part 10 of 20)
LOVOLT"	" CURRENT"	"BEAMSIZE"	"    LINE"	"  Si WT%"	"  Na WT%"	"  Al WT%"	"  Nb WT%"	"  Sn WT%"	"   W WT%"	"  Ta WT%"	"  Ti WT%"	"  Mn WT%"	"  Fe WT%"	"  Zr WT%"	"   O WT%"	"   TOTAL"	"    SiO2"	"    Na2O"	"   Al2O3"	"   Nb2O5"	"    SnO2"	"     WO3"	"   Ta2O5"	"    TiO2"	"     MnO"	"     FeO"	"    ZrO2"	"       O"	"   TOTAL"	"  Si AT%"	"  Na AT%"	"  Al AT%"	"  Nb AT%"	"  Sn AT%"	"   W AT%"	"  Ta AT%"	"  Ti AT%"	"  Mn AT%"	"  Fe AT%"	"  Zr AT%"	"   O AT%"	"Si OXMOL%"	"Na OXMOL%"	"Al OXMOL%"	"Nb OXMOL%"	"Sn OXMOL%"	"W OXMOL%"	"Ta OXMOL%"	"Ti OXMOL%"	"Mn OXMOL%"	"Fe OXMOL%"	"Zr OXMOL%"	"O OXMOL%"	"   TOTAL"	" FORMULA"	"   BASIS"	"Si FORMULA"	"Na FORMULA"	"Al FORMULA"	"Nb FORMULA"	"Sn FORMULA"	"W FORMULA"	"Ta FORMULA"	"Ti FORMULA"	"Mn FORMULA"	"Fe FORMULA"	"Zr FORMULA"	"O FORMULA"	"Si CDL99"	"Na CDL99"	"Al CDL99"	"Nb CDL99"	"Sn CDL99"	" W CDL99"	"Ta CDL99"	"Ti CDL99"	"Mn CDL99"	"Fe CDL99"	"Zr CDL99"	"SiO2 CDL99"	"Na2O CDL99"	"Al2O3 CDL99"	"Nb2O5 CDL99"	"SnO2 CDL99"	"WO3 CDL99"	"Ta2O5 CDL99"	"TiO2 CDL99"	"MnO CDL99"	"FeO CDL99"	"ZrO2 CDL99"	"Si %ERR "	"Na %ERR "	"Al %ERR "	"Nb %ERR "	"Sn %ERR "	" W %ERR "	"Ta %ERR "	"Ti %ERR "	"Mn %ERR "	"Fe %ERR "	"Zr %ERR "	"   X-POS"	"   Y-POS"	"   Z-POS"	" RELDIST"	"Si STD_NUM"	"Na STD_NUM"	"Al STD_NUM"	"Nb STD_NUM"	"Sn STD_NUM"	"W STD_NUM"	"Ta STD_NUM"	"Ti STD_NUM"	"Mn STD_NUM"	"Fe STD_NUM"	"Zr STD_NUM"	"Si STD_NAM"	"Na STD_NAM"	"Al STD_NAM"	"Nb STD_NAM"	"Sn STD_NAM"	"W STD_NAM"	"Ta STD_NAM"	"Ti STD_NAM"	"Mn STD_NAM"	"Fe STD_NAM"	"Zr STD_NAM"
"CS14_Renison_K"	10	 40.0000	 20.0000	 80.0000	 .000000	371	 .000000	 .000000	 .000000	 .000000	 76.8860	 .058318	 .000000	 .000000	 .000000	 .555530	 .000000	 20.9036	 98.4035	 .000000	 .000000	 .000000	 .000000	 97.6152	 .073544	 .000000	 .000000	 .000000	 .714688	 .000000	 -.00001	 98.4035	 .000000	 .000000	 .000000	 .000000	 32.9742	 .016147	 .000000	 .000000	 .000000	 .506348	 .000000	 66.5033	 .000000	 .000000	 .000000	 .000000	 98.4402	 .048203	 .000000	 .000000	 .000000	 1.51164	 .000000	 .000000	 100.000	 2.00000	O	 .000000	 .000000	 .000000	 .000000	 .991658	 .000486	 .000000	 .000000	 .000000	 .015228	 .000000	 2.00000	 .008678	 .014817	 .004117	 .009614	 .011772	 .027284	 .022770	 .005835	 .009627	 .009084	 .008579	 .018565	 .019973	 .007780	 .013753	 .014946	 .034407	 .027804	 .009733	 .012430	 .011686	 .011589	 -59.569	 -70.838	 -46.918	 -24.066	 .084730	 33.2911	 -24.340	 -19.376	 -39.246	 1.64181	 -19.919	 6.21960	 3.89980	 10.7875	 59.9945	214	334	319	303	301	332	333	140	335	126	503	"Wollastonite"	"Jadeite"	"Corundum"	"CaNb2O6"	"Cassiterite"	"Scheelite"	"Manganotantalite"	"Rutile"	"Mn"	"Magnetite"	"Zr"
"CS14_Renison_K"	10	 40.0000	 20.0000	 80.0000	 .000000	372	 .000000	 .000000	 .000000	 .000000	 77.4632	 .000000	 .000000	 .000000	 .000000	 .547330	 .000000	 21.0416	 99.0521	 .000000	 .000000	 .000000	 .000000	 98.3480	 .000000	 .000000	 .000000	 .000000	 .704139	 .000000	 .000006	 99.0521	 .000000	 .000000	 .000000	 .000000	 33.0029	 .000000	 .000000	 .000000	 .000000	 .495588	 .000000	 66.5015	 .000000	 .000000	 .000000	 .000000	 98.5206	 .000000	 .000000	 .000000	 .000000	 1.47943	 .000000	 .000000	 100.000	 2.00000	O	 .000000	 .000000	 .000000	 .000000	 .992548	 .000000	 .000000	 .000000	 .000000	 .014905	 .000000	 2.00000	 .008677	 .014816	 .004118	 .009611	 .011769	 .027283	 .022770	 .005835	 .009626	 .009083	 .008576	 .018563	 .019971	 .007781	 .013749	 .014943	 .034406	 .027803	 .009732	 .012430	 .011686	 .011585	 -27.304	 -19.864	 -20.815	 -24.712	 .084404	 -43.199	 -18.533	 -11.135	 -201.02	 1.66024	 -79.758	 6.22879	 3.90370	 10.7875	 69.9775	214	334	319	303	301	332	333	140	335	126	503	"Wollastonite"	"Jadeite"	"Corundum"	"CaNb2O6"	"Cassiterite"	"Scheelite"	"Manganotantalite"	"Rutile"	"Mn"	"Magnetite"	"Zr"
"CS14_Renison_K"	10	 40.0000	 20.0000	 80.0000	 .000000	373	 .000000	 .000000	 .018452	 .000000	 76.4975	 .148205	 .000000	 .000000	 .009129	 .775657	 .000000	 20.9045	 98.3534	 .000000	 .000000	 .034864	 .000000	 97.1220	 .186899	 .000000	 .000000	 .011788	 .997881	 .000000	 .000000	 98.3534	 .000000	 .000000	 .034774	 .000000	 32.7732	 .040991	 .000000	 .000000	 .008450	 .706246	 .000000	 66.4363	 .000000	 .000000	 .051829	 .000000	 97.6955	 .122191	 .000000	 .000000	 .025188	 2.10529	 .000000	 .000000	 100.000	 2.00000	O	 .000000	 .000000	 .001047	 .000000	 .986606	 .001234	 .000000	 .000000	 .000254	 .021261	 .000000	 2.00000	 .008669	 .014800	 .004115	 .009615	 .011767	 .027278	 .022765	 .005828	 .009619	 .009078	 .008580	 .018545	 .019950	 .007775	 .013755	 .014939	 .034399	 .027797	 .009722	 .012421	 .011678	 .011589	 -30.338	 -31.898	 16.0428	 -26.346	 .084967	 13.3026	 -28.528	 -12.075	 75.1839	 1.28773	 -27.126	 6.23799	 3.90770	 10.7875	 80.0095	214	334	319	303	301	332	333	140	335	126	503	"Wollastonite"	"Jadeite"	"Corundum"	"CaNb2O6"	"Cassiterite"	"Scheelite"	"Manganotantalite"	"Rutile"	"Mn"	"Magnetite"	"Zr"
"CS14_Renison_K"	10	 40.0000	 20.0000	 80.0000	 .000000	374	 .000000	 .000000	 .000000	 .000000	 77.4927	 .015986	 .000000	 .000000	 .000000	 .574409	 .000000	 21.0616	 99.1447	 .000000	 .000000	 .000000	 .000000	 98.3855	 .020160	 .000000	 .000000	 .000000	 .738976	 .000000	 .000002	 99.1447	 .000000	 .000000	 .000000	 .000000	 32.9811	 .004392	 .000000	 .000000	 .000000	 .519565	 .000000	 66.4949	 .000000	 .000000	 .000000	 .000000	 98.4362	 .013110	 .000000	 .000000	 .000000	 1.55071	 .000000	 .000000	 100.000	 2.00000	O	 .000000	 .000000	 .000000	 .000000	 .991988	 .000132	 .000000	 .000000	 .000000	 .015627	 .000000	 2.00000	 .008676	 .014807	 .004117	 .009611	 .011767	 .027278	 .022766	 .005833	 .009623	 .009081	 .008575	 .018560	 .019959	 .007779	 .013748	 .014940	 .034400	 .027799	 .009730	 .012426	 .011682	 .011584	 -28.009	 -27.700	 -72.888	 -28.798	 .084376	 120.511	 -17.137	 -10.614	 -45.136	 1.60105	 -35.862	 6.24720	 3.91160	 10.7875	 90.0113	214	334	319	303	301	332	333	140	335	126	503	"Wollastonite"	"Jadeite"	"Corundum"	"CaNb2O6"	"Cassiterite"	"Scheelite"	"Manganotantalite"	"Rutile"	"Mn"	"Magnetite"	"Zr"
"CS14_Renison_K"	10	 40.0000	 20.0000	 80.0000	 .000000	375	 .000000	 .000000	 .000000	 .000000	 77.6616	 .000000	 .000000	 .000000	 .000000	 .344501	 .000000	 21.0370	 99.0431	 .000000	 .000000	 .000000	 .000000	 98.5999	 .000000	 .000000	 .000000	 .000000	 .443200	 .000000	 .000000	 99.0431	 .000000	 .000000	 .000000	 .000000	 33.1251	 .000000	 .000000	 .000000	 .000000	 .312289	 .000000	 66.5626	 .000000	 .000000	 .000000	 .000000	 99.0661	 .000000	 .000000	 .000000	 .000000	 .933950	 .000000	 .000000	 100.000	 2.00000	O	 .000000	 .000000	 .000000	 .000000	 .995308	 .000000	 .000000	 .000000	 .000000	 .009383	 .000000	 2.00000	 .008686	 .014812	 .004120	 .009615	 .011777	 .027288	 .022775	 .005840	 .009630	 .009086	 .008579	 .018583	 .019967	 .007784	 .013754	 .014952	 .034412	 .027810	 .009741	 .012434	 .011689	 .011588	 -29.999	 -30.562	 -19.177	 -35.881	 .084281	 -42.989	 -20.869	 -13.454	 -34.166	 2.38026	 -21.436	 6.25640	 3.91549	 10.7875	 99.9999	214	334	319	303	301	332	333	140	335	126	503	"Wollastonite"	"Jadeite"	"Corundum"	"CaNb2O6"	"Cassiterite"	"Scheelite"	"Manganotantalite"	"Rutile"	"Mn"	"Magnetite"	"Zr"
"CS14_Renison_K"	10	 40.0000	 20.0000	 80.0000	 .000000	376	 .000000	 .000000	 .000000	 .000000	 78.2582	 .000000	 .000000	 .000000	 .000000	 .279994	 .000000	 21.1794	 99.7175	 .000000	 .000000	 .000000	 .000000	 99.3573	 .000000	 .000000	 .000000	 .000000	 .360212	 .000000	 .000000	 99.7175	 .000000	 .000000	 .000000	 .000000	 33.1652	 .000000	 .000000	 .000000	 .000000	 .252183	 .000000	 66.5826	 .000000	 .000000	 .000000	 .000000	 99.2454	 .000000	 .000000	 .000000	 .000000	 .754647	 .000000	 .000000	 100.000	 2.00000	O	 .000000	 .000000	 .000000	 .000000	 .996213	 .000000	 .000000	 .000000	 .000000	 .007575	 .000000	 2.00000	 .008691	 .014813	 .004121	 .009617	 .011780	 .027293	 .022780	 .005842	 .009632	 .009088	 .008581	 .018594	 .019967	 .007786	 .013757	 .014956	 .034419	 .027816	 .009745	 .012437	 .011692	 .011591	 -17.590	 -19.669	 -10.657	 -25.295	 .083958	 -353.54	 -42.961	 -12.060	 -52.756	 2.82079	 -26.347	 6.26560	 3.91939	 10.7875	 109.993	214	334	319	303	301	332	333	140	335	126	503	"Wollastonite"	"Jadeite"	"Corundum"	"CaNb2O6"	"Cassiterite"	"Scheelite"	"Manganotantalite"	"Rutile"	"Mn"	"Magnetite"	"Zr"
"CS14_Renison_K"	10	 40.0000	 20.0000	 80.0000	 .000000	377	 .000000	 .000000	 .000000	 .000000	 77.6158	 .000000	 .000000	 .000000	 .000000	 .423425	 .000000	 21.0473	 99.0866	 .000000	 .000000	 .000000	 .000000	 98.5419	 .000000	 .000000	 .000000	 .000000	 .544735	 .000000	  .00000	 99.0866	 .000000	 .000000	 .000000	 .000000	 33.0777	 .000000	 .000000	 .000000	 .000000	 .383509	 .000000	 66.5388	 .000000	 .000000	 .000000	 .000000	 98.8539	 .000000	 .000000	 .000000	 .000000	 1.14613	 .000000	 .000000	 100.000	 2.00000	O	 .000000	 .000000	 .000000	 .000000	 .994236	 .000000	 .000000	 .000000	 .000000	 .011527	 .000000	 2.00000	 .008683	 .014805	 .004119	 .009614	 .011774	 .027285	 .022773	 .005837	 .009627	 .009084	 .008577	 .018576	 .019956	 .007783	 .013753	 .014948	 .034409	 .027807	 .009737	 .012430	 .011686	 .011586	 -39.834	 -33.646	 -18.141	 -26.161	 .084308	 -77.235	 -15.630	 -12.979	 -29.400	 2.02041	 -83.225	 6.27479	 3.92339	 10.7875	 120.015	214	334	319	303	301	332	333	140	335	126	503	"Wollastonite"	"Jadeite"	"Corundum"	"CaNb2O6"	"Cassiterite"	"Scheelite"	"Manganotantalite"	"Rutile"	"Mn"	"Magnetite"	"Zr"
"CS14_Renison_K"	10	 40.0000	 20.0000	 80.0000	 .000000	378	 .000000	 .000000	 .000000	 .000000	 78.1702	 .000000	 .000000	 .000000	 .000000	 .221456	 .000000	 21.1389	 99.5306	 .000000	 .000000	 .000000	 .000000	 99.2457	 .000000	 .000000	 .000000	 .000000	 .284902	 .000000	 .000002	 99.5306	 .000000	 .000000	 .000000	 .000000	 33.2001	 .000000	 .000000	 .000000	 .000000	 .199894	 .000000	 66.6000	 .000000	 .000000	 .000000	 .000000	 99.4015	 .000000	 .000000	 .000000	 .000000	 .598484	 .000000	 .000000	 100.000	 2.00000	O	 .000000	 .000000	 .000000	 .000000	 .996999	 .000000	 .000000	 .000000	 .000000	 .006003	 .000000	 2.00000	 .008693	 .014807	 .004121	 .009617	 .011782	 .027292	 .022780	 .005843	 .009632	 .009088	 .008581	 .018598	 .019960	 .007786	 .013758	 .014958	 .034418	 .027816	 .009747	 .012437	 .011691	 .011591	 -23.766	 -20.659	 -9.5383	 -34.425	 .083995	 -405.98	 -40.890	 -21.040	 -55.818	 3.43723	 -20.671	 6.28399	 3.92729	 10.7875	 130.008	214	334	319	303	301	332	333	140	335	126	503	"Wollastonite"	"Jadeite"	"Corundum"	"CaNb2O6"	"Cassiterite"	"Scheelite"	"Manganotantalite"	"Rutile"	"Mn"	"Magnetite"	"Zr"
"CS14_Renison_K"	10	 40.0000	 20.0000	 80.0000	 .000000	379	 .000000	 .000000	 .000000	 .000000	 76.1184	 1.77113	 .000000	 .000000	 .000000	 .288216	 .006026	 21.0694	 99.2531	 .000000	 .000000	 .000000	 .000000	 96.6406	 2.23354	 .000000	 .000000	 .000000	 .370788	 .008140	 .000002	 99.2531	 .000000	 .000000	 .000000	 .000000	 32.5046	 .488265	 .000000	 .000000	 .000000	 .261569	 .003348	 66.7422	 .000000	 .000000	 .000000	 .000000	 97.7353	 1.46812	 .000000	 .000000	 .000000	 .786491	 .010067	 .000000	 100.000	 2.00000	O	 .000000	 .000000	 .000000	 .000000	 .974034	 .014631	 .000000	 .000000	 .000000	 .007838	 .000100	 2.00000	 .008759	 .014798	 .004124	 .009731	 .011904	 .027402	 .022877	 .005868	 .009663	 .009113	 .008691	 .018738	 .019947	 .007793	 .013921	 .015113	 .034556	 .027935	 .009789	 .012478	 .011724	 .011739	 -14.212	 -14.897	 -16.838	 -24.877	 .085451	 1.39052	 -24.188	 -10.521	 -79.896	 2.75700	 102.299	 6.29320	 3.93120	 10.7875	 140.013	214	334	319	303	301	332	333	140	335	126	503	"Wollastonite"	"Jadeite"	"Corundum"	"CaNb2O6"	"Cassiterite"	"Scheelite"	"Manganotantalite"	"Rutile"	"Mn"	"Magnetite"	"Zr"
"CS14_Renison_K"	10	 40.0000	 20.0000	 80.0000	 .000000	380	 .000000	 .000000	 .000000	 .000000	 78.1833	 .000000	 .000000	 .015584	 .000000	 .000000	 .000000	 21.0894	 99.2883	 .000000	 .000000	 .000000	 .000000	 99.2623	 .000000	 .000000	 .025994	 .000000	 .000000	 .000000	  .00000	 99.2883	 .000000	 .000000	 .000000	 .000000	 33.3169	 .000000	 .000000	 .016455	 .000000	 .000000	 .000000	 66.6667	 .000000	 .000000	 .000000	 .000000	 99.9506	 .000000	 .000000	 .049365	 .000000	 .000000	 .000000	 .000000	 100.000	 2.00000	O	 .000000	 .000000	 .000000	 .000000	 .999506	 .000000	 .000000	 .000494	 .000000	 .000000	 .000000	 2.00000	 .008701	 .014806	 .004122	 .009621	 .011789	 .027298	 .022786	 .005848	 .009636	 .009091	 .008583	 .018614	 .019958	 .007789	 .013763	 .014967	 .034425	 .027822	 .009755	 .012442	 .011696	 .011594	 -21.316	 -17.897	 -9.6172	 -27.643	 .083979	 -47.380	 -21.921	 26.6148	 -38.029	 -46.021	 -39.571	 6.30240	 3.93510	 10.7875	 150.006	214	334	319	303	301	332	333	140	335	126	503	"Wollastonite"	"Jadeite"	"Corundum"	"CaNb2O6"	"Cassiterite"	"Scheelite"	"Manganotantalite"	"Rutile"	"Mn"	"Magnetite"	"Zr"
"CS14_Renison_K"	10	 40.0000	 20.0000	 80.0000	 .000000	381	 .000000	 .000000	 .010946	 .000000	 76.7270	 .230462	 .000000	 .000000	 .000000	 .683015	 .000000	 20.9520	 98.6034	 .000000	 .000000	 .020682	 .000000	 97.4134	 .290632	 .000000	 .000000	 .000000	 .878696	 .000000	 .000004	 98.6034	 .000000	 .000000	 .020594	 .000000	 32.8174	 .063637	 .000000	 .000000	 .000000	 .620870	 .000000	 66.4775	 .000000	 .000000	 .030727	 .000000	 97.9267	 .189891	 .000000	 .000000	 .000000	 1.85267	 .000000	 .000000	 100.000	 2.00000	O	 .000000	 .000000	 .000620	 .000000	 .987324	 .001915	 .000000	 .000000	 .000000	 .018679	 .000000	 2.00000	 .008679	 .014782	 .004117	 .009624	 .011777	 .027286	 .022774	 .005832	 .009620	 .009079	 .008586	 .018567	 .019926	 .007779	 .013767	 .014953	 .034410	 .027809	 .009729	 .012422	 .011680	 .011598	 -26.111	 -26.001	 26.8411	 -31.086	 .084842	 8.67608	 -18.658	 -12.715	 -55.829	 1.40989	 -37.781	 6.31160	 3.93899	 10.7875	 159.995	214	334	319	303	301	332	333	140	335	126	503	"Wollastonite"	"Jadeite"	"Corundum"	"CaNb2O6"	"Cassiterite"	"Scheelite"	"Manganotantalite"	"Rutile"	"Mn"	"Magnetite"	"Zr"
"CS14_Renison_K"	10	 40.0000	 20.0000	 80.0000	 .000000	382	 .000000	 .000000	 .000000	 .000000	 78.6300	 .037925	 .000000	 .000000	 .000000	 .011833	 .000000	 21.2127	 99.8925	 .000000	 .000000	 .000000	 .000000	 99.8295	 .047826	 .000000	 .000000	 .000000	 .015223	 .000000	 .000000	 99.8925	 .000000	 .000000	 .000000	 .000000	 33.3124	 .010373	 .000000	 .000000	 .000000	 .010654	 .000000	 66.6666	 .000000	 .000000	 .000000	 .000000	 99.9369	 .031118	 .000000	 .000000	 .000000	 .031963	 .000000	 .000000	 100.000	 2.00000	O	 .000000	 .000000	 .000000	 .000000	 .999373	 .000311	 .000000	 .000000	 .000000	 .000320	 .000000	 2.00000	 .008705	 .014802	 .004123	 .009624	 .011793	 .027302	 .022790	 .005849	 .009636	 .009092	 .008586	 .018623	 .019953	 .007791	 .013768	 .014972	 .034430	 .027828	 .009757	 .012443	 .011696	 .011598	 -16.111	 -22.929	 -9.3715	 -22.345	 .083744	 51.0392	 -25.562	 -11.226	 -56.252	 54.8463	 -103.75	 6.32079	 3.94300	 10.7875	 170.021	214	334	319	303	301	332	333	140	335	126	503	"Wollastonite"	"Jadeite"	"Corundum"	"CaNb2O6"	"Cassiterite"	"Scheelite"	"Manganotantalite"	"Rutile"	"Mn"	"Magnetite"	"Zr"
"CS14_Renison_K"	10	 40.0000	 20.0000	 80.0000	 .000000	383	 .000000	 .000000	 .000000	 .000000	 76.5374	 1.20496	 .000000	 .000000	 .015600	 .600115	 .000000	 21.1263	 99.4843	 .000000	 .000000	 .000000	 .000000	 97.1726	 1.51955	 .000000	 .000000	 .020143	 .772046	 .000000	 .000002	 99.4843	 .000000	 .000000	 .000000	 .000000	 32.5218	 .330539	 .000000	 .000000	 .014320	 .541938	 .000000	 66.5914	 .000000	 .000000	 .000000	 .000000	 97.3456	 .989383	 .000000	 .000000	 .042864	 1.62215	 .000000	 .000000	 100.000	 2.00000	O	 .000000	 .000000	 .000000	 .000000	 .976756	 .009927	 .000000	 .000000	 .000430	 .016277	 .000000	 2.00000	 .008723	 .014779	 .004121	 .009689	 .011850	 .027354	 .022835	 .005850	 .009641	 .009095	 .008649	 .018661	 .019922	 .007786	 .013861	 .015045	 .034495	 .027883	 .009759	 .012449	 .011701	 .011682	 -14.754	 -16.624	 -65.401	 -29.556	 .085119	 1.91164	 -25.760	 -10.125	 44.3926	 1.55009	 -13143.	 6.32999	 3.94689	 10.7875	 180.010	214	334	319	303	301	332	333	140	335	126	503	"Wollastonite"	"Jadeite"	"Corundum"	"CaNb2O6"	"Cassiterite"	"Scheelite"	"Manganotantalite"	"Rutile"	"Mn"	"Magnetite"	"Zr"
"CS14_Renison_K"	10	 40.0000	 20.0000	 80.0000	 .000000	384	 .000000	 .000000	 .000000	 .000000	 76.4260	 1.65606	 .000000	 .000000	 .002054	 .446030	 .000000	 21.1660	 99.6961	 .000000	 .000000	 .000000	 .000000	 97.0312	 2.08843	 .000000	 .000000	 .002652	 .573816	 .000000	  .00000	 99.6961	 .000000	 .000000	 .000000	 .000000	 32.4583	 .454059	 .000000	 .000000	 .001884	 .402590	 .000000	 66.6832	 .000000	 .000000	 .000000	 .000000	 97.4231	 1.36285	 .000000	 .000000	 .005656	 1.20837	 .000000	 .000000	 100.000	 2.00000	O	 .000000	 .000000	 .000000	 .000000	 .973507	 .013618	 .000000	 .000000	 .000057	 .012075	 .000000	 2.00000	 .008749	 .014782	 .004124	 .009722	 .011890	 .027391	 .022869	 .005862	 .009655	 .009107	 .008680	 .018717	 .019925	 .007792	 .013908	 .015096	 .034542	 .027924	 .009779	 .012467	 .011716	 .011726	 -12.648	 -17.144	 -63.074	 -27.641	 .085264	 1.46817	 -22.641	 -10.807	 332.889	 1.94144	 -4598.0	 6.33920	 3.95079	 10.7875	 190.011	214	334	319	303	301	332	333	140	335	126	503	"Wollastonite"	"Jadeite"	"Corundum"	"CaNb2O6"	"Cassiterite"	"Scheelite"	"Manganotantalite"	"Rutile"	"Mn"	"Magnetite"	"Zr"
"CS14_Renison_K"	10	 40.0000	 20.0000	 80.0000	 .000000	385	 .000000	 .000000	 .000000	 .000000	 76.6930	 1.36929	 .000000	 .000000	 .000000	 .236025	 .001189	 21.1027	 99.4022	 .000000	 .000000	 .000000	 .000000	 97.3702	 1.72679	 .000000	 .000000	 .000000	 .303646	 .001607	 .000002	 99.4022	 .000000	 .000000	 .000000	 .000000	 32.6878	 .376771	 .000000	 .000000	 .000000	 .213797	 .000660	 66.7210	 .000000	 .000000	 .000000	 .000000	 98.2234	 1.13216	 .000000	 .000000	 .000000	 .642439	 .001982	 .000000	 100.000	 2.00000	O	 .000000	 .000000	 .000000	 .000000	 .979835	 .011294	 .000000	 .000000	 .000000	 .006409	 .000020	 2.00000	 .008760	 .014807	 .004131	 .009722	 .011896	 .027420	 .022893	 .005872	 .009669	 .009120	 .008679	 .018740	 .019960	 .007805	 .013908	 .015103	 .034579	 .027954	 .009796	 .012485	 .011733	 .011723	 -13.940	 -15.754	 -20.515	 -25.161	 .085182	 1.71976	 -21.834	 -9.8879	 -65.691	 3.26359	 515.646	 6.34840	 3.95469	 10.7875	 200.004	214	334	319	303	301	332	333	140	335	126	503	"Wollastonite"	"Jadeite"	"Corundum"	"CaNb2O6"	"Cassiterite"	"Scheelite"	"Manganotantalite"	"Rutile"	"Mn"	"Magnetite"	"Zr"
"CS14_Renison_K"	10	 40.0000	 20.0000	 80.0000	 .000000	386	 .000000	 .000000	 .000000	 .000000	 76.8894	 1.26206	 .000000	 .000000	 .000000	 .234524	 .002750	 21.1278	 99.5165	 .000000	 .000000	 .000000	 .000000	 97.6195	 1.59157	 .000000	 .000000	 .000000	 .301714	 .003715	 .000002	 99.5165	 .000000	 .000000	 .000000	 .000000	 32.7280	 .346804	 .000000	 .000000	 .000000	 .212155	 .001523	 66.7116	 .000000	 .000000	 .000000	 .000000	 98.3163	 1.04181	 .000000	 .000000	 .000000	 .637323	 .004575	 .000000	 100.000	 2.00000	O	 .000000	 .000000	 .000000	 .000000	 .981179	 .010397	 .000000	 .000000	 .000000	 .006360	 .000046	 2.00000	 .008762	 .014815	 .004134	 .009722	 .011897	 .027433	 .022903	 .005875	 .009673	 .009124	 .008678	 .018745	 .019970	 .007810	 .013908	 .015104	 .034595	 .027966	 .009800	 .012491	 .011739	 .011722	 -19.150	 -40.702	 -16.566	 -27.897	 .085112	 1.84279	 -20.047	 -10.285	 -37.314	 3.28321	 223.277	 6.35760	 3.95869	 10.7875	 210.036	214	334	319	303	301	332	333	140	335	126	503	"Wollastonite"	"Jadeite"	"Corundum"	"CaNb2O6"	"Cassiterite"	"Scheelite"	"Manganotantalite"	"Rutile"	"Mn"	"Magnetite"	"Zr"
"CS14_Renison_K"	10	 40.0000	 20.0000	 80.0000	 .000000	387	 .000000	 .000000	 .000000	 .000000	 77.8446	 .672067	 .000000	 .000000	 .000000	 .056558	 .000000	 21.1793	 99.7525	 .000000	 .000000	 .000000	 .000000	 98.8322	 .847532	 .000000	 .000000	 .000000	 .072762	 .000000	  .00000	 99.7525	 .000000	 .000000	 .000000	 .000000	 33.0537	 .184228	 .000000	 .000000	 .000000	 .051039	 .000000	 66.7111	 .000000	 .000000	 .000000	 .000000	 99.2933	 .553420	 .000000	 .000000	 .000000	 .153320	 .000000	 .000000	 100.000	 2.00000	O	 .000000	 .000000	 .000000	 .000000	 .990950	 .005523	 .000000	 .000000	 .000000	 .001530	 .000000	 2.00000	 .008747	 .014818	 .004134	 .009687	 .011861	 .027401	 .022875	 .005871	 .009666	 .009119	 .008643	 .018714	 .019974	 .007811	 .013857	 .015059	 .034554	 .027932	 .009792	 .012481	 .011731	 .011675	 -16.055	 -22.414	 -9.2159	 -27.517	 .084466	 3.19695	 -62.311	 -16.823	 -65.392	 11.9601	 -40.560	 6.36679	 3.96259	 10.7875	 220.019	214	334	319	303	301	332	333	140	335	126	503	"Wollastonite"	"Jadeite"	"Corundum"	"CaNb2O6"	"Cassiterite"	"Scheelite"	"Manganotantalite"	"Rutile"	"Mn"	"Magnetite"	"Zr"
"CS14_Renison_K"	10	 40.0000	 20.0000	 80.0000	 .000000	388	 .000000	 .000000	 .000000	 .000000	 74.2933	 .968243	 .000000	 .000000	 .000000	 .129592	 .000000	 20.3201	 95.7112	 .000000	 .000000	 .000000	 .000000	 94.3235	 1.22103	 .000000	 .000000	 .000000	 .166720	 .000000	  .00000	 95.7112	 .000000	 .000000	 .000000	 .000000	 32.8832	 .276668	 .000000	 .000000	 .000000	 .121904	 .000000	 66.7183	 .000000	 .000000	 .000000	 .000000	 98.8024	 .831290	 .000000	 .000000	 .000000	 .366278	 .000000	 .000000	 100.000	 2.00000	O	 .000000	 .000000	 .000000	 .000000	 .985733	 .008294	 .000000	 .000000	 .000000	 .003654	 .000000	 2.00000	 .008751	 .014811	 .004133	 .009707	 .011881	 .027413	 .022886	 .005872	 .009669	 .009121	 .008662	 .018720	 .019965	 .007810	 .013886	 .015084	 .034570	 .027945	 .009794	 .012485	 .011734	 .011701	 -3.7618	 -4.5115	 -2.7701	 -8.1015	 .086552	 2.31267	 -13.853	 -2.9820	 -91.994	 5.52743	 -6.3363	 6.37599	 3.96650	 10.7875	 230.016	214	334	319	303	301	332	333	140	335	126	503	"Wollastonite"	"Jadeite"	"Corundum"	"CaNb2O6"	"Cassiterite"	"Scheelite"	"Manganotantalite"	"Rutile"	"Mn"	"Magnetite"	"Zr"
"CS14_Renison_K"	10	 40.0000	 20.0000	 80.0000	 .000000	389	 .000000	 .000000	 .000000	 .000000	 76.9728	 .000000	 .000000	 .000000	 .000000	 .006576	 .000000	 20.7545	 97.7339	 .000000	 .000000	 .000000	 .000000	 97.7254	 .000000	 .000000	 .000000	 .000000	 .008460	 .000000	 .000004	 97.7339	 .000000	 .000000	 .000000	 .000000	 33.3293	 .000000	 .000000	 .000000	 .000000	 .006052	 .000000	 66.6646	 .000000	 .000000	 .000000	 .000000	 99.9818	 .000000	 .000000	 .000000	 .000000	 .018154	 .000000	 .000000	 100.000	 2.00000	O	 .000000	 .000000	 .000000	 .000000	 .999909	 .000000	 .000000	 .000000	 .000000	 .000182	 .000000	 2.00000	 .008720	 .014814	 .004132	 .009644	 .011815	 .027355	 .022835	 .005860	 .009653	 .009108	 .008601	 .018655	 .019969	 .007808	 .013796	 .015001	 .034497	 .027883	 .009776	 .012464	 .011717	 .011618	 -30.344	 -15.590	 -12.334	 -21.300	 .084827	 -99.535	 -13.775	 -126.91	 -67.292	 98.4043	 -26.138	 6.38520	 3.97040	 10.7875	 240.017	214	334	319	303	301	332	333	140	335	126	503	"Wollastonite"	"Jadeite"	"Corundum"	"CaNb2O6"	"Cassiterite"	"Scheelite"	"Manganotantalite"	"Rutile"	"Mn"	"Magnetite"	"Zr"
"CS14_Renison_K"	10	 40.0000	 20.0000	 80.0000	 .000000	390	 .000000	 .000000	 .000000	 .000000	 77.6466	 .000000	 .000000	 .000000	 .000000	 .355653	 .000000	 21.0362	 99.0384	 .000000	 .000000	 .000000	 .000000	 98.5809	 .000000	 .000000	 .000000	 .000000	 .457546	 .000000	 .000006	 99.0384	 .000000	 .000000	 .000000	 .000000	 33.1184	 .000000	 .000000	 .000000	 .000000	 .322394	 .000000	 66.5592	 .000000	 .000000	 .000000	 .000000	 99.0359	 .000000	 .000000	 .000000	 .000000	 .964075	 .000000	 .000000	 100.000	 2.00000	O	 .000000	 .000000	 .000000	 .000000	 .995156	 .000000	 .000000	 .000000	 .000000	 .009687	 .000000	 2.00000	 .008706	 .014800	 .004129	 .009637	 .011800	 .027342	 .022823	 .005851	 .009641	 .009099	 .008594	 .018625	 .019951	 .007802	 .013787	 .014982	 .034480	 .027868	 .009759	 .012449	 .011706	 .011609	 -19.932	 -36.186	 -13.586	 -25.262	 .084454	 -76.683	 -20.868	 -15.361	 -51.993	 2.32348	 -35.302	 6.39440	 3.97429	 10.7875	 250.006	214	334	319	303	301	332	333	140	335	126	503	"Wollastonite"	"Jadeite"	"Corundum"	"CaNb2O6"	"Cassiterite"	"Scheelite"	"Manganotantalite"	"Rutile"	"Mn"	"Magnetite"	"Zr"
"CS14_Renison_K"	10	 40.0000	 20.0000	 80.0000	 .000000	391	 .000000	 .000000	 .006987	 .000000	 77.0194	 .000000	 .000000	 .000000	 .000000	 .759015	 .000000	 20.9889	 98.7743	 .000000	 .000000	 .013203	 .000000	 97.7846	 .000000	 .000000	 .000000	 .000000	 .976471	 .000000	 .000004	 98.7743	 .000000	 .000000	 .013115	 .000000	 32.8635	 .000000	 .000000	 .000000	 .000000	 .688302	 .000000	 66.4350	 .000000	 .000000	 .019541	 .000000	 97.9294	 .000000	 .000000	 .000000	 .000000	 2.05106	 .000000	 .000000	 100.000	 2.00000	O	 .000000	 .000000	 .000395	 .000000	 .989343	 .000000	 .000000	 .000000	 .000000	 .020721	 .000000	 2.00000	 .008686	 .014783	 .004125	 .009629	 .011782	 .027324	 .022807	 .005838	 .009628	 .009088	 .008586	 .018583	 .019927	 .007795	 .013775	 .014959	 .034457	 .027848	 .009738	 .012432	 .011692	 .011598	 -28.509	 -22.742	 41.9551	 -20.938	 .084806	 -1001.2	 -19.203	 -11.911	 -37.720	 1.30950	 -41.088	 6.40360	 3.97830	 10.7875	 260.042	214	334	319	303	301	332	333	140	335	126	503	"Wollastonite"	"Jadeite"	"Corundum"	"CaNb2O6"	"Cassiterite"	"Scheelite"	"Manganotantalite"	"Rutile"	"Mn"	"Magnetite"	"Zr"
"CS14_Renison_K"	10	 40.0000	 20.0000	 80.0000	 .000000	392	 .000000	 .000000	 .007139	 .000000	 76.9666	 .000000	 .000000	 .000000	 .007869	 .616613	 .000000	 20.9363	 98.5344	 .000000	 .000000	 .013488	 .000000	 97.7175	 .000000	 .000000	 .000000	 .010160	 .793271	 .000000	 .000002	 98.5344	 .000000	 .000000	 .013441	 .000000	 32.9433	 .000000	 .000000	 .000000	 .007276	 .560909	 .000000	 66.4750	 .000000	 .000000	 .020050	 .000000	 98.2848	 .000000	 .000000	 .000000	 .021708	 1.67345	 .000000	 .000000	 100.000	 2.00000	O	 .000000	 .000000	 .000404	 .000000	 .991149	 .000000	 .000000	 .000000	 .000219	 .016876	 .000000	 2.00000	 .008692	 .014784	 .004126	 .009631	 .011787	 .027327	 .022810	 .005842	 .009631	 .009090	 .008588	 .018595	 .019928	 .007797	 .013778	 .014965	 .034462	 .027853	 .009744	 .012436	 .011695	 .011600	 -40.978	 -48.222	 41.0828	 -23.068	 .084828	 -368.08	 -29.980	 -19.473	 87.2170	 1.52133	 -32.905	 6.41279	 3.98219	 10.7875	 270.021	214	334	319	303	301	332	333	140	335	126	503	"Wollastonite"	"Jadeite"	"Corundum"	"CaNb2O6"	"Cassiterite"	"Scheelite"	"Manganotantalite"	"Rutile"	"Mn"	"Magnetite"	"Zr"
"CS14_Renison_K"	10	 40.0000	 20.0000	 80.0000	 .000000	393	 .000000	 .000000	 .011801	 .000000	 77.1738	 .046704	 .000000	 .000000	 .000000	 .865863	 .000000	 21.0776	 99.1757	 .000000	 .000000	 .022298	 .000000	 97.9806	 .058897	 .000000	 .000000	 .000000	 1.11393	 .000000	 .000000	 99.1757	 .000000	 .000000	 .022048	 .000000	 32.7769	 .012806	 .000000	 .000000	 .000000	 .781558	 .000000	 66.4067	 .000000	 .000000	 .032827	 .000000	 97.6018	 .038132	 .000000	 .000000	 .000000	 2.32730	 .000000	 .000000	 100.000	 2.00000	O	 .000000	 .000000	 .000664	 .000000	 .987154	 .000386	 .000000	 .000000	 .000000	 .023539	 .000000	 2.00000	 .008684	 .014773	 .004125	 .009630	 .011780	 .027322	 .022805	 .005836	 .009624	 .009085	 .008586	 .018577	 .019914	 .007793	 .013777	 .014957	 .034455	 .027846	 .009734	 .012428	 .011688	 .011599	 -25.804	 -18.428	 24.9644	 -27.529	 .084726	 41.5412	 -37.475	 -11.705	 -47.904	 1.19382	 -16.139	 6.42199	 3.98609	 10.7875	 280.014	214	334	319	303	301	332	333	140	335	126	503	"Wollastonite"	"Jadeite"	"Corundum"	"CaNb2O6"	"Cassiterite"	"Scheelite"	"Manganotantalite"	"Rutile"	"Mn"	"Magnetite"	"Zr"
"CS14_Renison_K"	10	 40.0000	 20.0000	 80.0000	 .000000	394	 .000000	 .000000	 .008019	 .000000	 77.0063	 .009279	 .000000	 .000000	 .000000	 .850524	 .000000	 21.0149	 98.8890	 .000000	 .000000	 .015151	 .000000	 97.7679	 .011702	 .000000	 .000000	 .000000	 1.09420	 .000000	 .000000	 98.8890	 .000000	 .000000	 .015026	 .000000	 32.8041	 .002552	 .000000	 .000000	 .000000	 .770021	 .000000	 66.4083	 .000000	 .000000	 .022371	 .000000	 97.6772	 .007598	 .000000	 .000000	 .000000	 2.29281	 .000000	 .000000	 100.000	 2.00000	O	 .000000	 .000000	 .000453	 .000000	 .987950	 .000077	 .000000	 .000000	 .000000	 .023190	 .000000	 2.00000	 .008681	 .014770	 .004124	 .009627	 .011777	 .027316	 .022801	 .005835	 .009623	 .009084	 .008583	 .018573	 .019909	 .007793	 .013772	 .014952	 .034448	 .027841	 .009732	 .012425	 .011686	 .011594	 -55.581	 -16.826	 36.5892	 -27.628	 .084802	 207.662	 -13.428	 -12.521	 -53.854	 1.20855	 -175.98	 6.43120	 3.99000	 10.7875	 290.019	214	334	319	303	301	332	333	140	335	126	503	"Wollastonite"	"Jadeite"	"Corundum"	"CaNb2O6"	"Cassiterite"	"Scheelite"	"Manganotantalite"	"Rutile"	"Mn"	"Magnetite"	"Zr"
"CS14_Renison_K"	10	 40.0000	 20.0000	 80.0000	 .000000	395	 .000000	 .000000	 .000000	 .000000	 78.9634	 .000000	 .000000	 .010873	 .001646	 .014927	 .000000	 21.3013	 100.292	 .000000	 .000000	 .000000	 .000000	 100.253	 .000000	 .000000	 .018137	 .002125	 .019204	 .000000	 .000002	 100.292	 .000000	 .000000	 .000000	 .000000	 33.3120	 .000000	 .000000	 .011366	 .001500	 .013383	 .000000	 66.6617	 .000000	 .000000	 .000000	 .000000	 99.9213	 .000000	 .000000	 .034092	 .004499	 .040144	 .000000	 .000000	 100.000	 2.00000	O	 .000000	 .000000	 .000000	 .000000	 .999436	 .000000	 .000000	 .000341	 .000045	 .000402	 .000000	 2.00000	 .008721	 .014793	 .004132	 .009642	 .011811	 .027349	 .022832	 .005859	 .009647	 .009103	 .008598	 .018657	 .019940	 .007807	 .013794	 .014996	 .034490	 .027879	 .009773	 .012456	 .011711	 .011614	 -27.626	 -16.179	 -10.259	 -20.002	 .083709	 -52.653	 -30.238	 38.1076	 414.922	 43.6537	 -38.882	 6.44040	 3.99399	 10.7875	 300.047	214	334	319	303	301	332	333	140	335	126	503	"Wollastonite"	"Jadeite"	"Corundum"	"CaNb2O6"	"Cassiterite"	"Scheelite"	"Manganotantalite"	"Rutile"	"Mn"	"Magnetite"	"Zr"
"CS14_Renison_K"	10	 40.0000	 20.0000	 80.0000	 .000000	396	 .000000	 .000000	 .001084	 .000000	 77.5655	 .000000	 .000000	 .000000	 .000000	 .591556	 .000000	 21.0829	 99.2410	 .000000	 .000000	 .002047	 .000000	 98.4779	 .000000	 .000000	 .000000	 .000000	 .761035	 .000000	  .00000	 99.2410	 .000000	 .000000	 .002026	 .000000	 32.9753	 .000000	 .000000	 .000000	 .000000	 .534479	 .000000	 66.4882	 .000000	 .000000	 .003023	 .000000	 98.4020	 .000000	 .000000	 .000000	 .000000	 1.59494	 .000000	 .000000	 100.000	 2.00000	O	 .000000	 .000000	 .000061	 .000000	 .991916	 .000000	 .000000	 .000000	 .000000	 .016077	 .000000	 2.00000	 .008695	 .014774	 .004127	 .009632	 .011788	 .027327	 .022811	 .005842	 .009630	 .009089	 .008588	 .018601	 .019915	 .007798	 .013780	 .014966	 .034462	 .027854	 .009746	 .012434	 .011694	 .011600	 -21.176	 -13.182	 268.918	 -20.320	 .084484	 -79.998	 -25.856	 -13.391	 -82.718	 1.56830	 -37.210	 6.44960	 3.99790	 10.7875	 310.044	214	334	319	303	301	332	333	140	335	126	503	"Wollastonite"	"Jadeite"	"Corundum"	"CaNb2O6"	"Cassiterite"	"Scheelite"	"Manganotantalite"	"Rutile"	"Mn"	"Magnetite"	"Zr"
"CS14_Renison_K"	10	 40.0000	 20.0000	 80.0000	 .000000	397	 .000000	 .000000	 .000000	 .000000	 77.7257	 .124910	 .000000	 .002382	 .000000	 .478986	 .000000	 21.1271	 99.4591	 .000000	 .000000	 .000000	 .000000	 98.6813	 .157522	 .000000	 .003974	 .000000	 .616214	 .000000	 .000004	 99.4591	 .000000	 .000000	 .000000	 .000000	 32.9971	 .034234	 .000000	 .002506	 .000000	 .432163	 .000000	 66.5340	 .000000	 .000000	 .000000	 .000000	 98.5989	 .102296	 .000000	 .007488	 .000000	 1.29135	 .000000	 .000000	 100.000	 2.00000	O	 .000000	 .000000	 .000000	 .000000	 .991886	 .001029	 .000000	 .000075	 .000000	 .012991	 .000000	 2.00000	 .008704	 .014772	 .004128	 .009642	 .011800	 .027336	 .022820	 .005847	 .009634	 .009093	 .008596	 .018621	 .019913	 .007800	 .013793	 .014982	 .034474	 .027865	 .009753	 .012440	 .011698	 .011612	 -32.074	 -33.209	 -38.189	 -25.647	 .084405	 15.7533	 -16.449	 172.730	 -40.586	 1.83843	 -28.904	 6.45879	 4.00180	 10.7875	 320.027	214	334	319	303	301	332	333	140	335	126	503	"Wollastonite"	"Jadeite"	"Corundum"	"CaNb2O6"	"Cassiterite"	"Scheelite"	"Manganotantalite"	"Rutile"	"Mn"	"Magnetite"	"Zr"
"CS14_Renison_K"	10	 40.0000	 20.0000	 80.0000	 .000000	398	 .000000	 .000000	 .000000	 .000000	 78.0147	 .006732	 .000000	 .000000	 .000000	 .391166	 .000000	 21.1474	 99.5599	 .000000	 .000000	 .000000	 .000000	 99.0482	 .008489	 .000000	 .000000	 .000000	 .503234	 .000000	 .000000	 99.5599	 .000000	 .000000	 .000000	 .000000	 33.0958	 .001844	 .000000	 .000000	 .000000	 .352672	 .000000	 66.5497	 .000000	 .000000	 .000000	 .000000	 98.9402	 .005512	 .000000	 .000000	 .000000	 1.05432	 .000000	 .000000	 100.000	 2.00000	O	 .000000	 .000000	 .000000	 .000000	 .994618	 .000055	 .000000	 .000000	 .000000	 .010599	 .000000	 2.00000	 .008704	 .014772	 .004129	 .009635	 .011795	 .027331	 .022816	 .005847	 .009633	 .009092	 .008590	 .018620	 .019912	 .007801	 .013784	 .014975	 .034467	 .027859	 .009754	 .012439	 .011697	 .011603	 -27.964	 -17.673	 -19.830	 -22.637	 .084219	 286.252	 -28.077	 -10.392	 -49.866	 2.15234	 -27.098	 6.46799	 4.00570	 10.7875	 330.019	214	334	319	303	301	332	333	140	335	126	503	"Wollastonite"	"Jadeite"	"Corundum"	"CaNb2O6"	"Cassiterite"	"Scheelite"	"Manganotantalite"	"Rutile"	"Mn"	"Magnetite"	"Zr"
"CS14_Renison_K"	10	 40.0000	 20.0000	 80.0000	 .000000	399	 .000000	 .000000	 .000000	 .000000	 77.5958	 .145817	 .000000	 .000000	 .000000	 .662357	 .000000	 21.1484	 99.5524	 .000000	 .000000	 .000000	 .000000	 98.5164	 .183888	 .000000	 .000000	 .000000	 .852121	 .000000	 -.00001	 99.5524	 .000000	 .000000	 .000000	 .000000	 32.8825	 .039892	 .000000	 .000000	 .000000	 .596530	 .000000	 66.4811	 .000000	 .000000	 .000000	 .000000	 98.1013	 .119014	 .000000	 .000000	 .000000	 1.77969	 .000000	 .000000	 100.000	 2.00000	O	 .000000	 .000000	 .000000	 .000000	 .989227	 .001200	 .000000	 .000000	 .000000	 .017946	 .000000	 2.00000	 .008697	 .014762	 .004127	 .009640	 .011795	 .027332	 .022816	 .005842	 .009628	 .009088	 .008594	 .018607	 .019899	 .007798	 .013791	 .014975	 .034467	 .027859	 .009745	 .012432	 .011692	 .011609	 -21.038	 -12.960	 -143.05	 -30.326	 .084485	 13.5407	 -21.570	 -10.022	 -105.26	 1.44334	 -26.844	 6.47720	 4.00969	 10.7875	 340.057	214	334	319	303	301	332	333	140	335	126	503	"Wollastonite"	"Jadeite"	"Corundum"	"CaNb2O6"	"Cassiterite"	"Scheelite"	"Manganotantalite"	"Rutile"	"Mn"	"Magnetite"	"Zr"
"CS14_Renison_K"	10	 40.0000	 20.0000	 80.0000	 .000000	400	 .000000	 .000000	 .004883	 .000000	 77.1466	 .193429	 .000000	 .000000	 .000000	 .799745	 .000000	 21.0834	 99.2281	 .000000	 .000000	 .009226	 .000000	 97.9460	 .243930	 .000000	 .000000	 .000000	 1.02887	 .000000	 .000008	 99.2281	 .000000	 .000000	 .009125	 .000000	 32.7736	 .053049	 .000000	 .000000	 .000000	 .722060	 .000000	 66.4422	 .000000	 .000000	 .013598	 .000000	 97.6763	 .158105	 .000000	 .000000	 .000000	 2.15198	 .000000	 .000000	 100.000	 2.00000	O	 .000000	 .000000	 .000275	 .000000	 .986531	 .001597	 .000000	 .000000	 .000000	 .021735	 .000000	 2.00000	 .008692	 .014753	 .004125	 .009641	 .011791	 .027327	 .022812	 .005838	 .009624	 .009085	 .008594	 .018595	 .019887	 .007795	 .013791	 .014970	 .034461	 .027854	 .009739	 .012427	 .011687	 .011609	 -18.191	 -30.165	 59.8967	 -19.800	 .084742	 10.2889	 -20.118	 -9.5804	 -61.380	 1.26135	 -30.375	 6.48640	 4.01359	 10.7875	 350.049	214	334	319	303	301	332	333	140	335	126	503	"Wollastonite"	"Jadeite"	"Corundum"	"CaNb2O6"	"Cassiterite"	"Scheelite"	"Manganotantalite"	"Rutile"	"Mn"	"Magnetite"	"Zr"
"CS14_Renison_K"	10	 40.0000	 20.0000	 80.0000	 .000000	401	 .000000	 .000000	 .000000	 .000000	 77.8555	 .010529	 .000000	 .000000	 .008954	 .558680	 .000000	 21.1560	 99.5897	 .000000	 .000000	 .000000	 .000000	 98.8461	 .013278	 .000000	 .000000	 .011562	 .718740	 .000000	 .000000	 99.5897	 .000000	 .000000	 .000000	 .000000	 32.9886	 .002880	 .000000	 .000000	 .008197	 .503098	 .000000	 66.4972	 .000000	 .000000	 .000000	 .000000	 98.4653	 .008597	 .000000	 .000000	 .024466	 1.50166	 .000000	 .000000	 100.000	 2.00000	O	 .000000	 .000000	 .000000	 .000000	 .992181	 .000087	 .000000	 .000000	 .000247	 .015131	 .000000	 2.00000	 .008696	 .014758	 .004127	 .009633	 .011788	 .027323	 .022809	 .005842	 .009626	 .009087	 .008586	 .018604	 .019893	 .007798	 .013780	 .014966	 .034457	 .027851	 .009745	 .012430	 .011690	 .011598	 -31.466	 -17.357	 -36.836	 -20.689	 .084306	 183.095	 -19.955	 -9.1636	 76.6934	 1.63581	 -36.205	 6.49560	 4.01749	 10.7875	 360.042	214	334	319	303	301	332	333	140	335	126	503	"Wollastonite"	"Jadeite"	"Corundum"	"CaNb2O6"	"Cassiterite"	"Scheelite"	"Manganotantalite"	"Rutile"	"Mn"	"Magnetite"	"Zr"
"CS14_Renison_K"	10	 40.0000	 20.0000	 80.0000	 .000000	402	 .000000	 .000000	 .011248	 .000000	 76.9110	 .045494	 .000000	 .000000	 .004928	 .900588	 .000000	 21.0173	 98.8905	 .000000	 .000000	 .021253	 .000000	 97.6470	 .057372	 .000000	 .000000	 .006363	 1.15860	 .000000	 .000000	 98.8905	 .000000	 .000000	 .021071	 .000000	 32.7527	 .012507	 .000000	 .000000	 .004534	 .815078	 .000000	 66.3941	 .000000	 .000000	 .031360	 .000000	 97.4917	 .037229	 .000000	 .000000	 .013496	 2.42616	 .000000	 .000000	 100.000	 2.00000	O	 .000000	 .000000	 .000635	 .000000	 .986614	 .000377	 .000000	 .000000	 .000137	 .024553	 .000000	 2.00000	 .008680	 .014743	 .004124	 .009629	 .011775	 .027311	 .022798	 .005832	 .009616	 .009078	 .008582	 .018570	 .019873	 .007792	 .013774	 .014950	 .034441	 .027837	 .009728	 .012416	 .011679	 .011592	 -28.581	 -27.436	 26.1727	 -25.260	 .084845	 42.6207	 -18.047	 -12.002	 138.603	 1.16112	 -30.028	 6.50470	 4.02139	 10.7875	 369.942	214	334	319	303	301	332	333	140	335	126	503	"Wollastonite"	"Jadeite"	"Corundum"	"CaNb2O6"	"Cassiterite"	"Scheelite"	"Manganotantalite"	"Rutile"	"Mn"	"Magnetite"	"Zr"
"CS14_Renison_K"	10	 40.0000	 20.0000	 80.0000	 .000000	403	 .000000	 .000000	 .000000	 .000000	 77.3758	 .000000	 .000000	 .000000	 .000000	 .645406	 .000000	 21.0462	 99.0674	 .000000	 .000000	 .000000	 .000000	 98.2371	 .000000	 .000000	 .000000	 .000000	 .830312	 .000000	  .00000	 99.0674	 .000000	 .000000	 .000000	 .000000	 32.9440	 .000000	 .000000	 .000000	 .000000	 .584007	 .000000	 66.4720	 .000000	 .000000	 .000000	 .000000	 98.2582	 .000000	 .000000	 .000000	 .000000	 1.74185	 .000000	 .000000	 100.000	 2.00000	O	 .000000	 .000000	 .000000	 .000000	 .991214	 .000000	 .000000	 .000000	 .000000	 .017572	 .000000	 2.00000	 .008691	 .014749	 .004126	 .009631	 .011783	 .027318	 .022804	 .005839	 .009622	 .009083	 .008584	 .018593	 .019882	 .007797	 .013777	 .014960	 .034450	 .027845	 .009740	 .012425	 .011686	 .011595	 -83.301	 -29.957	 -637.39	 -23.274	 .084567	 -63.677	 -23.090	 -14.541	 -970.34	 1.47035	 -65.884	 6.51389	 4.02530	 10.7875	 379.929	214	334	319	303	301	332	333	140	335	126	503	"Wollastonite"	"Jadeite"	"Corundum"	"CaNb2O6"	"Cassiterite"	"Scheelite"	"Manganotantalite"	"Rutile"	"Mn"	"Magnetite"	"Zr"
"CS14_GoiasPB137_J"	11	 40.0000	 20.0000	 80.0000	 .000000	404	 .000000	 .000000	 .000000	 .935833	 76.1371	 .242947	 .000000	 .128280	 .018133	 .333958	 .005394	 21.1822	 98.9839	 .000000	 .000000	 .000000	 1.33875	 96.6644	 .306376	 .000000	 .213978	 .023414	 .429637	 .007286	  .00000	 98.9839	 .000000	 .000000	 .000000	 .507245	 32.3032	 .066544	 .000000	 .134861	 .016621	 .301131	 .002977	 66.6675	 .000000	 .000000	 .000000	 .766719	 97.6548	 .201168	 .000000	 .407694	 .050246	 .910341	 .009001	 .000000	 100.000	 2.00000	O	 .000000	 .000000	 .000000	 .015217	 .969083	 .001996	 .000000	 .004046	 .000499	 .009034	 .000089	 2.00000	 .008660	 .014681	 .004112	 .009627	 .011806	 .027311	 .022797	 .005833	 .009615	 .009078	 .008578	 .018528	 .019790	 .007770	 .013772	 .014989	 .034441	 .027837	 .009729	 .012416	 .011679	 .011587	 -26.286	 -16.709	 -15.163	 1.13169	 .085489	 8.25516	 -17.385	 3.42951	 38.1962	 2.43999	 112.782	 3.62190	 -1.8412	 10.8095	 .000000	214	334	319	303	301	332	333	140	335	126	503	"Wollastonite"	"Jadeite"	"Corundum"	"CaNb2O6"	"Cassiterite"	"Scheelite"	"Manganotantalite"	"Rutile"	"Mn"	"Magnetite"	"Zr"
"CS14_GoiasPB137_J"	11	 40.0000	 20.0000	 80.0000	 .000000	405	 .000000	 .000000	 .000000	 .669940	 76.8975	 .419062	 .000000	 .063624	 .000000	 .271874	 .008703	 21.2536	 99.5843	 .000000	 .000000	 .000000	 .958377	 97.6298	 .528472	 .000000	 .106129	 .000000	 .349766	 .011756	 .000006	 99.5843	 .000000	 .000000	 .000000	 .361992	 32.5241	 .114425	 .000000	 .066680	 .000000	 .244385	 .004790	 66.6837	 .000000	 .000000	 .000000	 .546232	 98.1552	 .345327	 .000000	 .201235	 .000000	 .737537	 .014454	 .000000	 100.000	 2.00000	O	 .000000	 .000000	 .000000	 .010857	 .975473	 .003432	 .000000	 .002000	 .000000	 .007330	 .000144	 2.00000	 .008689	 .014703	 .004119	 .009647	 .011825	 .027335	 .022820	 .005844	 .009626	 .009087	 .008598	 .018589	 .019819	 .007782	 .013801	 .015013	 .034471	 .027864	 .009748	 .012430	 .011690	 .011615	 -15.476	 -11.488	 -10.425	 1.44503	 .085025	 4.92656	 -25.550	 6.69198	 -115.79	 2.89059	 70.2421	 3.62879	 -1.8339	 10.8095	 10.0379	214	334	319	303	301	332	333	140	335	126	503	"Wollastonite"	"Jadeite"	"Corundum"	"CaNb2O6"	"Cassiterite"	"Scheelite"	"Manganotantalite"	"Rutile"	"Mn"	"Magnetite"	"Zr"
