Repository: orthospar/MinorElements-Cassiterite

# MinorElements-Cassiterite
EPMA data and R code for generation of figures in "Systematic trends in the substitution mechanisms of minor elements in cassiterite", submitted for publication in the Australian Journal of Earth Sciences.

# Data Availability
The final cleaned and organised dataset is available above (cassiterite_EPMA.csv) and as a supplementary file hosted by AJES.

File: Data/171207/171207_recalc.dat (part 11 of 20)
LOVOLT"	" CURRENT"	"BEAMSIZE"	"    LINE"	"  Si WT%"	"  Na WT%"	"  Al WT%"	"  Nb WT%"	"  Sn WT%"	"   W WT%"	"  Ta WT%"	"  Ti WT%"	"  Mn WT%"	"  Fe WT%"	"  Zr WT%"	"   O WT%"	"   TOTAL"	"    SiO2"	"    Na2O"	"   Al2O3"	"   Nb2O5"	"    SnO2"	"     WO3"	"   Ta2O5"	"    TiO2"	"     MnO"	"     FeO"	"    ZrO2"	"       O"	"   TOTAL"	"  Si AT%"	"  Na AT%"	"  Al AT%"	"  Nb AT%"	"  Sn AT%"	"   W AT%"	"  Ta AT%"	"  Ti AT%"	"  Mn AT%"	"  Fe AT%"	"  Zr AT%"	"   O AT%"	"Si OXMOL%"	"Na OXMOL%"	"Al OXMOL%"	"Nb OXMOL%"	"Sn OXMOL%"	"W OXMOL%"	"Ta OXMOL%"	"Ti OXMOL%"	"Mn OXMOL%"	"Fe OXMOL%"	"Zr OXMOL%"	"O OXMOL%"	"   TOTAL"	" FORMULA"	"   BASIS"	"Si FORMULA"	"Na FORMULA"	"Al FORMULA"	"Nb FORMULA"	"Sn FORMULA"	"W FORMULA"	"Ta FORMULA"	"Ti FORMULA"	"Mn FORMULA"	"Fe FORMULA"	"Zr FORMULA"	"O FORMULA"	"Si CDL99"	"Na CDL99"	"Al CDL99"	"Nb CDL99"	"Sn CDL99"	" W CDL99"	"Ta CDL99"	"Ti CDL99"	"Mn CDL99"	"Fe CDL99"	"Zr CDL99"	"SiO2 CDL99"	"Na2O CDL99"	"Al2O3 CDL99"	"Nb2O5 CDL99"	"SnO2 CDL99"	"WO3 CDL99"	"Ta2O5 CDL99"	"TiO2 CDL99"	"MnO CDL99"	"FeO CDL99"	"ZrO2 CDL99"	"Si %ERR "	"Na %ERR "	"Al %ERR "	"Nb %ERR "	"Sn %ERR "	" W %ERR "	"Ta %ERR "	"Ti %ERR "	"Mn %ERR "	"Fe %ERR "	"Zr %ERR "	"   X-POS"	"   Y-POS"	"   Z-POS"	" RELDIST"	"Si STD_NUM"	"Na STD_NUM"	"Al STD_NUM"	"Nb STD_NUM"	"Sn STD_NUM"	"W STD_NUM"	"Ta STD_NUM"	"Ti STD_NUM"	"Mn STD_NUM"	"Fe STD_NUM"	"Zr STD_NUM"	"Si STD_NAM"	"Na STD_NAM"	"Al STD_NAM"	"Nb STD_NAM"	"Sn STD_NAM"	"W STD_NAM"	"Ta STD_NAM"	"Ti STD_NAM"	"Mn STD_NAM"	"Fe STD_NAM"	"Zr STD_NAM"
"CS14_GoiasPB137_J"	11	 40.0000	 20.0000	 80.0000	 .000000	406	 .000000	 .000000	 .000000	 .021102	 79.1449	 .000000	 .000000	 .029816	 .000000	 .007710	 .000000	 21.3695	 100.573	 .000000	 .000000	 .000000	 .030188	 100.483	 .000000	 .000000	 .049735	 .000000	 .009919	 .000000	 .000000	 100.573	 .000000	 .000000	 .000000	 .011338	 33.2844	 .000000	 .000000	 .031070	 .000000	 .006891	 .000000	 66.6663	 .000000	 .000000	 .000000	 .017009	 99.8691	 .000000	 .000000	 .093226	 .000000	 .020676	 .000000	 .000000	 100.000	 2.00000	O	 .000000	 .000000	 .000000	 .000340	 .998539	 .000000	 .000000	 .000932	 .000000	 .000207	 .000000	 2.00000	 .008719	 .014755	 .004131	 .009640	 .011806	 .027339	 .022825	 .005856	 .009637	 .009095	 .008592	 .018654	 .019889	 .007805	 .013791	 .014990	 .034476	 .027870	 .009768	 .012444	 .011701	 .011607	 -26.463	 -29.583	 -8.4464	 32.7843	 .083583	 -325.50	 -22.601	 14.0410	 -94.522	 83.9001	 -34.897	 3.63560	 -1.8267	 10.8095	 19.9485	214	334	319	303	301	332	333	140	335	126	503	"Wollastonite"	"Jadeite"	"Corundum"	"CaNb2O6"	"Cassiterite"	"Scheelite"	"Manganotantalite"	"Rutile"	"Mn"	"Magnetite"	"Zr"
"CS14_GoiasPB137_J"	11	 40.0000	 20.0000	 80.0000	 .000000	407	 .000000	 .000000	 .000000	 .022446	 78.7873	 .000000	 .000000	 .034336	 .000000	 .001978	 .000105	 21.2750	 100.121	 .000000	 .000000	 .000000	 .032110	 100.029	 .000000	 .000000	 .057275	 .000000	 .002545	 .000142	 .000006	 100.121	 .000000	 .000000	 .000000	 .012113	 33.2820	 .000000	 .000000	 .035941	 .000000	 .001776	 .000058	 66.6681	 .000000	 .000000	 .000000	 .018174	 99.8685	 .000000	 .000000	 .107846	 .000000	 .005329	 .000174	 .000000	 100.000	 2.00000	O	 .000000	 .000000	 .000000	 .000363	 .998439	 .000000	 .000000	 .001078	 .000000	 .000053	 .000002	 2.00000	 .008718	 .014751	 .004131	 .009640	 .011806	 .027337	 .022823	 .005855	 .009636	 .009095	 .008592	 .018652	 .019884	 .007805	 .013790	 .014989	 .034474	 .027869	 .009767	 .012442	 .011700	 .011606	 -26.850	 -26.695	 -8.9883	 30.8507	 .083770	 -147.25	 -27.826	 12.2230	 -33.915	 325.269	 5757.38	 3.64249	 -1.8194	 10.8095	 29.9863	214	334	319	303	301	332	333	140	335	126	503	"Wollastonite"	"Jadeite"	"Corundum"	"CaNb2O6"	"Cassiterite"	"Scheelite"	"Manganotantalite"	"Rutile"	"Mn"	"Magnetite"	"Zr"
"CS14_GoiasPB137_J"	11	 40.0000	 20.0000	 80.0000	 .000000	408	 .000000	 .000000	 .000000	 .882412	 76.8096	 .195696	 .000000	 .130768	 .000000	 .299547	 .009051	 21.3160	 99.6431	 .000000	 .000000	 .000000	 1.26233	 97.5182	 .246789	 .000000	 .218129	 .000000	 .385366	 .012226	  .00000	 99.6431	 .000000	 .000000	 .000000	 .475335	 32.3872	 .053271	 .000000	 .136628	 .000000	 .268433	 .004965	 66.6742	 .000000	 .000000	 .000000	 .718285	 97.8815	 .160997	 .000000	 .412920	 .000000	 .811267	 .015007	 .000000	 100.000	 2.00000	O	 .000000	 .000000	 .000000	 .014258	 .971507	 .001598	 .000000	 .004098	 .000000	 .008052	 .000149	 2.00000	 .008663	 .014672	 .004113	 .009625	 .011802	 .027306	 .022794	 .005833	 .009613	 .009076	 .008575	 .018534	 .019778	 .007771	 .013769	 .014984	 .034435	 .027833	 .009730	 .012412	 .011676	 .011583	 -24.732	 -25.829	 -9.8527	 1.17956	 .085068	 10.1659	 -25.708	 3.36862	 -58.108	 2.66570	 67.3831	 3.64939	 -1.8121	 10.8095	 40.0240	214	334	319	303	301	332	333	140	335	126	503	"Wollastonite"	"Jadeite"	"Corundum"	"CaNb2O6"	"Cassiterite"	"Scheelite"	"Manganotantalite"	"Rutile"	"Mn"	"Magnetite"	"Zr"
"CS14_GoiasPB137_J"	11	 40.0000	 20.0000	 80.0000	 .000000	409	 .000000	 .000000	 .000000	 .037011	 78.5441	 .000000	 .000000	 .097173	 .004101	 .013913	 .013886	 21.2672	 99.9774	 .000000	 .000000	 .000000	 .052945	 99.7204	 .000000	 .000000	 .162090	 .005295	 .017899	 .018757	 .000000	 99.9774	 .000000	 .000000	 .000000	 .019980	 33.1898	 .000000	 .000000	 .101745	 .003744	 .012495	 .007635	 66.6646	 .000000	 .000000	 .000000	 .029977	 99.5931	 .000000	 .000000	 .305309	 .011233	 .037493	 .022909	 .000000	 100.000	 2.00000	O	 .000000	 .000000	 .000000	 .000599	 .995726	 .000000	 .000000	 .003052	 .000112	 .000375	 .000229	 2.00000	 .008710	 .014736	 .004129	 .009636	 .011800	 .027329	 .022817	 .005851	 .009631	 .009091	 .008587	 .018634	 .019864	 .007801	 .013785	 .014981	 .034464	 .027861	 .009760	 .012436	 .011695	 .011600	 -26.039	 -13.342	 -9.3510	 18.9023	 .083902	 -122.43	 -21.316	 4.46752	 166.685	 46.7305	 44.1510	 3.65619	 -1.8048	 10.8095	 50.0004	214	334	319	303	301	332	333	140	335	126	503	"Wollastonite"	"Jadeite"	"Corundum"	"CaNb2O6"	"Cassiterite"	"Scheelite"	"Manganotantalite"	"Rutile"	"Mn"	"Magnetite"	"Zr"
"CS14_GoiasPB137_J"	11	 40.0000	 20.0000	 80.0000	 .000000	410	 .000000	 .000000	 .000000	 .034027	 78.8942	 .000000	 .000000	 .066011	 .000995	 .013940	 .018444	 21.3402	 100.368	 .000000	 .000000	 .000000	 .048678	 100.165	 .000000	 .000000	 .110110	 .001285	 .017934	 .024914	 .000000	 100.368	 .000000	 .000000	 .000000	 .018307	 33.2241	 .000000	 .000000	 .068882	 .000906	 .012476	 .010106	 66.6653	 .000000	 .000000	 .000000	 .027466	 99.6954	 .000000	 .000000	 .206693	 .002717	 .037438	 .030326	 .000000	 100.000	 2.00000	O	 .000000	 .000000	 .000000	 .000549	 .996743	 .000000	 .000000	 .002066	 .000027	 .000374	 .000303	 2.00000	 .008714	 .014737	 .004130	 .009638	 .011802	 .027332	 .022820	 .005853	 .009632	 .009091	 .008589	 .018642	 .019865	 .007803	 .013788	 .014985	 .034468	 .027864	 .009763	 .012437	 .011696	 .011602	 -26.497	 -16.621	 -9.3717	 20.5189	 .083714	 -56.044	 -31.930	 6.46852	 684.518	 46.6448	 33.3645	 3.66310	 -1.7976	 10.8095	 59.9799	214	334	319	303	301	332	333	140	335	126	503	"Wollastonite"	"Jadeite"	"Corundum"	"CaNb2O6"	"Cassiterite"	"Scheelite"	"Manganotantalite"	"Rutile"	"Mn"	"Magnetite"	"Zr"
"CS14_GoiasPB137_J"	11	 40.0000	 20.0000	 80.0000	 .000000	411	 .000000	 .000000	 .000000	 .093457	 78.5963	 .000000	 .000000	 .100330	 .000000	 .037094	 .002084	 21.3090	 100.138	 .000000	 .000000	 .000000	 .133695	 99.7866	 .000000	 .000000	 .167356	 .000000	 .047722	 .002815	 .000000	 100.138	 .000000	 .000000	 .000000	 .050352	 33.1464	 .000000	 .000000	 .104844	 .000000	 .033247	 .001143	 66.6640	 .000000	 .000000	 .000000	 .075579	 99.5064	 .000000	 .000000	 .314745	 .000000	 .099810	 .003433	 .000000	 100.000	 2.00000	O	 .000000	 .000000	 .000000	 .001511	 .994433	 .000000	 .000000	 .003145	 .000000	 .000997	 .000034	 2.00000	 .008707	 .014726	 .004128	 .009635	 .011798	 .027326	 .022814	 .005850	 .009629	 .009088	 .008585	 .018627	 .019851	 .007799	 .013783	 .014979	 .034460	 .027857	 .009758	 .012433	 .011692	 .011597	 -37.169	 -13.257	 -11.811	 7.78255	 .083879	 -95.927	 -18.345	 4.33303	 -304.06	 17.8833	 291.372	 3.67000	 -1.7903	 10.8095	 70.0248	214	334	319	303	301	332	333	140	335	126	503	"Wollastonite"	"Jadeite"	"Corundum"	"CaNb2O6"	"Cassiterite"	"Scheelite"	"Manganotantalite"	"Rutile"	"Mn"	"Magnetite"	"Zr"
"CS14_GoiasPB137_J"	11	 40.0000	 20.0000	 80.0000	 .000000	412	 .000000	 .000000	 .000000	 .290780	 78.7366	 .048473	 .000000	 .043220	 .000000	 .087101	 .000000	 21.4199	 100.626	 .000000	 .000000	 .000000	 .415973	 99.9648	 .061129	 .000000	 .072094	 .000000	 .112056	 .000000	 .000000	 100.626	 .000000	 .000000	 .000000	 .155870	 33.0373	 .013130	 .000000	 .044936	 .000000	 .077672	 .000000	 66.6711	 .000000	 .000000	 .000000	 .234384	 99.3574	 .039489	 .000000	 .135141	 .000000	 .233595	 .000000	 .000000	 100.000	 2.00000	O	 .000000	 .000000	 .000000	 .004676	 .991051	 .000394	 .000000	 .001348	 .000000	 .002330	 .000000	 2.00000	 .008704	 .014714	 .004126	 .009635	 .011804	 .027325	 .022814	 .005849	 .009626	 .009087	 .008585	 .018621	 .019835	 .007796	 .013784	 .014987	 .034459	 .027857	 .009756	 .012430	 .011690	 .011597	 -13.551	 -12.900	 -6.4645	 2.81070	 .083846	 40.0392	 -25.612	 9.74831	 -891.99	 7.93533	 -156.23	 3.67680	 -1.7830	 10.8095	 80.0086	214	334	319	303	301	332	333	140	335	126	503	"Wollastonite"	"Jadeite"	"Corundum"	"CaNb2O6"	"Cassiterite"	"Scheelite"	"Manganotantalite"	"Rutile"	"Mn"	"Magnetite"	"Zr"
"CS14_GoiasPB137_J"	11	 40.0000	 20.0000	 80.0000	 .000000	413	 .000000	 .000000	 .000000	 1.26254	 75.2951	 .578964	 .000000	 .348660	 .010703	 .607488	 .023047	 21.4132	 99.5398	 .000000	 .000000	 .000000	 1.80612	 95.5955	 .730121	 .000000	 .581586	 .013820	 .781531	 .031133	 .000000	 99.5398	 .000000	 .000000	 .000000	 .676747	 31.5920	 .156824	 .000000	 .362486	 .009702	 .541704	 .012582	 66.6479	 .000000	 .000000	 .000000	 1.02495	 95.6937	 .475027	 .000000	 1.09799	 .029388	 1.64085	 .038112	 .000000	 100.000	 2.00000	O	 .000000	 .000000	 .000000	 .020308	 .948027	 .004706	 .000000	 .010878	 .000291	 .016256	 .000378	 2.00000	 .008626	 .014600	 .004100	 .009626	 .011800	 .027289	 .022779	 .005815	 .009593	 .009060	 .008574	 .018454	 .019681	 .007746	 .013771	 .014981	 .034414	 .027815	 .009699	 .012387	 .011656	 .011582	 -18.060	 -57.662	 -13.304	 .921232	 .086076	 3.64915	 -54.359	 1.39373	 64.0606	 1.53445	 26.7533	 3.68370	 -1.7758	 10.8095	 89.9811	214	334	319	303	301	332	333	140	335	126	503	"Wollastonite"	"Jadeite"	"Corundum"	"CaNb2O6"	"Cassiterite"	"Scheelite"	"Manganotantalite"	"Rutile"	"Mn"	"Magnetite"	"Zr"
"CS14_GoiasPB137_J"	11	 40.0000	 20.0000	 80.0000	 .000000	414	 .000000	 .000000	 .000000	 .156469	 78.4509	 .002686	 .000000	 .062864	 .000000	 .049182	 .008679	 21.2783	 100.009	 .000000	 .000000	 .000000	 .223836	 99.6020	 .003387	 .000000	 .104861	 .000000	 .063273	 .011723	 .000000	 100.009	 .000000	 .000000	 .000000	 .084426	 33.1339	 .000732	 .000000	 .065789	 .000000	 .044146	 .004769	 66.6663	 .000000	 .000000	 .000000	 .126797	 99.5265	 .002199	 .000000	 .197616	 .000000	 .132606	 .014326	 .000000	 100.000	 2.00000	O	 .000000	 .000000	 .000000	 .002533	 .994022	 .000022	 .000000	 .001974	 .000000	 .001324	 .000143	 2.00000	 .008706	 .014715	 .004127	 .009634	 .011799	 .027322	 .022812	 .005849	 .009626	 .009086	 .008584	 .018626	 .019835	 .007798	 .013782	 .014981	 .034455	 .027854	 .009756	 .012429	 .011689	 .011595	 -21.910	 -12.312	 -9.6660	 4.83896	 .083958	 716.770	 -41.326	 6.77632	 -31.878	 13.6238	 70.3195	 3.69059	 -1.7685	 10.8095	 100.019	214	334	319	303	301	332	333	140	335	126	503	"Wollastonite"	"Jadeite"	"Corundum"	"CaNb2O6"	"Cassiterite"	"Scheelite"	"Manganotantalite"	"Rutile"	"Mn"	"Magnetite"	"Zr"
"CS14_GoiasPB137_J"	11	 40.0000	 20.0000	 80.0000	 .000000	415	 .000000	 .000000	 .000000	 .030258	 78.5242	 .000000	 .000000	 .039620	 .000000	 .006377	 .004970	 21.2140	 99.8194	 .000000	 .000000	 .000000	 .043286	 99.6951	 .000000	 .000000	 .066088	 .000000	 .008204	 .006714	 .000002	 99.8194	 .000000	 .000000	 .000000	 .016376	 33.2661	 .000000	 .000000	 .041590	 .000000	 .005741	 .002740	 66.6675	 .000000	 .000000	 .000000	 .024571	 99.8252	 .000000	 .000000	 .124803	 .000000	 .017229	 .008222	 .000000	 100.000	 2.00000	O	 .000000	 .000000	 .000000	 .000491	 .997970	 .000000	 .000000	 .001248	 .000000	 .000172	 .000082	 2.00000	 .008716	 .014725	 .004130	 .009639	 .011803	 .027330	 .022819	 .005853	 .009630	 .009090	 .008588	 .018646	 .019849	 .007804	 .013790	 .014985	 .034465	 .027863	 .009763	 .012434	 .011694	 .011601	 -32.831	 -19.282	 -10.413	 23.0153	 .083897	 -35.682	 -22.375	 10.6213	 -57.299	 101.255	 122.485	 3.69740	 -1.7612	 10.8095	 110.002	214	334	319	303	301	332	333	140	335	126	503	"Wollastonite"	"Jadeite"	"Corundum"	"CaNb2O6"	"Cassiterite"	"Scheelite"	"Manganotantalite"	"Rutile"	"Mn"	"Magnetite"	"Zr"
"CS14_GoiasPB137_J"	11	 40.0000	 20.0000	 80.0000	 .000000	416	 .000000	 .000000	 .000000	 .022828	 79.1435	 .000000	 .000000	 .047736	 .000000	 .000000	 .000000	 21.3796	 100.594	 .000000	 .000000	 .000000	 .032657	 100.481	 .000000	 .000000	 .079627	 .000000	 .000000	 .000000	 .000002	 100.594	 .000000	 .000000	 .000000	 .012259	 33.2693	 .000000	 .000000	 .049723	 .000000	 .000000	 .000000	 66.6687	 .000000	 .000000	 .000000	 .018394	 99.8324	 .000000	 .000000	 .149205	 .000000	 .000000	 .000000	 .000000	 100.000	 2.00000	O	 .000000	 .000000	 .000000	 .000368	 .998049	 .000000	 .000000	 .001492	 .000000	 .000000	 .000000	 2.00000	 .008717	 .014721	 .004131	 .009639	 .011802	 .027329	 .022819	 .005853	 .009629	 .009089	 .008588	 .018649	 .019844	 .007805	 .013789	 .014984	 .034465	 .027863	 .009763	 .012433	 .011693	 .011601	 -20.549	 -26.060	 -7.5461	 30.3404	 .083556	 -212.56	 -30.717	 8.85506	 -53.343	 -94.503	 -56.864	 3.70429	 -1.7539	 10.8090	 120.033	214	334	319	303	301	332	333	140	335	126	503	"Wollastonite"	"Jadeite"	"Corundum"	"CaNb2O6"	"Cassiterite"	"Scheelite"	"Manganotantalite"	"Rutile"	"Mn"	"Magnetite"	"Zr"
"CS14_GoiasPB137_J"	11	 40.0000	 20.0000	 80.0000	 .000000	417	 .000000	 .000000	 .000000	 .200130	 76.3089	 1.00360	 .000000	 .032626	 .001095	 .438874	 .050726	 21.0875	 99.1234	 .000000	 .000000	 .000000	 .286294	 96.8826	 1.26562	 .000000	 .054423	 .001413	 .564610	 .068521	  .00000	 99.1234	 .000000	 .000000	 .000000	 .108924	 32.5101	 .276028	 .000000	 .034442	 .001007	 .397371	 .028119	 66.6440	 .000000	 .000000	 .000000	 .163542	 97.6234	 .828876	 .000000	 .103425	 .003025	 1.19325	 .084437	 .000000	 100.000	 2.00000	O	 .000000	 .000000	 .000000	 .003269	 .975633	 .008284	 .000000	 .001034	 .000030	 .011925	 .000844	 2.00000	 .008725	 .014690	 .004126	 .009693	 .011857	 .027371	 .022855	 .005853	 .009632	 .009091	 .008639	 .018666	 .019802	 .007796	 .013866	 .015054	 .034517	 .027907	 .009763	 .012438	 .011696	 .011670	 -14.549	 -16.079	 -24.951	 3.90511	 .085352	 2.23856	 -19.428	 12.8438	 622.531	 1.96493	 12.5067	 3.71110	 -1.7467	 10.8090	 129.944	214	334	319	303	301	332	333	140	335	126	503	"Wollastonite"	"Jadeite"	"Corundum"	"CaNb2O6"	"Cassiterite"	"Scheelite"	"Manganotantalite"	"Rutile"	"Mn"	"Magnetite"	"Zr"
"CS14_GoiasPB137_J"	11	 40.0000	 20.0000	 80.0000	 .000000	418	 .000000	 .000000	 .000000	 .089871	 77.3213	 .848017	 .000000	 .000000	 .000000	 .428602	 .030167	 21.2401	 99.9580	 .000000	 .000000	 .000000	 .128564	 98.1678	 1.06942	 .000000	 .000000	 .000000	 .551395	 .040749	  .00000	 99.9580	 .000000	 .000000	 .000000	 .048548	 32.6947	 .231490	 .000000	 .000000	 .000000	 .385165	 .016597	 66.6235	 .000000	 .000000	 .000000	 .072780	 98.0285	 .694078	 .000000	 .000000	 .000000	 1.15484	 .049763	 .000000	 100.000	 2.00000	O	 .000000	 .000000	 .000000	 .001457	 .981475	 .006949	 .000000	 .000000	 .000000	 .011562	 .000498	 2.00000	 .008729	 .014699	 .004128	 .009687	 .011848	 .027366	 .022852	 .005854	 .009632	 .009091	 .008633	 .018675	 .019814	 .007801	 .013857	 .015042	 .034511	 .027903	 .009765	 .012437	 .011696	 .011661	 -18.967	 -17.401	 -16.517	 8.11495	 .084722	 2.59406	 -19.393	 -15.001	 -1193.9	 2.00150	 20.6901	 3.71799	 -1.7394	 10.8090	 139.982	214	334	319	303	301	332	333	140	335	126	503	"Wollastonite"	"Jadeite"	"Corundum"	"CaNb2O6"	"Cassiterite"	"Scheelite"	"Manganotantalite"	"Rutile"	"Mn"	"Magnetite"	"Zr"
"CS14_GoiasPB137_J"	11	 40.0000	 20.0000	 80.0000	 .000000	419	 .000000	 .000000	 .000000	 .233576	 76.9847	 .651868	 .000000	 .058678	 .000000	 .162935	 .029149	 21.1227	 99.2436	 .000000	 .000000	 .000000	 .334141	 97.7405	 .822059	 .000000	 .097879	 .000000	 .209615	 .039374	 -.00001	 99.2436	 .000000	 .000000	 .000000	 .127020	 32.7700	 .179136	 .000000	 .061891	 .000000	 .147401	 .016144	 66.6984	 .000000	 .000000	 .000000	 .191076	 98.5917	 .538948	 .000000	 .186206	 .000000	 .443470	 .048572	 .000000	 100.000	 2.00000	O	 .000000	 .000000	 .000000	 .003809	 .982632	 .005372	 .000000	 .001856	 .000000	 .004420	 .000484	 2.00000	 .008729	 .014704	 .004131	 .009683	 .011852	 .027381	 .022864	 .005859	 .009640	 .009099	 .008628	 .018675	 .019820	 .007805	 .013851	 .015048	 .034530	 .027918	 .009774	 .012448	 .011706	 .011655	 -38.964	 -37.922	 -15.973	 3.40714	 .084980	 3.28472	 -25.821	 7.25456	 -2672.7	 4.49437	 21.3842	 3.72490	 -1.7321	 10.8090	 150.033	214	334	319	303	301	332	333	140	335	126	503	"Wollastonite"	"Jadeite"	"Corundum"	"CaNb2O6"	"Cassiterite"	"Scheelite"	"Manganotantalite"	"Rutile"	"Mn"	"Magnetite"	"Zr"
"CS14_GoiasPB137_J"	11	 40.0000	 20.0000	 80.0000	 .000000	420	 .000000	 .000000	 .000000	 .354965	 76.7401	 .495234	 .000000	 .040556	 .001324	 .338963	 .035094	 21.1089	 99.1152	 .000000	 .000000	 .000000	 .507793	 97.4300	 .624531	 .000000	 .067650	 .001710	 .436075	 .047405	 -.00001	 99.1152	 .000000	 .000000	 .000000	 .192993	 32.6594	 .136065	 .000000	 .042768	 .001218	 .306586	 .019433	 66.6416	 .000000	 .000000	 .000000	 .290111	 98.1884	 .409071	 .000000	 .128580	 .003661	 .921731	 .058424	 .000000	 100.000	 2.00000	O	 .000000	 .000000	 .000000	 .005792	 .980149	 .004083	 .000000	 .001284	 .000037	 .009201	 .000583	 2.00000	 .008710	 .014687	 .004127	 .009666	 .011834	 .027357	 .022843	 .005850	 .009628	 .009089	 .008611	 .018634	 .019798	 .007797	 .013827	 .015024	 .034500	 .027892	 .009758	 .012432	 .011693	 .011632	 -30.389	 -39.065	 -13.489	 2.38599	 .085103	 4.22121	 -67.643	 10.3749	 514.368	 2.41228	 17.8097	 3.73169	 -1.7248	 10.8090	 160.010	214	334	319	303	301	332	333	140	335	126	503	"Wollastonite"	"Jadeite"	"Corundum"	"CaNb2O6"	"Cassiterite"	"Scheelite"	"Manganotantalite"	"Rutile"	"Mn"	"Magnetite"	"Zr"
"CS14_GoiasPB137_J"	11	 40.0000	 20.0000	 80.0000	 .000000	421	 .000000	 .000000	 .000000	 .178750	 78.7056	 .039303	 .000000	 .067341	 .000000	 .077525	 .017233	 21.3803	 100.466	 .000000	 .000000	 .000000	 .255709	 99.9255	 .049565	 .000000	 .112328	 .000000	 .099736	 .023279	  .00000	 100.466	 .000000	 .000000	 .000000	 .095983	 33.0814	 .010665	 .000000	 .070135	 .000000	 .069252	 .009425	 66.6631	 .000000	 .000000	 .000000	 .144167	 99.3768	 .032038	 .000000	 .210685	 .000000	 .208034	 .028312	 .000000	 100.000	 2.00000	O	 .000000	 .000000	 .000000	 .002880	 .992495	 .000320	 .000000	 .002104	 .000000	 .002078	 .000283	 2.00000	 .008711	 .014700	 .004129	 .009642	 .011807	 .027336	 .022825	 .005851	 .009626	 .009088	 .008588	 .018636	 .019815	 .007802	 .013793	 .014990	 .034473	 .027870	 .009760	 .012430	 .011691	 .011601	 -80.481	 -32.979	 -9.9113	 4.29658	 .083872	 49.3205	 -44.307	 6.34336	 -40.381	 8.84861	 35.6723	 3.73860	 -1.7176	 10.8090	 169.990	214	334	319	303	301	332	333	140	335	126	503	"Wollastonite"	"Jadeite"	"Corundum"	"CaNb2O6"	"Cassiterite"	"Scheelite"	"Manganotantalite"	"Rutile"	"Mn"	"Magnetite"	"Zr"
"CS14_GoiasPB137_J"	11	 40.0000	 20.0000	 80.0000	 .000000	422	 .000000	 .000000	 .000000	 .017278	 77.6236	 .000000	 .000000	 .009546	 .002992	 .011928	 .030433	 20.9569	 98.6527	 .000000	 .000000	 .000000	 .024716	 98.5517	 .000000	 .000000	 .015924	 .003863	 .015345	 .041109	  .00000	 98.6527	 .000000	 .000000	 .000000	 .009465	 33.2861	 .000000	 .000000	 .010143	 .002772	 .010870	 .016980	 66.6637	 .000000	 .000000	 .000000	 .014198	 99.8635	 .000000	 .000000	 .030432	 .008316	 .032613	 .050942	 .000000	 100.000	 2.00000	O	 .000000	 .000000	 .000000	 .000284	 .998627	 .000000	 .000000	 .000304	 .000083	 .000326	 .000509	 2.00000	 .008720	 .014712	 .004133	 .009645	 .011809	 .027338	 .022828	 .005855	 .009630	 .009090	 .008591	 .018656	 .019831	 .007809	 .013797	 .014992	 .034476	 .027874	 .009767	 .012435	 .011695	 .011605	 -140.98	 -22.033	 -21.104	 39.9475	 .084416	 -270.22	 -17.924	 43.3449	 228.153	 54.4093	 20.4169	 3.74550	 -1.7103	 10.8090	 180.035	214	334	319	303	301	332	333	140	335	126	503	"Wollastonite"	"Jadeite"	"Corundum"	"CaNb2O6"	"Cassiterite"	"Scheelite"	"Manganotantalite"	"Rutile"	"Mn"	"Magnetite"	"Zr"
"CS14_GoiasPB137_J"	11	 40.0000	 20.0000	 80.0000	 .000000	423	 .060275	 .003926	 .032987	 .153262	 75.0042	 .082158	 .000000	 .029833	 .000000	 .075876	 .020022	 20.4574	 95.9199	 .128949	 .005293	 .062329	 .219248	 95.2260	 .103608	 .000000	 .049762	 .000000	 .097614	 .027046	 .000004	 95.9199	 .111871	 .008903	 .063730	 .085993	 32.9414	 .023295	 .000000	 .032466	 .000000	 .070823	 .011442	 66.6501	 .336245	 .013379	 .095775	 .129232	 99.0105	 .070016	 .000000	 .097581	 .000000	 .212869	 .034390	 .000000	 100.000	 2.00000	O	 .003357	 .000267	 .001912	 .002580	 .988488	 .000699	 .000000	 .000974	 .000000	 .002125	 .000343	 2.00000	 .008696	 .014677	 .004125	 .009641	 .011801	 .027322	 .022812	 .005845	 .009620	 .009082	 .008587	 .018603	 .019784	 .007794	 .013793	 .014982	 .034455	 .027855	 .009750	 .012421	 .011684	 .011599	 10.2293	 264.874	 9.13322	 4.93447	 .085949	 23.7647	 -12.237	 14.0124	 -47.402	 9.02418	 30.7696	 3.75230	 -1.7030	 10.8090	 190.011	214	334	319	303	301	332	333	140	335	126	503	"Wollastonite"	"Jadeite"	"Corundum"	"CaNb2O6"	"Cassiterite"	"Scheelite"	"Manganotantalite"	"Rutile"	"Mn"	"Magnetite"	"Zr"
"CS14_GoiasPB137_J"	11	 40.0000	 20.0000	 80.0000	 .000000	424	 .000000	 .000000	 .000000	 .308931	 77.5926	 .504417	 .000000	 .028038	 .000000	 .168944	 .019428	 21.2584	 99.8808	 .000000	 .000000	 .000000	 .441938	 98.5123	 .636112	 .000000	 .046769	 .000000	 .217345	 .026243	 .000008	 99.8808	 .000000	 .000000	 .000000	 .166904	 32.8137	 .137713	 .000000	 .029381	 .000000	 .151842	 .010690	 66.6898	 .000000	 .000000	 .000000	 .251158	 98.7568	 .414464	 .000000	 .088425	 .000000	 .456986	 .032173	 .000000	 100.000	 2.00000	O	 .000000	 .000000	 .000000	 .005005	 .984070	 .004130	 .000000	 .000881	 .000000	 .004554	 .000321	 2.00000	 .008718	 .014678	 .004127	 .009667	 .011835	 .027351	 .022839	 .005853	 .009627	 .009088	 .008611	 .018652	 .019786	 .007799	 .013828	 .015026	 .034492	 .027888	 .009763	 .012431	 .011692	 .011632	 -31.243	 -20.623	 -12.264	 2.67826	 .084560	 4.14877	 -30.602	 14.9075	 -250.90	 4.34801	 31.7808	 3.75920	 -1.6958	 10.8090	 199.984	214	334	319	303	301	332	333	140	335	126	503	"Wollastonite"	"Jadeite"	"Corundum"	"CaNb2O6"	"Cassiterite"	"Scheelite"	"Manganotantalite"	"Rutile"	"Mn"	"Magnetite"	"Zr"
"CS14_GoiasPB137_J"	11	 40.0000	 20.0000	 80.0000	 .000000	425	 .000000	 .015185	 .000000	 .284325	 77.6283	 .712391	 .000000	 .009828	 .000000	 .199088	 .020720	 21.3139	 100.184	 .000000	 .020468	 .000000	 .406739	 98.5577	 .898383	 .000000	 .016394	 .000000	 .256127	 .027988	  .00000	 100.184	 .000000	 .033061	 .000000	 .153190	 32.7389	 .193960	 .000000	 .010271	 .000000	 .178445	 .011370	 66.6808	 .000000	 .049752	 .000000	 .230526	 98.5338	 .583759	 .000000	 .030911	 .000000	 .537063	 .034219	 .000000	 100.000	 2.00000	O	 .000000	 .000992	 .000000	 .004595	 .981957	 .005818	 .000000	 .000308	 .000000	 .005352	 .000341	 2.00000	 .008726	 .014674	 .004128	 .009680	 .011848	 .027363	 .022850	 .005855	 .009630	 .009090	 .008624	 .018669	 .019781	 .007800	 .013848	 .015043	 .034507	 .027901	 .009767	 .012435	 .011694	 .011649	 -22.666	 69.0070	 -10.044	 2.87632	 .084569	 3.02969	 -21.393	 42.1007	 -35.867	 3.76706	 29.8726	 3.76609	 -1.6885	 10.8090	 210.014	214	334	319	303	301	332	333	140	335	126	503	"Wollastonite"	"Jadeite"	"Corundum"	"CaNb2O6"	"Cassiterite"	"Scheelite"	"Manganotantalite"	"Rutile"	"Mn"	"Magnetite"	"Zr"
"CS14_GoiasPB137_J"	11	 40.0000	 20.0000	 80.0000	 .000000	426	 .000000	 .000000	 .000000	 .086894	 78.9764	 .053424	 .000000	 .003755	 .000000	 .032018	 .003427	 21.3571	 100.513	 .000000	 .000000	 .000000	 .124306	 100.269	 .067372	 .000000	 .006264	 .000000	 .041191	 .004629	 .000008	 100.513	 .000000	 .000000	 .000000	 .046715	 33.2346	 .014514	 .000000	 .003916	 .000000	 .028635	 .001876	 66.6698	 .000000	 .000000	 .000000	 .070128	 99.7829	 .043576	 .000000	 .011756	 .000000	 .085975	 .005633	 .000000	 100.000	 2.00000	O	 .000000	 .000000	 .000000	 .001401	 .996992	 .000435	 .000000	 .000117	 .000000	 .000859	 .000056	 2.00000	 .008721	 .014694	 .004132	 .009645	 .011809	 .027333	 .022824	 .005854	 .009625	 .009086	 .008590	 .018656	 .019807	 .007807	 .013798	 .014992	 .034469	 .027870	 .009764	 .012428	 .011689	 .011604	 -15.959	 -26.501	 -6.9034	 8.34187	 .083667	 36.3710	 -27.908	 109.778	 -39.119	 20.6219	 177.491	 3.77290	 -1.6812	 10.8090	 219.998	214	334	319	303	301	332	333	140	335	126	503	"Wollastonite"	"Jadeite"	"Corundum"	"CaNb2O6"	"Cassiterite"	"Scheelite"	"Manganotantalite"	"Rutile"	"Mn"	"Magnetite"	"Zr"
"CS14_GoiasPB137_J"	11	 40.0000	 20.0000	 80.0000	 .000000	427	 .000000	 .000000	 .000000	 .199623	 76.7479	 1.16685	 .000000	 .008927	 .000000	 .288321	 .030636	 21.1819	 99.6241	 .000000	 .000000	 .000000	 .285570	 97.4398	 1.47149	 .000000	 .014890	 .000000	 .370924	 .041384	 -.00001	 99.6241	 .000000	 .000000	 .000000	 .108263	 32.5809	 .319788	 .000000	 .009390	 .000000	 .260128	 .016922	 66.7046	 .000000	 .000000	 .000000	 .162844	 98.0134	 .962021	 .000000	 .028248	 .000000	 .782545	 .050908	 .000000	 100.000	 2.00000	O	 .000000	 .000000	 .000000	 .003246	 .976872	 .009588	 .000000	 .000282	 .000000	 .007799	 .000507	 2.00000	 .008743	 .014671	 .004130	 .009710	 .011877	 .027390	 .022875	 .005861	 .009637	 .009095	 .008652	 .018705	 .019777	 .007803	 .013891	 .015079	 .034541	 .027931	 .009777	 .012443	 .011701	 .011688	 -23.718	 -31.862	 -11.085	 3.91984	 .085123	 1.96705	 -40.287	 46.3673	 -146.81	 2.75317	 20.4250	 3.77979	 -1.6739	 10.8090	 230.036	214	334	319	303	301	332	333	140	335	126	503	"Wollastonite"	"Jadeite"	"Corundum"	"CaNb2O6"	"Cassiterite"	"Scheelite"	"Manganotantalite"	"Rutile"	"Mn"	"Magnetite"	"Zr"
"CS14_GoiasPB137_J"	11	 40.0000	 20.0000	 80.0000	 .000000	428	 .000000	 .000000	 .000000	 .369874	 78.1229	 .311694	 .000000	 .032598	 .000000	 .149573	 .004512	 21.3696	 100.361	 .000000	 .000000	 .000000	 .529120	 99.1857	 .393071	 .000000	 .054376	 .000000	 .192425	 .006094	 .000004	 100.361	 .000000	 .000000	 .000000	 .198771	 32.8630	 .084646	 .000000	 .033978	 .000000	 .133719	 .002469	 66.6834	 .000000	 .000000	 .000000	 .299198	 98.9337	 .254826	 .000000	 .102292	 .000000	 .402561	 .007434	 .000000	 100.000	 2.00000	O	 .000000	 .000000	 .000000	 .005962	 .985641	 .002539	 .000000	 .001019	 .000000	 .004011	 .000074	 2.00000	 .008709	 .014662	 .004126	 .009652	 .011820	 .027333	 .022824	 .005848	 .009619	 .009081	 .008596	 .018632	 .019764	 .007796	 .013808	 .015006	 .034469	 .027869	 .009755	 .012421	 .011683	 .011611	 -26.092	 -26.360	 -9.9998	 2.30322	 .084223	 6.51071	 -40.774	 12.8459	 -389.74	 4.84114	 135.005	 3.78660	 -1.6667	 10.8090	 239.946	214	334	319	303	301	332	333	140	335	126	503	"Wollastonite"	"Jadeite"	"Corundum"	"CaNb2O6"	"Cassiterite"	"Scheelite"	"Manganotantalite"	"Rutile"	"Mn"	"Magnetite"	"Zr"
"CS14_GoiasPB137_J"	11	 40.0000	 20.0000	 80.0000	 .000000	429	 .000000	 .000000	 .000000	 .310030	 77.7863	 .496415	 .000000	 .077677	 .016025	 .147673	 .015715	 21.3394	 100.189	 .000000	 .000000	 .000000	 .443511	 98.7582	 .626020	 .000000	 .129569	 .020692	 .189980	 .021228	 .000004	 100.189	 .000000	 .000000	 .000000	 .166864	 32.7711	 .135015	 .000000	 .081088	 .014585	 .132222	 .008614	 66.6905	 .000000	 .000000	 .000000	 .251104	 98.6307	 .406354	 .000000	 .244050	 .043898	 .397946	 .025927	 .000000	 100.000	 2.00000	O	 .000000	 .000000	 .000000	 .005004	 .982780	 .004049	 .000000	 .002432	 .000437	 .003965	 .000258	 2.00000	 .008714	 .014658	 .004126	 .009664	 .011829	 .027343	 .022833	 .005850	 .009622	 .009083	 .008607	 .018641	 .019758	 .007796	 .013824	 .015018	 .034482	 .027881	 .009758	 .012424	 .011686	 .011626	 -26.745	 -30.483	 -11.286	 2.66955	 .084436	 4.20940	 -24.377	 5.52841	 43.1506	 4.89743	 39.1545	 3.79349	 -1.6594	 10.8085	 249.991	214	334	319	303	301	332	333	140	335	126	503	"Wollastonite"	"Jadeite"	"Corundum"	"CaNb2O6"	"Cassiterite"	"Scheelite"	"Manganotantalite"	"Rutile"	"Mn"	"Magnetite"	"Zr"
"CS14_GoiasPB137_J"	11	 40.0000	 20.0000	 80.0000	 .000000	430	 .000101	 .000000	 .000000	 .287017	 77.2405	 .216414	 .000000	 .073680	 .000000	 .121153	 .003576	 21.0902	 99.0326	 .000215	 .000000	 .000000	 .410590	 98.0653	 .272916	 .000000	 .122903	 .000000	 .155863	 .004831	 .000002	 99.0326	 .000181	 .000000	 .000000	 .156269	 32.9185	 .059543	 .000000	 .077808	 .000000	 .109735	 .001983	 66.6760	 .000545	 .000000	 .000000	 .235020	 99.0153	 .179099	 .000000	 .234037	 .000000	 .330071	 .005965	 .000000	 100.000	 2.00000	O	 .000005	 .000000	 .000000	 .004687	 .987417	 .001786	 .000000	 .002334	 .000000	 .003292	 .000059	 2.00000	 .008705	 .014658	 .004126	 .009647	 .011811	 .027326	 .022818	 .005847	 .009617	 .009080	 .008590	 .018623	 .019759	 .007797	 .013800	 .014995	 .034460	 .027862	 .009752	 .012418	 .011681	 .011604	 6004.14	 -25.285	 -16.561	 2.84482	 .084679	 9.23039	 -21.309	 5.81354	 -42.506	 5.85231	 170.090	 3.80040	 -1.6521	 10.8085	 260.043	214	334	319	303	301	332	333	140	335	126	503	"Wollastonite"	"Jadeite"	"Corundum"	"CaNb2O6"	"Cassiterite"	"Scheelite"	"Manganotantalite"	"Rutile"	"Mn"	"Magnetite"	"Zr"
"CS14_Bamboo_I"	12	 40.0000	 20.0000	 80.0000	 .000000	431	 .000000	 .000000	 .000000	 .629745	 76.8537	 .000000	 .342028	 .004720	 .010571	 .203645	 .058163	 21.1522	 99.2548	 .000000	 .000000	 .000000	 .900878	 97.5742	 .000000	 .417636	 .007873	 .013650	 .261989	 .078567	 .000008	 99.2548	 .000000	 .000000	 .000000	 .341860	 32.6571	 .000000	 .095331	 .004970	 .009705	 .183908	 .032158	 66.6750	 .000000	 .000000	 .000000	 .516305	 98.6428	 .000000	 .143977	 .015011	 .029313	 .555506	 .097134	 .000000	 100.000	 2.00000	O	 .000000	 .000000	 .000000	 .010255	 .979590	 .000000	 .002860	 .000149	 .000291	 .005517	 .000965	 2.00000	 .008709	 .014633	 .004121	 .009647	 .011822	 .027322	 .022815	 .005843	 .009612	 .009075	 .008590	 .018632	 .019724	 .007787	 .013801	 .015009	 .034456	 .027858	 .009746	 .012411	 .011675	 .011603	 -14.788	 -16.061	 -11.848	 1.51341	 .084989	 -124.97	 5.00641	 87.2276	 64.9745	 3.68971	 10.9075	 .685990	 -3.5274	 10.8115	 .000000	214	334	319	303	301	332	333	140	335	126	503	"Wollastonite"	"Jadeite"	"Corundum"	"CaNb2O6"	"Cassiterite"	"Scheelite"	"Manganotantalite"	"Rutile"	"Mn"	"Magnetite"	"Zr"
"CS14_Bamboo_I"	12	 40.0000	 20.0000	 80.0000	 .000000	432	 .000000	 .000000	 .000000	 .627504	 76.8381	 .000000	 .360130	 .000000	 .000000	 .207681	 .062913	 21.1477	 99.2440	 .000000	 .000000	 .000000	 .897671	 97.5544	 .000000	 .439739	 .000000	 .000000	 .267181	 .084983	  .00000	 99.2440	 .000000	 .000000	 .000000	 .340730	 32.6588	 .000000	 .100402	 .000000	 .000000	 .187601	 .034793	 66.6777	 .000000	 .000000	 .000000	 .514670	 98.6618	 .000000	 .151657	 .000000	 .000000	 .566739	 .105108	 .000000	 100.000	 2.00000	O	 .000000	 .000000	 .000000	 .010220	 .979603	 .000000	 .003012	 .000000	 .000000	 .005627	 .001044	 2.00000	 .008710	 .014630	 .004121	 .009648	 .011823	 .027322	 .022815	 .005843	 .009612	 .009075	 .008590	 .018634	 .019720	 .007787	 .013802	 .015010	 .034456	 .027859	 .009746	 .012411	 .011675	 .011604	 -13.320	 -11.950	 -10.344	 1.51761	 .084997	 -32.786	 4.76999	 -402.53	 -194.11	 3.62757	 10.1203	 .695900	 -3.5284	 10.8115	 9.95937	214	334	319	303	301	332	333	140	335	126	503	"Wollastonite"	"Jadeite"	"Corundum"	"CaNb2O6"	"Cassiterite"	"Scheelite"	"Manganotantalite"	"Rutile"	"Mn"	"Magnetite"	"Zr"
"CS14_Bamboo_I"	12	 40.0000	 20.0000	 80.0000	 .000000	433	 .000000	 .000000	 .000000	 .614690	 76.5728	 .000000	 .392294	 .001180	 .025189	 .198711	 .042948	 21.0763	 98.9241	 .000000	 .000000	 .000000	 .879341	 97.2176	 .000000	 .479014	 .001969	 .032525	 .255641	 .058015	 .000002	 98.9241	 .000000	 .000000	 .000000	 .334880	 32.6540	 .000000	 .109732	 .001247	 .023207	 .180093	 .023831	 66.6730	 .000000	 .000000	 .000000	 .505789	 98.6386	 .000000	 .165735	 .003768	 .070102	 .544012	 .071985	 .000000	 100.000	 2.00000	O	 .000000	 .000000	 .000000	 .010045	 .979527	 .000000	 .003292	 .000037	 .000696	 .005402	 .000715	 2.00000	 .008713	 .014628	 .004122	 .009651	 .011824	 .027324	 .022817	 .005843	 .009612	 .009075	 .008592	 .018641	 .019718	 .007788	 .013806	 .015012	 .034458	 .027861	 .009747	 .012411	 .011675	 .011607	 -18.766	 -20.493	 -13.131	 1.54184	 .085146	 -107.16	 4.40386	 348.107	 27.6854	 3.76861	 14.6088	 .705900	 -3.5294	 10.8115	 20.0103	214	334	319	303	301	332	333	140	335	126	503	"Wollastonite"	"Jadeite"	"Corundum"	"CaNb2O6"	"Cassiterite"	"Scheelite"	"Manganotantalite"	"Rutile"	"Mn"	"Magnetite"	"Zr"
"CS14_Bamboo_I"	12	 40.0000	 20.0000	 80.0000	 .000000	434	 .000000	 .000000	 .000000	 .610360	 76.4925	 .000000	 .353686	 .014990	 .029629	 .191912	 .067670	 21.0615	 98.8221	 .000000	 .000000	 .000000	 .873146	 97.1156	 .000000	 .431872	 .025004	 .038257	 .246894	 .091409	  .00000	 98.8221	 .000000	 .000000	 .000000	 .332747	 32.6420	 .000000	 .099000	 .015850	 .027315	 .174050	 .037573	 66.6715	 .000000	 .000000	 .000000	 .502447	 98.5786	 .000000	 .149490	 .047867	 .082493	 .525629	 .113472	 .000000	 100.000	 2.00000	O	 .000000	 .000000	 .000000	 .009982	 .979188	 .000000	 .002970	 .000475	 .000819	 .005221	 .001127	 2.00000	 .008707	 .014622	 .004121	 .009647	 .011820	 .027319	 .022812	 .005841	 .009609	 .009073	 .008588	 .018628	 .019710	 .007786	 .013801	 .015007	 .034451	 .027855	 .009744	 .012408	 .011672	 .011601	 -16.071	 -16.378	 -13.664	 1.54966	 .085184	 -34.687	 4.85091	 27.6259	 23.6383	 3.88353	 9.43983	 .715790	 -3.5304	 10.8115	 29.9506	214	334	319	303	301	332	333	140	335	126	503	"Wollastonite"	"Jadeite"	"Corundum"	"CaNb2O6"	"Cassiterite"	"Scheelite"	"Manganotantalite"	"Rutile"	"Mn"	"Magnetite"	"Zr"
"CS14_Bamboo_I"	12	 40.0000	 20.0000	 80.0000	 .000000	435	 .000000	 .000000	 .000000	 .646878	 76.9667	 .000000	 .416185	 .000067	 .021861	 .217412	 .054650	 21.2094	 99.5332	 .000000	 .000000	 .000000	 .925386	 97.7177	 .000000	 .508186	 .000112	 .028228	 .279700	 .073821	 .000000	 99.5332	 .000000	 .000000	 .000000	 .350200	 32.6157	 .000000	 .115683	 .000071	 .020014	 .195804	 .030133	 66.6724	 .000000	 .000000	 .000000	 .529089	 98.5527	 .000000	 .174776	 .000213	 .060475	 .591649	 .091050	 .000000	 100.000	 2.00000	O	 .000000	 .000000	 .000000	 .010505	 .978388	 .000000	 .003470	 .000002	 .000600	 .005874	 .000904	 2.00000	 .008713	 .014619	 .004121	 .009651	 .011825	 .027324	 .022817	 .005842	 .009610	 .009074	 .008592	 .018641	 .019706	 .007787	 .013807	 .015013	 .034457	 .027861	 .009746	 .012408	 .011673	 .011606	 -14.202	 -18.196	 -9.5802	 1.48356	 .084932	 -2163.8	 4.16805	 6096.46	 31.7847	 3.48697	 11.5818	 .725790	 -3.5314	 10.8115	 39.9996	214	334	319	303	301	332	333	140	335	126	503	"Wollastonite"	"Jadeite"	"Corundum"	"CaNb2O6"	"Cassiterite"	"Scheelite"	"Manganotantalite"	"Rutile"	"Mn"	"Magnetite"	"Zr"
"CS14_Bamboo_I"	12	 40.0000	 20.0000	 80.0000	 .000000	436	 .000000	 .000000	 .000000	 .655151	 76.7691	 .000000	 .414954	 .000420	 .034110	 .215124	 .056309	 21.1631	 99.3082	 .000000	 .000000	 .000000	 .937222	 97.4667	 .000000	 .506683	 .000701	 .044044	 .276757	 .076063	 .000006	 99.3082	 .000000	 .000000	 .000000	 .355442	 32.6019	 .000000	 .115589	 .000442	 .031295	 .194161	 .031114	 66.6700	 .000000	 .000000	 .000000	 .537012	 98.5118	 .000000	 .174636	 .001337	 .094563	 .586686	 .094017	 .000000	 100.000	 2.00000	O	 .000000	 .000000	 .000000	 .010663	 .978009	 .000000	 .003468	 .000013	 .000939	 .005825	 .000933	 2.00000	 .008711	 .014613	 .004120	 .009650	 .011823	 .027319	 .022813	 .005841	 .009607	 .009072	 .008591	 .018636	 .019698	 .007785	 .013804	 .015011	 .034452	 .027856	 .009743	 .012406	 .011671	 .011604	 -12.607	 -17.088	 -11.793	 1.46926	 .085035	 -76.946	 4.17895	 976.546	 20.6227	 3.51810	 11.2523	 .735700	 -3.5324	 10.8115	 49.9599	214	334	319	303	301	332	333	140	335	126	503	"Wollastonite"	"Jadeite"	"Corundum"	"CaNb2O6"	"Cassiterite"	"Scheelite"	"Manganotantalite"	"Rutile"	"Mn"	"Magnetite"	"Zr"
"CS14_Bamboo_I"	12	 40.0000	 20.0000	 80.0000	 .000000	437	 .000000	 .000000	 .000000	 .640058	 76.6905	 .000000	 .414664	 .001626	 .000548	 .212768	 .057249	 21.1260	 99.1435	 .000000	 .000000	 .000000	 .915630	 97.3670	 .000000	 .506329	 .002712	 .000707	 .273725	 .077332	 .000002	 99.1435	 .000000	 .000000	 .000000	 .347913	 32.6304	 .000000	 .115728	 .001714	 .000504	 .192399	 .031694	 66.6796	 .000000	 .000000	 .000000	 .525730	 98.6155	 .000000	 .174876	 .005180	 .001522	 .581466	 .095784	 .000000	 100.000	 2.00000	O	 .000000	 .000000	 .000000	 .010435	 .978722	 .000000	 .003471	 .000051	 .000015	 .005771	 .000951	 2.00000	 .008714	 .014614	 .004121	 .009652	 .011825	 .027323	 .022817	 .005843	 .009609	 .009073	 .008592	 .018642	 .019699	 .007787	 .013807	 .015014	 .034456	 .027860	 .009746	 .012407	 .011672	 .011606	 -14.253	 -17.532	 -12.179	 1.49548	 .085082	 -37.551	 4.18226	 252.760	 1240.00	 3.55197	 11.0772	 .745700	 -3.5334	 10.8115	 60.0108	214	334	319	303	301	332	333	140	335	126	503	"Wollastonite"	"Jadeite"	"Corundum"	"CaNb2O6"	"Cassiterite"	"Scheelite"	"Manganotantalite"	"Rutile"	"Mn"	"Magnetite"	"Zr"
"CS14_Bamboo_I"	12	 40.0000	 20.0000	 80.0000	 .000000	438	 .000000	 .000000	 .000000	 .654338	 76.6058	 .000000	 .439526	 .011215	 .000000	 .223825	 .067978	 21.1280	 99.1307	 .000000	 .000000	 .000000	 .936058	 97.2594	 .000000	 .536687	 .018707	 .000000	 .287950	 .091825	  .00000	 99.1307	 .000000	 .000000	 .000000	 .355638	 32.5910	 .000000	 .122654	 .011822	 .000000	 .202375	 .037630	 66.6789	 .000000	 .000000	 .000000	 .537511	 98.5159	 .000000	 .185379	 .035737	 .000000	 .611740	 .113747	 .000000	 100.000	 2.00000	O	 .000000	 .000000	 .000000	 .010667	 .977549	 .000000	 .003679	 .000355	 .000000	 .006070	 .001129	 2.00000	 .008713	 .014608	 .004121	 .009653	 .011826	 .027323	 .022817	 .005842	 .009608	 .009072	 .008592	 .018641	 .019692	 .007786	 .013808	 .015015	 .034456	 .027860	 .009745	 .012406	 .011671	 .011607	 -16.397	 -27.780	 -14.985	 1.47097	 .085139	 -47.806	 3.96255	 36.8470	 -106.49	 3.40084	 9.40321	 .755590	 -3.5344	 10.8115	 69.9502	214	334	319	303	301	332	333	140	335	126	503	"Wollastonite"	"Jadeite"	"Corundum"	"CaNb2O6"	"Cassiterite"	"Scheelite"	"Manganotantalite"	"Rutile"	"Mn"	"Magnetite"	"Zr"
"CS14_Bamboo_I"	12	 40.0000	 20.0000	 80.0000	 .000000	439	 .000000	 .000000	 .000000	 .664696	 76.3693	 .000000	 .515555	 .007207	 .000000	 .242073	 .077376	 21.0914	 98.9675	 .000000	 .000000	 .000000	 .950876	 96.9592	 .000000	 .629523	 .012022	 .000000	 .311426	 .104520	 .000002	 98.9675	 .000000	 .000000	 .000000	 .361890	 32.5463	 .000000	 .144118	 .007610	 .000000	 .219252	 .042906	 66.6779	 .000000	 .000000	 .000000	 .547173	 98.4192	 .000000	 .217905	 .023014	 .000000	 .663013	 .129746	 .000000	 100.000	 2.00000	O	 .000000	 .000000	 .000000	 .010855	 .976225	 .000000	 .004323	 .000228	 .000000	 .006576	 .001287	 2.00000	 .008717	 .014603	 .004120	 .009657	 .011831	 .027325	 .022819	 .005842	 .009608	 .009072	 .008596	 .018649	 .019685	 .007785	 .013814	 .015020	 .034459	 .027863	 .009745	 .012406	 .011671	 .011611	 -14.580	 -14.397	 -13.426	 1.45421	 .085285	 -143.82	 3.42195	 57.2050	 -46.890	 3.18139	 8.32082	 .765600	 -3.5354	 10.8115	 80.0100	214	334	319	303	301	332	333	140	335	126	503	"Wollastonite"	"Jadeite"	"Corundum"	"CaNb2O6"	"Cassiterite"	"Scheelite"	"Manganotantalite"	"Rutile"	"Mn"	"Magnetite"	"Zr"
"CS14_Bamboo_I"	12	 40.0000	 20.0000	 80.0000	 .000000	440	 .000000	 .000000	 .000000	 .670749	 76.5851	 .000000	 .514128	 .006304	 .000000	 .229749	 .075958	 21.1472	 99.2292	 .000000	 .000000	 .000000	 .959534	 97.2332	 .000000	 .627780	 .010516	 .000000	 .295571	 .102605	 .000006	 99.2292	 .000000	 .000000	 .000000	 .364244	 32.5541	 .000000	 .143349	 .006640	 .000000	 .207553	 .042011	 66.6821	 .000000	 .000000	 .000000	 .550814	 98.4575	 .000000	 .216774	 .020082	 .000000	 .627729	 .127059	 .000000	 100.000	 2.00000	O	 .000000	 .000000	 .000000	 .010925	 .976398	 .000000	 .004299	 .000199	 .000000	 .006225	 .001260	 2.00000	 .008718	 .014601	 .004121	 .009657	 .011831	 .027326	 .022820	 .005842	 .009608	 .009072	 .008596	 .018651	 .019682	 .007786	 .013815	 .015021	 .034460	 .027864	 .009746	 .012406	 .011671	 .011611	 -15.235	 -28.332	 -12.372	 1.44441	 .085163	 -44.908	 3.43072	 65.3665	 -75.876	 3.32565	 8.46747	 .775490	 -3.5364	 10.8115	 89.9514	214	334	319	303	301	332	333	140	335	126	503	"Wollastonite"	"Jadeite"	"Corundum"	"CaNb2O6"	"Cassiterite"	"Scheelite"	"Manganotantalite"	"Rutile"	"Mn"	"Magnetite"	"Zr"
