Repository: orthospar/MinorElements-Cassiterite

# MinorElements-Cassiterite
EPMA data and R code for generation of figures in "Systematic trends in the substitution mechanisms of minor elements in cassiterite", submitted for publication in the Australian Journal of Earth Sciences.

# Data Availability
The final cleaned and organised dataset is available above (cassiterite_EPMA.csv) and as a supplementary file hosted by AJES.

File: Data/171207/171207_recalc.dat (part 12 of 20)
LOVOLT"	" CURRENT"	"BEAMSIZE"	"    LINE"	"  Si WT%"	"  Na WT%"	"  Al WT%"	"  Nb WT%"	"  Sn WT%"	"   W WT%"	"  Ta WT%"	"  Ti WT%"	"  Mn WT%"	"  Fe WT%"	"  Zr WT%"	"   O WT%"	"   TOTAL"	"    SiO2"	"    Na2O"	"   Al2O3"	"   Nb2O5"	"    SnO2"	"     WO3"	"   Ta2O5"	"    TiO2"	"     MnO"	"     FeO"	"    ZrO2"	"       O"	"   TOTAL"	"  Si AT%"	"  Na AT%"	"  Al AT%"	"  Nb AT%"	"  Sn AT%"	"   W AT%"	"  Ta AT%"	"  Ti AT%"	"  Mn AT%"	"  Fe AT%"	"  Zr AT%"	"   O AT%"	"Si OXMOL%"	"Na OXMOL%"	"Al OXMOL%"	"Nb OXMOL%"	"Sn OXMOL%"	"W OXMOL%"	"Ta OXMOL%"	"Ti OXMOL%"	"Mn OXMOL%"	"Fe OXMOL%"	"Zr OXMOL%"	"O OXMOL%"	"   TOTAL"	" FORMULA"	"   BASIS"	"Si FORMULA"	"Na FORMULA"	"Al FORMULA"	"Nb FORMULA"	"Sn FORMULA"	"W FORMULA"	"Ta FORMULA"	"Ti FORMULA"	"Mn FORMULA"	"Fe FORMULA"	"Zr FORMULA"	"O FORMULA"	"Si CDL99"	"Na CDL99"	"Al CDL99"	"Nb CDL99"	"Sn CDL99"	" W CDL99"	"Ta CDL99"	"Ti CDL99"	"Mn CDL99"	"Fe CDL99"	"Zr CDL99"	"SiO2 CDL99"	"Na2O CDL99"	"Al2O3 CDL99"	"Nb2O5 CDL99"	"SnO2 CDL99"	"WO3 CDL99"	"Ta2O5 CDL99"	"TiO2 CDL99"	"MnO CDL99"	"FeO CDL99"	"ZrO2 CDL99"	"Si %ERR "	"Na %ERR "	"Al %ERR "	"Nb %ERR "	"Sn %ERR "	" W %ERR "	"Ta %ERR "	"Ti %ERR "	"Mn %ERR "	"Fe %ERR "	"Zr %ERR "	"   X-POS"	"   Y-POS"	"   Z-POS"	" RELDIST"	"Si STD_NUM"	"Na STD_NUM"	"Al STD_NUM"	"Nb STD_NUM"	"Sn STD_NUM"	"W STD_NUM"	"Ta STD_NUM"	"Ti STD_NUM"	"Mn STD_NUM"	"Fe STD_NUM"	"Zr STD_NUM"	"Si STD_NAM"	"Na STD_NAM"	"Al STD_NAM"	"Nb STD_NAM"	"Sn STD_NAM"	"W STD_NAM"	"Ta STD_NAM"	"Ti STD_NAM"	"Mn STD_NAM"	"Fe STD_NAM"	"Zr STD_NAM"
"CS14_Bamboo_I"	12	 40.0000	 20.0000	 80.0000	 .000000	441	 .000000	 .000000	 .000000	 .671062	 76.4548	 .000000	 .620065	 .007618	 .016507	 .238111	 .070824	 21.1419	 99.2210	 .000000	 .000000	 .000000	 .959983	 97.0678	 .000000	 .757136	 .012707	 .021315	 .306329	 .095669	 -.00001	 99.2210	 .000000	 .000000	 .000000	 .364490	 32.5056	 .000000	 .172922	 .008025	 .015163	 .215153	 .039179	 66.6795	 .000000	 .000000	 .000000	 .551392	 98.3474	 .000000	 .261593	 .024281	 .045875	 .650955	 .118540	 .000000	 100.000	 2.00000	O	 .000000	 .000000	 .000000	 .010933	 .974981	 .000000	 .005187	 .000241	 .000455	 .006453	 .001175	 2.00000	 .008724	 .014596	 .004120	 .009663	 .011837	 .027329	 .022823	 .005843	 .009608	 .009072	 .008601	 .018664	 .019675	 .007786	 .013823	 .015028	 .034465	 .027869	 .009746	 .012406	 .011671	 .011619	 -16.327	 -15.057	 -12.886	 1.44460	 .085249	 -45.657	 2.89458	 54.1384	 41.8512	 3.22598	 9.05294	 .785490	 -3.5374	 10.8115	 100.001	214	334	319	303	301	332	333	140	335	126	503	"Wollastonite"	"Jadeite"	"Corundum"	"CaNb2O6"	"Cassiterite"	"Scheelite"	"Manganotantalite"	"Rutile"	"Mn"	"Magnetite"	"Zr"
"CS14_Bamboo_I"	12	 40.0000	 20.0000	 80.0000	 .000000	442	 .000000	 .000000	 .000000	 .681823	 76.9197	 .000000	 .572591	 .012124	 .014725	 .259543	 .083396	 21.2745	 99.8184	 .000000	 .000000	 .000000	 .975376	 97.6580	 .000000	 .699167	 .020223	 .019013	 .333901	 .112652	  .00000	 99.8184	 .000000	 .000000	 .000000	 .367989	 32.4961	 .000000	 .158671	 .012692	 .013440	 .233032	 .045842	 66.6723	 .000000	 .000000	 .000000	 .556473	 98.2811	 .000000	 .239943	 .038384	 .040647	 .704784	 .138645	 .000000	 100.000	 2.00000	O	 .000000	 .000000	 .000000	 .011039	 .974799	 .000000	 .004760	 .000381	 .000403	 .006990	 .001375	 2.00000	 .008720	 .014592	 .004120	 .009659	 .011832	 .027326	 .022820	 .005841	 .009606	 .009070	 .008597	 .018654	 .019669	 .007785	 .013818	 .015022	 .034460	 .027865	 .009744	 .012403	 .011669	 .011613	 -15.962	 -19.838	 -10.141	 1.42712	 .084982	 -46.706	 3.11020	 34.0972	 46.8189	 2.99948	 7.75472	 .795400	 -3.5384	 10.8115	 109.961	214	334	319	303	301	332	333	140	335	126	503	"Wollastonite"	"Jadeite"	"Corundum"	"CaNb2O6"	"Cassiterite"	"Scheelite"	"Manganotantalite"	"Rutile"	"Mn"	"Magnetite"	"Zr"
"CS14_Bamboo_I"	12	 40.0000	 20.0000	 80.0000	 .000000	443	 .000000	 .000000	 .000000	 .665509	 76.5411	 .000000	 .586384	 .010270	 .000000	 .251561	 .065525	 21.1543	 99.2746	 .000000	 .000000	 .000000	 .952039	 97.1773	 .000000	 .716009	 .017131	 .000000	 .323632	 .088511	  .00000	 99.2746	 .000000	 .000000	 .000000	 .361257	 32.5227	 .000000	 .163431	 .010813	 .000000	 .227169	 .036226	 66.6784	 .000000	 .000000	 .000000	 .546378	 98.3770	 .000000	 .247179	 .032707	 .000000	 .687157	 .109579	 .000000	 100.000	 2.00000	O	 .000000	 .000000	 .000000	 .010836	 .975510	 .000000	 .004902	 .000324	 .000000	 .006814	 .001087	 2.00000	 .008723	 .014592	 .004121	 .009661	 .011834	 .027328	 .022823	 .005843	 .009607	 .009071	 .008599	 .018661	 .019670	 .007786	 .013821	 .015025	 .034463	 .027868	 .009746	 .012405	 .011670	 .011616	 -15.017	 -18.940	 -12.672	 1.45346	 .085193	 -42.811	 3.04419	 40.2183	 -210.62	 3.07944	 9.74536	 .805400	 -3.5394	 10.8115	 120.012	214	334	319	303	301	332	333	140	335	126	503	"Wollastonite"	"Jadeite"	"Corundum"	"CaNb2O6"	"Cassiterite"	"Scheelite"	"Manganotantalite"	"Rutile"	"Mn"	"Magnetite"	"Zr"
"CS14_Bamboo_I"	12	 40.0000	 20.0000	 80.0000	 .000000	444	 .000000	 .000000	 .000000	 .673545	 76.6149	 .000000	 .576132	 .009463	 .007796	 .237239	 .074085	 21.1760	 99.3691	 .000000	 .000000	 .000000	 .963535	 97.2710	 .000000	 .703491	 .015785	 .010066	 .305208	 .100073	 .000002	 99.3691	 .000000	 .000000	 .000000	 .365256	 32.5217	 .000000	 .160414	 .009953	 .007149	 .214024	 .040918	 66.6806	 .000000	 .000000	 .000000	 .552471	 98.3819	 .000000	 .242636	 .030110	 .021627	 .647446	 .123781	 .000000	 100.000	 2.00000	O	 .000000	 .000000	 .000000	 .010955	 .975449	 .000000	 .004811	 .000299	 .000214	 .006419	 .001227	 2.00000	 .008727	 .014596	 .004123	 .009666	 .011840	 .027341	 .022834	 .005845	 .009611	 .009075	 .008603	 .018669	 .019675	 .007790	 .013827	 .015032	 .034480	 .027881	 .009751	 .012410	 .011675	 .011621	 -15.395	 -34.103	 -12.344	 1.44111	 .085196	 -77.266	 3.09471	 43.6485	 87.8381	 3.23731	 8.67670	 .815290	 -3.5404	 10.8115	 129.952	214	334	319	303	301	332	333	140	335	126	503	"Wollastonite"	"Jadeite"	"Corundum"	"CaNb2O6"	"Cassiterite"	"Scheelite"	"Manganotantalite"	"Rutile"	"Mn"	"Magnetite"	"Zr"
"CS14_Bamboo_I"	12	 40.0000	 20.0000	 80.0000	 .000000	445	 .000000	 .000000	 .000000	 .680217	 76.4819	 .000000	 .543590	 .001150	 .008021	 .247457	 .069130	 21.1315	 99.1630	 .000000	 .000000	 .000000	 .973080	 97.1021	 .000000	 .663754	 .001918	 .010357	 .318352	 .093380	 .000000	 99.1630	 .000000	 .000000	 .000000	 .369629	 32.5317	 .000000	 .151663	 .001212	 .007371	 .223697	 .038259	 66.6765	 .000000	 .000000	 .000000	 .558979	 98.3934	 .000000	 .229355	 .003665	 .022293	 .676583	 .115717	 .000000	 100.000	 2.00000	O	 .000000	 .000000	 .000000	 .011087	 .975805	 .000000	 .004549	 .000036	 .000221	 .006710	 .001148	 2.00000	 .008727	 .014598	 .004124	 .009667	 .011842	 .027348	 .022840	 .005847	 .009613	 .009077	 .008604	 .018670	 .019678	 .007793	 .013829	 .015035	 .034488	 .027888	 .009753	 .012412	 .011678	 .011622	 -14.339	 -15.229	 -11.094	 1.43081	 .085294	 -82.733	 3.26344	 357.608	 85.4094	 3.12468	 9.26623	 .825290	 -3.5414	 10.8115	 140.001	214	334	319	303	301	332	333	140	335	126	503	"Wollastonite"	"Jadeite"	"Corundum"	"CaNb2O6"	"Cassiterite"	"Scheelite"	"Manganotantalite"	"Rutile"	"Mn"	"Magnetite"	"Zr"
"CS14_Bamboo_I"	12	 40.0000	 20.0000	 80.0000	 .000000	446	 .000000	 .000000	 .000000	 .665151	 76.4901	 .000000	 .645639	 .005833	 .003737	 .229606	 .075830	 21.1490	 99.2649	 .000000	 .000000	 .000000	 .951527	 97.1126	 .000000	 .788363	 .009730	 .004826	 .295388	 .102432	  .00000	 99.2649	 .000000	 .000000	 .000000	 .361199	 32.5133	 .000000	 .180014	 .006144	 .003432	 .207421	 .041939	 66.6866	 .000000	 .000000	 .000000	 .546561	 98.3974	 .000000	 .272395	 .018593	 .010386	 .627734	 .126924	 .000000	 100.000	 2.00000	O	 .000000	 .000000	 .000000	 .010833	 .975107	 .000000	 .005399	 .000184	 .000103	 .006221	 .001258	 2.00000	 .008737	 .014598	 .004125	 .009676	 .011851	 .027359	 .022849	 .005850	 .009616	 .009080	 .008611	 .018691	 .019678	 .007795	 .013841	 .015046	 .034502	 .027900	 .009758	 .012417	 .011682	 .011632	 -13.531	 -22.797	 -11.996	 1.45598	 .085315	 -71.090	 2.79436	 70.7096	 182.536	 3.33016	 8.49575	 .835200	 -3.5424	 10.8115	 149.961	214	334	319	303	301	332	333	140	335	126	503	"Wollastonite"	"Jadeite"	"Corundum"	"CaNb2O6"	"Cassiterite"	"Scheelite"	"Manganotantalite"	"Rutile"	"Mn"	"Magnetite"	"Zr"
"CS14_Bamboo_I"	12	 40.0000	 20.0000	 80.0000	 .000000	447	 .000000	 .000000	 .000000	 .673099	 76.5479	 .000000	 .681941	 .005431	 .000000	 .254591	 .066384	 21.1785	 99.4078	 .000000	 .000000	 .000000	 .962897	 97.1860	 .000000	 .832689	 .009059	 .000000	 .327530	 .089672	 .000004	 99.4078	 .000000	 .000000	 .000000	 .364983	 32.4905	 .000000	 .189859	 .005712	 .000000	 .229657	 .036662	 66.6826	 .000000	 .000000	 .000000	 .552336	 98.3370	 .000000	 .287317	 .017288	 .000000	 .695089	 .110961	 .000000	 100.000	 2.00000	O	 .000000	 .000000	 .000000	 .010947	 .974483	 .000000	 .005694	 .000171	 .000000	 .006888	 .001100	 2.00000	 .008739	 .014594	 .004125	 .009677	 .011852	 .027359	 .022850	 .005849	 .009615	 .009079	 .008613	 .018695	 .019673	 .007795	 .013844	 .015048	 .034502	 .027901	 .009757	 .012416	 .011681	 .011634	 -12.532	 -23.720	 -11.697	 1.44329	 .085283	 -65.670	 2.66084	 75.9193	 -50.244	 3.05115	 9.63967	 .845200	 -3.5434	 10.8115	 160.012	214	334	319	303	301	332	333	140	335	126	503	"Wollastonite"	"Jadeite"	"Corundum"	"CaNb2O6"	"Cassiterite"	"Scheelite"	"Manganotantalite"	"Rutile"	"Mn"	"Magnetite"	"Zr"
"CS14_Bamboo_I"	12	 40.0000	 20.0000	 80.0000	 .000000	448	 .000000	 .000000	 .000000	 .695967	 76.0259	 .000000	 .696809	 .013140	 .008467	 .258351	 .054599	 21.0554	 98.8087	 .000000	 .000000	 .000000	 .995611	 96.5233	 .000000	 .850844	 .021918	 .010933	 .332368	 .073753	 .000000	 98.8087	 .000000	 .000000	 .000000	 .379584	 32.4571	 .000000	 .195129	 .013900	 .007809	 .234408	 .030329	 66.6817	 .000000	 .000000	 .000000	 .574588	 98.2628	 .000000	 .295374	 .042082	 .023642	 .709663	 .091821	 .000000	 100.000	 2.00000	O	 .000000	 .000000	 .000000	 .011385	 .973494	 .000000	 .005853	 .000417	 .000234	 .007031	 .000910	 2.00000	 .008737	 .014589	 .004125	 .009678	 .011853	 .027358	 .022849	 .005848	 .009614	 .009079	 .008613	 .018692	 .019666	 .007794	 .013844	 .015048	 .034501	 .027900	 .009756	 .012414	 .011680	 .011634	 -17.852	 -12.794	 -12.242	 1.40787	 .085587	 -60.209	 2.61017	 31.5179	 80.9627	 3.01360	 11.6190	 .855090	 -3.5444	 10.8115	 169.951	214	334	319	303	301	332	333	140	335	126	503	"Wollastonite"	"Jadeite"	"Corundum"	"CaNb2O6"	"Cassiterite"	"Scheelite"	"Manganotantalite"	"Rutile"	"Mn"	"Magnetite"	"Zr"
"CS14_Bamboo_I"	12	 40.0000	 20.0000	 80.0000	 .000000	449	 .000000	 .000000	 .000000	 .719341	 76.4499	 .000000	 .834428	 .012628	 .014935	 .276137	 .101084	 21.2332	 99.6416	 .000000	 .000000	 .000000	 1.02905	 97.0616	 .000000	 1.01889	 .021065	 .019284	 .355249	 .136544	 .000000	 99.6416	 .000000	 .000000	 .000000	 .389054	 32.3654	 .000000	 .231715	 .013247	 .013660	 .248452	 .055681	 66.6828	 .000000	 .000000	 .000000	 .589353	 98.0567	 .000000	 .351010	 .040135	 .041385	 .752730	 .168696	 .000000	 100.000	 2.00000	O	 .000000	 .000000	 .000000	 .011669	 .970729	 .000000	 .006950	 .000397	 .000410	 .007452	 .001670	 2.00000	 .008744	 .014580	 .004124	 .009684	 .011860	 .027363	 .022853	 .005849	 .009614	 .009078	 .008618	 .018706	 .019654	 .007792	 .013853	 .015058	 .034507	 .027905	 .009756	 .012414	 .011679	 .011642	 -12.794	 -16.540	 -9.7654	 1.37451	 .085375	 -32.714	 2.22639	 32.7850	 46.2121	 2.85029	 6.49341	 .865100	 -3.5454	 10.8115	 180.011	214	334	319	303	301	332	333	140	335	126	503	"Wollastonite"	"Jadeite"	"Corundum"	"CaNb2O6"	"Cassiterite"	"Scheelite"	"Manganotantalite"	"Rutile"	"Mn"	"Magnetite"	"Zr"
"CS14_Bamboo_I"	12	 40.0000	 20.0000	 80.0000	 .000000	450	 .000000	 .000000	 .000000	 .726335	 76.0543	 .000000	 .899993	 .005856	 .000000	 .276237	 .091681	 21.1319	 99.1863	 .000000	 .000000	 .000000	 1.03905	 96.5593	 .000000	 1.09894	 .009769	 .000000	 .355378	 .123843	 .000006	 99.1863	 .000000	 .000000	 .000000	 .394769	 32.3563	 .000000	 .251151	 .006174	 .000000	 .249765	 .050750	 66.6911	 .000000	 .000000	 .000000	 .598389	 98.0912	 .000000	 .380693	 .018716	 .000000	 .757184	 .153855	 .000000	 100.000	 2.00000	O	 .000000	 .000000	 .000000	 .011839	 .970335	 .000000	 .007532	 .000185	 .000000	 .007490	 .001522	 2.00000	 .008750	 .014579	 .004124	 .009689	 .011867	 .027368	 .022858	 .005850	 .009616	 .009080	 .008623	 .018719	 .019652	 .007793	 .013861	 .015066	 .034514	 .027911	 .009759	 .012416	 .011681	 .011648	 -13.012	 -20.376	 -12.729	 1.36528	 .085613	 -69.261	 2.08473	 70.4369	 -81.604	 2.84962	 7.11602	 .875000	 -3.5464	 10.8115	 189.963	214	334	319	303	301	332	333	140	335	126	503	"Wollastonite"	"Jadeite"	"Corundum"	"CaNb2O6"	"Cassiterite"	"Scheelite"	"Manganotantalite"	"Rutile"	"Mn"	"Magnetite"	"Zr"
"CS14_Bamboo_I"	12	 40.0000	 20.0000	 80.0000	 .000000	451	 .000000	 .000000	 .000000	 .791308	 76.0870	 .000000	 .818129	 .006673	 .003666	 .318010	 .076855	 21.1590	 99.2606	 .000000	 .000000	 .000000	 1.13200	 96.6008	 .000000	 .998983	 .011131	 .004734	 .409119	 .103815	  .00000	 99.2606	 .000000	 .000000	 .000000	 .429457	 32.3232	 .000000	 .227974	 .007024	 .003365	 .287117	 .042481	 66.6794	 .000000	 .000000	 .000000	 .650852	 97.9731	 .000000	 .345500	 .021290	 .010198	 .870266	 .128763	 .000000	 100.000	 2.00000	O	 .000000	 .000000	 .000000	 .012881	 .969510	 .000000	 .006838	 .000211	 .000101	 .008612	 .001274	 2.00000	 .008741	 .014573	 .004123	 .009683	 .011860	 .027362	 .022853	 .005848	 .009612	 .009077	 .008617	 .018699	 .019644	 .007791	 .013852	 .015057	 .034506	 .027904	 .009754	 .012412	 .011678	 .011639	 -10.300	 -15.984	 -14.621	 1.28163	 .085597	 -53.592	 2.26522	 61.8186	 185.992	 2.53714	 8.39380	 .884990	 -3.5474	 10.8115	 200.002	214	334	319	303	301	332	333	140	335	126	503	"Wollastonite"	"Jadeite"	"Corundum"	"CaNb2O6"	"Cassiterite"	"Scheelite"	"Manganotantalite"	"Rutile"	"Mn"	"Magnetite"	"Zr"
"CS14_Bamboo_I"	12	 40.0000	 20.0000	 80.0000	 .000000	452	 .000000	 .000000	 .000000	 .794124	 75.7798	 .000000	 .791892	 .013858	 .001821	 .315254	 .090659	 21.0799	 98.8673	 .000000	 .000000	 .000000	 1.13603	 96.2108	 .000000	 .966946	 .023115	 .002351	 .405574	 .122462	 .000000	 98.8673	 .000000	 .000000	 .000000	 .432605	 32.3137	 .000000	 .221493	 .014642	 .001677	 .285699	 .050300	 66.6799	 .000000	 .000000	 .000000	 .655600	 97.9409	 .000000	 .335666	 .044379	 .005083	 .865936	 .152455	 .000000	 100.000	 2.00000	O	 .000000	 .000000	 .000000	 .012976	 .969219	 .000000	 .006643	 .000439	 .000050	 .008569	 .001509	 2.00000	 .008737	 .014568	 .004123	 .009681	 .011858	 .027359	 .022850	 .005847	 .009611	 .009076	 .008614	 .018692	 .019638	 .007790	 .013849	 .015055	 .034502	 .027902	 .009752	 .012410	 .011676	 .011636	 -14.585	 -17.640	 -14.137	 1.27815	 .085773	 -31.392	 2.33088	 29.8879	 373.724	 2.55506	 7.18449	 .894900	 -3.5484	 10.8115	 209.962	214	334	319	303	301	332	333	140	335	126	503	"Wollastonite"	"Jadeite"	"Corundum"	"CaNb2O6"	"Cassiterite"	"Scheelite"	"Manganotantalite"	"Rutile"	"Mn"	"Magnetite"	"Zr"
"CS14_Bamboo_I"	12	 40.0000	 20.0000	 80.0000	 .000000	453	 .000000	 .000000	 .000000	 .445318	 76.5869	 .000000	 .850989	 .000104	 .009864	 .248662	 .051661	 21.1207	 99.3142	 .000000	 .000000	 .000000	 .637046	 97.2354	 .000000	 1.03911	 .000173	 .012737	 .319903	 .069784	 .000000	 99.3142	 .000000	 .000000	 .000000	 .242080	 32.5891	 .000000	 .237521	 .000110	 .009068	 .224876	 .028603	 66.6686	 .000000	 .000000	 .000000	 .365773	 98.4816	 .000000	 .358885	 .000331	 .027404	 .679556	 .086435	 .000000	 100.000	 2.00000	O	 .000000	 .000000	 .000000	 .007262	 .977645	 .000000	 .007125	 .000003	 .000272	 .006746	 .000858	 2.00000	 .008763	 .014594	 .004130	 .009695	 .011864	 .027377	 .022867	 .005855	 .009620	 .009083	 .008628	 .018748	 .019672	 .007804	 .013869	 .015063	 .034525	 .027922	 .009767	 .012422	 .011686	 .011654	 -13.050	 -13.027	 -9.5195	 1.98943	 .085243	 -76.843	 2.18943	 3957.37	 69.6347	 3.11291	 12.2737	 .904900	 -3.5494	 10.8115	 220.013	214	334	319	303	301	332	333	140	335	126	503	"Wollastonite"	"Jadeite"	"Corundum"	"CaNb2O6"	"Cassiterite"	"Scheelite"	"Manganotantalite"	"Rutile"	"Mn"	"Magnetite"	"Zr"
"CS14_Bamboo_I"	12	 40.0000	 20.0000	 80.0000	 .000000	454	 .000000	 .000000	 .000000	 .794470	 76.1546	 .000000	 .823990	 .012388	 .002099	 .316194	 .078872	 21.1834	 99.3659	 .000000	 .000000	 .000000	 1.13652	 96.6866	 .000000	 1.00614	 .020665	 .002710	 .406783	 .106540	  .00000	 99.3659	 .000000	 .000000	 .000000	 .430686	 32.3153	 .000000	 .229348	 .013026	 .001924	 .285155	 .043547	 66.6810	 .000000	 .000000	 .000000	 .652772	 97.9579	 .000000	 .347613	 .039486	 .005833	 .864395	 .132005	 .000000	 100.000	 2.00000	O	 .000000	 .000000	 .000000	 .012918	 .969252	 .000000	 .006879	 .000391	 .000058	 .008553	 .001306	 2.00000	 .008741	 .014565	 .004124	 .009684	 .011860	 .027363	 .022854	 .005847	 .009611	 .009076	 .008616	 .018701	 .019633	 .007792	 .013854	 .015058	 .034507	 .027906	 .009754	 .012410	 .011676	 .011639	 -11.878	 -18.029	 -12.008	 1.27802	 .085561	 -73.352	 2.25119	 33.4080	 324.240	 2.54881	 8.19090	 .914790	 -3.5504	 10.8115	 229.953	214	334	319	303	301	332	333	140	335	126	503	"Wollastonite"	"Jadeite"	"Corundum"	"CaNb2O6"	"Cassiterite"	"Scheelite"	"Manganotantalite"	"Rutile"	"Mn"	"Magnetite"	"Zr"
"CS14_Bamboo_I"	12	 40.0000	 20.0000	 80.0000	 .000000	455	 .000000	 .000000	 .000000	 .774429	 76.1821	 .000000	 .843922	 .012823	 .014640	 .316760	 .083139	 21.1922	 99.4200	 .000000	 .000000	 .000000	 1.10785	 96.7216	 .000000	 1.03048	 .021389	 .018904	 .407511	 .112304	  .00000	 99.4200	 .000000	 .000000	 .000000	 .419616	 32.3112	 .000000	 .234781	 .013476	 .013415	 .285526	 .045881	 66.6761	 .000000	 .000000	 .000000	 .635846	 97.9225	 .000000	 .355764	 .040840	 .040655	 .865316	 .139046	 .000000	 100.000	 2.00000	O	 .000000	 .000000	 .000000	 .012587	 .969200	 .000000	 .007042	 .000404	 .000402	 .008565	 .001376	 2.00000	 .008742	 .014560	 .004124	 .009684	 .011860	 .027360	 .022852	 .005847	 .009610	 .009075	 .008617	 .018702	 .019627	 .007791	 .013854	 .015057	 .034504	 .027904	 .009753	 .012408	 .011675	 .011639	 -11.054	 -15.761	 -11.663	 1.30204	 .085535	 -40.639	 2.20442	 32.2812	 47.1057	 2.54471	 7.79433	 .924790	 -3.5514	 10.8115	 240.002	214	334	319	303	301	332	333	140	335	126	503	"Wollastonite"	"Jadeite"	"Corundum"	"CaNb2O6"	"Cassiterite"	"Scheelite"	"Manganotantalite"	"Rutile"	"Mn"	"Magnetite"	"Zr"
"CS14_Bamboo_I"	12	 40.0000	 20.0000	 80.0000	 .000000	456	 .000000	 .000000	 .000000	 .791364	 76.0311	 .000000	 .731479	 .007491	 .017169	 .309745	 .063050	 21.1220	 99.0734	 .000000	 .000000	 .000000	 1.13208	 96.5298	 .000000	 .893179	 .012496	 .022169	 .398486	 .085167	 .000000	 99.0734	 .000000	 .000000	 .000000	 .430202	 32.3532	 .000000	 .204168	 .007899	 .015783	 .280120	 .034909	 66.6738	 .000000	 .000000	 .000000	 .651642	 98.0130	 .000000	 .309261	 .023930	 .047816	 .848616	 .105755	 .000000	 100.000	 2.00000	O	 .000000	 .000000	 .000000	 .012905	 .970491	 .000000	 .006124	 .000237	 .000473	 .008403	 .001047	 2.00000	 .008735	 .014560	 .004124	 .009679	 .011853	 .027356	 .022848	 .005846	 .009608	 .009074	 .008611	 .018687	 .019626	 .007792	 .013846	 .015049	 .034498	 .027899	 .009751	 .012406	 .011673	 .011631	 -13.592	 -21.302	 -13.628	 1.28110	 .085609	 -39.221	 2.49987	 55.0743	 40.2681	 2.59168	 10.1228	 .934700	 -3.5524	 10.8115	 249.964	214	334	319	303	301	332	333	140	335	126	503	"Wollastonite"	"Jadeite"	"Corundum"	"CaNb2O6"	"Cassiterite"	"Scheelite"	"Manganotantalite"	"Rutile"	"Mn"	"Magnetite"	"Zr"
"CS14_Bamboo_I"	12	 40.0000	 20.0000	 80.0000	 .000000	457	 .000000	 .000000	 .000000	 .313622	 77.9805	 .000000	 .602250	 .000000	 .000000	 .160442	 .069666	 21.3629	 100.489	 .000000	 .000000	 .000000	 .448650	 99.0048	 .000000	 .735382	 .000000	 .000000	 .206409	 .094105	 -.00001	 100.489	 .000000	 .000000	 .000000	 .168572	 32.8090	 .000000	 .166205	 .000000	 .000000	 .143463	 .038138	 66.6746	 .000000	 .000000	 .000000	 .254195	 98.9475	 .000000	 .250626	 .000000	 .000000	 .432666	 .115018	 .000000	 100.000	 2.00000	O	 .000000	 .000000	 .000000	 .005057	 .984152	 .000000	 .004986	 .000000	 .000000	 .004303	 .001144	 2.00000	 .008756	 .014593	 .004133	 .009683	 .011849	 .027367	 .022859	 .005856	 .009617	 .009081	 .008616	 .018731	 .019671	 .007808	 .013852	 .015044	 .034512	 .027913	 .009768	 .012418	 .011683	 .011638	 -9.4868	 -14.494	 -5.8511	 2.64845	 .084389	 -151.18	 2.97570	 -20.070	 -435.39	 4.54783	 9.21034	 .944700	 -3.5534	 10.8115	 260.013	214	334	319	303	301	332	333	140	335	126	503	"Wollastonite"	"Jadeite"	"Corundum"	"CaNb2O6"	"Cassiterite"	"Scheelite"	"Manganotantalite"	"Rutile"	"Mn"	"Magnetite"	"Zr"
"CS14_Bamboo_I"	12	 40.0000	 20.0000	 80.0000	 .000000	458	 .000000	 .000000	 .000000	 .778088	 76.2073	 .000000	 .783417	 .011630	 .001792	 .300717	 .069922	 21.1734	 99.3263	 .000000	 .000000	 .000000	 1.11309	 96.7536	 .000000	 .956597	 .019400	 .002315	 .386871	 .094451	 .000004	 99.3263	 .000000	 .000000	 .000000	 .422012	 32.3536	 .000000	 .218162	 .012235	 .001644	 .271330	 .038625	 66.6824	 .000000	 .000000	 .000000	 .639460	 98.0486	 .000000	 .330573	 .037078	 .004982	 .822274	 .117053	 .000000	 100.000	 2.00000	O	 .000000	 .000000	 .000000	 .012657	 .970380	 .000000	 .006543	 .000367	 .000049	 .008138	 .001158	 2.00000	 .008741	 .014556	 .004125	 .009683	 .011858	 .027361	 .022853	 .005847	 .009609	 .009075	 .008614	 .018699	 .019621	 .007793	 .013852	 .015055	 .034504	 .027905	 .009754	 .012407	 .011674	 .011636	 -13.983	 -19.976	 -14.505	 1.29741	 .085515	 -66.267	 2.35318	 35.5693	 379.494	 2.65540	 9.17740	 .954590	 -3.5544	 10.8115	 269.953	214	334	319	303	301	332	333	140	335	126	503	"Wollastonite"	"Jadeite"	"Corundum"	"CaNb2O6"	"Cassiterite"	"Scheelite"	"Manganotantalite"	"Rutile"	"Mn"	"Magnetite"	"Zr"
"CS14_Bamboo_I"	12	 40.0000	 20.0000	 80.0000	 .000000	459	 .000000	 .000000	 .000000	 .775991	 76.4482	 .000000	 .806139	 .004938	 .003131	 .302705	 .068640	 21.2385	 99.6482	 .000000	 .000000	 .000000	 1.11009	 97.0594	 .000000	 .984343	 .008236	 .004042	 .389429	 .092720	 .000004	 99.6482	 .000000	 .000000	 .000000	 .419584	 32.3563	 .000000	 .223801	 .005178	 .002863	 .272286	 .037800	 66.6822	 .000000	 .000000	 .000000	 .635808	 98.0609	 .000000	 .339132	 .015694	 .008676	 .825207	 .114560	 .000000	 100.000	 2.00000	O	 .000000	 .000000	 .000000	 .012585	 .970463	 .000000	 .006712	 .000155	 .000086	 .008167	 .001134	 2.00000	 .008743	 .014553	 .004125	 .009684	 .011859	 .027361	 .022854	 .005848	 .009609	 .009074	 .008615	 .018704	 .019617	 .007794	 .013854	 .015056	 .034505	 .027905	 .009754	 .012407	 .011674	 .011637	 -12.020	 -21.889	 -12.164	 1.30009	 .085375	 -50.987	 2.29476	 83.4584	 217.591	 2.64090	 9.34103	 .964600	 -3.5554	 10.8115	 280.013	214	334	319	303	301	332	333	140	335	126	503	"Wollastonite"	"Jadeite"	"Corundum"	"CaNb2O6"	"Cassiterite"	"Scheelite"	"Manganotantalite"	"Rutile"	"Mn"	"Magnetite"	"Zr"
"CS14_Bamboo_I"	12	 40.0000	 20.0000	 80.0000	 .000000	460	 .000000	 .000000	 .000000	 .769232	 76.3232	 .000000	 .740743	 .010202	 .025315	 .303428	 .087083	 21.2041	 99.4633	 .000000	 .000000	 .000000	 1.10042	 96.9007	 .000000	 .904490	 .017018	 .032687	 .390359	 .117631	  .00000	 99.4633	 .000000	 .000000	 .000000	 .416538	 32.3507	 .000000	 .205947	 .010715	 .023181	 .273335	 .048027	 66.6716	 .000000	 .000000	 .000000	 .630790	 97.9814	 .000000	 .311878	 .032454	 .070210	 .827858	 .145460	 .000000	 100.000	 2.00000	O	 .000000	 .000000	 .000000	 .012495	 .970449	 .000000	 .006178	 .000321	 .000695	 .008199	 .001441	 2.00000	 .008737	 .014550	 .004125	 .009681	 .011855	 .027359	 .022851	 .005846	 .009607	 .009073	 .008611	 .018691	 .019613	 .007793	 .013849	 .015051	 .034501	 .027903	 .009752	 .012405	 .011673	 .011632	 -12.216	 -18.781	 -14.421	 1.30811	 .085449	 -36.313	 2.47245	 40.5072	 27.5387	 2.63571	 7.45804	 .974500	 -3.5564	 10.8115	 289.964	214	334	319	303	301	332	333	140	335	126	503	"Wollastonite"	"Jadeite"	"Corundum"	"CaNb2O6"	"Cassiterite"	"Scheelite"	"Manganotantalite"	"Rutile"	"Mn"	"Magnetite"	"Zr"
"CS14_Bamboo_I"	12	 40.0000	 20.0000	 80.0000	 .000000	461	 .000000	 .000000	 .000000	 .760544	 76.2345	 .000000	 .753082	 .010113	 .000000	 .294716	 .070880	 21.1636	 99.2874	 .000000	 .000000	 .000000	 1.08799	 96.7881	 .000000	 .919557	 .016869	 .000000	 .379151	 .095745	 .000000	 99.2874	 .000000	 .000000	 .000000	 .412685	 32.3799	 .000000	 .209810	 .010643	 .000000	 .266037	 .039172	 66.6817	 .000000	 .000000	 .000000	 .625148	 98.1001	 .000000	 .317827	 .032245	 .000000	 .806002	 .118677	 .000000	 100.000	 2.00000	O	 .000000	 .000000	 .000000	 .012378	 .971178	 .000000	 .006293	 .000319	 .000000	 .007979	 .001175	 2.00000	 .008740	 .014549	 .004125	 .009683	 .011857	 .027360	 .022853	 .005847	 .009608	 .009074	 .008613	 .018698	 .019612	 .007795	 .013851	 .015053	 .034503	 .027904	 .009754	 .012406	 .011673	 .011634	 -13.022	 -22.445	 -16.064	 1.31917	 .085492	 -27.309	 2.43666	 40.8721	 -40.786	 2.69965	 9.05823	 .984490	 -3.5575	 10.8115	 300.013	214	334	319	303	301	332	333	140	335	126	503	"Wollastonite"	"Jadeite"	"Corundum"	"CaNb2O6"	"Cassiterite"	"Scheelite"	"Manganotantalite"	"Rutile"	"Mn"	"Magnetite"	"Zr"
"CS14_Bamboo_I"	12	 40.0000	 20.0000	 80.0000	 .000000	462	 .000000	 .000000	 .000000	 .759924	 76.1592	 .000000	 .801164	 .011375	 .007520	 .308902	 .064966	 21.1586	 99.2717	 .000000	 .000000	 .000000	 1.08710	 96.6925	 .000000	 .978267	 .018973	 .009711	 .397402	 .087755	 .000010	 99.2717	 .000000	 .000000	 .000000	 .412417	 32.3533	 .000000	 .223243	 .011973	 .006902	 .278890	 .035909	 66.6774	 .000000	 .000000	 .000000	 .624784	 98.0260	 .000000	 .338198	 .036277	 .020912	 .844996	 .108799	 .000000	 100.000	 2.00000	O	 .000000	 .000000	 .000000	 .012371	 .970444	 .000000	 .006696	 .000359	 .000207	 .008365	 .001077	 2.00000	 .008743	 .014547	 .004126	 .009686	 .011860	 .027364	 .022856	 .005848	 .009608	 .009074	 .008616	 .018705	 .019609	 .007795	 .013857	 .015057	 .034508	 .027909	 .009755	 .012406	 .011674	 .011638	 -12.923	 -21.315	 -14.205	 1.32038	 .085548	 -44.541	 2.30762	 36.3672	 91.0001	 2.59744	 9.84377	 .994400	 -3.5584	 10.8115	 309.964	214	334	319	303	301	332	333	140	335	126	503	"Wollastonite"	"Jadeite"	"Corundum"	"CaNb2O6"	"Cassiterite"	"Scheelite"	"Manganotantalite"	"Rutile"	"Mn"	"Magnetite"	"Zr"
"CS14_Bamboo_I"	12	 40.0000	 20.0000	 80.0000	 .000000	463	 .000000	 .000000	 .000000	 .760868	 76.8835	 .000000	 .766347	 .016321	 .015554	 .307900	 .070361	 21.3539	 100.175	 .000000	 .000000	 .000000	 1.08845	 97.6121	 .000000	 .935754	 .027224	 .020083	 .396113	 .095044	 .000000	 100.175	 .000000	 .000000	 .000000	 .409131	 32.3606	 .000000	 .211577	 .017022	 .014143	 .275428	 .038534	 66.6736	 .000000	 .000000	 .000000	 .619594	 98.0147	 .000000	 .320416	 .051556	 .042838	 .834223	 .116712	 .000000	 100.000	 2.00000	O	 .000000	 .000000	 .000000	 .012273	 .970716	 .000000	 .006347	 .000511	 .000424	 .008262	 .001156	 2.00000	 .008741	 .014544	 .004126	 .009684	 .011856	 .027362	 .022855	 .005847	 .009607	 .009073	 .008613	 .018701	 .019605	 .007795	 .013853	 .015053	 .034506	 .027907	 .009753	 .012404	 .011673	 .011635	 -14.872	 -26.122	 -13.504	 1.31891	 .085131	 -35.657	 2.39952	 25.4148	 44.3685	 2.60418	 9.12189	 1.00440	 -3.5594	 10.8115	 320.015	214	334	319	303	301	332	333	140	335	126	503	"Wollastonite"	"Jadeite"	"Corundum"	"CaNb2O6"	"Cassiterite"	"Scheelite"	"Manganotantalite"	"Rutile"	"Mn"	"Magnetite"	"Zr"
"CS14_Bamboo_I"	12	 40.0000	 20.0000	 80.0000	 .000000	464	 .000000	 .000000	 .000000	 .764626	 75.9296	 .000000	 .753659	 .013967	 .016568	 .301398	 .060792	 21.0890	 98.9296	 .000000	 .000000	 .000000	 1.09383	 96.4010	 .000000	 .920262	 .023298	 .021393	 .387748	 .082118	  .00000	 98.9296	 .000000	 .000000	 .000000	 .416325	 32.3612	 .000000	 .210692	 .014750	 .015255	 .273003	 .033712	 66.6751	 .000000	 .000000	 .000000	 .630578	 98.0303	 .000000	 .319120	 .044681	 .046211	 .826997	 .102123	 .000000	 100.000	 2.00000	O	 .000000	 .000000	 .000000	 .012488	 .970713	 .000000	 .006320	 .000442	 .000458	 .008189	 .001011	 2.00000	 .008740	 .014541	 .004126	 .009684	 .011856	 .027361	 .022854	 .005847	 .009606	 .009073	 .008613	 .018697	 .019602	 .007795	 .013853	 .015053	 .034504	 .027906	 .009753	 .012404	 .011672	 .011634	 -13.648	 -20.681	 -15.882	 1.31417	 .085674	 -42.343	 2.43519	 29.6577	 41.6953	 2.65012	 10.4837	 1.01429	 -3.5605	 10.8115	 329.965	214	334	319	303	301	332	333	140	335	126	503	"Wollastonite"	"Jadeite"	"Corundum"	"CaNb2O6"	"Cassiterite"	"Scheelite"	"Manganotantalite"	"Rutile"	"Mn"	"Magnetite"	"Zr"
"CS14_Bamboo_I"	12	 40.0000	 20.0000	 80.0000	 .000000	465	 .000000	 .000000	 .000000	 .752778	 76.3085	 .000000	 .770374	 .016769	 .000000	 .313151	 .082714	 21.1979	 99.4422	 .000000	 .000000	 .000000	 1.07688	 96.8821	 .000000	 .940671	 .027972	 .000000	 .402868	 .111730	 .000002	 99.4422	 .000000	 .000000	 .000000	 .407776	 32.3562	 .000000	 .214263	 .017619	 .000000	 .282198	 .045634	 66.6763	 .000000	 .000000	 .000000	 .617605	 98.0115	 .000000	 .324516	 .053370	 .000000	 .854816	 .138231	 .000000	 100.000	 2.00000	O	 .000000	 .000000	 .000000	 .012232	 .970547	 .000000	 .006427	 .000528	 .000000	 .008465	 .001369	 2.00000	 .008741	 .014538	 .004126	 .009684	 .011857	 .027361	 .022854	 .005847	 .009606	 .009072	 .008613	 .018700	 .019597	 .007795	 .013854	 .015054	 .034504	 .027906	 .009753	 .012403	 .011671	 .011634	 -13.529	 -23.017	 -11.763	 1.32932	 .085455	 -70.997	 2.38842	 24.7412	 -240.85	 2.56813	 7.82895	 1.02429	 -3.5615	 10.8115	 340.016	214	334	319	303	301	332	333	140	335	126	503	"Wollastonite"	"Jadeite"	"Corundum"	"CaNb2O6"	"Cassiterite"	"Scheelite"	"Manganotantalite"	"Rutile"	"Mn"	"Magnetite"	"Zr"
"CS14_Bamboo_I"	12	 40.0000	 20.0000	 80.0000	 .000000	466	 .000000	 .000000	 .000000	 .774580	 76.3014	 .000000	 .748871	 .006445	 .001179	 .303858	 .052395	 21.1807	 99.3695	 .000000	 .000000	 .000000	 1.10807	 96.8730	 .000000	 .914415	 .010751	 .001522	 .390913	 .070775	  .00000	 99.3695	 .000000	 .000000	 .000000	 .419948	 32.3811	 .000000	 .208461	 .006777	 .001081	 .274059	 .028931	 66.6797	 .000000	 .000000	 .000000	 .636167	 98.1063	 .000000	 .315792	 .020534	 .003275	 .830328	 .087655	 .000000	 100.000	 2.00000	O	 .000000	 .000000	 .000000	 .012596	 .971242	 .000000	 .006253	 .000203	 .000032	 .008220	 .000868	 2.00000	 .008741	 .014537	 .004126	 .009684	 .011857	 .027361	 .022854	 .005847	 .009605	 .009072	 .008612	 .018700	 .019596	 .007796	 .013853	 .015053	 .034504	 .027907	 .009754	 .012403	 .011671	 .011634	 -12.088	 -13.757	 -13.703	 1.30179	 .085455	 -42.978	 2.44893	 63.9937	 576.438	 2.63228	 12.0878	 1.03419	 -3.5625	 10.8115	 349.966	214	334	319	303	301	332	333	140	335	126	503	"Wollastonite"	"Jadeite"	"Corundum"	"CaNb2O6"	"Cassiterite"	"Scheelite"	"Manganotantalite"	"Rutile"	"Mn"	"Magnetite"	"Zr"
"CS14_Bamboo_I"	12	 40.0000	 20.0000	 80.0000	 .000000	467	 .000000	 .000000	 .000000	 .782139	 76.4330	 .000000	 .813490	 .010060	 .000000	 .314906	 .085655	 21.2507	 99.6899	 .000000	 .000000	 .000000	 1.11888	 97.0401	 .000000	 .993318	 .016780	 .000000	 .405126	 .115702	  .00000	 99.6899	 .000000	 .000000	 .000000	 .422655	 32.3305	 .000000	 .225706	 .010544	 .000000	 .283092	 .047142	 66.6804	 .000000	 .000000	 .000000	 .640474	 97.9847	 .000000	 .342027	 .031955	 .000000	 .857971	 .142874	 .000000	 100.000	 2.00000	O	 .000000	 .000000	 .000000	 .012677	 .969716	 .000000	 .006770	 .000316	 .000000	 .008491	 .001414	 2.00000	 .008744	 .014531	 .004126	 .009687	 .011861	 .027363	 .022857	 .005847	 .009605	 .009072	 .008615	 .018706	 .019588	 .007795	 .013858	 .015058	 .034508	 .027910	 .009754	 .012403	 .011671	 .011637	 -13.223	 -23.723	 -15.499	 1.29293	 .085398	 -38.976	 2.27691	 41.0850	 -67.363	 2.55632	 7.57773	 1.04419	 -3.5635	 10.8115	 360.015	214	334	319	303	301	332	333	140	335	126	503	"Wollastonite"	"Jadeite"	"Corundum"	"CaNb2O6"	"Cassiterite"	"Scheelite"	"Manganotantalite"	"Rutile"	"Mn"	"Magnetite"	"Zr"
"CS14_Bamboo_I"	12	 40.0000	 20.0000	 80.0000	 .000000	468	 .000000	 .000000	 .000000	 .768986	 76.1456	 .000000	 .760250	 .012108	 .000754	 .291020	 .077710	 21.1477	 99.2041	 .000000	 .000000	 .000000	 1.10007	 96.6752	 .000000	 .928309	 .020196	 .000973	 .374396	 .104971	  .00000	 99.2041	 .000000	 .000000	 .000000	 .417591	 32.3674	 .000000	 .211973	 .012753	 .000692	 .262905	 .042980	 66.6837	 .000000	 .000000	 .000000	 .632686	 98.0785	 .000000	 .321156	 .038643	 .002098	 .796647	 .130236	 .000000	 100.000	 2.00000	O	 .000000	 .000000	 .000000	 .012525	 .970773	 .000000	 .006358	 .000382	 .000021	 .007885	 .001289	 2.00000	 .008741	 .014530	 .004126	 .009685	 .011858	 .027361	 .022855	 .005847	 .009605	 .009072	 .008613	 .018701	 .019587	 .007796	 .013855	 .015055	 .034505	 .027907	 .009754	 .012402	 .011671	 .011634	 -14.303	 -22.277	 -16.742	 1.30879	 .085550	 -35.934	 2.41659	 34.1768	 901.005	 2.72738	 8.30288	 1.05410	 -3.5645	 10.8115	 369.976	214	334	319	303	301	332	333	140	335	126	503	"Wollastonite"	"Jadeite"	"Corundum"	"CaNb2O6"	"Cassiterite"	"Scheelite"	"Manganotantalite"	"Rutile"	"Mn"	"Magnetite"	"Zr"
"CS14_Bamboo_I"	12	 40.0000	 20.0000	 80.0000	 .000000	469	 .000000	 .000000	 .000000	 .758075	 76.1939	 .000000	 .771283	 .008268	 .016936	 .301788	 .058395	 21.1569	 99.2655	 .000000	 .000000	 .000000	 1.08446	 96.7365	 .000000	 .941781	 .013791	 .021869	 .388249	 .078880	 .000002	 99.2655	 .000000	 .000000	 .000000	 .411434	 32.3696	 .000000	 .214927	 .008703	 .015544	 .272479	 .032279	 66.6751	 .000000	 .000000	 .000000	 .623162	 98.0547	 .000000	 .325531	 .026364	 .047087	 .825399	 .097780	 .000000	 100.000	 2.00000	O	 .000000	 .000000	 .000000	 .012341	 .970965	 .000000	 .006447	 .000261	 .000466	 .008173	 .000968	 2.00000	 .008743	 .014529	 .004127	 .009686	 .011858	 .027362	 .022856	 .005847	 .009604	 .009071	 .008613	 .018704	 .019585	 .007797	 .013857	 .015055	 .034506	 .027909	 .009754	 .012401	 .011670	 .011635	 -13.977	 -13.490	 -12.422	 1.32270	 .085519	 -39.782	 2.38613	 49.9387	 40.7956	 2.64688	 10.8955	 1.06410	 -3.5655	 10.8115	 380.026	214	334	319	303	301	332	333	140	335	126	503	"Wollastonite"	"Jadeite"	"Corundum"	"CaNb2O6"	"Cassiterite"	"Scheelite"	"Manganotantalite"	"Rutile"	"Mn"	"Magnetite"	"Zr"
"CS14_Bamboo_I"	12	 40.0000	 20.0000	 80.0000	 .000000	470	 .000000	 .000000	 .000000	 .752867	 76.2004	 .000000	 .924506	 .004068	 .000000	 .318804	 .076350	 21.1937	 99.4707	 .000000	 .000000	 .000000	 1.07701	 96.7447	 .000000	 1.12888	 .006786	 .000000	 .410140	 .103133	 .000000	 99.4707	 .000000	 .000000	 .000000	 .407938	 32.3194	 .000000	 .257203	 .004276	 .000000	 .287371	 .042134	 66.6817	 .000000	 .000000	 .000000	 .618356	 97.9799	 .000000	 .389870	 .012962	 .000000	 .871200	 .127735	 .000000	 100.000	 2.00000	O	 .000000	 .000000	 .000000	 .012235	 .969361	 .000000	 .007714	 .000128	 .000000	 .008619	 .001264	 2.00000	 .008754	 .014526	 .004127	 .009696	 .011869	 .027372	 .022865	 .005850	 .009607	 .009073	 .008623	 .018729	 .019581	 .007798	 .013871	 .015069	 .034518	 .027920	 .009758	 .012405	 .011673	 .011647	 -10.453	 -15.593	 -12.416	 1.33045	 .085543	 -48.439	 2.03733	 101.272	 -72.714	 2.53086	 8.45191	 1.07400	 -3.5665	 10.8115	 389.976	214	334	319	303	301	332	333	140	335	126	503	"Wollastonite"	"Jadeite"	"Corundum"	"CaNb2O6"	"Cassiterite"	"Scheelite"	"Manganotantalite"	"Rutile"	"Mn"	"Magnetite"	"Zr"
"CS14_Bamboo_I"	12	 40.0000	 20.0000	 80.0000	 .000000	471	 .000000	 .000000	 .000000	 .771715	 76.2294	 .000000	 .784918	 .012355	 .000000	 .300400	 .081665	 21.1809	 99.3614	 .000000	 .000000	 .000000	 1.10397	 96.7816	 .000000	 .958431	 .020610	 .000000	 .386464	 .110313	 .000004	 99.3614	 .000000	 .000000	 .000000	 .418408	 32.3516	 .000000	 .218503	 .012993	 .000000	 .270949	 .045095	 66.6825	 .000000	 .000000	 .000000	 .633970	 98.0378	 .000000	 .331075	 .039374	 .000000	 .821081	 .136657	 .000000	 100.000	 2.00000	O	 .000000	 .000000	 .000000	 .012549	 .970316	 .000000	 .006554	 .000390	 .000000	 .008127	 .001353	 2.00000	 .008743	 .014522	 .004126	 .009687	 .011860	 .027363	 .022857	 .005847	 .009604	 .009071	 .008614	 .018705	 .019575	 .007797	 .013858	 .015057	 .034507	 .027910	 .009754	 .012401	 .011670	 .011635	 -16.425	 -19.331	 -14.308	 1.30564	 .085508	 -56.921	 2.34965	 33.4966	 -111.33	 2.65679	 7.92417	 1.08399	 -3.5675	 10.8115	 400.016	214	334	319	303	301	332	333	140	335	126	503	"Wollastonite"	"Jadeite"	"Corundum"	"CaNb2O6"	"Cassiterite"	"Scheelite"	"Manganotantalite"	"Rutile"	"Mn"	"Magnetite"	"Zr"
"CS14_Bamboo_I"	12	 40.0000	 20.0000	 80.0000	 .000000	472	 .000000	 .000000	 .000000	 .759759	 76.3348	 .000000	 .707749	 .014308	 .012048	 .303328	 .080607	 21.1924	 99.4050	 .000000	 .000000	 .000000	 1.08687	 96.9153	 .000000	 .864202	 .023867	 .015557	 .390231	 .108884	 .000004	 99.4050	 .000000	 .000000	 .000000	 .411646	 32.3742	 .000000	 .196887	 .015037	 .011039	 .273404	 .044481	 66.6733	 .000000	 .000000	 .000000	 .623281	 98.0370	 .000000	 .298110	 .045534	 .033429	 .827933	 .134699	 .000000	 100.000	 2.00000	O	 .000000	 .000000	 .000000	 .012348	 .971131	 .000000	 .005906	 .000451	 .000331	 .008201	 .001334	 2.00000	 .008738	 .014520	 .004126	 .009682	 .011853	 .027358	 .022853	 .005846	 .009601	 .009069	 .008609	 .018693	 .019572	 .007797	 .013851	 .015049	 .034501	 .027905	 .009751	 .012398	 .011668	 .011629	 -14.149	 -16.812	 -13.746	 1.32015	 .085433	 -51.155	 2.57468	 28.9503	 57.0370	 2.63545	 8.01781	 1.09389	 -3.5685	 10.8115	 409.967	214	334	319	303	301	332	333	140	335	126	503	"Wollastonite"	"Jadeite"	"Corundum"	"CaNb2O6"	"Cassiterite"	"Scheelite"	"Manganotantalite"	"Rutile"	"Mn"	"Magnetite"	"Zr"
"CS14_Bamboo_I"	12	 40.0000	 20.0000	 80.0000	 .000000	473	 .000000	 .000000	 .000000	 .773981	 76.6354	 .000000	 .791768	 .002858	 .012842	 .312098	 .078343	 21.2925	 99.8998	 .000000	 .000000	 .000000	 1.10721	 97.2971	 .000000	 .966794	 .004767	 .016583	 .401513	 .105825	 .000002	 99.8998	 .000000	 .000000	 .000000	 .417395	 32.3501	 .000000	 .219232	 .002989	 .011712	 .279996	 .043030	 66.6755	 .000000	 .000000	 .000000	 .632298	 98.0124	 .000000	 .332108	 .009057	 .035485	 .848314	 .130369	 .000000	 100.000	 2.00000	O	 .000000	 .000000	 .000000	 .012520	 .970374	 .000000	 .006576	 .000090	 .000351	 .008399	 .001291	 2.00000	 .008747	 .014521	 .004128	 .009691	 .011863	 .027371	 .022864	 .005849	 .009605	 .009073	 .008616	 .018713	 .019574	 .007800	 .013863	 .015061	 .034517	 .027919	 .009756	 .012402	 .011672	 .011638	 -10.795	 -13.613	 -11.104	 1.30327	 .085300	 -71.505	 2.33241	 144.041	 53.5731	 2.57534	 8.24275	 1.10389	 -3.5695	 10.8115	 420.016	214	334	319	303	301	332	333	140	335	126	503	"Wollastonite"	"Jadeite"	"Corundum"	"CaNb2O6"	"Cassiterite"	"Scheelite"	"Manganotantalite"	"Rutile"	"Mn"	"Magnetite"	"Zr"
"CS14_Bamboo_I"	12	 40.0000	 20.0000	 80.0000	 .000000	474	 .000000	 .000000	 .000000	 .035133	 78.3566	 .000000	 .416463	 .000000	 .000000	 .083981	 .068515	 21.2810	 100.242	 .000000	 .000000	 .000000	 .050260	 99.4824	 .000000	 .508525	 .000000	 .000000	 .108041	 .092550	  .00000	 100.242	 .000000	 .000000	 .000000	 .018954	 33.0888	 .000000	 .115356	 .000000	 .000000	 .075370	 .037646	 66.6639	 .000000	 .000000	 .000000	 .028486	 99.4584	 .000000	 .173369	 .000000	 .000000	 .226549	 .113155	 .000000	 100.000	 2.00000	O	 .000000	 .000000	 .000000	 .000569	 .992703	 .000000	 .003461	 .000000	 .000000	 .002261	 .001129	 2.00000	 .008766	 .014578	 .004142	 .009690	 .011847	 .027385	 .022878	 .005862	 .009619	 .009084	 .008616	 .018754	 .019651	 .007826	 .013862	 .015041	 .034534	 .027935	 .009779	 .012420	 .011687	 .011638	 -11.652	 -15.557	 -6.7506	 19.9931	 .084150	 -289.96	 4.17555	 -20.335	 -52.073	 8.20683	 9.35776	 1.11380	 -3.5705	 10.8115	 429.976	214	334	319	303	301	332	333	140	335	126	503	"Wollastonite"	"Jadeite"	"Corundum"	"CaNb2O6"	"Cassiterite"	"Scheelite"	"Manganotantalite"	"Rutile"	"Mn"	"Magnetite"	"Zr"
"CS14_Bamboo_I"	12	 40.0000	 20.0000	 80.0000	 .000000	475	 .000000	 .000000	 .000000	 .041818	 77.6227	 .000000	 .478636	 .000000	 .000000	 .066946	 .072473	 21.0963	 99.3788	 .000000	 .000000	 .000000	 .059822	 98.5505	 .000000	 .584442	 .000000	 .000000	 .086126	 .097897	  .00000	 99.3788	 .000000	 .000000	 .000000	 .022760	 33.0702	 .000000	 .133756	 .000000	 .000000	 .060616	 .040174	 66.6726	 .000000	 .000000	 .000000	 .034227	 99.4615	 .000000	 .201142	 .000000	 .000000	 .182309	 .120828	 .000000	 100.000	 2.00000	O	 .000000	 .000000	 .000000	 .000683	 .992017	 .000000	 .004012	 .000000	 .000000	 .001818	 .001205	 2.00000	 .008771	 .014576	 .004142	 .009695	 .011853	 .027390	 .022882	 .005864	 .009621	 .009086	 .008620	 .018763	 .019648	 .007827	 .013869	 .015049	 .034541	 .027941	 .009781	 .012422	 .011689	 .011644	 -14.707	 -17.473	 -9.4930	 16.8863	 .084572	 -75.551	 3.67247	 -41.606	 -362.24	 10.1561	 8.87659	 1.12380	 -3.5715	 10.8115	 440.027	214	334	319	303	301	332	333	140	335	126	503	"Wollastonite"	"Jadeite"	"Corundum"	"CaNb2O6"	"Cassiterite"	"Scheelite"	"Manganotantalite"	"Rutile"	"Mn"	"Magnetite"	"Zr"
