Repository: orthospar/MinorElements-Cassiterite

# MinorElements-Cassiterite
EPMA data and R code for generation of figures in "Systematic trends in the substitution mechanisms of minor elements in cassiterite", submitted for publication in the Australian Journal of Earth Sciences.

# Data Availability
The final cleaned and organised dataset is available above (cassiterite_EPMA.csv) and as a supplementary file hosted by AJES.

File: Data/171207/171207_recalc.dat (part 13 of 20)
LOVOLT"	" CURRENT"	"BEAMSIZE"	"    LINE"	"  Si WT%"	"  Na WT%"	"  Al WT%"	"  Nb WT%"	"  Sn WT%"	"   W WT%"	"  Ta WT%"	"  Ti WT%"	"  Mn WT%"	"  Fe WT%"	"  Zr WT%"	"   O WT%"	"   TOTAL"	"    SiO2"	"    Na2O"	"   Al2O3"	"   Nb2O5"	"    SnO2"	"     WO3"	"   Ta2O5"	"    TiO2"	"     MnO"	"     FeO"	"    ZrO2"	"       O"	"   TOTAL"	"  Si AT%"	"  Na AT%"	"  Al AT%"	"  Nb AT%"	"  Sn AT%"	"   W AT%"	"  Ta AT%"	"  Ti AT%"	"  Mn AT%"	"  Fe AT%"	"  Zr AT%"	"   O AT%"	"Si OXMOL%"	"Na OXMOL%"	"Al OXMOL%"	"Nb OXMOL%"	"Sn OXMOL%"	"W OXMOL%"	"Ta OXMOL%"	"Ti OXMOL%"	"Mn OXMOL%"	"Fe OXMOL%"	"Zr OXMOL%"	"O OXMOL%"	"   TOTAL"	" FORMULA"	"   BASIS"	"Si FORMULA"	"Na FORMULA"	"Al FORMULA"	"Nb FORMULA"	"Sn FORMULA"	"W FORMULA"	"Ta FORMULA"	"Ti FORMULA"	"Mn FORMULA"	"Fe FORMULA"	"Zr FORMULA"	"O FORMULA"	"Si CDL99"	"Na CDL99"	"Al CDL99"	"Nb CDL99"	"Sn CDL99"	" W CDL99"	"Ta CDL99"	"Ti CDL99"	"Mn CDL99"	"Fe CDL99"	"Zr CDL99"	"SiO2 CDL99"	"Na2O CDL99"	"Al2O3 CDL99"	"Nb2O5 CDL99"	"SnO2 CDL99"	"WO3 CDL99"	"Ta2O5 CDL99"	"TiO2 CDL99"	"MnO CDL99"	"FeO CDL99"	"ZrO2 CDL99"	"Si %ERR "	"Na %ERR "	"Al %ERR "	"Nb %ERR "	"Sn %ERR "	" W %ERR "	"Ta %ERR "	"Ti %ERR "	"Mn %ERR "	"Fe %ERR "	"Zr %ERR "	"   X-POS"	"   Y-POS"	"   Z-POS"	" RELDIST"	"Si STD_NUM"	"Na STD_NUM"	"Al STD_NUM"	"Nb STD_NUM"	"Sn STD_NUM"	"W STD_NUM"	"Ta STD_NUM"	"Ti STD_NUM"	"Mn STD_NUM"	"Fe STD_NUM"	"Zr STD_NUM"	"Si STD_NAM"	"Na STD_NAM"	"Al STD_NAM"	"Nb STD_NAM"	"Sn STD_NAM"	"W STD_NAM"	"Ta STD_NAM"	"Ti STD_NAM"	"Mn STD_NAM"	"Fe STD_NAM"	"Zr STD_NAM"
"CS14_Tinshafts_D"	13	 40.0000	 20.0000	 80.0000	 .000000	476	 .000000	 .000000	 .000000	 .302888	 76.7656	 .000000	 1.32300	 .198275	 .013389	 .389868	 .069711	 21.3922	 100.455	 .000000	 .000000	 .000000	 .433294	 97.4624	 .000000	 1.61545	 .330734	 .017289	 .501563	 .094166	  .00000	 100.455	 .000000	 .000000	 .000000	 .162481	 32.2342	 .000000	 .364392	 .206299	 .012147	 .347922	 .038087	 66.6345	 .000000	 .000000	 .000000	 .245424	 97.3781	 .000000	 .550406	 .623219	 .036694	 1.05106	 .115060	 .000000	 100.000	 2.00000	O	 .000000	 .000000	 .000000	 .004877	 .967494	 .000000	 .010937	 .006192	 .000365	 .010443	 .001143	 2.00000	 .008792	 .014526	 .004132	 .009727	 .011884	 .027409	 .022899	 .005856	 .009615	 .009081	 .008651	 .018809	 .019580	 .007808	 .013915	 .015087	 .034565	 .027960	 .009768	 .012415	 .011682	 .011685	 -14.080	 -20.123	 -12.671	 2.73865	 .085244	 -40.737	 1.50593	 2.30401	 51.4647	 2.15420	 9.24123	 -2.1717	 -4.7969	 10.8220	 .000000	214	334	319	303	301	332	333	140	335	126	503	"Wollastonite"	"Jadeite"	"Corundum"	"CaNb2O6"	"Cassiterite"	"Scheelite"	"Manganotantalite"	"Rutile"	"Mn"	"Magnetite"	"Zr"
"CS14_Tinshafts_D"	13	 40.0000	 20.0000	 80.0000	 .000000	477	 .000000	 .000000	 .000000	 .313660	 76.8925	 .000000	 1.43466	 .200227	 .022827	 .413745	 .069498	 21.4665	 100.814	 .000000	 .000000	 .000000	 .448704	 97.6235	 .000000	 1.75181	 .333990	 .029476	 .532282	 .093878	 .000000	 100.814	 .000000	 .000000	 .000000	 .167667	 32.1739	 .000000	 .393758	 .207596	 .020636	 .367931	 .037837	 66.6307	 .000000	 .000000	 .000000	 .253361	 97.2356	 .000000	 .595006	 .627396	 .062365	 1.11196	 .114351	 .000000	 100.000	 2.00000	O	 .000000	 .000000	 .000000	 .005033	 .965737	 .000000	 .011819	 .006231	 .000619	 .011044	 .001136	 2.00000	 .008798	 .014520	 .004132	 .009733	 .011889	 .027413	 .022902	 .005856	 .009615	 .009080	 .008656	 .018822	 .019573	 .007807	 .013923	 .015094	 .034570	 .027965	 .009768	 .012415	 .011682	 .011692	 -14.208	 -21.367	 -13.571	 2.66061	 .085187	 -52.435	 1.40892	 2.28359	 30.4834	 2.05544	 9.27319	 -2.1768	 -4.7883	 10.8220	 9.98969	214	334	319	303	301	332	333	140	335	126	503	"Wollastonite"	"Jadeite"	"Corundum"	"CaNb2O6"	"Cassiterite"	"Scheelite"	"Manganotantalite"	"Rutile"	"Mn"	"Magnetite"	"Zr"
"CS14_Tinshafts_D"	13	 40.0000	 20.0000	 80.0000	 .000000	478	 .000000	 .000000	 .000000	 .348345	 76.5758	 .000000	 1.45199	 .212697	 .020367	 .421037	 .071934	 21.4104	 100.513	 .000000	 .000000	 .000000	 .498323	 97.2214	 .000000	 1.77296	 .354790	 .026298	 .541662	 .097168	 .000000	 100.513	 .000000	 .000000	 .000000	 .186703	 32.1264	 .000000	 .399572	 .221111	 .018460	 .375409	 .039267	 66.6331	 .000000	 .000000	 .000000	 .282252	 97.1355	 .000000	 .604061	 .668538	 .055815	 1.13507	 .118725	 .000000	 100.000	 2.00000	O	 .000000	 .000000	 .000000	 .005604	 .964277	 .000000	 .011993	 .006637	 .000554	 .011268	 .001179	 2.00000	 .008796	 .014514	 .004131	 .009733	 .011889	 .027412	 .022901	 .005855	 .009613	 .009079	 .008655	 .018818	 .019564	 .007806	 .013923	 .015095	 .034569	 .027964	 .009766	 .012413	 .011681	 .011692	 -14.082	 -17.600	 -12.076	 2.43796	 .085378	 -54.105	 1.39516	 2.16212	 34.0753	 2.02736	 8.97490	 -2.1820	 -4.7797	 10.8220	 20.0431	214	334	319	303	301	332	333	140	335	126	503	"Wollastonite"	"Jadeite"	"Corundum"	"CaNb2O6"	"Cassiterite"	"Scheelite"	"Manganotantalite"	"Rutile"	"Mn"	"Magnetite"	"Zr"
"CS14_Tinshafts_D"	13	 40.0000	 20.0000	 80.0000	 .000000	479	 .000000	 .000000	 .000000	 .384753	 76.4380	 .000000	 1.63524	 .217352	 .023717	 .492083	 .100604	 21.4640	 100.756	 .000000	 .000000	 .000000	 .550405	 97.0464	 .000000	 1.99673	 .362556	 .030624	 .633064	 .135895	  .00000	 100.756	 .000000	 .000000	 .000000	 .205670	 31.9836	 .000000	 .448809	 .225352	 .021440	 .437594	 .054772	 66.6227	 .000000	 .000000	 .000000	 .311149	 96.7734	 .000000	 .678984	 .681851	 .064870	 1.32404	 .165724	 .000000	 100.000	 2.00000	O	 .000000	 .000000	 .000000	 .006174	 .960142	 .000000	 .013473	 .006765	 .000644	 .013136	 .001644	 2.00000	 .008804	 .014505	 .004130	 .009742	 .011900	 .027420	 .022909	 .005855	 .009614	 .009080	 .008664	 .018835	 .019552	 .007804	 .013937	 .015108	 .034579	 .027973	 .009766	 .012414	 .011681	 .011703	 -10.795	 -28.102	 -10.328	 2.24858	 .085505	 -62.066	 1.26745	 2.12025	 29.3640	 1.79720	 6.55523	 -2.1871	 -4.7712	 10.8220	 29.9468	214	334	319	303	301	332	333	140	335	126	503	"Wollastonite"	"Jadeite"	"Corundum"	"CaNb2O6"	"Cassiterite"	"Scheelite"	"Manganotantalite"	"Rutile"	"Mn"	"Magnetite"	"Zr"
"CS14_Tinshafts_D"	13	 40.0000	 20.0000	 80.0000	 .000000	480	 .000000	 .000000	 .000000	 .356790	 75.6557	 .000000	 1.54081	 .223926	 .008035	 .458594	 .073373	 21.2008	 99.5181	 .000000	 .000000	 .000000	 .510403	 96.0532	 .000000	 1.88142	 .373521	 .010375	 .589980	 .099113	  .00000	 99.5181	 .000000	 .000000	 .000000	 .193111	 32.0528	 .000000	 .428188	 .235075	 .007354	 .412921	 .040447	 66.6301	 .000000	 .000000	 .000000	 .292068	 96.9556	 .000000	 .647607	 .711072	 .022245	 1.24903	 .122347	 .000000	 100.000	 2.00000	O	 .000000	 .000000	 .000000	 .005797	 .962111	 .000000	 .012853	 .007056	 .000221	 .012394	 .001214	 2.00000	 .008800	 .014506	 .004131	 .009739	 .011895	 .027417	 .022906	 .005855	 .009614	 .009080	 .008660	 .018827	 .019554	 .007805	 .013932	 .015102	 .034575	 .027970	 .009766	 .012414	 .011681	 .011699	 -14.532	 -37.509	 -16.369	 2.39159	 .085931	 -36.484	 1.32965	 2.06455	 85.2696	 1.89713	 8.81325	 -2.1923	 -4.7626	 10.8220	 40.0107	214	334	319	303	301	332	333	140	335	126	503	"Wollastonite"	"Jadeite"	"Corundum"	"CaNb2O6"	"Cassiterite"	"Scheelite"	"Manganotantalite"	"Rutile"	"Mn"	"Magnetite"	"Zr"
"CS14_Tinshafts_D"	13	 40.0000	 20.0000	 80.0000	 .000000	481	 .000000	 .000000	 .000000	 .376358	 76.2920	 .000000	 1.56225	 .217146	 .021057	 .495613	 .077245	 21.3968	 100.438	 .000000	 .000000	 .000000	 .538396	 96.8611	 .000000	 1.90759	 .362212	 .027190	 .637604	 .104342	 .000000	 100.438	 .000000	 .000000	 .000000	 .201801	 32.0207	 .000000	 .430091	 .225830	 .019094	 .442087	 .042184	 66.6183	 .000000	 .000000	 .000000	 .305150	 96.8392	 .000000	 .650357	 .682970	 .057745	 1.33699	 .127575	 .000000	 100.000	 2.00000	O	 .000000	 .000000	 .000000	 .006058	 .961318	 .000000	 .012912	 .006780	 .000573	 .013272	 .001266	 2.00000	 .008800	 .014501	 .004130	 .009738	 .011894	 .027415	 .022905	 .005854	 .009612	 .009078	 .008660	 .018826	 .019547	 .007804	 .013931	 .015101	 .034573	 .027968	 .009764	 .012411	 .011679	 .011697	 -14.368	 -16.653	 -12.872	 2.28877	 .085566	 -42.028	 1.31479	 2.12180	 32.9750	 1.78723	 8.39395	 -2.1974	 -4.7540	 10.8220	 50.0004	214	334	319	303	301	332	333	140	335	126	503	"Wollastonite"	"Jadeite"	"Corundum"	"CaNb2O6"	"Cassiterite"	"Scheelite"	"Manganotantalite"	"Rutile"	"Mn"	"Magnetite"	"Zr"
"CS14_Tinshafts_D"	13	 40.0000	 20.0000	 80.0000	 .000000	482	 .000000	 .000000	 .000000	 .385298	 76.0992	 .000000	 1.67705	 .222085	 .014261	 .502552	 .096669	 21.3841	 100.381	 .000000	 .000000	 .000000	 .551185	 96.6163	 .000000	 2.04777	 .370450	 .018414	 .646532	 .130581	 .000004	 100.381	 .000000	 .000000	 .000000	 .206735	 31.9615	 .000000	 .462012	 .231123	 .012940	 .448583	 .052827	 66.6243	 .000000	 .000000	 .000000	 .312843	 96.7318	 .000000	 .699142	 .699498	 .039163	 1.35764	 .159883	 .000000	 100.000	 2.00000	O	 .000000	 .000000	 .000000	 .006206	 .959455	 .000000	 .013869	 .006938	 .000388	 .013466	 .001586	 2.00000	 .008807	 .014496	 .004130	 .009746	 .011903	 .027423	 .022912	 .005855	 .009613	 .009079	 .008666	 .018841	 .019541	 .007804	 .013942	 .015112	 .034583	 .027976	 .009767	 .012413	 .011680	 .011706	 -14.239	 -17.701	 -12.175	 2.24672	 .085707	 -41.258	 1.24220	 2.07976	 48.3544	 1.76851	 6.80525	 -2.2025	 -4.7454	 10.8220	 60.0077	214	334	319	303	301	332	333	140	335	126	503	"Wollastonite"	"Jadeite"	"Corundum"	"CaNb2O6"	"Cassiterite"	"Scheelite"	"Manganotantalite"	"Rutile"	"Mn"	"Magnetite"	"Zr"
"CS14_Tinshafts_D"	13	 40.0000	 20.0000	 80.0000	 .000000	483	 .000000	 .000000	 .000000	 .397007	 76.0836	 .000000	 1.58871	 .224592	 .033159	 .496614	 .085921	 21.3671	 100.277	 .000000	 .000000	 .000000	 .567935	 96.5965	 .000000	 1.93990	 .374633	 .042817	 .638893	 .116062	 .000000	 100.277	 .000000	 .000000	 .000000	 .213164	 31.9770	 .000000	 .437976	 .233894	 .030109	 .443588	 .046986	 66.6173	 .000000	 .000000	 .000000	 .322418	 96.7325	 .000000	 .662453	 .707546	 .091082	 1.34188	 .142136	 .000000	 100.000	 2.00000	O	 .000000	 .000000	 .000000	 .006400	 .960021	 .000000	 .013149	 .007022	 .000904	 .013318	 .001411	 2.00000	 .008799	 .014492	 .004130	 .009740	 .011895	 .027415	 .022905	 .005853	 .009610	 .009077	 .008660	 .018825	 .019535	 .007803	 .013933	 .015102	 .034573	 .027968	 .009763	 .012409	 .011677	 .011698	 -14.644	 -16.864	 -13.561	 2.19143	 .085697	 -47.243	 1.29713	 2.05835	 21.1971	 1.78432	 7.59359	 -2.2077	 -4.7368	 10.8215	 70.0488	214	334	319	303	301	332	333	140	335	126	503	"Wollastonite"	"Jadeite"	"Corundum"	"CaNb2O6"	"Cassiterite"	"Scheelite"	"Manganotantalite"	"Rutile"	"Mn"	"Magnetite"	"Zr"
"CS14_Tinshafts_D"	13	 40.0000	 20.0000	 80.0000	 .000000	484	 .000000	 .000000	 .000000	 .422146	 75.9122	 .000000	 1.73107	 .225693	 .024663	 .512849	 .080430	 21.3642	 100.273	 .000000	 .000000	 .000000	 .603898	 96.3789	 .000000	 2.11374	 .376469	 .031846	 .659779	 .108644	  .00000	 100.273	 .000000	 .000000	 .000000	 .226716	 31.9125	 .000000	 .477336	 .235096	 .022399	 .458198	 .043994	 66.6238	 .000000	 .000000	 .000000	 .343257	 96.6336	 .000000	 .722707	 .711891	 .067827	 1.38746	 .133216	 .000000	 100.000	 2.00000	O	 .000000	 .000000	 .000000	 .006806	 .957989	 .000000	 .014329	 .007057	 .000672	 .013755	 .001321	 2.00000	 .008808	 .014488	 .004130	 .009748	 .011905	 .027423	 .022912	 .005855	 .009612	 .009078	 .008668	 .018844	 .019529	 .007803	 .013945	 .015114	 .034583	 .027977	 .009766	 .012411	 .011679	 .011708	 -14.481	 -18.948	 -13.759	 2.08679	 .085824	 -35.569	 1.21118	 2.04969	 28.2588	 1.74124	 8.08742	 -2.2128	 -4.7283	 10.8215	 79.9615	214	334	319	303	301	332	333	140	335	126	503	"Wollastonite"	"Jadeite"	"Corundum"	"CaNb2O6"	"Cassiterite"	"Scheelite"	"Manganotantalite"	"Rutile"	"Mn"	"Magnetite"	"Zr"
"CS14_Tinshafts_D"	13	 40.0000	 20.0000	 80.0000	 .000000	485	 .000000	 .000000	 .000000	 .417692	 75.7093	 .000000	 1.73315	 .229663	 .022298	 .515618	 .084451	 21.3122	 100.024	 .000000	 .000000	 .000000	 .597527	 96.1213	 .000000	 2.11628	 .383092	 .028792	 .663342	 .114076	 -.00001	 100.024	 .000000	 .000000	 .000000	 .224870	 31.9046	 .000000	 .479072	 .239814	 .020301	 .461792	 .046305	 66.6233	 .000000	 .000000	 .000000	 .340456	 96.6081	 .000000	 .725323	 .726164	 .061471	 1.39832	 .140215	 .000000	 100.000	 2.00000	O	 .000000	 .000000	 .000000	 .006750	 .957760	 .000000	 .014382	 .007199	 .000609	 .013863	 .001390	 2.00000	 .008808	 .014485	 .004130	 .009749	 .011905	 .027423	 .022912	 .005854	 .009611	 .009078	 .008668	 .018844	 .019525	 .007803	 .013946	 .015115	 .034583	 .027977	 .009765	 .012410	 .011678	 .011709	 -16.340	 -26.750	 -14.821	 2.10480	 .085942	 -44.775	 1.21004	 2.01792	 31.1789	 1.73410	 7.72454	 -2.2180	 -4.7197	 10.8215	 90.0149	214	334	319	303	301	332	333	140	335	126	503	"Wollastonite"	"Jadeite"	"Corundum"	"CaNb2O6"	"Cassiterite"	"Scheelite"	"Manganotantalite"	"Rutile"	"Mn"	"Magnetite"	"Zr"
"CS14_Tinshafts_D"	13	 40.0000	 20.0000	 80.0000	 .000000	486	 .000000	 .000000	 .000000	 .409625	 75.4930	 .000000	 1.74499	 .235412	 .020273	 .525354	 .082024	 21.2582	 99.7689	 .000000	 .000000	 .000000	 .585985	 95.8467	 .000000	 2.13074	 .392680	 .026178	 .675866	 .110798	 .000002	 99.7689	 .000000	 .000000	 .000000	 .221077	 31.8930	 .000000	 .483550	 .246430	 .018504	 .471688	 .045087	 66.6207	 .000000	 .000000	 .000000	 .334692	 96.5664	 .000000	 .732054	 .746149	 .056026	 1.42819	 .136517	 .000000	 100.000	 2.00000	O	 .000000	 .000000	 .000000	 .006637	 .957449	 .000000	 .014517	 .007398	 .000555	 .014160	 .001354	 2.00000	 .008809	 .014482	 .004130	 .009750	 .011905	 .027423	 .022913	 .005854	 .009611	 .009077	 .008669	 .018845	 .019521	 .007804	 .013947	 .015115	 .034583	 .027978	 .009765	 .012410	 .011678	 .011709	 -13.349	 -28.325	 -15.944	 2.13845	 .086068	 -35.214	 1.20354	 1.97383	 34.2190	 1.70970	 7.93997	 -2.2231	 -4.7111	 10.8215	 100.005	214	334	319	303	301	332	333	140	335	126	503	"Wollastonite"	"Jadeite"	"Corundum"	"CaNb2O6"	"Cassiterite"	"Scheelite"	"Manganotantalite"	"Rutile"	"Mn"	"Magnetite"	"Zr"
"CS14_Tinshafts_D"	13	 40.0000	 20.0000	 80.0000	 .000000	487	 .000000	 .000000	 .000000	 .463533	 75.7762	 .000000	 1.87851	 .236543	 .051181	 .563266	 .080140	 21.4073	 100.457	 .000000	 .000000	 .000000	 .663104	 96.2062	 .000000	 2.29377	 .394568	 .066087	 .724639	 .108254	  .00000	 100.457	 .000000	 .000000	 .000000	 .248396	 31.7853	 .000000	 .516854	 .245857	 .046381	 .502135	 .043739	 66.6114	 .000000	 .000000	 .000000	 .376289	 96.3015	 .000000	 .782969	 .744884	 .140524	 1.52135	 .132518	 .000000	 100.000	 2.00000	O	 .000000	 .000000	 .000000	 .007458	 .954350	 .000000	 .015518	 .007382	 .001393	 .015077	 .001313	 2.00000	 .008814	 .014473	 .004129	 .009755	 .011911	 .027428	 .022917	 .005854	 .009610	 .009077	 .008674	 .018856	 .019510	 .007802	 .013955	 .015123	 .034589	 .027983	 .009764	 .012409	 .011677	 .011716	 -10.722	 -15.649	 -10.913	 1.93763	 .085936	 -50.213	 1.13551	 1.96507	 13.9800	 1.62243	 8.12012	 -2.2283	 -4.7025	 10.8215	 110.069	214	334	319	303	301	332	333	140	335	126	503	"Wollastonite"	"Jadeite"	"Corundum"	"CaNb2O6"	"Cassiterite"	"Scheelite"	"Manganotantalite"	"Rutile"	"Mn"	"Magnetite"	"Zr"
"CS14_Tinshafts_D"	13	 40.0000	 20.0000	 80.0000	 .000000	488	 .000000	 .000000	 .000000	 .452819	 75.8250	 .000000	 1.90342	 .236978	 .040832	 .562846	 .088158	 21.4213	 100.531	 .000000	 .000000	 .000000	 .647777	 96.2682	 .000000	 2.32419	 .395293	 .052724	 .724100	 .119084	  .00000	 100.531	 .000000	 .000000	 .000000	 .242508	 31.7866	 .000000	 .523391	 .246160	 .036980	 .501459	 .048086	 66.6148	 .000000	 .000000	 .000000	 .367412	 96.3165	 .000000	 .792964	 .745889	 .112054	 1.51947	 .145705	 .000000	 100.000	 2.00000	O	 .000000	 .000000	 .000000	 .007281	 .954339	 .000000	 .015714	 .007391	 .001110	 .015055	 .001444	 2.00000	 .008817	 .014472	 .004130	 .009758	 .011914	 .027432	 .022921	 .005855	 .009611	 .009078	 .008676	 .018862	 .019508	 .007803	 .013959	 .015126	 .034594	 .027987	 .009766	 .012410	 .011678	 .011719	 -10.459	 -18.245	 -12.516	 1.97449	 .085916	 -44.894	 1.12396	 1.96217	 17.3478	 1.62343	 7.42565	 -2.2334	 -4.6940	 10.8215	 119.981	214	334	319	303	301	332	333	140	335	126	503	"Wollastonite"	"Jadeite"	"Corundum"	"CaNb2O6"	"Cassiterite"	"Scheelite"	"Manganotantalite"	"Rutile"	"Mn"	"Magnetite"	"Zr"
"CS14_Tinshafts_D"	13	 40.0000	 20.0000	 80.0000	 .000000	489	 .000000	 .000000	 .000000	 .475623	 75.1916	 .000000	 1.87153	 .239898	 .014386	 .540379	 .090568	 21.2419	 99.6659	 .000000	 .000000	 .000000	 .680399	 95.4639	 .000000	 2.28525	 .400164	 .018576	 .695196	 .122339	 -.00001	 99.6659	 .000000	 .000000	 .000000	 .256929	 31.7943	 .000000	 .519084	 .251354	 .013142	 .485616	 .049829	 66.6298	 .000000	 .000000	 .000000	 .389496	 96.3982	 .000000	 .786914	 .762088	 .039847	 1.47236	 .151077	 .000000	 100.000	 2.00000	O	 .000000	 .000000	 .000000	 .007712	 .954357	 .000000	 .015581	 .007545	 .000394	 .014577	 .001496	 2.00000	 .008814	 .014468	 .004129	 .009757	 .011914	 .027429	 .022919	 .005855	 .009610	 .009077	 .008674	 .018857	 .019503	 .007802	 .013958	 .015126	 .034591	 .027985	 .009766	 .012409	 .011678	 .011717	 -12.588	 -28.013	 -13.854	 1.89869	 .086282	 -51.545	 1.13890	 1.94091	 47.9250	 1.67361	 7.23916	 -2.2385	 -4.6854	 10.8215	 129.971	214	334	319	303	301	332	333	140	335	126	503	"Wollastonite"	"Jadeite"	"Corundum"	"CaNb2O6"	"Cassiterite"	"Scheelite"	"Manganotantalite"	"Rutile"	"Mn"	"Magnetite"	"Zr"
"CS14_Tinshafts_D"	13	 40.0000	 20.0000	 80.0000	 .000000	490	 .000000	 .000000	 .000000	 .452903	 75.7715	 .000000	 1.88111	 .237849	 .023603	 .545701	 .071691	 21.3868	 100.371	 .000000	 .000000	 .000000	 .647897	 96.2003	 .000000	 2.29695	 .396746	 .030477	 .702043	 .096840	 .000006	 100.371	 .000000	 .000000	 .000000	 .242977	 31.8197	 .000000	 .518162	 .247497	 .021414	 .487034	 .039172	 66.6240	 .000000	 .000000	 .000000	 .368199	 96.4368	 .000000	 .785203	 .750096	 .064899	 1.47607	 .118720	 .000000	 100.000	 2.00000	O	 .000000	 .000000	 .000000	 .007294	 .955202	 .000000	 .015555	 .007430	 .000643	 .014620	 .001176	 2.00000	 .008817	 .014468	 .004130	 .009758	 .011914	 .027431	 .022920	 .005855	 .009610	 .009077	 .008675	 .018863	 .019503	 .007804	 .013959	 .015126	 .034593	 .027987	 .009767	 .012409	 .011678	 .011718	 -11.833	 -16.418	 -12.260	 1.97411	 .085936	 -31.109	 1.13437	 1.95591	 29.4921	 1.66133	 9.02351	 -2.2437	 -4.6768	 10.8215	 140.029	214	334	319	303	301	332	333	140	335	126	503	"Wollastonite"	"Jadeite"	"Corundum"	"CaNb2O6"	"Cassiterite"	"Scheelite"	"Manganotantalite"	"Rutile"	"Mn"	"Magnetite"	"Zr"
"CS14_Tinshafts_D"	13	 40.0000	 20.0000	 80.0000	 .000000	491	 .000000	 .000000	 .000000	 .500790	 75.8566	 .000000	 2.04566	 .249712	 .020442	 .603148	 .090100	 21.4967	 100.863	 .000000	 .000000	 .000000	 .716401	 96.3083	 .000000	 2.49786	 .416534	 .026395	 .775948	 .121708	 .000000	 100.863	 .000000	 .000000	 .000000	 .267279	 31.6907	 .000000	 .560572	 .258498	 .018450	 .535522	 .048977	 66.6200	 .000000	 .000000	 .000000	 .405384	 96.1313	 .000000	 .850225	 .784132	 .055967	 1.62446	 .148567	 .000000	 100.000	 2.00000	O	 .000000	 .000000	 .000000	 .008024	 .951388	 .000000	 .016829	 .007760	 .000554	 .016077	 .001470	 2.00000	 .008825	 .014463	 .004130	 .009768	 .011925	 .027444	 .022931	 .005856	 .009613	 .009079	 .008684	 .018881	 .019495	 .007804	 .013973	 .015140	 .034609	 .028000	 .009769	 .012412	 .011680	 .011730	 -10.366	 -15.867	 -12.307	 1.82487	 .085948	 -45.051	 1.06289	 1.87332	 33.9486	 1.54238	 7.28192	 -2.2488	 -4.6682	 10.8210	 150.019	214	334	319	303	301	332	333	140	335	126	503	"Wollastonite"	"Jadeite"	"Corundum"	"CaNb2O6"	"Cassiterite"	"Scheelite"	"Manganotantalite"	"Rutile"	"Mn"	"Magnetite"	"Zr"
"CS14_Tinshafts_D"	13	 40.0000	 20.0000	 80.0000	 .000000	492	 .000000	 .000000	 .000000	 .463306	 75.6606	 .000000	 1.91602	 .245307	 .025250	 .539029	 .090095	 21.3791	 100.319	 .000000	 .000000	 .000000	 .662779	 96.0594	 .000000	 2.33957	 .409186	 .032603	 .693459	 .121700	 -.00001	 100.319	 .000000	 .000000	 .000000	 .248663	 31.7865	 .000000	 .527998	 .255365	 .022918	 .481282	 .049249	 66.6280	 .000000	 .000000	 .000000	 .376949	 96.3705	 .000000	 .800394	 .774216	 .069482	 1.45915	 .149313	 .000000	 100.000	 2.00000	O	 .000000	 .000000	 .000000	 .007464	 .954147	 .000000	 .015849	 .007665	 .000688	 .014447	 .001478	 2.00000	 .008820	 .014463	 .004131	 .009762	 .011918	 .027438	 .022926	 .005856	 .009612	 .009078	 .008678	 .018869	 .019496	 .007805	 .013965	 .015132	 .034601	 .027994	 .009769	 .012411	 .011679	 .011722	 -12.163	 -23.658	 -13.547	 1.93945	 .086029	 -48.528	 1.11839	 1.90325	 27.6181	 1.67696	 7.27759	 -2.2540	 -4.6597	 10.8210	 159.987	214	334	319	303	301	332	333	140	335	126	503	"Wollastonite"	"Jadeite"	"Corundum"	"CaNb2O6"	"Cassiterite"	"Scheelite"	"Manganotantalite"	"Rutile"	"Mn"	"Magnetite"	"Zr"
"CS14_Tinshafts_D"	13	 40.0000	 20.0000	 80.0000	 .000000	493	 .000000	 .000000	 .000000	 .450556	 75.9971	 .000000	 1.90647	 .231900	 .031632	 .549328	 .098687	 21.4611	 100.727	 .000000	 .000000	 .000000	 .644539	 96.4866	 .000000	 2.32792	 .386823	 .040845	 .706709	 .133306	  .00000	 100.727	 .000000	 .000000	 .000000	 .240873	 31.8028	 .000000	 .523311	 .240463	 .028598	 .488557	 .053734	 66.6216	 .000000	 .000000	 .000000	 .365000	 96.3831	 .000000	 .792985	 .728758	 .086671	 1.48064	 .162850	 .000000	 100.000	 2.00000	O	 .000000	 .000000	 .000000	 .007231	 .954729	 .000000	 .015710	 .007219	 .000859	 .014667	 .001613	 2.00000	 .008820	 .014461	 .004131	 .009761	 .011917	 .027436	 .022925	 .005856	 .009610	 .009077	 .008677	 .018869	 .019494	 .007805	 .013963	 .015130	 .034599	 .027993	 .009768	 .012409	 .011678	 .011720	 -12.199	 -11.975	 -10.154	 1.98284	 .085826	 -41.070	 1.12271	 2.00083	 22.1865	 1.65316	 6.68323	 -2.2591	 -4.6511	 10.8210	 169.977	214	334	319	303	301	332	333	140	335	126	503	"Wollastonite"	"Jadeite"	"Corundum"	"CaNb2O6"	"Cassiterite"	"Scheelite"	"Manganotantalite"	"Rutile"	"Mn"	"Magnetite"	"Zr"
"CS14_Tinshafts_D"	13	 40.0000	 20.0000	 80.0000	 .000000	494	 .000000	 .000000	 .000000	 .442529	 75.7323	 .000000	 1.83882	 .229481	 .008269	 .541631	 .066502	 21.3494	 100.209	 .000000	 .000000	 .000000	 .633057	 96.1504	 .000000	 2.24531	 .382788	 .010677	 .696807	 .089831	  .00000	 100.209	 .000000	 .000000	 .000000	 .237839	 31.8604	 .000000	 .507422	 .239219	 .007516	 .484270	 .036402	 66.6270	 .000000	 .000000	 .000000	 .360357	 96.5454	 .000000	 .768812	 .724897	 .022774	 1.46747	 .110309	 .000000	 100.000	 2.00000	O	 .000000	 .000000	 .000000	 .007139	 .956381	 .000000	 .015232	 .007181	 .000226	 .014537	 .001093	 2.00000	 .008817	 .014461	 .004131	 .009758	 .011913	 .027431	 .022921	 .005856	 .009609	 .009076	 .008673	 .018863	 .019493	 .007806	 .013959	 .015125	 .034593	 .027988	 .009768	 .012408	 .011677	 .011716	 -11.379	 -19.671	 -10.537	 2.01092	 .085951	 -35.296	 1.15490	 2.01963	 82.8346	 1.67059	 9.68937	 -2.2643	 -4.6425	 10.8210	 180.041	214	334	319	303	301	332	333	140	335	126	503	"Wollastonite"	"Jadeite"	"Corundum"	"CaNb2O6"	"Cassiterite"	"Scheelite"	"Manganotantalite"	"Rutile"	"Mn"	"Magnetite"	"Zr"
"CS14_Tinshafts_D"	13	 40.0000	 20.0000	 80.0000	 .000000	495	 .000000	 .000000	 .000000	 .391070	 75.9834	 .000000	 1.65645	 .221045	 .034964	 .472155	 .078814	 21.3412	 100.179	 .000000	 .000000	 .000000	 .559442	 96.4692	 .000000	 2.02262	 .368716	 .045147	 .607426	 .106462	 .000006	 100.179	 .000000	 .000000	 .000000	 .210261	 31.9781	 .000000	 .457271	 .230512	 .031790	 .422312	 .043158	 66.6266	 .000000	 .000000	 .000000	 .318195	 96.7871	 .000000	 .692002	 .697683	 .096219	 1.27820	 .130625	 .000000	 100.000	 2.00000	O	 .000000	 .000000	 .000000	 .006312	 .959922	 .000000	 .013726	 .006920	 .000954	 .012677	 .001296	 2.00000	 .008808	 .014463	 .004132	 .009749	 .011902	 .027423	 .022914	 .005855	 .009607	 .009075	 .008664	 .018844	 .019496	 .007808	 .013946	 .015112	 .034582	 .027979	 .009766	 .012405	 .011675	 .011704	 -13.906	 -18.270	 -12.467	 2.22013	 .085767	 -29.817	 1.25467	 2.08848	 20.1343	 1.85416	 8.24053	 -2.2694	 -4.6339	 10.8210	 190.025	214	334	319	303	301	332	333	140	335	126	503	"Wollastonite"	"Jadeite"	"Corundum"	"CaNb2O6"	"Cassiterite"	"Scheelite"	"Manganotantalite"	"Rutile"	"Mn"	"Magnetite"	"Zr"
"CS14_Tinshafts_D"	13	 40.0000	 20.0000	 80.0000	 .000000	496	 .000000	 .000000	 .000000	 .401774	 75.7071	 .000000	 1.66585	 .222853	 .009588	 .489471	 .083955	 21.2740	 99.8546	 .000000	 .000000	 .000000	 .574754	 96.1185	 .000000	 2.03410	 .371731	 .012380	 .629703	 .113407	 .000006	 99.8546	 .000000	 .000000	 .000000	 .216711	 31.9644	 .000000	 .461344	 .233145	 .008745	 .439209	 .046121	 66.6304	 .000000	 .000000	 .000000	 .328046	 96.7719	 .000000	 .698359	 .705845	 .026477	 1.32970	 .139632	 .000000	 100.000	 2.00000	O	 .000000	 .000000	 .000000	 .006505	 .959454	 .000000	 .013848	 .006998	 .000263	 .013183	 .001384	 2.00000	 .008809	 .014461	 .004132	 .009750	 .011905	 .027425	 .022916	 .005855	 .009608	 .009076	 .008665	 .018845	 .019493	 .007808	 .013948	 .015114	 .034585	 .027982	 .009767	 .012406	 .011676	 .011705	 -15.883	 -21.663	 -15.481	 2.17225	 .085938	 -23.884	 1.24911	 2.07345	 71.5316	 1.80380	 7.76534	 -2.2745	 -4.6253	 10.8210	 200.033	214	334	319	303	301	332	333	140	335	126	503	"Wollastonite"	"Jadeite"	"Corundum"	"CaNb2O6"	"Cassiterite"	"Scheelite"	"Manganotantalite"	"Rutile"	"Mn"	"Magnetite"	"Zr"
"CS14_Tinshafts_D"	13	 40.0000	 20.0000	 80.0000	 .000000	497	 .000000	 .000000	 .000000	 .420929	 76.3444	 .000000	 1.64504	 .226554	 .021026	 .498293	 .093148	 21.4610	 100.710	 .000000	 .000000	 .000000	 .602157	 96.9276	 .000000	 2.00870	 .377905	 .027149	 .641052	 .125825	 .000000	 100.710	 .000000	 .000000	 .000000	 .225048	 31.9502	 .000000	 .451579	 .234934	 .019010	 .443195	 .050722	 66.6254	 .000000	 .000000	 .000000	 .340607	 96.7122	 .000000	 .683458	 .711138	 .057543	 1.34154	 .153534	 .000000	 100.000	 2.00000	O	 .000000	 .000000	 .000000	 .006756	 .959099	 .000000	 .013556	 .007052	 .000571	 .013304	 .001523	 2.00000	 .008806	 .014456	 .004132	 .009747	 .011902	 .027423	 .022914	 .005854	 .009606	 .009074	 .008662	 .018840	 .019486	 .007807	 .013944	 .015111	 .034583	 .027980	 .009765	 .012403	 .011674	 .011701	 -16.491	 -27.425	 -15.253	 2.09148	 .085572	 -64.172	 1.26168	 2.04271	 33.0040	 1.77925	 7.04228	 -2.2797	 -4.6168	 10.8210	 210.002	214	334	319	303	301	332	333	140	335	126	503	"Wollastonite"	"Jadeite"	"Corundum"	"CaNb2O6"	"Cassiterite"	"Scheelite"	"Manganotantalite"	"Rutile"	"Mn"	"Magnetite"	"Zr"
"CS14_Tinshafts_D"	13	 40.0000	 20.0000	 80.0000	 .000000	498	 .000000	 .000000	 .000000	 .421306	 76.1898	 .000000	 1.71030	 .229118	 .040075	 .503239	 .080534	 21.4382	 100.613	 .000000	 .000000	 .000000	 .602696	 96.7314	 .000000	 2.08838	 .382182	 .051746	 .647416	 .108785	  .00000	 100.613	 .000000	 .000000	 .000000	 .225475	 31.9174	 .000000	 .469963	 .237831	 .036269	 .448043	 .043897	 66.6211	 .000000	 .000000	 .000000	 .341306	 96.6282	 .000000	 .711393	 .720020	 .109804	 1.35643	 .132896	 .000000	 100.000	 2.00000	O	 .000000	 .000000	 .000000	 .006769	 .958176	 .000000	 .014109	 .007140	 .001089	 .013450	 .001318	 2.00000	 .008810	 .014452	 .004132	 .009751	 .011904	 .027424	 .022916	 .005854	 .009605	 .009074	 .008665	 .018847	 .019481	 .007807	 .013949	 .015114	 .034584	 .027982	 .009765	 .012403	 .011673	 .011705	 -11.994	 -18.249	 -17.731	 2.09060	 .085664	 -40.812	 1.22306	 2.02215	 17.6529	 1.76576	 8.07546	 -2.2848	 -4.6082	 10.8210	 219.992	214	334	319	303	301	332	333	140	335	126	503	"Wollastonite"	"Jadeite"	"Corundum"	"CaNb2O6"	"Cassiterite"	"Scheelite"	"Manganotantalite"	"Rutile"	"Mn"	"Magnetite"	"Zr"
"CS14_Tinshafts_D"	13	 40.0000	 20.0000	 80.0000	 .000000	499	 .000000	 .000000	 .000000	 .425772	 76.0896	 .000000	 1.73408	 .227843	 .008362	 .497141	 .073140	 21.4039	 100.460	 .000000	 .000000	 .000000	 .609085	 96.6042	 .000000	 2.11741	 .380055	 .010797	 .639571	 .098798	 .000000	 100.460	 .000000	 .000000	 .000000	 .228274	 31.9326	 .000000	 .477351	 .236931	 .007581	 .443407	 .039938	 66.6339	 .000000	 .000000	 .000000	 .345730	 96.7266	 .000000	 .722969	 .717685	 .022965	 1.34312	 .120976	 .000000	 100.000	 2.00000	O	 .000000	 .000000	 .000000	 .006852	 .958448	 .000000	 .014328	 .007111	 .000228	 .013309	 .001199	 2.00000	 .008813	 .014451	 .004133	 .009754	 .011908	 .027428	 .022919	 .005856	 .009607	 .009075	 .008668	 .018855	 .019479	 .007808	 .013953	 .015119	 .034589	 .027986	 .009768	 .012405	 .011675	 .011709	 -11.787	 -21.172	 -15.153	 2.07340	 .085726	 -38.494	 1.20978	 2.03271	 81.9009	 1.78230	 8.84703	 -2.2900	 -4.5996	 10.8205	 230.045	214	334	319	303	301	332	333	140	335	126	503	"Wollastonite"	"Jadeite"	"Corundum"	"CaNb2O6"	"Cassiterite"	"Scheelite"	"Manganotantalite"	"Rutile"	"Mn"	"Magnetite"	"Zr"
"CS14_Tinshafts_D"	13	 40.0000	 20.0000	 80.0000	 .000000	500	 .000000	 .000000	 .000000	 .416195	 76.2168	 .000000	 1.72393	 .229191	 .006345	 .509057	 .098729	 21.4445	 100.645	 .000000	 .000000	 .000000	 .595385	 96.7656	 .000000	 2.10502	 .382304	 .008193	 .654901	 .133364	 .000004	 100.645	 .000000	 .000000	 .000000	 .222703	 31.9234	 .000000	 .473629	 .237867	 .005741	 .453146	 .053806	 66.6298	 .000000	 .000000	 .000000	 .337203	 96.6728	 .000000	 .717140	 .720326	 .017386	 1.37225	 .162938	 .000000	 100.000	 2.00000	O	 .000000	 .000000	 .000000	 .006685	 .958231	 .000000	 .014217	 .007140	 .000172	 .013602	 .001615	 2.00000	 .008812	 .014447	 .004132	 .009753	 .011907	 .027427	 .022918	 .005855	 .009606	 .009074	 .008667	 .018852	 .019474	 .007808	 .013952	 .015117	 .034587	 .027985	 .009767	 .012403	 .011673	 .011707	 -12.265	 -23.505	 -12.470	 2.11159	 .085654	 -154.99	 1.21542	 2.02183	 107.696	 1.75040	 6.67315	 -2.2951	 -4.5910	 10.8205	 240.035	214	334	319	303	301	332	333	140	335	126	503	"Wollastonite"	"Jadeite"	"Corundum"	"CaNb2O6"	"Cassiterite"	"Scheelite"	"Manganotantalite"	"Rutile"	"Mn"	"Magnetite"	"Zr"
"CS14_Tinshafts_D"	13	 40.0000	 20.0000	 80.0000	 .000000	501	 .000000	 .000000	 .000000	 .435407	 76.0741	 .000000	 1.73112	 .225943	 .021862	 .509948	 .073202	 21.4096	 100.481	 .000000	 .000000	 .000000	 .622868	 96.5844	 .000000	 2.11380	 .376887	 .028230	 .656047	 .098881	 -.00001	 100.481	 .000000	 .000000	 .000000	 .233353	 31.9142	 .000000	 .476359	 .234869	 .019815	 .454660	 .039957	 66.6268	 .000000	 .000000	 .000000	 .353368	 96.6559	 .000000	 .721354	 .711328	 .060011	 1.37699	 .121014	 .000000	 100.000	 2.00000	O	 .000000	 .000000	 .000000	 .007005	 .957999	 .000000	 .014299	 .007050	 .000595	 .013648	 .001199	 2.00000	 .008813	 .014445	 .004133	 .009754	 .011908	 .027429	 .022920	 .005855	 .009606	 .009074	 .008667	 .018854	 .019472	 .007809	 .013954	 .015118	 .034590	 .027987	 .009767	 .012403	 .011674	 .011708	 -12.290	 -24.092	 -13.342	 2.03658	 .085743	 -64.534	 1.21151	 2.04787	 31.7674	 1.74813	 8.83968	 -2.3003	 -4.5825	 10.8205	 250.008	214	334	319	303	301	332	333	140	335	126	503	"Wollastonite"	"Jadeite"	"Corundum"	"CaNb2O6"	"Cassiterite"	"Scheelite"	"Manganotantalite"	"Rutile"	"Mn"	"Magnetite"	"Zr"
"CS14_Tinshafts_D"	13	 40.0000	 20.0000	 80.0000	 .000000	502	 .000000	 .000000	 .000000	 .416621	 76.1387	 .000000	 1.79776	 .233030	 .013319	 .510644	 .086003	 21.4406	 100.637	 .000000	 .000000	 .000000	 .595994	 96.6664	 .000000	 2.19517	 .388708	 .017198	 .656942	 .116172	 .000000	 100.637	 .000000	 .000000	 .000000	 .222974	 31.8969	 .000000	 .494011	 .241899	 .012055	 .454649	 .046879	 66.6306	 .000000	 .000000	 .000000	 .337728	 96.6254	 .000000	 .748254	 .732786	 .036518	 1.37727	 .142011	 .000000	 100.000	 2.00000	O	 .000000	 .000000	 .000000	 .006693	 .957426	 .000000	 .014828	 .007261	 .000362	 .013647	 .001407	 2.00000	 .008817	 .014442	 .004133	 .009758	 .011911	 .027431	 .022923	 .005856	 .009606	 .009074	 .008671	 .018863	 .019467	 .007809	 .013959	 .015123	 .034593	 .027990	 .009768	 .012404	 .011674	 .011712	 -12.015	 -13.664	 -9.7419	 2.11078	 .085710	 -56.687	 1.17576	 1.99223	 51.6833	 1.74622	 7.59593	 -2.3054	 -4.5739	 10.8205	 259.998	214	334	319	303	301	332	333	140	335	126	503	"Wollastonite"	"Jadeite"	"Corundum"	"CaNb2O6"	"Cassiterite"	"Scheelite"	"Manganotantalite"	"Rutile"	"Mn"	"Magnetite"	"Zr"
"CS14_Tinshafts_D"	13	 40.0000	 20.0000	 80.0000	 .000000	503	 .000000	 .000000	 .000000	 .439438	 75.9002	 .000000	 1.76684	 .231825	 .032599	 .535796	 .082074	 21.3899	 100.379	 .000000	 .000000	 .000000	 .628635	 96.3636	 .000000	 2.15741	 .386697	 .042094	 .689300	 .110865	 .000006	 100.379	 .000000	 .000000	 .000000	 .235698	 31.8663	 .000000	 .486569	 .241172	 .029569	 .478082	 .044835	 66.6178	 .000000	 .000000	 .000000	 .356891	 96.5029	 .000000	 .736756	 .730358	 .089546	 1.44781	 .135777	 .000000	 100.000	 2.00000	O	 .000000	 .000000	 .000000	 .007076	 .956688	 .000000	 .014608	 .007240	 .000888	 .014353	 .001346	 2.00000	 .008812	 .014437	 .004132	 .009755	 .011908	 .027427	 .022919	 .005854	 .009603	 .009072	 .008668	 .018853	 .019460	 .007807	 .013955	 .015118	 .034588	 .027986	 .009765	 .012400	 .011671	 .011708	 -13.219	 -19.810	 -13.620	 2.02180	 .085847	 -47.531	 1.19197	 2.00092	 21.5343	 1.68376	 7.93485	 -2.3105	 -4.5653	 10.8205	 270.005	214	334	319	303	301	332	333	140	335	126	503	"Wollastonite"	"Jadeite"	"Corundum"	"CaNb2O6"	"Cassiterite"	"Scheelite"	"Manganotantalite"	"Rutile"	"Mn"	"Magnetite"	"Zr"
"CS14_Tinshafts_D"	13	 40.0000	 20.0000	 80.0000	 .000000	504	 .000000	 .000000	 .000000	 .428674	 76.0675	 .000000	 1.80257	 .230643	 .022275	 .514474	 .083265	 21.4288	 100.578	 .000000	 .000000	 .000000	 .613236	 96.5760	 .000000	 2.20104	 .384726	 .028763	 .661870	 .112475	 -.00001	 100.578	 .000000	 .000000	 .000000	 .229542	 31.8834	 .000000	 .495584	 .239544	 .020171	 .458294	 .045410	 66.6280	 .000000	 .000000	 .000000	 .347692	 96.5889	 .000000	 .750671	 .725683	 .061107	 1.38837	 .137567	 .000000	 100.000	 2.00000	O	 .000000	 .000000	 .000000	 .006890	 .957057	 .000000	 .014876	 .007190	 .000605	 .013757	 .001363	 2.00000	 .008817	 .014436	 .004133	 .009759	 .011912	 .027431	 .022923	 .005856	 .009605	 .009073	 .008671	 .018863	 .019459	 .007809	 .013960	 .015123	 .034593	 .027991	 .009768	 .012402	 .011673	 .011712	 -13.352	 -30.805	 -10.970	 2.06297	 .085754	 -99.214	 1.17331	 2.01053	 31.1890	 1.73623	 7.83033	 -2.3157	 -4.5567	 10.8205	 280.051	214	334	319	303	301	332	333	140	335	126	503	"Wollastonite"	"Jadeite"	"Corundum"	"CaNb2O6"	"Cassiterite"	"Scheelite"	"Manganotantalite"	"Rutile"	"Mn"	"Magnetite"	"Zr"
"CS14_Tinshafts_D"	13	 40.0000	 20.0000	 80.0000	 .000000	505	 .000000	 .000000	 .000000	 .441879	 75.9879	 .000000	 1.79570	 .239159	 .024459	 .530905	 .096608	 21.4272	 100.544	 .000000	 .000000	 .000000	 .632127	 96.4749	 .000000	 2.19266	 .398931	 .031582	 .683008	 .130499	 -.00001	 100.544	 .000000	 .000000	 .000000	 .236615	 31.8502	 .000000	 .493699	 .248389	 .022149	 .472932	 .052687	 66.6234	 .000000	 .000000	 .000000	 .358382	 96.4821	 .000000	 .747769	 .752433	 .067093	 1.43263	 .159603	 .000000	 100.000	 2.00000	O	 .000000	 .000000	 .000000	 .007103	 .956126	 .000000	 .014821	 .007457	 .000665	 .014197	 .001582	 2.00000	 .008814	 .014429	 .004132	 .009757	 .011909	 .027427	 .022920	 .005854	 .009602	 .009071	 .008668	 .018855	 .019450	 .007807	 .013957	 .015120	 .034588	 .027986	 .009765	 .012399	 .011670	 .011709	 -10.844	 -18.736	 -11.899	 2.01305	 .085799	 -35.297	 1.17675	 1.94606	 28.4615	 1.69525	 6.81101	 -2.3208	 -4.5482	 10.8205	 289.964	214	334	319	303	301	332	333	140	335	126	503	"Wollastonite"	"Jadeite"	"Corundum"	"CaNb2O6"	"Cassiterite"	"Scheelite"	"Manganotantalite"	"Rutile"	"Mn"	"Magnetite"	"Zr"
"CS14_Tinshafts_D"	13	 40.0000	 20.0000	 80.0000	 .000000	506	 .000000	 .000000	 .000000	 .443858	 75.2134	 .000000	 1.81733	 .232376	 .006340	 .548591	 .090011	 21.2169	 99.5688	 .000000	 .000000	 .000000	 .634958	 95.4916	 .000000	 2.21907	 .387616	 .008187	 .705761	 .121587	 .000006	 99.5688	 .000000	 .000000	 .000000	 .240033	 31.8384	 .000000	 .504604	 .243739	 .005799	 .493537	 .049577	 66.6243	 .000000	 .000000	 .000000	 .363649	 96.4702	 .000000	 .764473	 .738529	 .017570	 1.49541	 .150217	 .000000	 100.000	 2.00000	O	 .000000	 .000000	 .000000	 .007206	 .955759	 .000000	 .015148	 .007317	 .000174	 .014816	 .001488	 2.00000	 .008816	 .014428	 .004132	 .009760	 .011913	 .027430	 .022923	 .005855	 .009603	 .009072	 .008671	 .018860	 .019449	 .007808	 .013962	 .015125	 .034592	 .027990	 .009766	 .012400	 .011671	 .011713	 -12.534	 -14.173	 -14.127	 2.00650	 .086260	 -23.888	 1.16581	 1.99691	 107.742	 1.65411	 7.27886	 -2.3260	 -4.5396	 10.8205	 300.018	214	334	319	303	301	332	333	140	335	126	503	"Wollastonite"	"Jadeite"	"Corundum"	"CaNb2O6"	"Cassiterite"	"Scheelite"	"Manganotantalite"	"Rutile"	"Mn"	"Magnetite"	"Zr"
"CS14_Tinshafts_D"	13	 40.0000	 20.0000	 80.0000	 .000000	507	 .000000	 .000000	 .000000	 .416500	 75.9402	 .000000	 1.74939	 .230205	 .020943	 .507974	 .082563	 21.3747	 100.322	 .000000	 .000000	 .000000	 .595821	 96.4144	 .000000	 2.13611	 .383995	 .027042	 .653507	 .111526	 -.00001	 100.322	 .000000	 .000000	 .000000	 .223584	 31.9100	 .000000	 .482173	 .239689	 .019012	 .453640	 .045140	 66.6267	 .000000	 .000000	 .000000	 .338555	 96.6374	 .000000	 .730115	 .725882	 .057577	 1.37382	 .136704	 .000000	 100.000	 2.00000	O	 .000000	 .000000	 .000000	 .006712	 .957874	 .000000	 .014474	 .007195	 .000571	 .013617	 .001355	 2.00000	 .008815	 .014429	 .004133	 .009757	 .011909	 .027429	 .022922	 .005855	 .009603	 .009072	 .008668	 .018857	 .019450	 .007810	 .013957	 .015120	 .034590	 .027989	 .009767	 .012400	 .011671	 .011709	 -12.996	 -70.521	 -13.010	 2.11108	 .085818	 -30.318	 1.20148	 2.01390	 33.1218	 1.75292	 7.89066	 -2.3311	 -4.5310	 10.8200	 310.007	214	334	319	303	301	332	333	140	335	126	503	"Wollastonite"	"Jadeite"	"Corundum"	"CaNb2O6"	"Cassiterite"	"Scheelite"	"Manganotantalite"	"Rutile"	"Mn"	"Magnetite"	"Zr"
"CS14_Tinshafts_D"	13	 40.0000	 20.0000	 80.0000	 .000000	508	 .000000	 .000000	 .000000	 .426431	 76.2797	 .000000	 1.73219	 .228323	 .035929	 .507623	 .068957	 21.4649	 100.744	 .000000	 .000000	 .000000	 .610028	 96.8455	 .000000	 2.11510	 .380856	 .046393	 .653056	 .093147	  .00000	 100.744	 .000000	 .000000	 .000000	 .227939	 31.9159	 .000000	 .475393	 .236715	 .032478	 .451393	 .037541	 66.6226	 .000000	 .000000	 .000000	 .345092	 96.6396	 .000000	 .719732	 .716760	 .098341	 1.36679	 .113671	 .000000	 100.000	 2.00000	O	 .000000	 .000000	 .000000	 .006843	 .958112	 .000000	 .014271	 .007106	 .000975	 .013551	 .001127	 2.00000	 .008814	 .014427	 .004134	 .009756	 .011907	 .027428	 .022921	 .005855	 .009602	 .009071	 .008666	 .018856	 .019447	 .007810	 .013956	 .015117	 .034589	 .027988	 .009766	 .012398	 .011670	 .011707	 -11.110	 -21.694	 -11.019	 2.07115	 .085619	 -58.019	 1.21094	 2.02859	 19.6014	 1.75376	 9.35388	 -2.3362	 -4.5224	 10.8200	 320.015	214	334	319	303	301	332	333	140	335	126	503	"Wollastonite"	"Jadeite"	"Corundum"	"CaNb2O6"	"Cassiterite"	"Scheelite"	"Manganotantalite"	"Rutile"	"Mn"	"Magnetite"	"Zr"
"CS14_Tinshafts_D"	13	 40.0000	 20.0000	 80.0000	 .000000	509	 .000000	 .000000	 .000000	 .436466	 75.7807	 .000000	 1.74383	 .231860	 .016095	 .519373	 .084837	 21.3428	 100.156	 .000000	 .000000	 .000000	 .624383	 96.2119	 .000000	 2.12932	 .386757	 .020782	 .668172	 .114598	 .000000	 100.156	 .000000	 .000000	 .000000	 .234650	 31.8903	 .000000	 .481355	 .241772	 .014633	 .464510	 .046453	 66.6263	 .000000	 .000000	 .000000	 .355362	 96.5914	 .000000	 .728978	 .732294	 .044321	 1.40694	 .140699	 .000000	 100.000	 2.00000	O	 .000000	 .000000	 .000000	 .007044	 .957290	 .000000	 .014449	 .007258	 .000439	 .013944	 .001394	 2.00000	 .008813	 .014422	 .004133	 .009757	 .011909	 .027428	 .022921	 .005854	 .009602	 .009071	 .008667	 .018854	 .019441	 .007810	 .013957	 .015119	 .034589	 .027988	 .009766	 .012398	 .011670	 .011707	 -12.810	 -18.036	 -10.483	 2.03302	 .085915	 -30.802	 1.20454	 2.00087	 42.8756	 1.72357	 7.69081	 -2.3414	 -4.5139	 10.8200	 329.979	214	334	319	303	301	332	333	140	335	126	503	"Wollastonite"	"Jadeite"	"Corundum"	"CaNb2O6"	"Cassiterite"	"Scheelite"	"Manganotantalite"	"Rutile"	"Mn"	"Magnetite"	"Zr"
"CS14_Tinshafts_D"	13	 40.0000	 20.0000	 80.0000	 .000000	510	 .000000	 .000000	 .000000	 .423519	 75.6442	 .000000	 1.74675	 .229132	 .003709	 .527158	 .076671	 21.2950	 99.9461	 .000000	 .000000	 .000000	 .605862	 96.0386	 .000000	 2.13289	 .382205	 .004789	 .678188	 .103567	 .000004	 99.9461	 .000000	 .000000	 .000000	 .228202	 31.9045	 .000000	 .483246	 .239464	 .003380	 .472533	 .042075	 66.6266	 .000000	 .000000	 .000000	 .345576	 96.6285	 .000000	 .731799	 .725260	 .010236	 1.43115	 .127433	 .000000	 100.000	 2.00000	O	 .000000	 .000000	 .000000	 .006850	 .957710	 .000000	 .014506	 .007188	 .000101	 .014185	 .001263	 2.00000	 .008815	 .014421	 .004133	 .009757	 .011909	 .027428	 .022921	 .005855	 .009601	 .009071	 .008667	 .018858	 .019439	 .007810	 .013958	 .015119	 .034589	 .027988	 .009766	 .012397	 .011669	 .011708	 -12.197	 -21.503	 -11.844	 2.08291	 .085986	 -88.174	 1.20290	 2.02219	 183.624	 1.70421	 8.46087	 -2.3465	 -4.5053	 10.8200	 339.969	214	334	319	303	301	332	333	140	335	126	503	"Wollastonite"	"Jadeite"	"Corundum"	"CaNb2O6"	"Cassiterite"	"Scheelite"	"Manganotantalite"	"Rutile"	"Mn"	"Magnetite"	"Zr"
