Repository: orthospar/MinorElements-Cassiterite

# MinorElements-Cassiterite
EPMA data and R code for generation of figures in "Systematic trends in the substitution mechanisms of minor elements in cassiterite", submitted for publication in the Australian Journal of Earth Sciences.

# Data Availability
The final cleaned and organised dataset is available above (cassiterite_EPMA.csv) and as a supplementary file hosted by AJES.

File: Data/171207/171207_recalc.dat (part 14 of 20)
LOVOLT"	" CURRENT"	"BEAMSIZE"	"    LINE"	"  Si WT%"	"  Na WT%"	"  Al WT%"	"  Nb WT%"	"  Sn WT%"	"   W WT%"	"  Ta WT%"	"  Ti WT%"	"  Mn WT%"	"  Fe WT%"	"  Zr WT%"	"   O WT%"	"   TOTAL"	"    SiO2"	"    Na2O"	"   Al2O3"	"   Nb2O5"	"    SnO2"	"     WO3"	"   Ta2O5"	"    TiO2"	"     MnO"	"     FeO"	"    ZrO2"	"       O"	"   TOTAL"	"  Si AT%"	"  Na AT%"	"  Al AT%"	"  Nb AT%"	"  Sn AT%"	"   W AT%"	"  Ta AT%"	"  Ti AT%"	"  Mn AT%"	"  Fe AT%"	"  Zr AT%"	"   O AT%"	"Si OXMOL%"	"Na OXMOL%"	"Al OXMOL%"	"Nb OXMOL%"	"Sn OXMOL%"	"W OXMOL%"	"Ta OXMOL%"	"Ti OXMOL%"	"Mn OXMOL%"	"Fe OXMOL%"	"Zr OXMOL%"	"O OXMOL%"	"   TOTAL"	" FORMULA"	"   BASIS"	"Si FORMULA"	"Na FORMULA"	"Al FORMULA"	"Nb FORMULA"	"Sn FORMULA"	"W FORMULA"	"Ta FORMULA"	"Ti FORMULA"	"Mn FORMULA"	"Fe FORMULA"	"Zr FORMULA"	"O FORMULA"	"Si CDL99"	"Na CDL99"	"Al CDL99"	"Nb CDL99"	"Sn CDL99"	" W CDL99"	"Ta CDL99"	"Ti CDL99"	"Mn CDL99"	"Fe CDL99"	"Zr CDL99"	"SiO2 CDL99"	"Na2O CDL99"	"Al2O3 CDL99"	"Nb2O5 CDL99"	"SnO2 CDL99"	"WO3 CDL99"	"Ta2O5 CDL99"	"TiO2 CDL99"	"MnO CDL99"	"FeO CDL99"	"ZrO2 CDL99"	"Si %ERR "	"Na %ERR "	"Al %ERR "	"Nb %ERR "	"Sn %ERR "	" W %ERR "	"Ta %ERR "	"Ti %ERR "	"Mn %ERR "	"Fe %ERR "	"Zr %ERR "	"   X-POS"	"   Y-POS"	"   Z-POS"	" RELDIST"	"Si STD_NUM"	"Na STD_NUM"	"Al STD_NUM"	"Nb STD_NUM"	"Sn STD_NUM"	"W STD_NUM"	"Ta STD_NUM"	"Ti STD_NUM"	"Mn STD_NUM"	"Fe STD_NUM"	"Zr STD_NUM"	"Si STD_NAM"	"Na STD_NAM"	"Al STD_NAM"	"Nb STD_NAM"	"Sn STD_NAM"	"W STD_NAM"	"Ta STD_NAM"	"Ti STD_NAM"	"Mn STD_NAM"	"Fe STD_NAM"	"Zr STD_NAM"
"CS14_Tinshafts_D"	13	 40.0000	 20.0000	 80.0000	 .000000	511	 .000000	 .000000	 .000000	 .387871	 76.0543	 .000000	 1.69269	 .221469	 .020706	 .505652	 .074771	 21.3712	 100.329	 .000000	 .000000	 .000000	 .554866	 96.5592	 .000000	 2.06687	 .369423	 .026736	 .650519	 .101001	 .000004	 100.329	 .000000	 .000000	 .000000	 .208235	 31.9609	 .000000	 .466588	 .230615	 .018799	 .451608	 .040884	 66.6223	 .000000	 .000000	 .000000	 .315123	 96.7333	 .000000	 .706091	 .697981	 .056897	 1.36684	 .123740	 .000000	 100.000	 2.00000	O	 .000000	 .000000	 .000000	 .006251	 .959466	 .000000	 .014007	 .006923	 .000564	 .013557	 .001227	 2.00000	 .008813	 .014422	 .004134	 .009755	 .011905	 .027426	 .022920	 .005855	 .009601	 .009070	 .008665	 .018855	 .019440	 .007812	 .013955	 .015115	 .034587	 .027987	 .009766	 .012397	 .011669	 .011705	 -12.706	 -32.158	 -11.655	 2.23628	 .085732	 -34.129	 1.23337	 2.08483	 33.4847	 1.75878	 8.66160	 -2.3517	 -4.4967	 10.8200	 350.033	214	334	319	303	301	332	333	140	335	126	503	"Wollastonite"	"Jadeite"	"Corundum"	"CaNb2O6"	"Cassiterite"	"Scheelite"	"Manganotantalite"	"Rutile"	"Mn"	"Magnetite"	"Zr"
"CS14_Tinshafts_D"	13	 40.0000	 20.0000	 80.0000	 .000000	512	 .000000	 .000000	 .000000	 .383731	 76.0024	 .000000	 1.73545	 .225612	 .000000	 .480386	 .103814	 21.3646	 100.296	 .000000	 .000000	 .000000	 .548944	 96.4935	 .000000	 2.11909	 .376334	 .000000	 .618016	 .140231	 .000008	 100.296	 .000000	 .000000	 .000000	 .206124	 31.9564	 .000000	 .478634	 .235056	 .000000	 .429275	 .056795	 66.6377	 .000000	 .000000	 .000000	 .312120	 96.7792	 .000000	 .724766	 .711861	 .000000	 1.30005	 .172002	 .000000	 100.000	 2.00000	O	 .000000	 .000000	 .000000	 .006186	 .959109	 .000000	 .014365	 .007055	 .000000	 .012884	 .001705	 2.00000	 .008817	 .014418	 .004134	 .009758	 .011909	 .027428	 .022922	 .005856	 .009601	 .009071	 .008667	 .018862	 .019435	 .007812	 .013959	 .015120	 .034589	 .027989	 .009768	 .012398	 .011670	 .011708	 -13.531	 -19.290	 -11.845	 2.25640	 .085768	 -34.591	 1.20911	 2.05076	 -668.76	 1.82884	 6.36924	 -2.3568	 -4.4881	 10.8200	 360.022	214	334	319	303	301	332	333	140	335	126	503	"Wollastonite"	"Jadeite"	"Corundum"	"CaNb2O6"	"Cassiterite"	"Scheelite"	"Manganotantalite"	"Rutile"	"Mn"	"Magnetite"	"Zr"
"CS14_Tinshafts_D"	13	 40.0000	 20.0000	 80.0000	 .000000	513	 .000000	 .000000	 .000000	 .271194	 76.9049	 .000000	 1.24025	 .184014	 .024328	 .348787	 .097228	 21.3893	 100.460	 .000000	 .000000	 .000000	 .387955	 97.6392	 .000000	 1.51441	 .306947	 .031413	 .448714	 .131336	 .000006	 100.460	 .000000	 .000000	 .000000	 .145504	 32.2981	 .000000	 .341658	 .191493	 .022073	 .311314	 .053130	 66.6367	 .000000	 .000000	 .000000	 .219663	 97.5193	 .000000	 .515793	 .578185	 .066647	 .939965	 .160418	 .000000	 100.000	 2.00000	O	 .000000	 .000000	 .000000	 .004367	 .969378	 .000000	 .010254	 .005747	 .000662	 .009344	 .001595	 2.00000	 .008795	 .014431	 .004137	 .009733	 .011882	 .027408	 .022905	 .005855	 .009598	 .009069	 .008643	 .018816	 .019453	 .007817	 .013924	 .015086	 .034564	 .027968	 .009767	 .012393	 .011667	 .011676	 -15.841	 -14.174	 -12.848	 3.00950	 .085147	 -33.307	 1.58933	 2.46546	 28.5998	 2.35178	 6.75196	 -2.3619	 -4.4795	 10.8200	 370.030	214	334	319	303	301	332	333	140	335	126	503	"Wollastonite"	"Jadeite"	"Corundum"	"CaNb2O6"	"Cassiterite"	"Scheelite"	"Manganotantalite"	"Rutile"	"Mn"	"Magnetite"	"Zr"
"CS14_Tinshafts_D"	13	 40.0000	 20.0000	 80.0000	 .000000	514	 .000000	 .000000	 .000000	 .269918	 76.3770	 .000000	 1.18787	 .181832	 .004638	 .364444	 .058052	 21.2184	 99.6622	 .000000	 .000000	 .000000	 .386129	 96.9690	 .000000	 1.45046	 .303307	 .005989	 .468856	 .078417	 -.00001	 99.6622	 .000000	 .000000	 .000000	 .145982	 32.3340	 .000000	 .329858	 .190742	 .004242	 .327901	 .031977	 66.6353	 .000000	 .000000	 .000000	 .220338	 97.6068	 .000000	 .497872	 .575794	 .012805	 .989835	 .096530	 .000000	 100.000	 2.00000	O	 .000000	 .000000	 .000000	 .004382	 .970478	 .000000	 .009900	 .005725	 .000127	 .009842	 .000960	 2.00000	 .008793	 .014432	 .004138	 .009732	 .011879	 .027406	 .022904	 .005855	 .009598	 .009068	 .008642	 .018812	 .019454	 .007819	 .013922	 .015082	 .034562	 .027967	 .009766	 .012393	 .011666	 .011673	 -16.388	 -23.291	 -12.175	 3.02128	 .085433	 -64.043	 1.64773	 2.49247	 146.944	 2.27037	 10.9922	 -2.3671	 -4.4710	 10.8200	 379.985	214	334	319	303	301	332	333	140	335	126	503	"Wollastonite"	"Jadeite"	"Corundum"	"CaNb2O6"	"Cassiterite"	"Scheelite"	"Manganotantalite"	"Rutile"	"Mn"	"Magnetite"	"Zr"
"CS14_Tinshafts_D"	13	 40.0000	 20.0000	 80.0000	 .000000	515	 .000000	 .000000	 .000000	 .251085	 77.2065	 .000000	 1.07165	 .164383	 .000000	 .317819	 .074094	 21.3875	 100.473	 .000000	 .000000	 .000000	 .359187	 98.0222	 .000000	 1.30854	 .274201	 .000000	 .408873	 .100086	  .00000	 100.473	 .000000	 .000000	 .000000	 .134740	 32.4309	 .000000	 .295269	 .171097	 .000000	 .283726	 .040496	 66.6438	 .000000	 .000000	 .000000	 .203281	 97.8567	 .000000	 .445470	 .516265	 .000000	 .856112	 .122193	 .000000	 100.000	 2.00000	O	 .000000	 .000000	 .000000	 .004044	 .973262	 .000000	 .008861	 .005135	 .000000	 .008515	 .001215	 2.00000	 .008789	 .014433	 .004139	 .009726	 .011874	 .027402	 .022900	 .005855	 .009597	 .009068	 .008636	 .018803	 .019455	 .007820	 .013913	 .015075	 .034556	 .027962	 .009767	 .012392	 .011665	 .011665	 -15.091	 -13.745	 -11.246	 3.21302	 .084937	 -51.304	 1.79717	 2.73381	 -321.91	 2.53569	 8.70791	 -2.3722	 -4.4624	 10.8195	 389.993	214	334	319	303	301	332	333	140	335	126	503	"Wollastonite"	"Jadeite"	"Corundum"	"CaNb2O6"	"Cassiterite"	"Scheelite"	"Manganotantalite"	"Rutile"	"Mn"	"Magnetite"	"Zr"
"CS14_Moolyella_B"	14	 40.0000	 20.0000	 80.0000	 .000000	516	 .000000	 .000000	 .000000	 .366538	 76.1410	 .000000	 1.78844	 .000000	 .130627	 .178612	 .089767	 21.2022	 99.8973	 .000000	 .000000	 .000000	 .524348	 96.6694	 .000000	 2.18379	 .000000	 .168670	 .229783	 .121257	  .00000	 99.8973	 .000000	 .000000	 .000000	 .198549	 32.2848	 .000000	 .497408	 .000000	 .119661	 .160954	 .049524	 66.6891	 .000000	 .000000	 .000000	 .301171	 97.9428	 .000000	 .754497	 .000000	 .363016	 .488289	 .150242	 .000000	 100.000	 2.00000	O	 .000000	 .000000	 .000000	 .005954	 .968217	 .000000	 .014917	 .000000	 .003589	 .004827	 .001485	 2.00000	 .008848	 .014431	 .004141	 .009774	 .011936	 .027451	 .022944	 .005870	 .009613	 .009080	 .008682	 .018929	 .019453	 .007825	 .013983	 .015154	 .034618	 .028016	 .009791	 .012413	 .011681	 .011728	 -10.031	 -14.019	 -21.557	 2.34563	 .085680	 -33.129	 1.18096	 -28.892	 5.88601	 4.13492	 7.30537	 -4.2840	 1.49479	 10.7960	 .000000	214	334	319	303	301	332	333	140	335	126	503	"Wollastonite"	"Jadeite"	"Corundum"	"CaNb2O6"	"Cassiterite"	"Scheelite"	"Manganotantalite"	"Rutile"	"Mn"	"Magnetite"	"Zr"
"CS14_Moolyella_B"	14	 40.0000	 20.0000	 80.0000	 .000000	517	 .000000	 .000000	 .000000	 .369440	 76.0053	 .000000	 1.74925	 .000000	 .103279	 .185338	 .126306	 21.1650	 99.7039	 .000000	 .000000	 .000000	 .528500	 96.4970	 .000000	 2.13594	 .000000	 .133358	 .238436	 .170615	 .000008	 99.7039	 .000000	 .000000	 .000000	 .200488	 32.2862	 .000000	 .487402	 .000000	 .094783	 .167321	 .069811	 66.6940	 .000000	 .000000	 .000000	 .304119	 97.9496	 .000000	 .739336	 .000000	 .287550	 .507617	 .211791	 .000000	 100.000	 2.00000	O	 .000000	 .000000	 .000000	 .006012	 .968191	 .000000	 .014616	 .000000	 .002842	 .005018	 .002093	 2.00000	 .008846	 .014429	 .004141	 .009773	 .011936	 .027452	 .022945	 .005870	 .009613	 .009080	 .008681	 .018925	 .019450	 .007825	 .013981	 .015154	 .034619	 .028018	 .009792	 .012413	 .011682	 .011726	 -10.481	 -43.449	 -21.906	 2.33029	 .085771	 -56.081	 1.20202	 -40.573	 7.27165	 4.00357	 5.32305	 -4.2933	 1.49119	 10.7960	 9.98202	214	334	319	303	301	332	333	140	335	126	503	"Wollastonite"	"Jadeite"	"Corundum"	"CaNb2O6"	"Cassiterite"	"Scheelite"	"Manganotantalite"	"Rutile"	"Mn"	"Magnetite"	"Zr"
"CS14_Moolyella_B"	14	 40.0000	 20.0000	 80.0000	 .000000	518	 .000000	 .000000	 .000000	 .357339	 76.1875	 .000000	 1.73400	 .000000	 .086555	 .191375	 .108101	 21.1960	 99.8609	 .000000	 .000000	 .000000	 .511189	 96.7284	 .000000	 2.11731	 .000000	 .111763	 .246203	 .146022	  .00000	 99.8609	 .000000	 .000000	 .000000	 .193641	 32.3170	 .000000	 .482454	 .000000	 .079320	 .172523	 .059662	 66.6954	 .000000	 .000000	 .000000	 .293694	 98.0297	 .000000	 .731732	 .000000	 .240607	 .523326	 .180978	 .000000	 100.000	 2.00000	O	 .000000	 .000000	 .000000	 .005807	 .969092	 .000000	 .014467	 .000000	 .002379	 .005173	 .001789	 2.00000	 .008847	 .014428	 .004142	 .009773	 .011935	 .027451	 .022945	 .005870	 .009613	 .009080	 .008680	 .018926	 .019449	 .007826	 .013981	 .015153	 .034618	 .028017	 .009792	 .012412	 .011681	 .011725	 -11.598	 -13.893	 -23.134	 2.39495	 .085653	 -45.789	 1.21037	 -25.866	 8.54737	 3.89304	 6.14272	 -4.3027	 1.48769	 10.7960	 20.0124	214	334	319	303	301	332	333	140	335	126	503	"Wollastonite"	"Jadeite"	"Corundum"	"CaNb2O6"	"Cassiterite"	"Scheelite"	"Manganotantalite"	"Rutile"	"Mn"	"Magnetite"	"Zr"
"CS14_Moolyella_B"	14	 40.0000	 20.0000	 80.0000	 .000000	519	 .000000	 .000000	 .000000	 .355283	 76.5276	 .000000	 1.61509	 .000000	 .098416	 .190112	 .104327	 21.2623	 100.153	 .000000	 .000000	 .000000	 .508248	 97.1602	 .000000	 1.97212	 .000000	 .127079	 .244578	 .140926	 .000004	 100.153	 .000000	 .000000	 .000000	 .191901	 32.3557	 .000000	 .447910	 .000000	 .089896	 .170827	 .057392	 66.6864	 .000000	 .000000	 .000000	 .290815	 98.0662	 .000000	 .678780	 .000000	 .272464	 .517755	 .173950	 .000000	 100.000	 2.00000	O	 .000000	 .000000	 .000000	 .005755	 .970383	 .000000	 .013433	 .000000	 .002696	 .005123	 .001721	 2.00000	 .008838	 .014426	 .004142	 .009765	 .011925	 .027442	 .022937	 .005868	 .009609	 .009077	 .008672	 .018907	 .019445	 .007826	 .013969	 .015140	 .034607	 .028007	 .009788	 .012408	 .011678	 .011714	 -10.886	 -15.291	 -16.308	 2.40466	 .085432	 -48.135	 1.28091	 -39.648	 7.59554	 3.91472	 6.34281	 -4.3120	 1.48409	 10.7960	 29.9753	214	334	319	303	301	332	333	140	335	126	503	"Wollastonite"	"Jadeite"	"Corundum"	"CaNb2O6"	"Cassiterite"	"Scheelite"	"Manganotantalite"	"Rutile"	"Mn"	"Magnetite"	"Zr"
"CS14_Moolyella_B"	14	 40.0000	 20.0000	 80.0000	 .000000	520	 .000000	 .000000	 .000000	 .358026	 76.5960	 .000000	 1.60729	 .000000	 .096428	 .177259	 .085436	 21.2693	 100.190	 .000000	 .000000	 .000000	 .512171	 97.2471	 .000000	 1.96259	 .000000	 .124511	 .228043	 .115407	 -.00001	 100.190	 .000000	 .000000	 .000000	 .193331	 32.3760	 .000000	 .445628	 .000000	 .088057	 .159236	 .046987	 66.6907	 .000000	 .000000	 .000000	 .293017	 98.1395	 .000000	 .675402	 .000000	 .266921	 .482682	 .142430	 .000000	 100.000	 2.00000	O	 .000000	 .000000	 .000000	 .005798	 .970931	 .000000	 .013364	 .000000	 .002641	 .004775	 .001409	 2.00000	 .008839	 .014425	 .004142	 .009765	 .011925	 .027443	 .022938	 .005869	 .009609	 .009077	 .008672	 .018909	 .019444	 .007827	 .013970	 .015140	 .034607	 .028009	 .009789	 .012408	 .011678	 .011714	 -9.9309	 -10.037	 -17.947	 2.38951	 .085389	 -43.702	 1.28594	 -35.529	 7.73851	 4.16181	 7.64371	 -4.3214	 1.48059	 10.7960	 40.0154	214	334	319	303	301	332	333	140	335	126	503	"Wollastonite"	"Jadeite"	"Corundum"	"CaNb2O6"	"Cassiterite"	"Scheelite"	"Manganotantalite"	"Rutile"	"Mn"	"Magnetite"	"Zr"
"CS14_Moolyella_B"	14	 40.0000	 20.0000	 80.0000	 .000000	521	 .000000	 .000000	 .000000	 .364578	 76.3694	 .000000	 1.55843	 .000000	 .088690	 .175428	 .095478	 21.2010	 99.8530	 .000000	 .000000	 .000000	 .521544	 96.9593	 .000000	 1.90294	 .000000	 .114520	 .225688	 .128971	 .000002	 99.8530	 .000000	 .000000	 .000000	 .197508	 32.3849	 .000000	 .433483	 .000000	 .081253	 .158102	 .052680	 66.6921	 .000000	 .000000	 .000000	 .299323	 98.1586	 .000000	 .656943	 .000000	 .246277	 .479206	 .159674	 .000000	 100.000	 2.00000	O	 .000000	 .000000	 .000000	 .005923	 .971178	 .000000	 .013000	 .000000	 .002437	 .004741	 .001580	 2.00000	 .008835	 .014421	 .004142	 .009763	 .011923	 .027440	 .022936	 .005868	 .009608	 .009076	 .008669	 .018901	 .019440	 .007826	 .013966	 .015137	 .034604	 .028006	 .009788	 .012406	 .011677	 .011710	 -11.994	 -23.355	 -17.596	 2.35353	 .085514	 -64.817	 1.31831	 -36.634	 8.35450	 4.19964	 6.88615	 -4.3307	 1.47699	 10.7960	 49.9783	214	334	319	303	301	332	333	140	335	126	503	"Wollastonite"	"Jadeite"	"Corundum"	"CaNb2O6"	"Cassiterite"	"Scheelite"	"Manganotantalite"	"Rutile"	"Mn"	"Magnetite"	"Zr"
"CS14_Moolyella_B"	14	 40.0000	 20.0000	 80.0000	 .000000	522	 .000000	 .000000	 .000000	 .364331	 76.5471	 .000000	 1.63243	 .000000	 .090109	 .169684	 .085333	 21.2604	 100.149	 .000000	 .000000	 .000000	 .521191	 97.1850	 .000000	 1.99330	 .000000	 .116352	 .218298	 .115268	  .00000	 100.149	 .000000	 .000000	 .000000	 .196837	 32.3719	 .000000	 .452830	 .000000	 .082328	 .152509	 .046955	 66.6967	 .000000	 .000000	 .000000	 .298432	 98.1606	 .000000	 .686554	 .000000	 .249643	 .462449	 .142380	 .000000	 100.000	 2.00000	O	 .000000	 .000000	 .000000	 .005902	 .970720	 .000000	 .013579	 .000000	 .002469	 .004573	 .001408	 2.00000	 .008842	 .014420	 .004143	 .009768	 .011929	 .027447	 .022942	 .005870	 .009610	 .009078	 .008674	 .018915	 .019438	 .007828	 .013974	 .015145	 .034613	 .028013	 .009791	 .012409	 .011679	 .011717	 -12.147	 -11.468	 -17.870	 2.35600	 .085428	 -44.032	 1.27015	 -33.668	 8.23475	 4.32501	 7.65418	 -4.3401	 1.47339	 10.7960	 60.0440	214	334	319	303	301	332	333	140	335	126	503	"Wollastonite"	"Jadeite"	"Corundum"	"CaNb2O6"	"Cassiterite"	"Scheelite"	"Manganotantalite"	"Rutile"	"Mn"	"Magnetite"	"Zr"
"CS14_Moolyella_B"	14	 40.0000	 20.0000	 80.0000	 .000000	523	 .000000	 .000000	 .000000	 .355695	 76.4985	 .000000	 1.57392	 .000000	 .106837	 .169022	 .109370	 21.2437	 100.057	 .000000	 .000000	 .000000	 .508838	 97.1233	 .000000	 1.92185	 .000000	 .137953	 .217446	 .147738	 .000000	 100.057	 .000000	 .000000	 .000000	 .192297	 32.3726	 .000000	 .436885	 .000000	 .097676	 .152013	 .060221	 66.6883	 .000000	 .000000	 .000000	 .291385	 98.1074	 .000000	 .662006	 .000000	 .296015	 .460687	 .182504	 .000000	 100.000	 2.00000	O	 .000000	 .000000	 .000000	 .005767	 .970863	 .000000	 .013102	 .000000	 .002929	 .004559	 .001806	 2.00000	 .008836	 .014415	 .004142	 .009764	 .011923	 .027440	 .022936	 .005868	 .009607	 .009076	 .008669	 .018903	 .019432	 .007827	 .013967	 .015138	 .034605	 .028007	 .009788	 .012405	 .011676	 .011711	 -10.638	 -15.491	 -21.792	 2.40210	 .085444	 -44.033	 1.30785	 -30.045	 7.04776	 4.33909	 6.06973	 -4.3494	 1.46990	 10.7960	 69.9869	214	334	319	303	301	332	333	140	335	126	503	"Wollastonite"	"Jadeite"	"Corundum"	"CaNb2O6"	"Cassiterite"	"Scheelite"	"Manganotantalite"	"Rutile"	"Mn"	"Magnetite"	"Zr"
"CS14_Moolyella_B"	14	 40.0000	 20.0000	 80.0000	 .000000	524	 .000000	 .000000	 .000000	 .353005	 76.3396	 .000000	 1.56084	 .000000	 .073494	 .163302	 .092005	 21.1794	 99.7616	 .000000	 .000000	 .000000	 .504989	 96.9215	 .000000	 1.90587	 .000000	 .094899	 .210087	 .124281	 .000002	 99.7616	 .000000	 .000000	 .000000	 .191455	 32.4089	 .000000	 .434643	 .000000	 .067408	 .147340	 .050822	 66.6994	 .000000	 .000000	 .000000	 .290192	 98.2459	 .000000	 .658799	 .000000	 .204343	 .446653	 .154064	 .000000	 100.000	 2.00000	O	 .000000	 .000000	 .000000	 .005741	 .971789	 .000000	 .013033	 .000000	 .002021	 .004418	 .001524	 2.00000	 .008837	 .014415	 .004143	 .009764	 .011924	 .027440	 .022937	 .005869	 .009608	 .009076	 .008670	 .018905	 .019431	 .007828	 .013968	 .015139	 .034605	 .028007	 .009789	 .012406	 .011676	 .011711	 -10.634	 -25.094	 -17.434	 2.41724	 .085525	 -47.778	 1.31668	 -26.204	 9.94140	 4.47311	 7.12897	 -4.3588	 1.46630	 10.7960	 80.0432	214	334	319	303	301	332	333	140	335	126	503	"Wollastonite"	"Jadeite"	"Corundum"	"CaNb2O6"	"Cassiterite"	"Scheelite"	"Manganotantalite"	"Rutile"	"Mn"	"Magnetite"	"Zr"
"CS14_Moolyella_B"	14	 40.0000	 20.0000	 80.0000	 .000000	525	 .000000	 .000000	 .000000	 .367611	 76.5815	 .000000	 1.50279	 .000000	 .088435	 .161672	 .089420	 21.2411	 100.033	 .000000	 .000000	 .000000	 .525883	 97.2287	 .000000	 1.83500	 .000000	 .114191	 .207990	 .120788	 .000008	 100.033	 .000000	 .000000	 .000000	 .198781	 32.4145	 .000000	 .417230	 .000000	 .080869	 .145433	 .049246	 66.6939	 .000000	 .000000	 .000000	 .301201	 98.2316	 .000000	 .632203	 .000000	 .245071	 .440733	 .149239	 .000000	 100.000	 2.00000	O	 .000000	 .000000	 .000000	 .005961	 .972039	 .000000	 .012512	 .000000	 .002425	 .004361	 .001477	 2.00000	 .008833	 .014413	 .004143	 .009761	 .011921	 .027440	 .022936	 .005868	 .009607	 .009075	 .008666	 .018898	 .019429	 .007828	 .013964	 .015134	 .034604	 .028006	 .009788	 .012404	 .011675	 .011707	 -10.990	 -16.342	 -23.446	 2.33726	 .085390	 -55.593	 1.35782	 -28.750	 8.37552	 4.51301	 7.31927	 -4.3681	 1.46280	 10.7960	 89.9896	214	334	319	303	301	332	333	140	335	126	503	"Wollastonite"	"Jadeite"	"Corundum"	"CaNb2O6"	"Cassiterite"	"Scheelite"	"Manganotantalite"	"Rutile"	"Mn"	"Magnetite"	"Zr"
"CS14_Moolyella_B"	14	 40.0000	 20.0000	 80.0000	 .000000	526	 .000000	 .000000	 .000000	 .355508	 76.6052	 .000000	 1.54860	 .000000	 .099876	 .168006	 .080956	 21.2545	 100.113	 .000000	 .000000	 .000000	 .508569	 97.2587	 .000000	 1.89093	 .000000	 .128964	 .216139	 .109356	 .000004	 100.113	 .000000	 .000000	 .000000	 .192102	 32.4019	 .000000	 .429646	 .000000	 .091268	 .151026	 .044554	 66.6895	 .000000	 .000000	 .000000	 .291067	 98.1887	 .000000	 .650987	 .000000	 .276572	 .457659	 .135014	 .000000	 100.000	 2.00000	O	 .000000	 .000000	 .000000	 .005761	 .971723	 .000000	 .012885	 .000000	 .002737	 .004529	 .001336	 2.00000	 .008835	 .014409	 .004143	 .009763	 .011921	 .027439	 .022936	 .005868	 .009606	 .009074	 .008668	 .018902	 .019423	 .007828	 .013967	 .015136	 .034603	 .028006	 .009788	 .012403	 .011674	 .011709	 -13.429	 -18.748	 -24.083	 2.40300	 .085370	 -27.912	 1.32507	 -29.901	 7.49168	 4.36170	 8.03743	 -4.3774	 1.45920	 10.7960	 99.9525	214	334	319	303	301	332	333	140	335	126	503	"Wollastonite"	"Jadeite"	"Corundum"	"CaNb2O6"	"Cassiterite"	"Scheelite"	"Manganotantalite"	"Rutile"	"Mn"	"Magnetite"	"Zr"
"CS14_Moolyella_B"	14	 40.0000	 20.0000	 80.0000	 .000000	527	 .000000	 .000000	 .000000	 .357282	 76.3120	 .000000	 1.46907	 .000000	 .090221	 .164294	 .107819	 21.1642	 99.6649	 .000000	 .000000	 .000000	 .511107	 96.8864	 .000000	 1.79382	 .000000	 .116497	 .211363	 .145642	 .000000	 99.6649	 .000000	 .000000	 .000000	 .193886	 32.4159	 .000000	 .409325	 .000000	 .082797	 .148320	 .059592	 66.6902	 .000000	 .000000	 .000000	 .293694	 98.2056	 .000000	 .620035	 .000000	 .250839	 .449343	 .180536	 .000000	 100.000	 2.00000	O	 .000000	 .000000	 .000000	 .005815	 .972135	 .000000	 .012275	 .000000	 .002483	 .004448	 .001787	 2.00000	 .008831	 .014408	 .004143	 .009760	 .011919	 .027439	 .022936	 .005868	 .009606	 .009075	 .008665	 .018893	 .019422	 .007829	 .013963	 .015133	 .034603	 .028006	 .009787	 .012403	 .011675	 .011704	 -13.273	 -26.848	 -25.980	 2.39263	 .085546	 -55.978	 1.38320	 -38.386	 8.22228	 4.44903	 6.14749	 -4.3868	 1.45570	 10.7960	 109.983	214	334	319	303	301	332	333	140	335	126	503	"Wollastonite"	"Jadeite"	"Corundum"	"CaNb2O6"	"Cassiterite"	"Scheelite"	"Manganotantalite"	"Rutile"	"Mn"	"Magnetite"	"Zr"
"CS14_Moolyella_B"	14	 40.0000	 20.0000	 80.0000	 .000000	528	 .000000	 .000000	 .000000	 .350715	 76.3494	 .000000	 1.43980	 .000000	 .106066	 .155844	 .094378	 21.1625	 99.6586	 .000000	 .000000	 .000000	 .501713	 96.9339	 .000000	 1.75808	 .000000	 .136957	 .200493	 .127486	 .000004	 99.6586	 .000000	 .000000	 .000000	 .190326	 32.4324	 .000000	 .401178	 .000000	 .097340	 .140695	 .052164	 66.6859	 .000000	 .000000	 .000000	 .288213	 98.2254	 .000000	 .607507	 .000000	 .294806	 .426111	 .157985	 .000000	 100.000	 2.00000	O	 .000000	 .000000	 .000000	 .005708	 .972691	 .000000	 .012032	 .000000	 .002919	 .004220	 .001564	 2.00000	 .008830	 .014408	 .004144	 .009760	 .011918	 .027439	 .022936	 .005867	 .009605	 .009075	 .008664	 .018891	 .019421	 .007830	 .013962	 .015131	 .034603	 .028006	 .009787	 .012403	 .011674	 .011703	 -12.685	 -28.874	 -22.552	 2.42946	 .085522	 -34.292	 1.40618	 -42.689	 7.09333	 4.66230	 6.95701	 -4.3961	 1.45210	 10.7960	 119.965	214	334	319	303	301	332	333	140	335	126	503	"Wollastonite"	"Jadeite"	"Corundum"	"CaNb2O6"	"Cassiterite"	"Scheelite"	"Manganotantalite"	"Rutile"	"Mn"	"Magnetite"	"Zr"
"CS14_Moolyella_B"	14	 40.0000	 20.0000	 80.0000	 .000000	529	 .000000	 .000000	 .000000	 .365082	 76.7078	 .000000	 1.51085	 .000000	 .085293	 .171453	 .090700	 21.2781	 100.209	 .000000	 .000000	 .000000	 .522266	 97.3890	 .000000	 1.84484	 .000000	 .110133	 .220573	 .122518	 .000000	 100.209	 .000000	 .000000	 .000000	 .197064	 32.4105	 .000000	 .418725	 .000000	 .077857	 .153959	 .049863	 66.6920	 .000000	 .000000	 .000000	 .298581	 98.2134	 .000000	 .634430	 .000000	 .235931	 .466541	 .151100	 .000000	 100.000	 2.00000	O	 .000000	 .000000	 .000000	 .005910	 .971946	 .000000	 .012557	 .000000	 .002335	 .004617	 .001495	 2.00000	 .008836	 .014405	 .004144	 .009764	 .011923	 .027444	 .022941	 .005869	 .009606	 .009075	 .008668	 .018903	 .019417	 .007830	 .013968	 .015137	 .034610	 .028012	 .009789	 .012404	 .011676	 .011708	 -10.123	 -14.511	 -20.242	 2.35118	 .085332	 -79.260	 1.35218	 -29.258	 8.65905	 4.28490	 7.22346	 -4.4055	 1.44850	 10.7960	 130.021	214	334	319	303	301	332	333	140	335	126	503	"Wollastonite"	"Jadeite"	"Corundum"	"CaNb2O6"	"Cassiterite"	"Scheelite"	"Manganotantalite"	"Rutile"	"Mn"	"Magnetite"	"Zr"
"CS14_Moolyella_B"	14	 40.0000	 20.0000	 80.0000	 .000000	530	 .000000	 .000000	 .000000	 .358416	 76.4592	 .000000	 1.44093	 .000000	 .094934	 .166392	 .079911	 21.1904	 99.7901	 .000000	 .000000	 .000000	 .512729	 97.0733	 .000000	 1.75946	 .000000	 .122582	 .214063	 .107944	 -.00001	 99.7901	 .000000	 .000000	 .000000	 .194252	 32.4368	 .000000	 .400969	 .000000	 .087010	 .150022	 .044110	 66.6869	 .000000	 .000000	 .000000	 .294183	 98.2470	 .000000	 .607242	 .000000	 .263543	 .454399	 .133605	 .000000	 100.000	 2.00000	O	 .000000	 .000000	 .000000	 .005826	 .972809	 .000000	 .012025	 .000000	 .002610	 .004499	 .001323	 2.00000	 .008831	 .014402	 .004144	 .009760	 .011917	 .027438	 .022936	 .005867	 .009604	 .009074	 .008663	 .018892	 .019414	 .007830	 .013962	 .015130	 .034602	 .028006	 .009787	 .012401	 .011673	 .011702	 -10.780	 -14.091	 -23.118	 2.38628	 .085454	 -51.641	 1.40524	 -43.090	 7.84626	 4.39897	 8.13239	 -4.4148	 1.44500	 10.7960	 139.968	214	334	319	303	301	332	333	140	335	126	503	"Wollastonite"	"Jadeite"	"Corundum"	"CaNb2O6"	"Cassiterite"	"Scheelite"	"Manganotantalite"	"Rutile"	"Mn"	"Magnetite"	"Zr"
"CS14_Moolyella_B"	14	 40.0000	 20.0000	 80.0000	 .000000	531	 .000000	 .000000	 .000000	 .350145	 76.3686	 .000000	 1.49948	 .000000	 .088622	 .162688	 .091308	 21.1764	 99.7373	 .000000	 .000000	 .000000	 .500898	 96.9583	 .000000	 1.83095	 .000000	 .114433	 .209297	 .123339	 .000004	 99.7373	 .000000	 .000000	 .000000	 .189909	 32.4221	 .000000	 .417568	 .000000	 .081285	 .146790	 .050438	 66.6919	 .000000	 .000000	 .000000	 .287703	 98.2358	 .000000	 .632595	 .000000	 .246286	 .444758	 .152823	 .000000	 100.000	 2.00000	O	 .000000	 .000000	 .000000	 .005695	 .972296	 .000000	 .012522	 .000000	 .002438	 .004402	 .001513	 2.00000	 .008835	 .014400	 .004144	 .009764	 .011922	 .027443	 .022940	 .005868	 .009605	 .009074	 .008667	 .018902	 .019410	 .007831	 .013968	 .015136	 .034607	 .028011	 .009789	 .012402	 .011674	 .011707	 -12.215	 -17.110	 -27.402	 2.43363	 .085516	 -53.527	 1.36047	 -26.452	 8.35798	 4.48763	 7.17797	 -4.4242	 1.44140	 10.7960	 150.033	214	334	319	303	301	332	333	140	335	126	503	"Wollastonite"	"Jadeite"	"Corundum"	"CaNb2O6"	"Cassiterite"	"Scheelite"	"Manganotantalite"	"Rutile"	"Mn"	"Magnetite"	"Zr"
"CS14_Moolyella_B"	14	 40.0000	 20.0000	 80.0000	 .000000	532	 .000000	 .000000	 .000000	 .358537	 76.4208	 .000000	 1.50925	 .000000	 .078982	 .157038	 .080441	 21.1880	 99.7930	 .000000	 .000000	 .000000	 .512903	 97.0245	 .000000	 1.84288	 .000000	 .101984	 .202029	 .108660	 .000000	 99.7930	 .000000	 .000000	 .000000	 .194371	 32.4294	 .000000	 .420095	 .000000	 .072409	 .141627	 .044415	 66.6977	 .000000	 .000000	 .000000	 .294546	 98.2856	 .000000	 .636603	 .000000	 .219455	 .429237	 .134611	 .000000	 100.000	 2.00000	O	 .000000	 .000000	 .000000	 .005828	 .972427	 .000000	 .012597	 .000000	 .002171	 .004247	 .001332	 2.00000	 .008837	 .014399	 .004145	 .009766	 .011924	 .027446	 .022943	 .005869	 .009606	 .009075	 .008668	 .018906	 .019409	 .007832	 .013971	 .015139	 .034611	 .028014	 .009791	 .012403	 .011675	 .011709	 -11.437	 -27.206	 -21.070	 2.38687	 .085493	 -40.845	 1.35344	 -30.434	 9.29669	 4.63089	 8.08641	 -4.4335	 1.43789	 10.7960	 159.964	214	334	319	303	301	332	333	140	335	126	503	"Wollastonite"	"Jadeite"	"Corundum"	"CaNb2O6"	"Cassiterite"	"Scheelite"	"Manganotantalite"	"Rutile"	"Mn"	"Magnetite"	"Zr"
"CS14_Moolyella_B"	14	 40.0000	 20.0000	 80.0000	 .000000	533	 .000000	 .000000	 .000000	 .354803	 76.4605	 .000000	 1.46453	 .000000	 .096303	 .173793	 .094433	 21.2020	 99.8463	 .000000	 .000000	 .000000	 .507560	 97.0750	 .000000	 1.78827	 .000000	 .124350	 .223585	 .127560	  .00000	 99.8463	 .000000	 .000000	 .000000	 .192183	 32.4186	 .000000	 .407301	 .000000	 .088214	 .156605	 .052096	 66.6850	 .000000	 .000000	 .000000	 .291051	 98.1928	 .000000	 .616837	 .000000	 .267192	 .474340	 .157793	 .000000	 100.000	 2.00000	O	 .000000	 .000000	 .000000	 .005764	 .972292	 .000000	 .012216	 .000000	 .002646	 .004697	 .001562	 2.00000	 .008831	 .014393	 .004144	 .009761	 .011918	 .027438	 .022936	 .005867	 .009602	 .009072	 .008664	 .018894	 .019401	 .007830	 .013964	 .015131	 .034602	 .028006	 .009786	 .012399	 .011671	 .011703	 -12.723	 -19.526	 -30.717	 2.40659	 .085455	 -51.727	 1.38671	 -46.922	 7.74280	 4.23282	 6.95315	 -4.4429	 1.43429	 10.7960	 170.040	214	334	319	303	301	332	333	140	335	126	503	"Wollastonite"	"Jadeite"	"Corundum"	"CaNb2O6"	"Cassiterite"	"Scheelite"	"Manganotantalite"	"Rutile"	"Mn"	"Magnetite"	"Zr"
"CS14_Moolyella_B"	14	 40.0000	 20.0000	 80.0000	 .000000	534	 .000000	 .000000	 .000000	 .344465	 76.6105	 .000000	 1.45481	 .000000	 .075768	 .159731	 .111570	 21.2318	 99.9887	 .000000	 .000000	 .000000	 .492772	 97.2655	 .000000	 1.77641	 .000000	 .097834	 .205494	 .150709	  .00000	 99.9887	 .000000	 .000000	 .000000	 .186347	 32.4410	 .000000	 .404085	 .000000	 .069316	 .143751	 .061472	 66.6941	 .000000	 .000000	 .000000	 .282251	 98.2740	 .000000	 .612050	 .000000	 .209979	 .435466	 .186218	 .000000	 100.000	 2.00000	O	 .000000	 .000000	 .000000	 .005588	 .972830	 .000000	 .012118	 .000000	 .002079	 .004311	 .001843	 2.00000	 .008832	 .014391	 .004144	 .009762	 .011919	 .027439	 .022937	 .005868	 .009603	 .009073	 .008663	 .018895	 .019399	 .007831	 .013964	 .015132	 .034603	 .028008	 .009788	 .012399	 .011672	 .011703	 -12.347	 -23.249	 -22.165	 2.46622	 .085368	 -30.725	 1.39430	 -19.535	 9.65926	 4.56037	 5.95523	 -4.4522	 1.43079	 10.7960	 179.967	214	334	319	303	301	332	333	140	335	126	503	"Wollastonite"	"Jadeite"	"Corundum"	"CaNb2O6"	"Cassiterite"	"Scheelite"	"Manganotantalite"	"Rutile"	"Mn"	"Magnetite"	"Zr"
"CS14_Moolyella_B"	14	 40.0000	 20.0000	 80.0000	 .000000	535	 .000000	 .000000	 .000000	 .344821	 76.7260	 .000000	 1.43330	 .000000	 .092040	 .149739	 .098791	 21.2558	 100.100	 .000000	 .000000	 .000000	 .493282	 97.4121	 .000000	 1.75014	 .000000	 .118845	 .192639	 .133446	 .000004	 100.100	 .000000	 .000000	 .000000	 .186321	 32.4519	 .000000	 .397643	 .000000	 .084104	 .134600	 .054367	 66.6911	 .000000	 .000000	 .000000	 .282160	 98.2886	 .000000	 .602180	 .000000	 .254729	 .407671	 .164665	 .000000	 100.000	 2.00000	O	 .000000	 .000000	 .000000	 .005588	 .973200	 .000000	 .011925	 .000000	 .002522	 .004037	 .001630	 2.00000	 .008831	 .014388	 .004144	 .009760	 .011916	 .027436	 .022935	 .005867	 .009601	 .009071	 .008662	 .018892	 .019395	 .007831	 .013962	 .015129	 .034599	 .028005	 .009787	 .012397	 .011670	 .011700	 -12.157	 -14.216	 -22.010	 2.46373	 .085292	 -92.595	 1.41127	 -33.363	 8.06965	 4.82956	 6.66515	 -4.4616	 1.42719	 10.7960	 190.032	214	334	319	303	301	332	333	140	335	126	503	"Wollastonite"	"Jadeite"	"Corundum"	"CaNb2O6"	"Cassiterite"	"Scheelite"	"Manganotantalite"	"Rutile"	"Mn"	"Magnetite"	"Zr"
"CS14_Moolyella_B"	14	 40.0000	 20.0000	 80.0000	 .000000	536	 .000000	 .000000	 .000000	 .345623	 76.6273	 .000000	 1.43009	 .000000	 .103763	 .148273	 .089501	 21.2285	 99.9731	 .000000	 .000000	 .000000	 .494429	 97.2868	 .000000	 1.74622	 .000000	 .133983	 .190753	 .120898	  .00000	 99.9731	 .000000	 .000000	 .000000	 .186985	 32.4502	 .000000	 .397244	 .000000	 .094933	 .133448	 .049316	 66.6879	 .000000	 .000000	 .000000	 .283139	 98.2744	 .000000	 .601520	 .000000	 .287502	 .404142	 .149351	 .000000	 100.000	 2.00000	O	 .000000	 .000000	 .000000	 .005608	 .973195	 .000000	 .011914	 .000000	 .002847	 .004002	 .001479	 2.00000	 .008830	 .014386	 .004144	 .009760	 .011916	 .027436	 .022935	 .005867	 .009600	 .009071	 .008661	 .018891	 .019392	 .007831	 .013962	 .015129	 .034599	 .028005	 .009786	 .012396	 .011670	 .011700	 -10.771	 -29.233	 -16.564	 2.45903	 .085346	 -50.732	 1.41387	 -21.218	 7.23273	 4.87194	 7.30905	 -4.4709	 1.42369	 10.7960	 199.979	214	334	319	303	301	332	333	140	335	126	503	"Wollastonite"	"Jadeite"	"Corundum"	"CaNb2O6"	"Cassiterite"	"Scheelite"	"Manganotantalite"	"Rutile"	"Mn"	"Magnetite"	"Zr"
"CS14_Moolyella_B"	14	 40.0000	 20.0000	 80.0000	 .000000	537	 .000000	 .000000	 .000000	 .360835	 76.5793	 .000000	 1.39409	 .000000	 .086817	 .149696	 .113449	 21.2180	 99.9022	 .000000	 .000000	 .000000	 .516189	 97.2258	 .000000	 1.70226	 .000000	 .112101	 .192583	 .153246	 .000004	 99.9022	 .000000	 .000000	 .000000	 .195324	 32.4480	 .000000	 .387460	 .000000	 .079473	 .134804	 .062546	 66.6924	 .000000	 .000000	 .000000	 .295800	 98.2790	 .000000	 .586772	 .000000	 .240710	 .408295	 .189440	 .000000	 100.000	 2.00000	O	 .000000	 .000000	 .000000	 .005857	 .973065	 .000000	 .011619	 .000000	 .002383	 .004043	 .001876	 2.00000	 .008827	 .014382	 .004144	 .009758	 .011914	 .027434	 .022933	 .005866	 .009599	 .009070	 .008659	 .018885	 .019386	 .007830	 .013959	 .015127	 .034596	 .028003	 .009785	 .012395	 .011669	 .011696	 -10.590	 -17.881	 -22.732	 2.37253	 .085376	 -64.730	 1.44369	 -26.996	 8.51341	 4.83025	 5.86115	 -4.4803	 1.42009	 10.7960	 210.035	214	334	319	303	301	332	333	140	335	126	503	"Wollastonite"	"Jadeite"	"Corundum"	"CaNb2O6"	"Cassiterite"	"Scheelite"	"Manganotantalite"	"Rutile"	"Mn"	"Magnetite"	"Zr"
"CS14_Moolyella_B"	14	 40.0000	 20.0000	 80.0000	 .000000	538	 .000000	 .000000	 .000000	 .000000	 78.2633	 .000000	 .315744	 .000000	 .000000	 .039725	 .026658	 21.1911	 99.8365	 .000000	 .000000	 .000000	 .000000	 99.3639	 .000000	 .385542	 .000000	 .000000	 .051106	 .036010	 .000002	 99.8365	 .000000	 .000000	 .000000	 .000000	 33.1923	 .000000	 .087836	 .000000	 .000000	 .035806	 .014711	 66.6694	 .000000	 .000000	 .000000	 .000000	 99.7163	 .000000	 .131939	 .000000	 .000000	 .107568	 .044194	 .000000	 100.000	 2.00000	O	 .000000	 .000000	 .000000	 .000000	 .995728	 .000000	 .002635	 .000000	 .000000	 .001074	 .000441	 2.00000	 .008780	 .014419	 .004152	 .009704	 .011847	 .027388	 .022893	 .005862	 .009591	 .009065	 .008607	 .018784	 .019436	 .007844	 .013882	 .015041	 .034539	 .027954	 .009779	 .012385	 .011662	 .011627	 -16.742	 -18.533	 -9.1934	 -142.91	 .084172	 -81.372	 5.41497	 -13.583	 -393.11	 16.6934	 23.2828	 -4.4896	 1.41649	 10.7960	 220.017	214	334	319	303	301	332	333	140	335	126	503	"Wollastonite"	"Jadeite"	"Corundum"	"CaNb2O6"	"Cassiterite"	"Scheelite"	"Manganotantalite"	"Rutile"	"Mn"	"Magnetite"	"Zr"
"CS14_Moolyella_B"	14	 40.0000	 20.0000	 80.0000	 .000000	539	 .000000	 .000000	 .000000	 .366665	 76.0771	 .000000	 1.27868	 .000000	 .081585	 .154197	 .108212	 21.0576	 99.1240	 .000000	 .000000	 .000000	 .524530	 96.5882	 .000000	 1.56134	 .000000	 .105345	 .198373	 .146173	  .00000	 99.1240	 .000000	 .000000	 .000000	 .199979	 32.4787	 .000000	 .358070	 .000000	 .075248	 .139905	 .060110	 66.6880	 .000000	 .000000	 .000000	 .302696	 98.3220	 .000000	 .541987	 .000000	 .227797	 .423532	 .181969	 .000000	 100.000	 2.00000	O	 .000000	 .000000	 .000000	 .005997	 .974051	 .000000	 .010739	 .000000	 .002257	 .004196	 .001803	 2.00000	 .008819	 .014376	 .004144	 .009751	 .011907	 .027425	 .022926	 .005864	 .009596	 .009067	 .008652	 .018866	 .019379	 .007830	 .013949	 .015117	 .034585	 .027994	 .009782	 .012390	 .011665	 .011687	 -9.9414	 -16.470	 -16.884	 2.34006	 .085640	 -63.276	 1.55027	 -30.411	 9.01336	 4.70335	 6.11809	 -4.4990	 1.41299	 10.7960	 230.048	214	334	319	303	301	332	333	140	335	126	503	"Wollastonite"	"Jadeite"	"Corundum"	"CaNb2O6"	"Cassiterite"	"Scheelite"	"Manganotantalite"	"Rutile"	"Mn"	"Magnetite"	"Zr"
"CS14_Moolyella_B"	14	 40.0000	 20.0000	 80.0000	 .000000	540	 .000000	 .000000	 .000000	 .352522	 76.1342	 .000000	 1.31637	 .000000	 .069161	 .154209	 .086337	 21.0639	 99.1768	 .000000	 .000000	 .000000	 .504298	 96.6608	 .000000	 1.60737	 .000000	 .089303	 .198389	 .116625	 .000002	 99.1768	 .000000	 .000000	 .000000	 .192220	 32.4954	 .000000	 .368537	 .000000	 .063774	 .139883	 .047947	 66.6923	 .000000	 .000000	 .000000	 .291001	 98.3893	 .000000	 .557927	 .000000	 .193095	 .423536	 .145175	 .000000	 100.000	 2.00000	O	 .000000	 .000000	 .000000	 .005764	 .974488	 .000000	 .011052	 .000000	 .001912	 .004195	 .001438	 2.00000	 .008823	 .014375	 .004145	 .009754	 .011909	 .027427	 .022928	 .005865	 .009596	 .009068	 .008654	 .018875	 .019378	 .007831	 .013954	 .015120	 .034588	 .027997	 .009783	 .012391	 .011666	 .011690	 -12.419	 -16.662	 -33.193	 2.41781	 .085602	 -51.430	 1.51341	 -39.293	 10.5109	 4.70308	 7.55416	 -4.5083	 1.40939	 10.7960	 240.010	214	334	319	303	301	332	333	140	335	126	503	"Wollastonite"	"Jadeite"	"Corundum"	"CaNb2O6"	"Cassiterite"	"Scheelite"	"Manganotantalite"	"Rutile"	"Mn"	"Magnetite"	"Zr"
"CS14_Moolyella_B"	14	 40.0000	 20.0000	 80.0000	 .000000	541	 .000000	 .000000	 .000000	 .354690	 76.3347	 .000000	 1.25079	 .000000	 .068011	 .153802	 .067236	 21.0973	 99.3265	 .000000	 .000000	 .000000	 .507399	 96.9153	 .000000	 1.52729	 .000000	 .087818	 .197866	 .090823	  .00000	 99.3265	 .000000	 .000000	 .000000	 .193089	 32.5283	 .000000	 .349610	 .000000	 .062612	 .139289	 .037279	 66.6898	 .000000	 .000000	 .000000	 .292216	 98.4548	 .000000	 .529090	 .000000	 .189511	 .421591	 .112835	 .000000	 100.000	 2.00000	O	 .000000	 .000000	 .000000	 .005791	 .975510	 .000000	 .010485	 .000000	 .001878	 .004177	 .001118	 2.00000	 .008818	 .014372	 .004144	 .009749	 .011903	 .027421	 .022923	 .005864	 .009594	 .009066	 .008650	 .018865	 .019374	 .007831	 .013947	 .015112	 .034580	 .027990	 .009781	 .012388	 .011663	 .011684	 -12.042	 -18.709	 -23.100	 2.40454	 .085463	 -46.609	 1.57875	 -30.282	 10.6745	 4.71322	 9.56283	 -4.5176	 1.40590	 10.7960	 249.953	214	334	319	303	301	332	333	140	335	126	503	"Wollastonite"	"Jadeite"	"Corundum"	"CaNb2O6"	"Cassiterite"	"Scheelite"	"Manganotantalite"	"Rutile"	"Mn"	"Magnetite"	"Zr"
"CS14_Moolyella_B"	14	 40.0000	 20.0000	 80.0000	 .000000	542	 .000000	 .000000	 .000000	 .352125	 76.4002	 .000000	 1.33956	 .000000	 .086293	 .155927	 .099874	 21.1508	 99.5848	 .000000	 .000000	 .000000	 .503730	 96.9985	 .000000	 1.63569	 .000000	 .111424	 .200600	 .134910	  .00000	 99.5848	 .000000	 .000000	 .000000	 .191201	 32.4726	 .000000	 .373462	 .000000	 .079239	 .140851	 .055233	 66.6874	 .000000	 .000000	 .000000	 .289433	 98.3117	 .000000	 .565333	 .000000	 .239897	 .426429	 .167220	 .000000	 100.000	 2.00000	O	 .000000	 .000000	 .000000	 .005734	 .973875	 .000000	 .011200	 .000000	 .002376	 .004224	 .001656	 2.00000	 .008823	 .014367	 .004144	 .009754	 .011908	 .027425	 .022926	 .005864	 .009594	 .009066	 .008654	 .018875	 .019366	 .007830	 .013954	 .015119	 .034585	 .027994	 .009782	 .012388	 .011663	 .011689	 -10.517	 -33.191	 -26.713	 2.42000	 .085445	 -50.355	 1.49156	 -40.844	 8.55672	 4.65595	 6.59209	 -4.5270	 1.40230	 10.7960	 260.010	214	334	319	303	301	332	333	140	335	126	503	"Wollastonite"	"Jadeite"	"Corundum"	"CaNb2O6"	"Cassiterite"	"Scheelite"	"Manganotantalite"	"Rutile"	"Mn"	"Magnetite"	"Zr"
"CS14_Moolyella_B"	14	 40.0000	 20.0000	 80.0000	 .000000	543	 .000000	 .000000	 .000000	 .369503	 76.5088	 .000000	 1.29361	 .000000	 .108174	 .142385	 .108276	 21.1829	 99.7136	 .000000	 .000000	 .000000	 .528590	 97.1363	 .000000	 1.57957	 .000000	 .139679	 .183178	 .146259	 .000006	 99.7136	 .000000	 .000000	 .000000	 .200324	 32.4680	 .000000	 .360088	 .000000	 .099177	 .128417	 .059786	 66.6842	 .000000	 .000000	 .000000	 .303194	 98.2819	 .000000	 .545000	 .000000	 .300212	 .388723	 .180975	 .000000	 100.000	 2.00000	O	 .000000	 .000000	 .000000	 .006008	 .973784	 .000000	 .010800	 .000000	 .002975	 .003851	 .001793	 2.00000	 .008818	 .014362	 .004143	 .009750	 .011904	 .027419	 .022922	 .005862	 .009591	 .009064	 .008649	 .018864	 .019359	 .007829	 .013948	 .015113	 .034578	 .027989	 .009779	 .012385	 .011660	 .011684	 -10.297	 -16.145	 -32.653	 2.32497	 .085375	 -55.907	 1.53508	 -53.893	 6.95901	 5.04836	 6.11317	 -4.5363	 1.39869	 10.7960	 269.995	214	334	319	303	301	332	333	140	335	126	503	"Wollastonite"	"Jadeite"	"Corundum"	"CaNb2O6"	"Cassiterite"	"Scheelite"	"Manganotantalite"	"Rutile"	"Mn"	"Magnetite"	"Zr"
"CS14_Moolyella_B"	14	 40.0000	 20.0000	 80.0000	 .000000	544	 .000000	 .000000	 .000000	 .360227	 76.4666	 .000000	 1.26729	 .000000	 .081082	 .156564	 .089383	 21.1512	 99.5723	 .000000	 .000000	 .000000	 .515320	 97.0827	 .000000	 1.54744	 .000000	 .104696	 .201419	 .120738	 -.00001	 99.5723	 .000000	 .000000	 .000000	 .195593	 32.4996	 .000000	 .353300	 .000000	 .074451	 .141420	 .049429	 66.6862	 .000000	 .000000	 .000000	 .296000	 98.3664	 .000000	 .534666	 .000000	 .225340	 .428036	 .149607	 .000000	 100.000	 2.00000	O	 .000000	 .000000	 .000000	 .005866	 .974703	 .000000	 .010596	 .000000	 .002233	 .004241	 .001482	 2.00000	 .008818	 .014362	 .004144	 .009750	 .011903	 .027419	 .022922	 .005863	 .009591	 .009064	 .008649	 .018864	 .019359	 .007830	 .013947	 .015112	 .034578	 .027989	 .009779	 .012385	 .011661	 .011683	 -10.119	 -24.325	 -20.330	 2.37405	 .085391	 -51.127	 1.56155	 -29.145	 9.06121	 4.63832	 7.30802	 -4.5457	 1.39520	 10.7960	 280.022	214	334	319	303	301	332	333	140	335	126	503	"Wollastonite"	"Jadeite"	"Corundum"	"CaNb2O6"	"Cassiterite"	"Scheelite"	"Manganotantalite"	"Rutile"	"Mn"	"Magnetite"	"Zr"
"CS14_Moolyella_B"	14	 40.0000	 20.0000	 80.0000	 .000000	545	 .000000	 .000000	 .000000	 .362387	 76.7624	 .000000	 1.28719	 .000000	 .083792	 .141254	 .105927	 21.2385	 99.9815	 .000000	 .000000	 .000000	 .518410	 97.4584	 .000000	 1.57173	 .000000	 .108195	 .181723	 .143086	 .000002	 99.9815	 .000000	 .000000	 .000000	 .195971	 32.4936	 .000000	 .357397	 .000000	 .076629	 .127076	 .058342	 66.6910	 .000000	 .000000	 .000000	 .296635	 98.3691	 .000000	 .540980	 .000000	 .231981	 .384703	 .176620	 .000000	 100.000	 2.00000	O	 .000000	 .000000	 .000000	 .005877	 .974452	 .000000	 .010718	 .000000	 .002298	 .003811	 .001750	 2.00000	 .008820	 .014359	 .004144	 .009751	 .011905	 .027422	 .022925	 .005864	 .009592	 .009064	 .008650	 .018869	 .019356	 .007831	 .013950	 .015115	 .034582	 .027993	 .009781	 .012386	 .011661	 .011685	 -11.348	 -22.941	 -20.822	 2.36275	 .085234	 -71.437	 1.54161	 -27.608	 8.79047	 5.08493	 6.23911	 -4.5550	 1.39160	 10.7960	 289.985	214	334	319	303	301	332	333	140	335	126	503	"Wollastonite"	"Jadeite"	"Corundum"	"CaNb2O6"	"Cassiterite"	"Scheelite"	"Manganotantalite"	"Rutile"	"Mn"	"Magnetite"	"Zr"
