Repository: orthospar/MinorElements-Cassiterite

# MinorElements-Cassiterite
EPMA data and R code for generation of figures in "Systematic trends in the substitution mechanisms of minor elements in cassiterite", submitted for publication in the Australian Journal of Earth Sciences.

# Data Availability
The final cleaned and organised dataset is available above (cassiterite_EPMA.csv) and as a supplementary file hosted by AJES.

File: Data/171207/171207_recalc.dat (part 15 of 20)
LOVOLT"	" CURRENT"	"BEAMSIZE"	"    LINE"	"  Si WT%"	"  Na WT%"	"  Al WT%"	"  Nb WT%"	"  Sn WT%"	"   W WT%"	"  Ta WT%"	"  Ti WT%"	"  Mn WT%"	"  Fe WT%"	"  Zr WT%"	"   O WT%"	"   TOTAL"	"    SiO2"	"    Na2O"	"   Al2O3"	"   Nb2O5"	"    SnO2"	"     WO3"	"   Ta2O5"	"    TiO2"	"     MnO"	"     FeO"	"    ZrO2"	"       O"	"   TOTAL"	"  Si AT%"	"  Na AT%"	"  Al AT%"	"  Nb AT%"	"  Sn AT%"	"   W AT%"	"  Ta AT%"	"  Ti AT%"	"  Mn AT%"	"  Fe AT%"	"  Zr AT%"	"   O AT%"	"Si OXMOL%"	"Na OXMOL%"	"Al OXMOL%"	"Nb OXMOL%"	"Sn OXMOL%"	"W OXMOL%"	"Ta OXMOL%"	"Ti OXMOL%"	"Mn OXMOL%"	"Fe OXMOL%"	"Zr OXMOL%"	"O OXMOL%"	"   TOTAL"	" FORMULA"	"   BASIS"	"Si FORMULA"	"Na FORMULA"	"Al FORMULA"	"Nb FORMULA"	"Sn FORMULA"	"W FORMULA"	"Ta FORMULA"	"Ti FORMULA"	"Mn FORMULA"	"Fe FORMULA"	"Zr FORMULA"	"O FORMULA"	"Si CDL99"	"Na CDL99"	"Al CDL99"	"Nb CDL99"	"Sn CDL99"	" W CDL99"	"Ta CDL99"	"Ti CDL99"	"Mn CDL99"	"Fe CDL99"	"Zr CDL99"	"SiO2 CDL99"	"Na2O CDL99"	"Al2O3 CDL99"	"Nb2O5 CDL99"	"SnO2 CDL99"	"WO3 CDL99"	"Ta2O5 CDL99"	"TiO2 CDL99"	"MnO CDL99"	"FeO CDL99"	"ZrO2 CDL99"	"Si %ERR "	"Na %ERR "	"Al %ERR "	"Nb %ERR "	"Sn %ERR "	" W %ERR "	"Ta %ERR "	"Ti %ERR "	"Mn %ERR "	"Fe %ERR "	"Zr %ERR "	"   X-POS"	"   Y-POS"	"   Z-POS"	" RELDIST"	"Si STD_NUM"	"Na STD_NUM"	"Al STD_NUM"	"Nb STD_NUM"	"Sn STD_NUM"	"W STD_NUM"	"Ta STD_NUM"	"Ti STD_NUM"	"Mn STD_NUM"	"Fe STD_NUM"	"Zr STD_NUM"	"Si STD_NAM"	"Na STD_NAM"	"Al STD_NAM"	"Nb STD_NAM"	"Sn STD_NAM"	"W STD_NAM"	"Ta STD_NAM"	"Ti STD_NAM"	"Mn STD_NAM"	"Fe STD_NAM"	"Zr STD_NAM"
"CS14_Moolyella_B"	14	 40.0000	 20.0000	 80.0000	 .000000	546	 .000000	 .000000	 .000000	 .364317	 76.6398	 .000000	 1.23320	 .000000	 .064323	 .149503	 .088082	 21.1848	 99.7240	 .000000	 .000000	 .000000	 .521171	 97.3027	 .000000	 1.50581	 .000000	 .083056	 .192335	 .118981	 -.00001	 99.7240	 .000000	 .000000	 .000000	 .197518	 32.5246	 .000000	 .343281	 .000000	 .058974	 .134840	 .048637	 66.6922	 .000000	 .000000	 .000000	 .298931	 98.4477	 .000000	 .519534	 .000000	 .178508	 .408145	 .147218	 .000000	 100.000	 2.00000	O	 .000000	 .000000	 .000000	 .005923	 .975363	 .000000	 .010295	 .000000	 .001769	 .004044	 .001459	 2.00000	 .008818	 .014359	 .004145	 .009750	 .011903	 .027422	 .022925	 .005864	 .009592	 .009064	 .008648	 .018865	 .019356	 .007832	 .013947	 .015113	 .034581	 .027992	 .009781	 .012385	 .011661	 .011682	 -12.176	 -14.155	 -21.984	 2.35211	 .085299	 -51.101	 1.59766	 -25.954	 11.2451	 4.83329	 7.40863	 -4.5644	 1.38810	 10.7960	 300.025	214	334	319	303	301	332	333	140	335	126	503	"Wollastonite"	"Jadeite"	"Corundum"	"CaNb2O6"	"Cassiterite"	"Scheelite"	"Manganotantalite"	"Rutile"	"Mn"	"Magnetite"	"Zr"
"CS14_Moolyella_B"	14	 40.0000	 20.0000	 80.0000	 .000000	547	 .000000	 .000000	 .000000	 .366419	 76.7637	 .000000	 1.18715	 .000000	 .058273	 .140292	 .102067	 21.2094	 99.8274	 .000000	 .000000	 .000000	 .524178	 97.4600	 .000000	 1.44958	 .000000	 .075245	 .180486	 .137872	 -.00001	 99.8274	 .000000	 .000000	 .000000	 .198435	 32.5406	 .000000	 .330091	 .000000	 .053368	 .126392	 .056296	 66.6948	 .000000	 .000000	 .000000	 .300286	 98.4858	 .000000	 .499519	 .000000	 .161521	 .382530	 .170383	 .000000	 100.000	 2.00000	O	 .000000	 .000000	 .000000	 .005951	 .975805	 .000000	 .009899	 .000000	 .001600	 .003790	 .001688	 2.00000	 .008814	 .014354	 .004144	 .009745	 .011899	 .027415	 .022919	 .005862	 .009589	 .009062	 .008644	 .018856	 .019349	 .007831	 .013941	 .015107	 .034572	 .027985	 .009779	 .012382	 .011658	 .011676	 -12.235	 -18.883	 -26.532	 2.34001	 .085208	 -139.99	 1.64900	 -45.513	 12.3375	 5.11507	 6.45318	 -4.5737	 1.38450	 10.7960	 309.988	214	334	319	303	301	332	333	140	335	126	503	"Wollastonite"	"Jadeite"	"Corundum"	"CaNb2O6"	"Cassiterite"	"Scheelite"	"Manganotantalite"	"Rutile"	"Mn"	"Magnetite"	"Zr"
"CS14_Moolyella_B"	14	 40.0000	 20.0000	 80.0000	 .000000	548	 .000000	 .000000	 .000000	 .372500	 76.4378	 .000000	 1.22100	 .000000	 .078834	 .147778	 .096176	 21.1377	 99.4919	 .000000	 .000000	 .000000	 .532877	 97.0462	 .000000	 1.49091	 .000000	 .101794	 .190116	 .129915	 .000002	 99.4919	 .000000	 .000000	 .000000	 .202393	 32.5093	 .000000	 .340623	 .000000	 .072436	 .133574	 .053222	 66.6885	 .000000	 .000000	 .000000	 .306285	 98.3936	 .000000	 .515471	 .000000	 .219238	 .404281	 .161083	 .000000	 100.000	 2.00000	O	 .000000	 .000000	 .000000	 .006070	 .974958	 .000000	 .010215	 .000000	 .002172	 .004006	 .001596	 2.00000	 .008815	 .014351	 .004144	 .009748	 .011901	 .027417	 .022921	 .005862	 .009589	 .009062	 .008646	 .018858	 .019345	 .007831	 .013945	 .015109	 .034575	 .027987	 .009778	 .012382	 .011658	 .011679	 -11.802	 -16.491	 -26.016	 2.30917	 .085405	 -40.460	 1.61077	 -32.610	 9.29814	 4.88245	 6.82200	 -4.5831	 1.38100	 10.7960	 320.018	214	334	319	303	301	332	333	140	335	126	503	"Wollastonite"	"Jadeite"	"Corundum"	"CaNb2O6"	"Cassiterite"	"Scheelite"	"Manganotantalite"	"Rutile"	"Mn"	"Magnetite"	"Zr"
"CS14_Moolyella_B"	14	 40.0000	 20.0000	 80.0000	 .000000	549	 .000000	 .000000	 .000000	 .376629	 76.5348	 .000000	 1.20383	 .000000	 .068367	 .137614	 .072978	 21.1478	 99.5420	 .000000	 .000000	 .000000	 .538784	 97.1694	 .000000	 1.46995	 .000000	 .088278	 .177040	 .098578	 -.00001	 99.5420	 .000000	 .000000	 .000000	 .204557	 32.5379	 .000000	 .335704	 .000000	 .062794	 .124339	 .040369	 66.6943	 .000000	 .000000	 .000000	 .309602	 98.4936	 .000000	 .508096	 .000000	 .190080	 .376379	 .122198	 .000000	 100.000	 2.00000	O	 .000000	 .000000	 .000000	 .006134	 .975732	 .000000	 .010067	 .000000	 .001883	 .003729	 .001211	 2.00000	 .008815	 .014350	 .004145	 .009747	 .011900	 .027416	 .022920	 .005862	 .009589	 .009062	 .008645	 .018859	 .019343	 .007831	 .013944	 .015108	 .034574	 .027987	 .009779	 .012381	 .011658	 .011677	 -11.337	 -16.088	 -19.987	 2.28823	 .085338	 -44.182	 1.62991	 -40.005	 10.6170	 5.20426	 8.84266	 -4.5924	 1.37740	 10.7960	 330.000	214	334	319	303	301	332	333	140	335	126	503	"Wollastonite"	"Jadeite"	"Corundum"	"CaNb2O6"	"Cassiterite"	"Scheelite"	"Manganotantalite"	"Rutile"	"Mn"	"Magnetite"	"Zr"
"CS14_Moolyella_B"	14	 40.0000	 20.0000	 80.0000	 .000000	550	 .000000	 .000000	 .000000	 .369461	 76.4936	 .000000	 1.22655	 .000000	 .096687	 .146613	 .091711	 21.1560	 99.5806	 .000000	 .000000	 .000000	 .528529	 97.1170	 .000000	 1.49769	 .000000	 .124846	 .188617	 .123883	 .000004	 99.5806	 .000000	 .000000	 .000000	 .200553	 32.5024	 .000000	 .341849	 .000000	 .088757	 .132396	 .050703	 66.6833	 .000000	 .000000	 .000000	 .303450	 98.3566	 .000000	 .517241	 .000000	 .268590	 .400649	 .153435	 .000000	 100.000	 2.00000	O	 .000000	 .000000	 .000000	 .006015	 .974828	 .000000	 .010253	 .000000	 .002662	 .003971	 .001521	 2.00000	 .008815	 .014346	 .004145	 .009749	 .011901	 .027417	 .022921	 .005862	 .009588	 .009061	 .008646	 .018859	 .019338	 .007831	 .013946	 .015109	 .034575	 .027988	 .009778	 .012380	 .011657	 .011678	 -13.681	 -22.131	 -31.458	 2.32490	 .085373	 -64.836	 1.60472	 -39.539	 7.70456	 4.91673	 7.13176	 -4.6017	 1.37380	 10.7960	 339.963	214	334	319	303	301	332	333	140	335	126	503	"Wollastonite"	"Jadeite"	"Corundum"	"CaNb2O6"	"Cassiterite"	"Scheelite"	"Manganotantalite"	"Rutile"	"Mn"	"Magnetite"	"Zr"
"CS14_Moolyella_B"	14	 40.0000	 20.0000	 80.0000	 .000000	551	 .000000	 .000000	 .000000	 .373509	 76.3582	 .000000	 1.29135	 .000000	 .080227	 .149041	 .080863	 21.1276	 99.4609	 .000000	 .000000	 .000000	 .534321	 96.9452	 .000000	 1.57682	 .000000	 .103593	 .191741	 .109230	 .000000	 99.4609	 .000000	 .000000	 .000000	 .203046	 32.4921	 .000000	 .360436	 .000000	 .073754	 .134785	 .044771	 66.6911	 .000000	 .000000	 .000000	 .307392	 98.3800	 .000000	 .545665	 .000000	 .223314	 .408103	 .135558	 .000000	 100.000	 2.00000	O	 .000000	 .000000	 .000000	 .006089	 .974408	 .000000	 .010809	 .000000	 .002212	 .004042	 .001343	 2.00000	 .008820	 .014342	 .004145	 .009752	 .011904	 .027419	 .022923	 .005863	 .009588	 .009061	 .008649	 .018868	 .019333	 .007831	 .013951	 .015114	 .034577	 .027990	 .009779	 .012380	 .011657	 .011683	 -10.259	 -28.624	 -17.234	 2.30489	 .085450	 -35.077	 1.53735	 -69.913	 9.14736	 4.84487	 8.02936	 -4.6111	 1.37030	 10.7960	 350.004	214	334	319	303	301	332	333	140	335	126	503	"Wollastonite"	"Jadeite"	"Corundum"	"CaNb2O6"	"Cassiterite"	"Scheelite"	"Manganotantalite"	"Rutile"	"Mn"	"Magnetite"	"Zr"
"CS14_Moolyella_B"	14	 40.0000	 20.0000	 80.0000	 .000000	552	 .000000	 .000000	 .000000	 .361031	 75.9400	 .000000	 1.24524	 .000000	 .075149	 .139694	 .098008	 21.0012	 98.8603	 .000000	 .000000	 .000000	 .516470	 96.4142	 .000000	 1.52051	 .000000	 .097035	 .179716	 .132389	 .000004	 98.8603	 .000000	 .000000	 .000000	 .197448	 32.5094	 .000000	 .349664	 .000000	 .069503	 .127096	 .054591	 66.6923	 .000000	 .000000	 .000000	 .298855	 98.4115	 .000000	 .529246	 .000000	 .210398	 .384740	 .165257	 .000000	 100.000	 2.00000	O	 .000000	 .000000	 .000000	 .005921	 .974906	 .000000	 .010486	 .000000	 .002084	 .003811	 .001637	 2.00000	 .008817	 .014341	 .004145	 .009751	 .011903	 .027418	 .022922	 .005863	 .009588	 .009061	 .008647	 .018863	 .019331	 .007832	 .013949	 .015112	 .034576	 .027990	 .009779	 .012380	 .011657	 .011681	 -13.599	 -18.840	 -31.747	 2.36990	 .085689	 -51.076	 1.58462	 -41.299	 9.71958	 5.13420	 6.70424	 -4.6205	 1.36670	 10.7960	 360.069	214	334	319	303	301	332	333	140	335	126	503	"Wollastonite"	"Jadeite"	"Corundum"	"CaNb2O6"	"Cassiterite"	"Scheelite"	"Manganotantalite"	"Rutile"	"Mn"	"Magnetite"	"Zr"
"CS21_Strelley_A"	15	 40.0000	 20.0000	 80.0000	 .000000	553	 .000000	 .000000	 .000000	 34.8744	 .000000	 .155555	 26.4451	 .218611	 6.14477	 7.87489	 .055270	 25.1126	 100.881	 .000000	 .000000	 .000000	 49.8893	 .000000	 .196167	 32.2909	 .364656	 7.93436	 10.1310	 .074659	  .00000	 100.881	 .000000	 .000000	 .000000	 15.9738	 .000000	 .036005	 6.21922	 .194214	 4.75968	 6.00054	 .025784	 66.7908	 .000000	 .000000	 .000000	 36.1190	 .000000	 .162826	 14.0625	 .878292	 21.5246	 27.1361	 .116601	 .000000	 100.000	 2.00000	O	 .000000	 .000000	 .000000	 .478323	 .000000	 .001078	 .186230	 .005816	 .142525	 .179682	 .000772	 2.00000	 .008548	 .011506	 .003518	 .010236	 .013103	 .027468	 .022913	 .005327	 .009063	 .008607	 .009084	 .018287	 .015509	 .006647	 .014643	 .016636	 .034640	 .027978	 .008886	 .011702	 .011072	 .012270	 -1.1771	 -8.9313	 -4.1934	 .152394	 -11.627	 12.7397	 .208756	 1.92344	 .402471	 .309819	 12.1017	 .172190	 25.9777	 10.8010	 .000000	214	334	319	303	301	332	333	140	335	126	503	"Wollastonite"	"Jadeite"	"Corundum"	"CaNb2O6"	"Cassiterite"	"Scheelite"	"Manganotantalite"	"Rutile"	"Mn"	"Magnetite"	"Zr"
"CS21_Strelley_A"	15	 40.0000	 20.0000	 80.0000	 .000000	554	 .000000	 .000000	 .000000	 36.1191	 .000000	 .199300	 24.8095	 .163556	 6.58627	 7.50658	 .024455	 25.2738	 100.683	 .000000	 .000000	 .000000	 51.6699	 .000000	 .251333	 30.2938	 .272822	 8.50444	 9.65719	 .033034	 .000002	 100.683	 .000000	 .000000	 .000000	 16.4416	 .000000	 .045845	 5.79848	 .144405	 5.07011	 5.68451	 .011338	 66.8038	 .000000	 .000000	 .000000	 37.2382	 .000000	 .207668	 13.1329	 .654121	 22.9664	 25.7495	 .051358	 .000000	 100.000	 2.00000	O	 .000000	 .000000	 .000000	 .492235	 .000000	 .001373	 .173597	 .004323	 .151791	 .170185	 .000339	 2.00000	 .008386	 .011441	 .003499	 .010108	 .012984	 .027324	 .022784	 .005288	 .009012	 .008568	 .008960	 .017940	 .015422	 .006611	 .014461	 .016485	 .034457	 .027821	 .008820	 .011637	 .011023	 .012103	 -1.2008	 -9.3613	 -4.3491	 .148683	 -9.5841	 9.97139	 .216278	 2.48596	 .388181	 .318164	 26.3511	 .162200	 25.9777	 10.8010	 9.98999	214	334	319	303	301	332	333	140	335	126	503	"Wollastonite"	"Jadeite"	"Corundum"	"CaNb2O6"	"Cassiterite"	"Scheelite"	"Manganotantalite"	"Rutile"	"Mn"	"Magnetite"	"Zr"
"CS21_Strelley_A"	15	 40.0000	 20.0000	 80.0000	 .000000	555	 .000000	 .000000	 .000000	 35.8789	 .000000	 .263975	 25.3127	 .156646	 6.42446	 7.78203	 .046269	 25.3334	 101.198	 .000000	 .000000	 .000000	 51.3263	 .000000	 .332895	 30.9083	 .261294	 8.29550	 10.0116	 .062500	 .000000	 101.198	 .000000	 .000000	 .000000	 16.2885	 .000000	 .060560	 5.90025	 .137933	 4.93230	 5.87730	 .021394	 66.7818	 .000000	 .000000	 .000000	 36.8121	 .000000	 .273731	 13.3346	 .623458	 22.2940	 26.5655	 .096699	 .000000	 100.000	 2.00000	O	 .000000	 .000000	 .000000	 .487813	 .000000	 .001814	 .176702	 .004131	 .147714	 .176015	 .000641	 2.00000	 .008432	 .011461	 .003505	 .010146	 .013018	 .027367	 .022823	 .005299	 .009026	 .008579	 .008996	 .018039	 .015449	 .006623	 .014515	 .016527	 .034512	 .027868	 .008839	 .011655	 .011037	 .012152	 -1.1348	 -9.5412	 -4.1876	 .149498	 -14.337	 7.62187	 .213896	 2.59055	 .393241	 .312017	 14.2242	 .152190	 25.9777	 10.8010	 20.0000	214	334	319	303	301	332	333	140	335	126	503	"Wollastonite"	"Jadeite"	"Corundum"	"CaNb2O6"	"Cassiterite"	"Scheelite"	"Manganotantalite"	"Rutile"	"Mn"	"Magnetite"	"Zr"
"CS21_Strelley_A"	15	 40.0000	 20.0000	 80.0000	 .000000	556	 .000000	 .000000	 .000000	 35.7149	 .000000	 .287433	 25.5957	 .140899	 6.71362	 7.41025	 .045114	 25.2982	 101.206	 .000000	 .000000	 .000000	 51.0917	 .000000	 .362477	 31.2539	 .235028	 8.66887	 9.53327	 .060940	  .00000	 101.206	 .000000	 .000000	 .000000	 16.2415	 .000000	 .066053	 5.97631	 .124278	 5.16301	 5.60599	 .020895	 66.8020	 .000000	 .000000	 .000000	 36.7635	 .000000	 .299030	 13.5277	 .562619	 23.3736	 25.3790	 .094594	 .000000	 100.000	 2.00000	O	 .000000	 .000000	 .000000	 .486257	 .000000	 .001978	 .178926	 .003721	 .154577	 .167839	 .000626	 2.00000	 .008462	 .011464	 .003508	 .010170	 .013044	 .027394	 .022848	 .005307	 .009036	 .008586	 .009019	 .018103	 .015453	 .006627	 .014549	 .016561	 .034546	 .027898	 .008853	 .011667	 .011046	 .012183	 -1.1586	 -6.9451	 -4.1155	 .150021	 -12.228	 7.03320	 .212557	 2.85987	 .384062	 .320150	 14.6106	 .142190	 25.9777	 10.8010	 30.0000	214	334	319	303	301	332	333	140	335	126	503	"Wollastonite"	"Jadeite"	"Corundum"	"CaNb2O6"	"Cassiterite"	"Scheelite"	"Manganotantalite"	"Rutile"	"Mn"	"Magnetite"	"Zr"
"CS21_Strelley_A"	15	 40.0000	 20.0000	 80.0000	 .000000	557	 .000000	 .000000	 .000000	 35.4894	 .000000	 .255015	 25.7220	 .125576	 7.68613	 6.68103	 .033328	 25.2805	 101.273	 .000000	 .000000	 .000000	 50.7691	 .000000	 .321595	 31.4081	 .209467	 9.92461	 8.59513	 .045019	 .000002	 101.273	 .000000	 .000000	 .000000	 16.1309	 .000000	 .058574	 6.00280	 .110706	 5.90795	 5.05180	 .015428	 66.7219	 .000000	 .000000	 .000000	 36.3123	 .000000	 .263712	 13.5129	 .498423	 26.5989	 22.7443	 .069461	 .000000	 100.000	 2.00000	O	 .000000	 .000000	 .000000	 .483525	 .000000	 .001756	 .179935	 .003318	 .177092	 .151429	 .000462	 2.00000	 .008465	 .011459	 .003507	 .010171	 .013034	 .027388	 .022843	 .005302	 .009031	 .008582	 .009020	 .018110	 .015447	 .006626	 .014551	 .016548	 .034539	 .027892	 .008845	 .011661	 .011041	 .012184	 -1.1053	 -7.9472	 -4.0699	 .150547	 -12.458	 7.88274	 .211974	 3.17996	 .357456	 .338281	 19.5995	 .132200	 25.9777	 10.8010	 39.9900	214	334	319	303	301	332	333	140	335	126	503	"Wollastonite"	"Jadeite"	"Corundum"	"CaNb2O6"	"Cassiterite"	"Scheelite"	"Manganotantalite"	"Rutile"	"Mn"	"Magnetite"	"Zr"
"CS21_Strelley_A"	15	 40.0000	 20.0000	 80.0000	 .000000	558	 .000000	 .000000	 .000000	 36.0906	 .000000	 .241450	 24.5910	 .172079	 8.07575	 6.20815	 .040792	 25.2974	 100.717	 .000000	 .000000	 .000000	 51.6291	 .000000	 .304488	 30.0270	 .287037	 10.4277	 7.98676	 .055102	 .000004	 100.717	 .000000	 .000000	 .000000	 16.3980	 .000000	 .055438	 5.73671	 .151647	 6.20513	 4.69249	 .018877	 66.7417	 .000000	 .000000	 .000000	 36.9475	 .000000	 .249821	 12.9258	 .683372	 27.9625	 21.1460	 .085065	 .000000	 100.000	 2.00000	O	 .000000	 .000000	 .000000	 .491386	 .000000	 .001661	 .171908	 .004544	 .185945	 .140616	 .000566	 2.00000	 .008356	 .011410	 .003493	 .010085	 .012950	 .027287	 .022753	 .005275	 .008996	 .008555	 .008936	 .017877	 .015380	 .006600	 .014427	 .016442	 .034411	 .027783	 .008799	 .011616	 .011006	 .012071	 -1.1265	 -6.6117	 -4.0608	 .148579	 -16.388	 8.27994	 .217306	 2.36841	 .348460	 .352112	 15.9625	 .122190	 25.9777	 10.8010	 50.0000	214	334	319	303	301	332	333	140	335	126	503	"Wollastonite"	"Jadeite"	"Corundum"	"CaNb2O6"	"Cassiterite"	"Scheelite"	"Manganotantalite"	"Rutile"	"Mn"	"Magnetite"	"Zr"
"CS21_Strelley_A"	15	 40.0000	 20.0000	 80.0000	 .000000	559	 .000000	 .000000	 .000000	 37.2331	 .000000	 .137854	 23.6116	 .170891	 6.77812	 7.73657	 .051751	 25.6088	 101.329	 .000000	 .000000	 .000000	 53.2635	 .000000	 .173845	 28.8311	 .285057	 8.75216	 9.95307	 .069905	 .000000	 101.329	 .000000	 .000000	 .000000	 16.7082	 .000000	 .031261	 5.44020	 .148740	 5.14375	 5.77553	 .023652	 66.7287	 .000000	 .000000	 .000000	 37.6359	 .000000	 .140832	 12.2543	 .670087	 23.1731	 26.0193	 .106555	 .000000	 100.000	 2.00000	O	 .000000	 .000000	 .000000	 .500778	 .000000	 .000937	 .163054	 .004458	 .154169	 .173105	 .000709	 2.00000	 .008245	 .011382	 .003483	 .009992	 .012860	 .027183	 .022660	 .005246	 .008959	 .008528	 .008845	 .017640	 .015343	 .006582	 .014294	 .016327	 .034280	 .027670	 .008751	 .011569	 .010971	 .011948	 -1.0813	 -6.6156	 -3.9547	 .145532	 -12.668	 14.1951	 .222353	 2.37328	 .382518	 .313370	 12.5667	 .112190	 25.9777	 10.8010	 60.0000	214	334	319	303	301	332	333	140	335	126	503	"Wollastonite"	"Jadeite"	"Corundum"	"CaNb2O6"	"Cassiterite"	"Scheelite"	"Manganotantalite"	"Rutile"	"Mn"	"Magnetite"	"Zr"
"CS21_Strelley_A"	15	 40.0000	 20.0000	 80.0000	 .000000	560	 .000000	 .000000	 .000000	 37.1610	 .000000	 .222147	 23.6944	 .145729	 8.43531	 6.03729	 .049777	 25.5964	 101.342	 .000000	 .000000	 .000000	 53.1603	 .000000	 .280145	 28.9322	 .243084	 10.8920	 7.76695	 .067239	 .000002	 101.342	 .000000	 .000000	 .000000	 16.6859	 .000000	 .050406	 5.46257	 .126916	 6.40522	 4.50970	 .022764	 66.7366	 .000000	 .000000	 .000000	 37.5990	 .000000	 .227164	 12.3091	 .571969	 28.8664	 20.3238	 .102589	 .000000	 100.000	 2.00000	O	 .000000	 .000000	 .000000	 .500052	 .000000	 .001511	 .163705	 .003803	 .191955	 .135149	 .000682	 2.00000	 .008249	 .011362	 .003480	 .009997	 .012866	 .027184	 .022662	 .005247	 .008959	 .008527	 .008850	 .017648	 .015316	 .006575	 .014301	 .016334	 .034282	 .027671	 .008751	 .011569	 .010970	 .011954	 -1.0689	 -7.0879	 -3.8928	 .145693	 -19.910	 8.93968	 .221847	 2.74590	 .340758	 .357666	 13.0510	 .102200	 25.9777	 10.8010	 69.9900	214	334	319	303	301	332	333	140	335	126	503	"Wollastonite"	"Jadeite"	"Corundum"	"CaNb2O6"	"Cassiterite"	"Scheelite"	"Manganotantalite"	"Rutile"	"Mn"	"Magnetite"	"Zr"
"CS21_Strelley_A"	15	 40.0000	 20.0000	 80.0000	 .000000	561	 .000000	 .000000	 .000000	 37.6635	 .000000	 .241418	 22.7986	 .184615	 7.92597	 6.51831	 .055512	 25.6372	 101.025	 .000000	 .000000	 .000000	 53.8793	 .000000	 .304448	 27.8384	 .307949	 10.2343	 8.38579	 .074985	  .00000	 101.025	 .000000	 .000000	 .000000	 16.8880	 .000000	 .054703	 5.24875	 .160559	 6.01010	 4.86225	 .025351	 66.7502	 .000000	 .000000	 .000000	 38.0681	 .000000	 .246615	 11.8315	 .723846	 27.0953	 21.9204	 .114290	 .000000	 100.000	 2.00000	O	 .000000	 .000000	 .000000	 .506007	 .000000	 .001639	 .157265	 .004811	 .180077	 .145685	 .000760	 2.00000	 .008169	 .011335	 .003472	 .009934	 .012805	 .027112	 .022597	 .005227	 .008934	 .008509	 .008788	 .017476	 .015279	 .006560	 .014210	 .016257	 .034190	 .027592	 .008719	 .011536	 .010946	 .011871	 -1.0856	 -8.9086	 -4.2120	 .144220	 -23.742	 8.23450	 .226676	 2.20617	 .352291	 .343465	 11.6769	 .092200	 25.9777	 10.8010	 79.9900	214	334	319	303	301	332	333	140	335	126	503	"Wollastonite"	"Jadeite"	"Corundum"	"CaNb2O6"	"Cassiterite"	"Scheelite"	"Manganotantalite"	"Rutile"	"Mn"	"Magnetite"	"Zr"
"CS21_Strelley_A"	15	 40.0000	 20.0000	 80.0000	 .000000	562	 .000000	 .000000	 .000000	 41.2238	 .000000	 .249220	 18.9487	 .187918	 3.71491	 3.55652	 .024564	 24.2375	 92.1431	 .000000	 .000000	 .000000	 58.9725	 .000000	 .314287	 23.1374	 .313458	 4.79684	 4.57545	 .033182	  .00000	 92.1431	 .000000	 .000000	 .000000	 20.1677	 .000000	 .061613	 4.75968	 .178314	 3.07347	 2.89452	 .012240	 68.8524	 .000000	 .000000	 .000000	 53.9710	 .000000	 .329766	 12.7374	 .954374	 16.4498	 15.4921	 .065509	 .000000	 100.000	 2.00000	O	 .000000	 .000000	 .000000	 .585825	 .000000	 .001790	 .138257	 .005180	 .089277	 .084079	 .000356	 2.00000	 .007980	 .011090	 .003421	 .009791	 .012976	 .027067	 .022556	 .005290	 .008974	 .008544	 .008644	 .017072	 .014948	 .006463	 .014006	 .016474	 .034134	 .027542	 .008824	 .011588	 .010991	 .011676	 -1.1264	 -11.695	 -3.6308	 .135647	 -10.115	 7.97951	 .250550	 2.19731	 .530965	 .480094	 25.3326	 .082190	 25.9777	 10.8010	 90.0000	214	334	319	303	301	332	333	140	335	126	503	"Wollastonite"	"Jadeite"	"Corundum"	"CaNb2O6"	"Cassiterite"	"Scheelite"	"Manganotantalite"	"Rutile"	"Mn"	"Magnetite"	"Zr"
"CS21_Strelley_A"	15	 40.0000	 20.0000	 80.0000	 .000000	563	 .000000	 .000000	 .000000	 37.9581	 .000000	 .230745	 22.2138	 .166685	 8.24948	 6.17294	 .050756	 25.6136	 100.656	 .000000	 .000000	 .000000	 54.3007	 .000000	 .290988	 27.1244	 .278040	 10.6520	 7.94147	 .068562	  .00000	 100.656	 .000000	 .000000	 .000000	 17.0366	 .000000	 .052335	 5.11907	 .145105	 6.26145	 4.60907	 .023202	 66.7532	 .000000	 .000000	 .000000	 38.4243	 .000000	 .236072	 11.5456	 .654540	 28.2442	 20.7906	 .104659	 .000000	 100.000	 2.00000	O	 .000000	 .000000	 .000000	 .510434	 .000000	 .001568	 .153373	 .004347	 .187600	 .138093	 .000695	 2.00000	 .008117	 .011307	 .003465	 .009891	 .012765	 .027061	 .022553	 .005213	 .008916	 .008495	 .008746	 .017364	 .015242	 .006547	 .014150	 .016206	 .034127	 .027538	 .008696	 .011513	 .010929	 .011815	 -1.0707	 -9.2667	 -4.2217	 .143322	 -12.811	 8.58569	 .229982	 2.41560	 .345069	 .353775	 12.6661	 .072200	 25.9777	 10.8010	 99.9900	214	334	319	303	301	332	333	140	335	126	503	"Wollastonite"	"Jadeite"	"Corundum"	"CaNb2O6"	"Cassiterite"	"Scheelite"	"Manganotantalite"	"Rutile"	"Mn"	"Magnetite"	"Zr"
"CS21_Strelley_A"	15	 40.0000	 20.0000	 80.0000	 .000000	564	 .000000	 .000000	 .000000	 38.3415	 .000000	 .245075	 21.7854	 .204179	 8.55590	 5.91746	 .034939	 25.7233	 100.808	 .000000	 .000000	 .000000	 54.8492	 .000000	 .309060	 26.6012	 .340582	 11.0477	 7.61279	 .047195	 .000000	 100.808	 .000000	 .000000	 .000000	 17.1350	 .000000	 .055347	 4.99886	 .176984	 6.46625	 4.39941	 .015903	 66.7522	 .000000	 .000000	 .000000	 38.6258	 .000000	 .249527	 11.2684	 .797914	 29.1524	 19.8343	 .071696	 .000000	 100.000	 2.00000	O	 .000000	 .000000	 .000000	 .513392	 .000000	 .001658	 .149774	 .005303	 .193739	 .131813	 .000476	 2.00000	 .008069	 .011284	 .003459	 .009853	 .012725	 .027016	 .022512	 .005200	 .008900	 .008482	 .008709	 .017263	 .015210	 .006536	 .014095	 .016156	 .034069	 .027489	 .008674	 .011492	 .010913	 .011764	 -1.0677	 -7.0707	 -4.3049	 .142311	 -55.202	 8.09181	 .232510	 2.00719	 .338646	 .362048	 18.0959	 .062190	 25.9777	 10.8010	 110.000	214	334	319	303	301	332	333	140	335	126	503	"Wollastonite"	"Jadeite"	"Corundum"	"CaNb2O6"	"Cassiterite"	"Scheelite"	"Manganotantalite"	"Rutile"	"Mn"	"Magnetite"	"Zr"
"CS21_Strelley_A"	15	 40.0000	 20.0000	 80.0000	 .000000	565	 .000000	 .000000	 .000000	 38.8056	 .000000	 .243327	 21.3183	 .217172	 8.56529	 6.02942	 .042810	 25.8656	 101.088	 .000000	 .000000	 .000000	 55.5131	 .000000	 .306855	 26.0309	 .362255	 11.0598	 7.75683	 .057828	 .000000	 101.088	 .000000	 .000000	 .000000	 17.2434	 .000000	 .054638	 4.86374	 .187172	 6.43637	 4.45705	 .019374	 66.7383	 .000000	 .000000	 .000000	 38.8222	 .000000	 .246029	 10.9503	 .842805	 28.9820	 20.0694	 .087240	 .000000	 100.000	 2.00000	O	 .000000	 .000000	 .000000	 .516747	 .000000	 .001637	 .145756	 .005609	 .192884	 .133568	 .000581	 2.00000	 .008017	 .011263	 .003453	 .009811	 .012682	 .026966	 .022468	 .005186	 .008882	 .008469	 .008668	 .017152	 .015183	 .006525	 .014034	 .016101	 .034006	 .027434	 .008650	 .011469	 .010895	 .011709	 -1.0567	 -7.8836	 -4.0785	 .141135	 -24.170	 8.13427	 .235373	 1.89575	 .338583	 .358567	 14.7944	 .052200	 25.9777	 10.8010	 119.990	214	334	319	303	301	332	333	140	335	126	503	"Wollastonite"	"Jadeite"	"Corundum"	"CaNb2O6"	"Cassiterite"	"Scheelite"	"Manganotantalite"	"Rutile"	"Mn"	"Magnetite"	"Zr"
"CS21_Strelley_A"	15	 40.0000	 20.0000	 80.0000	 .000000	566	 .000000	 .000000	 .000000	 37.6721	 .000000	 .244626	 22.6085	 .202814	 8.59884	 6.08617	 .046016	 25.6807	 101.140	 .000000	 .000000	 .000000	 53.8915	 .000000	 .308493	 27.6062	 .338305	 11.1031	 7.82984	 .062159	 .000006	 101.140	 .000000	 .000000	 .000000	 16.8458	 .000000	 .055278	 5.19079	 .175905	 6.50255	 4.52753	 .020957	 66.6812	 .000000	 .000000	 .000000	 37.7700	 .000000	 .247879	 11.6383	 .788794	 29.1587	 20.3023	 .093977	 .000000	 100.000	 2.00000	O	 .000000	 .000000	 .000000	 .505265	 .000000	 .001658	 .155690	 .005276	 .195034	 .135796	 .000629	 2.00000	 .008147	 .011315	 .003469	 .009914	 .012774	 .027083	 .022572	 .005216	 .008920	 .008498	 .008768	 .017428	 .015252	 .006555	 .014183	 .016218	 .034154	 .027562	 .008701	 .011518	 .010932	 .011844	 -1.1010	 -6.4120	 -4.3112	 .144094	 -24.686	 8.12334	 .227769	 2.02370	 .337544	 .356361	 13.9518	 .042190	 25.9777	 10.8010	 130.000	214	334	319	303	301	332	333	140	335	126	503	"Wollastonite"	"Jadeite"	"Corundum"	"CaNb2O6"	"Cassiterite"	"Scheelite"	"Manganotantalite"	"Rutile"	"Mn"	"Magnetite"	"Zr"
"CS21_Strelley_A"	15	 40.0000	 20.0000	 80.0000	 .000000	567	 .000000	 .000000	 .000000	 38.8722	 .000000	 .251606	 20.9976	 .196642	 8.15117	 6.35763	 .033339	 25.7819	 100.642	 .000000	 .000000	 .000000	 55.6083	 .000000	 .317296	 25.6393	 .328010	 10.5251	 8.17908	 .045035	  .00000	 100.642	 .000000	 .000000	 .000000	 17.3333	 .000000	 .056695	 4.80732	 .170070	 6.14658	 4.71609	 .015141	 66.7548	 .000000	 .000000	 .000000	 39.0832	 .000000	 .255671	 10.8396	 .766946	 27.7187	 21.2677	 .068280	 .000000	 100.000	 2.00000	O	 .000000	 .000000	 .000000	 .519313	 .000000	 .001699	 .144029	 .005095	 .184154	 .141296	 .000454	 2.00000	 .007998	 .011255	 .003452	 .009795	 .012669	 .026946	 .022451	 .005182	 .008875	 .008464	 .008652	 .017111	 .015171	 .006522	 .014012	 .016085	 .033981	 .027414	 .008643	 .011460	 .010888	 .011687	 -1.0963	 -9.1329	 -4.3054	 .140877	 -41.119	 7.87325	 .237348	 2.07045	 .347497	 .348516	 18.8189	 .032200	 25.9777	 10.8010	 139.990	214	334	319	303	301	332	333	140	335	126	503	"Wollastonite"	"Jadeite"	"Corundum"	"CaNb2O6"	"Cassiterite"	"Scheelite"	"Manganotantalite"	"Rutile"	"Mn"	"Magnetite"	"Zr"
"CS21_Strelley_A"	15	 40.0000	 20.0000	 80.0000	 .000000	568	 .000000	 .000000	 .000000	 39.0485	 .000000	 .239026	 21.0842	 .209382	 8.07339	 6.59887	 .037846	 25.9303	 101.222	 .000000	 .000000	 .000000	 55.8606	 .000000	 .301432	 25.7450	 .349261	 10.4247	 8.48942	 .051123	 .000004	 101.222	 .000000	 .000000	 .000000	 17.3059	 .000000	 .053532	 4.79773	 .179985	 6.05084	 4.86521	 .017083	 66.7298	 .000000	 .000000	 .000000	 38.9448	 .000000	 .240935	 10.7967	 .810069	 27.2334	 21.8972	 .076887	 .000000	 100.000	 2.00000	O	 .000000	 .000000	 .000000	 .518685	 .000000	 .001604	 .143796	 .005394	 .181354	 .145818	 .000512	 2.00000	 .007996	 .011255	 .003452	 .009792	 .012662	 .026942	 .022447	 .005180	 .008872	 .008461	 .008649	 .017107	 .015171	 .006523	 .014007	 .016076	 .033976	 .027409	 .008640	 .011456	 .010886	 .011683	 -1.0745	 -7.8947	 -4.3559	 .140545	 -30.151	 8.26804	 .236834	 1.95664	 .349255	 .341643	 16.6326	 .022190	 25.9777	 10.8010	 150.000	214	334	319	303	301	332	333	140	335	126	503	"Wollastonite"	"Jadeite"	"Corundum"	"CaNb2O6"	"Cassiterite"	"Scheelite"	"Manganotantalite"	"Rutile"	"Mn"	"Magnetite"	"Zr"
"CS21_Strelley_A"	15	 40.0000	 20.0000	 80.0000	 .000000	569	 .000000	 .000000	 .000000	 38.7861	 .000000	 .206226	 20.9632	 .243789	 7.62863	 6.88364	 .081334	 25.7723	 100.565	 .000000	 .000000	 .000000	 55.4851	 .000000	 .260068	 25.5973	 .406654	 9.85037	 8.85578	 .109867	 .000004	 100.565	 .000000	 .000000	 .000000	 17.2989	 .000000	 .046480	 4.80053	 .210894	 5.75386	 5.10745	 .036946	 66.7450	 .000000	 .000000	 .000000	 38.9521	 .000000	 .209319	 10.8094	 .949744	 25.9121	 23.0010	 .166384	 .000000	 100.000	 2.00000	O	 .000000	 .000000	 .000000	 .518358	 .000000	 .001393	 .143847	 .006319	 .172413	 .153044	 .001107	 2.00000	 .007996	 .011254	 .003453	 .009791	 .012662	 .026941	 .022446	 .005180	 .008872	 .008462	 .008648	 .017107	 .015170	 .006524	 .014007	 .016076	 .033975	 .027408	 .008641	 .011456	 .010886	 .011682	 -1.0969	 -7.9696	 -4.3294	 .141020	 -31.599	 9.52797	 .237586	 1.71024	 .359813	 .334018	 8.00655	 .012190	 25.9777	 10.8010	 160.000	214	334	319	303	301	332	333	140	335	126	503	"Wollastonite"	"Jadeite"	"Corundum"	"CaNb2O6"	"Cassiterite"	"Scheelite"	"Manganotantalite"	"Rutile"	"Mn"	"Magnetite"	"Zr"
"CS21_Strelley_A"	15	 40.0000	 20.0000	 80.0000	 .000000	570	 .000000	 .000000	 .000000	 40.0677	 .000000	 .123636	 19.2784	 .319836	 7.17845	 7.61333	 .090415	 26.0620	 100.734	 .000000	 .000000	 .000000	 57.3186	 .000000	 .155915	 23.5400	 .533505	 9.26908	 9.79453	 .122133	 .000002	 100.734	 .000000	 .000000	 .000000	 17.6605	 .000000	 .027538	 4.36282	 .273428	 5.35068	 5.58247	 .040589	 66.7020	 .000000	 .000000	 .000000	 39.6217	 .000000	 .123565	 9.78811	 1.22689	 24.0088	 25.0488	 .182123	 .000000	 100.000	 2.00000	O	 .000000	 .000000	 .000000	 .529533	 .000000	 .000826	 .130815	 .008198	 .160435	 .167385	 .001217	 2.00000	 .007819	 .011190	 .003433	 .009644	 .012510	 .026760	 .022286	 .005130	 .008809	 .008413	 .008506	 .016728	 .015083	 .006487	 .013797	 .015883	 .033747	 .027212	 .008557	 .011374	 .010823	 .011490	 -1.0506	 -7.4949	 -4.5650	 .137647	 -19.323	 15.5616	 .249039	 1.34324	 .371937	 .317041	 7.14124	 .002190	 25.9777	 10.8010	 170.000	214	334	319	303	301	332	333	140	335	126	503	"Wollastonite"	"Jadeite"	"Corundum"	"CaNb2O6"	"Cassiterite"	"Scheelite"	"Manganotantalite"	"Rutile"	"Mn"	"Magnetite"	"Zr"
"CS21_Strelley_A"	15	 40.0000	 20.0000	 80.0000	 .000000	571	 .000000	 .000000	 .000000	 40.1739	 .000000	 .117992	 19.2292	 .314751	 6.24491	 8.43533	 .087976	 26.0548	 100.659	 .000000	 .000000	 .000000	 57.4705	 .000000	 .148797	 23.4800	 .525022	 8.06366	 10.8520	 .118838	  .00000	 100.659	 .000000	 .000000	 .000000	 17.7219	 .000000	 .026303	 4.35530	 .269303	 4.65869	 6.19031	 .039526	 66.7386	 .000000	 .000000	 .000000	 39.8734	 .000000	 .118359	 9.79921	 1.21184	 20.9636	 27.8557	 .177863	 .000000	 100.000	 2.00000	O	 .000000	 .000000	 .000000	 .531084	 .000000	 .000788	 .130518	 .008070	 .139610	 .185509	 .001185	 2.00000	 .007823	 .011196	 .003435	 .009647	 .012519	 .026768	 .022293	 .005134	 .008812	 .008416	 .008508	 .016736	 .015092	 .006491	 .013800	 .015894	 .033756	 .027220	 .008563	 .011378	 .010827	 .011493	 -1.0376	 -9.2029	 -4.2978	 .137469	 -11.724	 16.2939	 .249423	 1.36252	 .400446	 .300353	 7.32717	 -.00779	 25.9777	 10.8010	 179.980	214	334	319	303	301	332	333	140	335	126	503	"Wollastonite"	"Jadeite"	"Corundum"	"CaNb2O6"	"Cassiterite"	"Scheelite"	"Manganotantalite"	"Rutile"	"Mn"	"Magnetite"	"Zr"
"CS21_Strelley_A"	15	 40.0000	 20.0000	 80.0000	 .000000	572	 .000000	 .000000	 .000000	 40.0993	 .000000	 .121556	 19.2871	 .321128	 5.85347	 8.91077	 .125505	 26.0760	 100.795	 .000000	 .000000	 .000000	 57.3637	 .000000	 .153292	 23.5507	 .535661	 7.55822	 11.4637	 .169532	 .000000	 100.795	 .000000	 .000000	 .000000	 17.6688	 .000000	 .027066	 4.36342	 .274446	 4.36168	 6.53173	 .056323	 66.7166	 .000000	 .000000	 .000000	 39.6742	 .000000	 .121551	 9.79781	 1.23250	 19.5878	 29.3333	 .252939	 .000000	 100.000	 2.00000	O	 .000000	 .000000	 .000000	 .529666	 .000000	 .000811	 .130805	 .008227	 .130753	 .195805	 .001688	 2.00000	 .007830	 .011203	 .003438	 .009652	 .012521	 .026774	 .022298	 .005135	 .008813	 .008417	 .008513	 .016751	 .015102	 .006495	 .013808	 .015897	 .033764	 .027227	 .008565	 .011380	 .010828	 .011499	 -1.0732	 -8.5535	 -4.4930	 .137653	 -17.609	 15.8300	 .249032	 1.33964	 .414473	 .291801	 5.28315	 -.01779	 25.9777	 10.8010	 189.980	214	334	319	303	301	332	333	140	335	126	503	"Wollastonite"	"Jadeite"	"Corundum"	"CaNb2O6"	"Cassiterite"	"Scheelite"	"Manganotantalite"	"Rutile"	"Mn"	"Magnetite"	"Zr"
"CS21_Strelley_A"	15	 40.0000	 20.0000	 80.0000	 .000000	573	 .000000	 .000000	 .000000	 39.9333	 .000000	 .104628	 19.2378	 .323439	 5.82426	 8.84882	 .114129	 25.9605	 100.347	 .000000	 .000000	 .000000	 57.1264	 .000000	 .131944	 23.4904	 .539516	 7.52050	 11.3840	 .154166	  .00000	 100.347	 .000000	 .000000	 .000000	 17.6759	 .000000	 .023403	 4.37209	 .277681	 4.35970	 6.51590	 .051451	 66.7239	 .000000	 .000000	 .000000	 39.7173	 .000000	 .105172	 9.82399	 1.24789	 19.5923	 29.2822	 .231220	 .000000	 100.000	 2.00000	O	 .000000	 .000000	 .000000	 .529821	 .000000	 .000701	 .131050	 .008323	 .130679	 .195309	 .001542	 2.00000	 .007831	 .011199	 .003437	 .009652	 .012521	 .026771	 .022296	 .005134	 .008812	 .008416	 .008513	 .016753	 .015096	 .006494	 .013808	 .015897	 .033760	 .027224	 .008565	 .011378	 .010827	 .011499	 -1.0747	 -8.6756	 -4.5025	 .137928	 -12.563	 18.3315	 .249337	 1.33142	 .415492	 .292810	 5.76194	 -.02779	 25.9777	 10.8010	 199.980	214	334	319	303	301	332	333	140	335	126	503	"Wollastonite"	"Jadeite"	"Corundum"	"CaNb2O6"	"Cassiterite"	"Scheelite"	"Manganotantalite"	"Rutile"	"Mn"	"Magnetite"	"Zr"
"CS21_Strelley_A"	15	 40.0000	 20.0000	 80.0000	 .000000	574	 .000000	 .000000	 .000000	 40.2473	 .000000	 .126706	 19.2532	 .324785	 6.17811	 8.23981	 .110078	 26.0329	 100.513	 .000000	 .000000	 .000000	 57.5755	 .000000	 .159787	 23.5093	 .541760	 7.97741	 10.6005	 .148694	 .000000	 100.513	 .000000	 .000000	 .000000	 17.7883	 .000000	 .028299	 4.36908	 .278420	 4.61768	 6.05840	 .049551	 66.8103	 .000000	 .000000	 .000000	 40.2249	 .000000	 .127987	 9.87986	 1.25919	 20.8840	 27.3999	 .224101	 .000000	 100.000	 2.00000	O	 .000000	 .000000	 .000000	 .532501	 .000000	 .000847	 .130791	 .008335	 .138233	 .181361	 .001483	 2.00000	 .007830	 .011184	 .003435	 .009651	 .012532	 .026774	 .022299	 .005138	 .008814	 .008418	 .008511	 .016751	 .015076	 .006490	 .013807	 .015911	 .033764	 .027228	 .008571	 .011382	 .010830	 .011497	 -1.1526	 -10.235	 -5.3630	 .137323	 -14.325	 15.2008	 .249181	 1.32748	 .402652	 .304016	 5.95490	 -.03779	 25.9777	 10.8010	 209.980	214	334	319	303	301	332	333	140	335	126	503	"Wollastonite"	"Jadeite"	"Corundum"	"CaNb2O6"	"Cassiterite"	"Scheelite"	"Manganotantalite"	"Rutile"	"Mn"	"Magnetite"	"Zr"
"CS21_Strelley_A"	15	 40.0000	 20.0000	 80.0000	 .000000	575	 .000000	 .000000	 .000000	 40.0619	 .000000	 .111954	 19.5723	 .313638	 5.82683	 8.77058	 .104837	 26.0603	 100.822	 .000000	 .000000	 .000000	 57.3103	 .000000	 .141183	 23.8990	 .523167	 7.52382	 11.2833	 .141614	 .000000	 100.822	 .000000	 .000000	 .000000	 17.6757	 .000000	 .024961	 4.43382	 .268400	 4.34759	 6.43751	 .047110	 66.7649	 .000000	 .000000	 .000000	 39.8455	 .000000	 .112537	 9.99493	 1.21008	 19.6011	 29.0235	 .212396	 .000000	 100.000	 2.00000	O	 .000000	 .000000	 .000000	 .529492	 .000000	 .000748	 .132819	 .008040	 .130236	 .192841	 .001411	 2.00000	 .007860	 .011202	 .003440	 .009674	 .012548	 .026800	 .022322	 .005144	 .008822	 .008424	 .008533	 .016814	 .015100	 .006500	 .013839	 .015931	 .033798	 .027257	 .008580	 .011391	 .010837	 .011526	 -1.1002	 -8.2727	 -4.5075	 .137840	 -648.73	 17.1724	 .246937	 1.36842	 .415332	 .294113	 6.24329	 -.04780	 25.9777	 10.8010	 219.990	214	334	319	303	301	332	333	140	335	126	503	"Wollastonite"	"Jadeite"	"Corundum"	"CaNb2O6"	"Cassiterite"	"Scheelite"	"Manganotantalite"	"Rutile"	"Mn"	"Magnetite"	"Zr"
"CS21_Strelley_A"	15	 40.0000	 20.0000	 80.0000	 .000000	576	 .000000	 .000000	 .000000	 39.7702	 .000000	 .116189	 19.6293	 .326048	 6.07206	 8.49430	 .093703	 25.9450	 100.447	 .000000	 .000000	 .000000	 56.8929	 .000000	 .146524	 23.9685	 .543868	 7.84047	 10.9279	 .126573	 .000002	 100.447	 .000000	 .000000	 .000000	 17.6218	 .000000	 .026016	 4.46568	 .280209	 4.54987	 6.26129	 .042286	 66.7529	 .000000	 .000000	 .000000	 39.6826	 .000000	 .117170	 10.0563	 1.26201	 20.4918	 28.1997	 .190449	 .000000	 100.000	 2.00000	O	 .000000	 .000000	 .000000	 .527971	 .000000	 .000779	 .133797	 .008395	 .136320	 .187596	 .001267	 2.00000	 .007872	 .011204	 .003441	 .009685	 .012556	 .026813	 .022333	 .005146	 .008825	 .008427	 .008543	 .016840	 .015103	 .006502	 .013854	 .015941	 .033813	 .027270	 .008584	 .011395	 .010841	 .011539	 -1.0952	 -10.139	 -4.5787	 .138449	 -16.142	 16.5668	 .246556	 1.32442	 .406311	 .299105	 6.93520	 -.05779	 25.9777	 10.8010	 229.980	214	334	319	303	301	332	333	140	335	126	503	"Wollastonite"	"Jadeite"	"Corundum"	"CaNb2O6"	"Cassiterite"	"Scheelite"	"Manganotantalite"	"Rutile"	"Mn"	"Magnetite"	"Zr"
"CS21_Strelley_A"	15	 40.0000	 20.0000	 80.0000	 .000000	577	 .000000	 .000000	 .000000	 39.6066	 .000000	 .132481	 19.9007	 .350669	 5.76810	 8.93992	 .109257	 25.9999	 100.808	 .000000	 .000000	 .000000	 56.6589	 .000000	 .167069	 24.2999	 .584936	 7.44798	 11.5012	 .147584	  .00000	 100.808	 .000000	 .000000	 .000000	 17.5033	 .000000	 .029586	 4.51555	 .300578	 4.31077	 6.57248	 .049176	 66.7186	 .000000	 .000000	 .000000	 39.2943	 .000000	 .132839	 10.1373	 1.34958	 19.3551	 29.5100	 .220798	 .000000	 100.000	 2.00000	O	 .000000	 .000000	 .000000	 .524690	 .000000	 .000887	 .135361	 .009010	 .129223	 .197021	 .001474	 2.00000	 .007895	 .011218	 .003445	 .009704	 .012568	 .026833	 .022352	 .005150	 .008831	 .008431	 .008561	 .016891	 .015122	 .006510	 .013881	 .015956	 .033839	 .027293	 .008591	 .011403	 .010847	 .011564	 -1.0601	 -9.7927	 -4.4144	 .138901	 -20.596	 14.5833	 .244688	 1.24602	 .417508	 .291095	 6.02855	 -.06780	 25.9777	 10.8010	 239.990	214	334	319	303	301	332	333	140	335	126	503	"Wollastonite"	"Jadeite"	"Corundum"	"CaNb2O6"	"Cassiterite"	"Scheelite"	"Manganotantalite"	"Rutile"	"Mn"	"Magnetite"	"Zr"
"CS21_Strelley_A"	15	 40.0000	 20.0000	 80.0000	 .000000	578	 .000000	 .000000	 .000000	 39.7257	 .000000	 .107204	 19.8948	 .338536	 5.85184	 8.87083	 .107813	 26.0392	 100.936	 .000000	 .000000	 .000000	 56.8293	 .000000	 .135193	 24.2927	 .564698	 7.55611	 11.4123	 .145633	 .000000	 100.936	 .000000	 .000000	 .000000	 17.5301	 .000000	 .023906	 4.50756	 .289752	 4.36692	 6.51209	 .048455	 66.7212	 .000000	 .000000	 .000000	 39.3758	 .000000	 .107394	 10.1248	 1.30167	 19.6178	 29.2548	 .217676	 .000000	 100.000	 2.00000	O	 .000000	 .000000	 .000000	 .525472	 .000000	 .000717	 .135116	 .008685	 .130901	 .195203	 .001452	 2.00000	 .007892	 .011213	 .003445	 .009700	 .012565	 .026830	 .022348	 .005149	 .008829	 .008430	 .008556	 .016884	 .015115	 .006509	 .013876	 .015953	 .033834	 .027289	 .008590	 .011400	 .010845	 .011558	 -1.0433	 -8.1481	 -4.3867	 .138660	 -13.141	 17.9356	 .244746	 1.28343	 .414335	 .292306	 6.10011	 -.07779	 25.9777	 10.8010	 249.980	214	334	319	303	301	332	333	140	335	126	503	"Wollastonite"	"Jadeite"	"Corundum"	"CaNb2O6"	"Cassiterite"	"Scheelite"	"Manganotantalite"	"Rutile"	"Mn"	"Magnetite"	"Zr"
"CS21_Strelley_A"	15	 40.0000	 20.0000	 80.0000	 .000000	579	 .000000	 .000000	 .000000	 39.6283	 .000000	 .128750	 20.0035	 .345367	 5.86120	 8.69841	 .135247	 25.9945	 100.795	 .000000	 .000000	 .000000	 56.6899	 .000000	 .162364	 24.4255	 .576092	 7.56820	 11.1905	 .182692	 -.00001	 100.795	 .000000	 .000000	 .000000	 17.5273	 .000000	 .028777	 4.54264	 .296278	 4.38398	 6.40022	 .060925	 66.7599	 .000000	 .000000	 .000000	 39.4668	 .000000	 .129594	 10.2288	 1.33428	 19.7431	 28.8231	 .274372	 .000000	 100.000	 2.00000	O	 .000000	 .000000	 .000000	 .525086	 .000000	 .000862	 .136089	 .008876	 .131336	 .191739	 .001825	 2.00000	 .007907	 .011212	 .003446	 .009712	 .012582	 .026846	 .022363	 .005155	 .008835	 .008435	 .008568	 .016916	 .015114	 .006511	 .013894	 .015974	 .033855	 .027306	 .008599	 .011408	 .010851	 .011574	 -1.0565	 -8.5868	 -4.6475	 .138901	 -19.154	 15.0019	 .243967	 1.26294	 .413924	 .295284	 4.96544	 -.08780	 25.9777	 10.8010	 259.990	214	334	319	303	301	332	333	140	335	126	503	"Wollastonite"	"Jadeite"	"Corundum"	"CaNb2O6"	"Cassiterite"	"Scheelite"	"Manganotantalite"	"Rutile"	"Mn"	"Magnetite"	"Zr"
"CS21_Strelley_A"	15	 40.0000	 20.0000	 80.0000	 .000000	580	 .000000	 .000000	 .000000	 39.2961	 .000000	 .150239	 20.1353	 .363681	 5.70777	 8.82194	 .139105	 25.8905	 100.505	 .000000	 .000000	 .000000	 56.2148	 .000000	 .189464	 24.5864	 .606640	 7.37008	 11.3494	 .187903	 .000000	 100.505	 .000000	 .000000	 .000000	 17.4477	 .000000	 .033709	 4.59026	 .313197	 4.28574	 6.51624	 .062905	 66.7502	 .000000	 .000000	 .000000	 39.2422	 .000000	 .151634	 10.3241	 1.40884	 19.2784	 29.3118	 .282963	 .000000	 100.000	 2.00000	O	 .000000	 .000000	 .000000	 .522776	 .000000	 .001010	 .137535	 .009384	 .128411	 .195242	 .001885	 2.00000	 .007928	 .011221	 .003449	 .009730	 .012597	 .026866	 .022381	 .005160	 .008842	 .008440	 .008585	 .016961	 .015126	 .006517	 .013919	 .015993	 .033880	 .027329	 .008608	 .011417	 .010858	 .011597	 -1.1078	 -12.615	 -4.8672	 .139642	 -37.901	 12.9161	 .243078	 1.21005	 .419776	 .293051	 4.84964	 -.09780	 25.9777	 10.8010	 269.990	214	334	319	303	301	332	333	140	335	126	503	"Wollastonite"	"Jadeite"	"Corundum"	"CaNb2O6"	"Cassiterite"	"Scheelite"	"Manganotantalite"	"Rutile"	"Mn"	"Magnetite"	"Zr"
