Repository: orthospar/MinorElements-Cassiterite

# MinorElements-Cassiterite
EPMA data and R code for generation of figures in "Systematic trends in the substitution mechanisms of minor elements in cassiterite", submitted for publication in the Australian Journal of Earth Sciences.

# Data Availability
The final cleaned and organised dataset is available above (cassiterite_EPMA.csv) and as a supplementary file hosted by AJES.

File: Data/171207/171207_recalc.dat (part 16 of 20)
LOVOLT"	" CURRENT"	"BEAMSIZE"	"    LINE"	"  Si WT%"	"  Na WT%"	"  Al WT%"	"  Nb WT%"	"  Sn WT%"	"   W WT%"	"  Ta WT%"	"  Ti WT%"	"  Mn WT%"	"  Fe WT%"	"  Zr WT%"	"   O WT%"	"   TOTAL"	"    SiO2"	"    Na2O"	"   Al2O3"	"   Nb2O5"	"    SnO2"	"     WO3"	"   Ta2O5"	"    TiO2"	"     MnO"	"     FeO"	"    ZrO2"	"       O"	"   TOTAL"	"  Si AT%"	"  Na AT%"	"  Al AT%"	"  Nb AT%"	"  Sn AT%"	"   W AT%"	"  Ta AT%"	"  Ti AT%"	"  Mn AT%"	"  Fe AT%"	"  Zr AT%"	"   O AT%"	"Si OXMOL%"	"Na OXMOL%"	"Al OXMOL%"	"Nb OXMOL%"	"Sn OXMOL%"	"W OXMOL%"	"Ta OXMOL%"	"Ti OXMOL%"	"Mn OXMOL%"	"Fe OXMOL%"	"Zr OXMOL%"	"O OXMOL%"	"   TOTAL"	" FORMULA"	"   BASIS"	"Si FORMULA"	"Na FORMULA"	"Al FORMULA"	"Nb FORMULA"	"Sn FORMULA"	"W FORMULA"	"Ta FORMULA"	"Ti FORMULA"	"Mn FORMULA"	"Fe FORMULA"	"Zr FORMULA"	"O FORMULA"	"Si CDL99"	"Na CDL99"	"Al CDL99"	"Nb CDL99"	"Sn CDL99"	" W CDL99"	"Ta CDL99"	"Ti CDL99"	"Mn CDL99"	"Fe CDL99"	"Zr CDL99"	"SiO2 CDL99"	"Na2O CDL99"	"Al2O3 CDL99"	"Nb2O5 CDL99"	"SnO2 CDL99"	"WO3 CDL99"	"Ta2O5 CDL99"	"TiO2 CDL99"	"MnO CDL99"	"FeO CDL99"	"ZrO2 CDL99"	"Si %ERR "	"Na %ERR "	"Al %ERR "	"Nb %ERR "	"Sn %ERR "	" W %ERR "	"Ta %ERR "	"Ti %ERR "	"Mn %ERR "	"Fe %ERR "	"Zr %ERR "	"   X-POS"	"   Y-POS"	"   Z-POS"	" RELDIST"	"Si STD_NUM"	"Na STD_NUM"	"Al STD_NUM"	"Nb STD_NUM"	"Sn STD_NUM"	"W STD_NUM"	"Ta STD_NUM"	"Ti STD_NUM"	"Mn STD_NUM"	"Fe STD_NUM"	"Zr STD_NUM"	"Si STD_NAM"	"Na STD_NAM"	"Al STD_NAM"	"Nb STD_NAM"	"Sn STD_NAM"	"W STD_NAM"	"Ta STD_NAM"	"Ti STD_NAM"	"Mn STD_NAM"	"Fe STD_NAM"	"Zr STD_NAM"
"CS21_Strelley_A"	15	 40.0000	 20.0000	 80.0000	 .000000	581	 .000000	 .000000	 .000000	 39.3064	 .000000	 .114391	 20.3166	 .368843	 5.72872	 8.90172	 .118583	 25.9509	 100.806	 .000000	 .000000	 .000000	 56.2295	 .000000	 .144257	 24.8078	 .615252	 7.39713	 11.4520	 .160182	 .000002	 100.806	 .000000	 .000000	 .000000	 17.4065	 .000000	 .025599	 4.61943	 .316809	 4.29018	 6.55790	 .053484	 66.7302	 .000000	 .000000	 .000000	 39.1035	 .000000	 .115015	 10.3775	 1.42342	 19.2757	 29.4646	 .240302	 .000000	 100.000	 2.00000	O	 .000000	 .000000	 .000000	 .521697	 .000000	 .000767	 .138451	 .009495	 .128583	 .196550	 .001603	 2.00000	 .007938	 .011223	 .003450	 .009736	 .012599	 .026870	 .022385	 .005161	 .008842	 .008440	 .008591	 .016982	 .015129	 .006519	 .013928	 .015995	 .033886	 .027334	 .008608	 .011417	 .010858	 .011604	 -1.0637	 -8.7230	 -4.3127	 .139671	 -15.009	 16.8546	 .241851	 1.19584	 .418869	 .291601	 5.60998	 -.10779	 25.9777	 10.8010	 279.980	214	334	319	303	301	332	333	140	335	126	503	"Wollastonite"	"Jadeite"	"Corundum"	"CaNb2O6"	"Cassiterite"	"Scheelite"	"Manganotantalite"	"Rutile"	"Mn"	"Magnetite"	"Zr"
"CS21_Strelley_A"	15	 40.0000	 20.0000	 80.0000	 .000000	582	 .000000	 .000000	 .000000	 39.7164	 .000000	 .142527	 19.8856	 .360799	 5.81248	 8.84653	 .111377	 26.0401	 100.916	 .000000	 .000000	 .000000	 56.8160	 .000000	 .179739	 24.2815	 .601833	 7.50529	 11.3810	 .150447	  .00000	 100.916	 .000000	 .000000	 .000000	 17.5299	 .000000	 .031790	 4.50650	 .308876	 4.33853	 6.49572	 .050068	 66.7386	 .000000	 .000000	 .000000	 39.4052	 .000000	 .142919	 10.1301	 1.38863	 19.5050	 29.2032	 .225092	 .000000	 100.000	 2.00000	O	 .000000	 .000000	 .000000	 .525331	 .000000	 .000953	 .135049	 .009256	 .130016	 .194662	 .001500	 2.00000	 .007895	 .011203	 .003445	 .009701	 .012566	 .026827	 .022347	 .005150	 .008827	 .008428	 .008556	 .016891	 .015101	 .006509	 .013878	 .015954	 .033831	 .027287	 .008590	 .011398	 .010843	 .011558	 -1.0576	 -8.6163	 -4.4449	 .138664	 -23.670	 13.5773	 .244753	 1.21642	 .415697	 .292634	 5.92014	 -.11779	 25.9777	 10.8010	 289.980	214	334	319	303	301	332	333	140	335	126	503	"Wollastonite"	"Jadeite"	"Corundum"	"CaNb2O6"	"Cassiterite"	"Scheelite"	"Manganotantalite"	"Rutile"	"Mn"	"Magnetite"	"Zr"
"CS21_Emmons_C"	16	 40.0000	 20.0000	 80.0000	 .000000	583	 .000000	 .000000	 .000000	 .581486	 75.8184	 .000000	 1.02224	 .000000	 .003530	 .286663	 .048546	 21.0179	 98.7788	 .000000	 .000000	 .000000	 .831840	 96.2598	 .000000	 1.24821	 .000000	 .004557	 .368791	 .065576	  .00000	 98.7788	 .000000	 .000000	 .000000	 .317701	 32.4252	 .000000	 .286761	 .000000	 .003261	 .260552	 .027014	 66.6795	 .000000	 .000000	 .000000	 .481098	 98.2039	 .000000	 .434246	 .000000	 .009877	 .789113	 .081815	 .000000	 100.000	 2.00000	O	 .000000	 .000000	 .000000	 .009529	 .972570	 .000000	 .008601	 .000000	 .000098	 .007815	 .000810	 2.00000	 .008797	 .014245	 .004144	 .009737	 .011883	 .027388	 .022902	 .005852	 .009561	 .009041	 .008623	 .018821	 .019202	 .007829	 .013929	 .015086	 .034539	 .027965	 .009761	 .012346	 .011631	 .011648	 -10.594	 -14.931	 -9.3884	 1.61983	 .085723	 -61.552	 1.87095	 -21.445	 192.126	 2.75245	 13.0240	 .589100	 28.8942	 10.8065	 .000000	214	334	319	303	301	332	333	140	335	126	503	"Wollastonite"	"Jadeite"	"Corundum"	"CaNb2O6"	"Cassiterite"	"Scheelite"	"Manganotantalite"	"Rutile"	"Mn"	"Magnetite"	"Zr"
"CS21_Emmons_C"	16	 40.0000	 20.0000	 80.0000	 .000000	584	 .000000	 .000000	 .000000	 .565456	 75.9129	 .000000	 .982392	 .000000	 .032434	 .296229	 .055186	 21.0412	 98.8857	 .000000	 .000000	 .000000	 .808909	 96.3797	 .000000	 1.19956	 .000000	 .041880	 .381098	 .074546	 .000002	 98.8857	 .000000	 .000000	 .000000	 .308531	 32.4224	 .000000	 .275217	 .000000	 .029928	 .268889	 .030668	 66.6644	 .000000	 .000000	 .000000	 .466852	 98.1196	 .000000	 .416443	 .000000	 .090570	 .813735	 .092810	 .000000	 100.000	 2.00000	O	 .000000	 .000000	 .000000	 .009256	 .972706	 .000000	 .008257	 .000000	 .000898	 .008067	 .000920	 2.00000	 .008794	 .014243	 .004144	 .009734	 .011879	 .027386	 .022900	 .005851	 .009559	 .009040	 .008620	 .018814	 .019199	 .007830	 .013925	 .015081	 .034536	 .027962	 .009759	 .012344	 .011629	 .011644	 -10.265	 -21.603	 -11.453	 1.65474	 .085666	 -41.519	 1.93576	 -18.902	 21.5454	 2.67872	 11.5106	 .598500	 28.8908	 10.8065	 9.99239	214	334	319	303	301	332	333	140	335	126	503	"Wollastonite"	"Jadeite"	"Corundum"	"CaNb2O6"	"Cassiterite"	"Scheelite"	"Manganotantalite"	"Rutile"	"Mn"	"Magnetite"	"Zr"
"CS21_Emmons_C"	16	 40.0000	 20.0000	 80.0000	 .000000	585	 .000000	 .000000	 .000000	 .567703	 75.8685	 .000000	 .983945	 .000000	 .024935	 .297566	 .057009	 21.0294	 98.8291	 .000000	 .000000	 .000000	 .812123	 96.3235	 .000000	 1.20145	 .000000	 .032197	 .382817	 .077008	  .00000	 98.8291	 .000000	 .000000	 .000000	 .309941	 32.4227	 .000000	 .275816	 .000000	 .023022	 .270262	 .031700	 66.6665	 .000000	 .000000	 .000000	 .469031	 98.1300	 .000000	 .417389	 .000000	 .069677	 .817970	 .095942	 .000000	 100.000	 2.00000	O	 .000000	 .000000	 .000000	 .009298	 .972684	 .000000	 .008274	 .000000	 .000691	 .008108	 .000951	 2.00000	 .008794	 .014240	 .004144	 .009735	 .011879	 .027386	 .022901	 .005851	 .009559	 .009039	 .008620	 .018815	 .019196	 .007830	 .013926	 .015082	 .034536	 .027963	 .009759	 .012343	 .011629	 .011644	 -9.9839	 -17.886	 -9.6804	 1.64976	 .085693	 -30.653	 1.93318	 -26.498	 27.8104	 2.66876	 11.1578	 .607900	 28.8875	 10.8065	 19.9547	214	334	319	303	301	332	333	140	335	126	503	"Wollastonite"	"Jadeite"	"Corundum"	"CaNb2O6"	"Cassiterite"	"Scheelite"	"Manganotantalite"	"Rutile"	"Mn"	"Magnetite"	"Zr"
"CS21_Emmons_C"	16	 40.0000	 20.0000	 80.0000	 .000000	586	 .000000	 .000000	 .000000	 .550004	 75.6005	 .000000	 1.00837	 .000000	 .012333	 .294575	 .045594	 20.9463	 98.4577	 .000000	 .000000	 .000000	 .786804	 95.9831	 .000000	 1.23128	 .000000	 .015925	 .378970	 .061589	 -.00001	 98.4577	 .000000	 .000000	 .000000	 .301488	 32.4383	 .000000	 .283802	 .000000	 .011433	 .268624	 .025455	 66.6709	 .000000	 .000000	 .000000	 .456295	 98.1894	 .000000	 .429529	 .000000	 .034606	 .813113	 .077050	 .000000	 100.000	 2.00000	O	 .000000	 .000000	 .000000	 .009044	 .973089	 .000000	 .008514	 .000000	 .000343	 .008058	 .000764	 2.00000	 .008797	 .014238	 .004144	 .009737	 .011881	 .027386	 .022901	 .005851	 .009559	 .009039	 .008622	 .018820	 .019193	 .007830	 .013929	 .015084	 .034536	 .027963	 .009760	 .012343	 .011629	 .011646	 -10.888	 -22.322	 -11.452	 1.69076	 .085836	 -42.081	 1.89288	 -18.340	 55.4901	 2.69084	 13.8349	 .617290	 28.8841	 10.8065	 29.9449	214	334	319	303	301	332	333	140	335	126	503	"Wollastonite"	"Jadeite"	"Corundum"	"CaNb2O6"	"Cassiterite"	"Scheelite"	"Manganotantalite"	"Rutile"	"Mn"	"Magnetite"	"Zr"
"CS21_Emmons_C"	16	 40.0000	 20.0000	 80.0000	 .000000	587	 .000000	 .000000	 .000000	 .579704	 76.1617	 .000000	 .989619	 .000000	 .010236	 .297036	 .066446	 21.1137	 99.2184	 .000000	 .000000	 .000000	 .829291	 96.6957	 .000000	 1.20838	 .000000	 .013217	 .382137	 .089755	  .00000	 99.2184	 .000000	 .000000	 .000000	 .315258	 32.4209	 .000000	 .276323	 .000000	 .009413	 .268728	 .036803	 66.6726	 .000000	 .000000	 .000000	 .477205	 98.1511	 .000000	 .418270	 .000000	 .028498	 .813546	 .111417	 .000000	 100.000	 2.00000	O	 .000000	 .000000	 .000000	 .009457	 .972542	 .000000	 .008289	 .000000	 .000282	 .008061	 .001104	 2.00000	 .008798	 .014238	 .004145	 .009738	 .011884	 .027394	 .022908	 .005853	 .009561	 .009041	 .008622	 .018822	 .019193	 .007832	 .013931	 .015088	 .034547	 .027972	 .009762	 .012346	 .011632	 .011647	 -9.2342	 -29.118	 -8.9600	 1.62394	 .085551	 -53.797	 1.92422	 -12.955	 66.7271	 2.67325	 9.64234	 .626800	 28.8807	 10.8065	 40.0446	214	334	319	303	301	332	333	140	335	126	503	"Wollastonite"	"Jadeite"	"Corundum"	"CaNb2O6"	"Cassiterite"	"Scheelite"	"Manganotantalite"	"Rutile"	"Mn"	"Magnetite"	"Zr"
"CS21_Emmons_C"	16	 40.0000	 20.0000	 80.0000	 .000000	588	 .000000	 .000000	 .000000	 .557056	 75.6733	 .000000	 1.05117	 .000000	 .000000	 .297031	 .061854	 20.9813	 98.6217	 .000000	 .000000	 .000000	 .796892	 96.0756	 .000000	 1.28354	 .000000	 .000000	 .382129	 .083552	 .000000	 98.6217	 .000000	 .000000	 .000000	 .304871	 32.4183	 .000000	 .295379	 .000000	 .000000	 .270435	 .034477	 66.6766	 .000000	 .000000	 .000000	 .461600	 98.1679	 .000000	 .447228	 .000000	 .000000	 .818921	 .104403	 .000000	 100.000	 2.00000	O	 .000000	 .000000	 .000000	 .009145	 .972404	 .000000	 .008860	 .000000	 .000000	 .008112	 .001034	 2.00000	 .008804	 .014239	 .004146	 .009745	 .011890	 .027403	 .022915	 .005855	 .009564	 .009044	 .008628	 .018835	 .019194	 .007834	 .013940	 .015096	 .034557	 .027981	 .009766	 .012349	 .011635	 .011655	 -10.585	 -16.054	 -10.771	 1.67545	 .085849	 -39.247	 1.82792	 -22.912	 -82.818	 2.67378	 10.3302	 .636200	 28.8774	 10.8070	 50.0070	214	334	319	303	301	332	333	140	335	126	503	"Wollastonite"	"Jadeite"	"Corundum"	"CaNb2O6"	"Cassiterite"	"Scheelite"	"Manganotantalite"	"Rutile"	"Mn"	"Magnetite"	"Zr"
"CS21_Emmons_C"	16	 40.0000	 20.0000	 80.0000	 .000000	589	 .000000	 .000000	 .000000	 .558826	 76.0379	 .000000	 1.02717	 .000000	 .019325	 .293081	 .042242	 21.0727	 99.0512	 .000000	 .000000	 .000000	 .799425	 96.5385	 .000000	 1.25423	 .000000	 .024953	 .377048	 .057060	 .000000	 99.0512	 .000000	 .000000	 .000000	 .304488	 32.4304	 .000000	 .287358	 .000000	 .017807	 .265659	 .023442	 66.6708	 .000000	 .000000	 .000000	 .460880	 98.1751	 .000000	 .434953	 .000000	 .053906	 .804216	 .070964	 .000000	 100.000	 2.00000	O	 .000000	 .000000	 .000000	 .009134	 .972852	 .000000	 .008620	 .000000	 .000534	 .007969	 .000703	 2.00000	 .008803	 .014238	 .004147	 .009743	 .011888	 .027401	 .022914	 .005854	 .009563	 .009043	 .008627	 .018834	 .019192	 .007835	 .013938	 .015093	 .034555	 .027980	 .009765	 .012348	 .011634	 .011653	 -9.1643	 -14.993	 -8.5094	 1.67116	 .085632	 -39.332	 1.86425	 -16.525	 35.6882	 2.70329	 14.9033	 .645600	 28.8740	 10.8070	 59.9994	214	334	319	303	301	332	333	140	335	126	503	"Wollastonite"	"Jadeite"	"Corundum"	"CaNb2O6"	"Cassiterite"	"Scheelite"	"Manganotantalite"	"Rutile"	"Mn"	"Magnetite"	"Zr"
"CS21_Emmons_C"	16	 40.0000	 20.0000	 80.0000	 .000000	590	 .000000	 .000000	 .000000	 .560974	 75.5585	 .000000	 .968838	 .000000	 .000000	 .301891	 .054609	 20.9327	 98.3774	 .000000	 .000000	 .000000	 .802497	 95.9298	 .000000	 1.18301	 .000000	 .000000	 .388382	 .073766	 .000000	 98.3774	 .000000	 .000000	 .000000	 .307706	 32.4419	 .000000	 .272856	 .000000	 .000000	 .275478	 .030508	 66.6716	 .000000	 .000000	 .000000	 .465683	 98.1952	 .000000	 .412942	 .000000	 .000000	 .833818	 .092341	 .000000	 100.000	 2.00000	O	 .000000	 .000000	 .000000	 .009230	 .973184	 .000000	 .008185	 .000000	 .000000	 .008264	 .000915	 2.00000	 .008799	 .014236	 .004147	 .009741	 .011885	 .027399	 .022913	 .005854	 .009562	 .009043	 .008624	 .018825	 .019189	 .007835	 .013935	 .015090	 .034553	 .027978	 .009764	 .012347	 .011633	 .011649	 -11.381	 -15.002	 -8.6080	 1.66590	 .085908	 -54.329	 1.96009	 -16.325	 -167.82	 2.63820	 11.6323	 .654990	 28.8706	 10.8070	 69.9895	214	334	319	303	301	332	333	140	335	126	503	"Wollastonite"	"Jadeite"	"Corundum"	"CaNb2O6"	"Cassiterite"	"Scheelite"	"Manganotantalite"	"Rutile"	"Mn"	"Magnetite"	"Zr"
"CS21_Emmons_C"	16	 40.0000	 20.0000	 80.0000	 .000000	591	 .000000	 .000000	 .000000	 .567427	 75.6335	 .000000	 1.04774	 .000000	 .013424	 .300291	 .035898	 20.9700	 98.5682	 .000000	 .000000	 .000000	 .811728	 96.0250	 .000000	 1.27935	 .000000	 .017333	 .386324	 .048491	 .000002	 98.5682	 .000000	 .000000	 .000000	 .310694	 32.4166	 .000000	 .294555	 .000000	 .012430	 .273533	 .020019	 66.6722	 .000000	 .000000	 .000000	 .470390	 98.1572	 .000000	 .445956	 .000000	 .037638	 .828257	 .060619	 .000000	 100.000	 2.00000	O	 .000000	 .000000	 .000000	 .009320	 .972415	 .000000	 .008836	 .000000	 .000373	 .008205	 .000601	 2.00000	 .008805	 .014232	 .004147	 .009745	 .011890	 .027403	 .022916	 .005854	 .009562	 .009043	 .008628	 .018836	 .019185	 .007835	 .013941	 .015095	 .034557	 .027982	 .009765	 .012347	 .011633	 .011654	 -12.067	 -13.372	 -12.202	 1.65190	 .085871	 -65.579	 1.83308	 -32.301	 51.0580	 2.64961	 17.4549	 .664390	 28.8673	 10.8070	 79.9487	214	334	319	303	301	332	333	140	335	126	503	"Wollastonite"	"Jadeite"	"Corundum"	"CaNb2O6"	"Cassiterite"	"Scheelite"	"Manganotantalite"	"Rutile"	"Mn"	"Magnetite"	"Zr"
"CS21_Emmons_C"	16	 40.0000	 20.0000	 80.0000	 .000000	592	 .000000	 .000000	 .000000	 .573934	 76.2356	 .000000	 .990721	 .000000	 .007210	 .285682	 .051448	 21.1220	 99.2665	 .000000	 .000000	 .000000	 .821037	 96.7894	 .000000	 1.20973	 .000000	 .009310	 .367528	 .069495	  .00000	 99.2665	 .000000	 .000000	 .000000	 .312016	 32.4415	 .000000	 .276539	 .000000	 .006629	 .258369	 .028486	 66.6764	 .000000	 .000000	 .000000	 .472331	 98.2205	 .000000	 .418626	 .000000	 .020069	 .782242	 .086245	 .000000	 100.000	 2.00000	O	 .000000	 .000000	 .000000	 .009359	 .973104	 .000000	 .008295	 .000000	 .000199	 .007750	 .000854	 2.00000	 .008801	 .014229	 .004147	 .009741	 .011886	 .027398	 .022912	 .005854	 .009561	 .009041	 .008623	 .018829	 .019180	 .007835	 .013935	 .015090	 .034552	 .027977	 .009764	 .012345	 .011632	 .011649	 -9.2825	 -18.042	 -9.5964	 1.63686	 .085512	 -67.730	 1.92269	 -20.239	 94.4181	 2.76060	 12.3175	 .673900	 28.8639	 10.8070	 90.0516	214	334	319	303	301	332	333	140	335	126	503	"Wollastonite"	"Jadeite"	"Corundum"	"CaNb2O6"	"Cassiterite"	"Scheelite"	"Manganotantalite"	"Rutile"	"Mn"	"Magnetite"	"Zr"
"CS21_Emmons_C"	16	 40.0000	 20.0000	 80.0000	 .000000	593	 .000000	 .000000	 .000000	 .561171	 75.7026	 .000000	 .977288	 .000000	 .006749	 .291512	 .067800	 20.9771	 98.5842	 .000000	 .000000	 .000000	 .802780	 96.1127	 .000000	 1.19333	 .000000	 .008714	 .375030	 .091585	 .000002	 98.5842	 .000000	 .000000	 .000000	 .307169	 32.4356	 .000000	 .274659	 .000000	 .006247	 .265450	 .037798	 66.6731	 .000000	 .000000	 .000000	 .464900	 98.1826	 .000000	 .415697	 .000000	 .018909	 .803517	 .114414	 .000000	 100.000	 2.00000	O	 .000000	 .000000	 .000000	 .009214	 .972975	 .000000	 .008239	 .000000	 .000187	 .007963	 .001134	 2.00000	 .008799	 .014226	 .004147	 .009741	 .011885	 .027397	 .022911	 .005853	 .009560	 .009041	 .008623	 .018825	 .019176	 .007835	 .013934	 .015089	 .034550	 .027976	 .009763	 .012344	 .011631	 .011647	 -10.065	 -17.023	 -11.307	 1.66539	 .085818	 -45.048	 1.94535	 -22.001	 100.816	 2.71474	 9.45950	 .683300	 28.8606	 10.8075	 100.014	214	334	319	303	301	332	333	140	335	126	503	"Wollastonite"	"Jadeite"	"Corundum"	"CaNb2O6"	"Cassiterite"	"Scheelite"	"Manganotantalite"	"Rutile"	"Mn"	"Magnetite"	"Zr"
"CS21_Emmons_C"	16	 40.0000	 20.0000	 80.0000	 .000000	594	 .000000	 .000000	 .000000	 .556665	 75.5915	 .000000	 1.00538	 .000000	 .000000	 .306000	 .072576	 20.9553	 98.4873	 .000000	 .000000	 .000000	 .796333	 95.9717	 .000000	 1.22763	 .000000	 .000000	 .393668	 .098035	  .00000	 98.4873	 .000000	 .000000	 .000000	 .305013	 32.4211	 .000000	 .282843	 .000000	 .000000	 .278926	 .040501	 66.6717	 .000000	 .000000	 .000000	 .461660	 98.1433	 .000000	 .428103	 .000000	 .000000	 .844351	 .122603	 .000000	 100.000	 2.00000	O	 .000000	 .000000	 .000000	 .009150	 .972558	 .000000	 .008485	 .000000	 .000000	 .008367	 .001215	 2.00000	 .008801	 .014222	 .004146	 .009742	 .011886	 .027397	 .022912	 .005853	 .009559	 .009040	 .008624	 .018828	 .019171	 .007835	 .013936	 .015091	 .034550	 .027976	 .009763	 .012343	 .011630	 .011649	 -12.127	 -19.195	 -9.2237	 1.67597	 .085883	 -86.163	 1.89859	 -23.940	 -85.470	 2.60834	 8.86891	 .692700	 28.8572	 10.8075	 110.006	214	334	319	303	301	332	333	140	335	126	503	"Wollastonite"	"Jadeite"	"Corundum"	"CaNb2O6"	"Cassiterite"	"Scheelite"	"Manganotantalite"	"Rutile"	"Mn"	"Magnetite"	"Zr"
"CS21_Emmons_C"	16	 40.0000	 20.0000	 80.0000	 .000000	595	 .000000	 .000000	 .000000	 .559570	 76.0681	 .000000	 1.00387	 .000000	 .000048	 .300648	 .044582	 21.0733	 99.0502	 .000000	 .000000	 .000000	 .800489	 96.5768	 .000000	 1.22578	 .000000	 .000062	 .386782	 .060221	 .000002	 99.0502	 .000000	 .000000	 .000000	 .304895	 32.4435	 .000000	 .280843	 .000000	 .000044	 .272519	 .024740	 66.6734	 .000000	 .000000	 .000000	 .461491	 98.2134	 .000000	 .425085	 .000000	 .000134	 .824974	 .074895	 .000000	 100.000	 2.00000	O	 .000000	 .000000	 .000000	 .009146	 .973207	 .000000	 .008424	 .000000	 .000001	 .008175	 .000742	 2.00000	 .008802	 .014221	 .004147	 .009742	 .011885	 .027397	 .022912	 .005853	 .009559	 .009040	 .008624	 .018831	 .019169	 .007835	 .013937	 .015090	 .034549	 .027976	 .009764	 .012342	 .011629	 .011649	 -9.9695	 -15.723	 -9.9822	 1.66922	 .085597	 -88.594	 1.90098	 -17.219	 14104.4	 2.64625	 14.1412	 .702090	 28.8538	 10.8075	 119.997	214	334	319	303	301	332	333	140	335	126	503	"Wollastonite"	"Jadeite"	"Corundum"	"CaNb2O6"	"Cassiterite"	"Scheelite"	"Manganotantalite"	"Rutile"	"Mn"	"Magnetite"	"Zr"
"CS21_Emmons_C"	16	 40.0000	 20.0000	 80.0000	 .000000	596	 .000000	 .000000	 .000000	 .566158	 76.3284	 .000000	 1.05910	 .000000	 .020601	 .290308	 .044290	 21.1615	 99.4703	 .000000	 .000000	 .000000	 .809913	 96.9072	 .000000	 1.29323	 .000000	 .026601	 .373481	 .059828	 .000000	 99.4703	 .000000	 .000000	 .000000	 .307200	 32.4189	 .000000	 .295061	 .000000	 .018904	 .262051	 .024476	 66.6734	 .000000	 .000000	 .000000	 .465095	 98.1634	 .000000	 .446717	 .000000	 .057239	 .793483	 .074114	 .000000	 100.000	 2.00000	O	 .000000	 .000000	 .000000	 .009215	 .972469	 .000000	 .008851	 .000000	 .000567	 .007861	 .000734	 2.00000	 .008808	 .014222	 .004148	 .009748	 .011892	 .027408	 .022922	 .005856	 .009562	 .009043	 .008629	 .018844	 .019170	 .007838	 .013945	 .015098	 .034564	 .027989	 .009767	 .012346	 .011633	 .011656	 -8.9741	 -20.421	 -8.4856	 1.65519	 .085485	 -65.608	 1.81667	 -14.659	 33.5188	 2.72447	 14.2398	 .711490	 28.8505	 10.8075	 129.956	214	334	319	303	301	332	333	140	335	126	503	"Wollastonite"	"Jadeite"	"Corundum"	"CaNb2O6"	"Cassiterite"	"Scheelite"	"Manganotantalite"	"Rutile"	"Mn"	"Magnetite"	"Zr"
"CS21_Emmons_C"	16	 40.0000	 20.0000	 80.0000	 .000000	597	 .000000	 .000000	 .000000	 .533825	 76.0212	 .000000	 .995474	 .000000	 .021956	 .298971	 .065717	 21.0611	 98.9982	 .000000	 .000000	 .000000	 .763660	 96.5172	 .000000	 1.21553	 .000000	 .028350	 .384625	 .088770	  .00000	 98.9982	 .000000	 .000000	 .000000	 .290998	 32.4381	 .000000	 .278619	 .000000	 .020240	 .271121	 .036486	 66.6645	 .000000	 .000000	 .000000	 .440230	 98.1463	 .000000	 .421502	 .000000	 .061240	 .820319	 .110393	 .000000	 100.000	 2.00000	O	 .000000	 .000000	 .000000	 .008730	 .973174	 .000000	 .008359	 .000000	 .000607	 .008134	 .001095	 2.00000	 .008806	 .014223	 .004149	 .009747	 .011890	 .027411	 .022924	 .005856	 .009562	 .009044	 .008627	 .018839	 .019172	 .007840	 .013944	 .015096	 .034567	 .027991	 .009768	 .012347	 .011635	 .011654	 -10.843	 -18.231	 -10.755	 1.73217	 .085671	 -43.153	 1.91578	 -18.536	 31.4970	 2.65969	 9.74983	 .720890	 28.8471	 10.8075	 139.955	214	334	319	303	301	332	333	140	335	126	503	"Wollastonite"	"Jadeite"	"Corundum"	"CaNb2O6"	"Cassiterite"	"Scheelite"	"Manganotantalite"	"Rutile"	"Mn"	"Magnetite"	"Zr"
"CS21_Emmons_C"	16	 40.0000	 20.0000	 80.0000	 .000000	598	 .000000	 .000000	 .000000	 .545168	 76.3036	 .000000	 1.01805	 .000000	 .019912	 .287074	 .042669	 21.1350	 99.3514	 .000000	 .000000	 .000000	 .779886	 96.8758	 .000000	 1.24310	 .000000	 .025711	 .369320	 .057637	 -.00001	 99.3514	 .000000	 .000000	 .000000	 .296170	 32.4477	 .000000	 .283968	 .000000	 .018293	 .259447	 .023609	 66.6708	 .000000	 .000000	 .000000	 .448210	 98.2100	 .000000	 .429744	 .000000	 .055368	 .785270	 .071457	 .000000	 100.000	 2.00000	O	 .000000	 .000000	 .000000	 .008885	 .973372	 .000000	 .008518	 .000000	 .000549	 .007783	 .000708	 2.00000	 .008814	 .014229	 .004152	 .009754	 .011899	 .027427	 .022938	 .005860	 .009568	 .009049	 .008633	 .018856	 .019180	 .007845	 .013954	 .015107	 .034588	 .028009	 .009774	 .012354	 .011641	 .011662	 -10.424	 -12.396	 -12.205	 1.70528	 .085553	 -63.410	 1.88041	 -19.225	 34.6768	 2.75174	 14.7709	 .730400	 28.8438	 10.8080	 150.021	214	334	319	303	301	332	333	140	335	126	503	"Wollastonite"	"Jadeite"	"Corundum"	"CaNb2O6"	"Cassiterite"	"Scheelite"	"Manganotantalite"	"Rutile"	"Mn"	"Magnetite"	"Zr"
"CS21_Emmons_C"	16	 40.0000	 20.0000	 80.0000	 .000000	599	 .000000	 .000000	 .000000	 .563747	 75.9334	 .000000	 .986129	 .000000	 .000000	 .282793	 .064636	 21.0368	 98.8675	 .000000	 .000000	 .000000	 .806464	 96.4058	 .000000	 1.20412	 .000000	 .000000	 .363813	 .087311	 .000004	 98.8675	 .000000	 .000000	 .000000	 .307727	 32.4447	 .000000	 .276379	 .000000	 .000000	 .256800	 .035935	 66.6784	 .000000	 .000000	 .000000	 .465837	 98.2295	 .000000	 .418382	 .000000	 .000000	 .777486	 .108795	 .000000	 100.000	 2.00000	O	 .000000	 .000000	 .000000	 .009230	 .973171	 .000000	 .008290	 .000000	 .000000	 .007703	 .001078	 2.00000	 .008811	 .014225	 .004152	 .009753	 .011898	 .027425	 .022936	 .005859	 .009567	 .009048	 .008631	 .018849	 .019175	 .007844	 .013951	 .015106	 .034586	 .028007	 .009774	 .012353	 .011640	 .011659	 -10.173	 -13.460	 -9.5573	 1.66143	 .085769	 -71.961	 1.93240	 -17.468	 -119.16	 2.78607	 9.90947	 .739790	 28.8404	 10.8080	 160.004	214	334	319	303	301	332	333	140	335	126	503	"Wollastonite"	"Jadeite"	"Corundum"	"CaNb2O6"	"Cassiterite"	"Scheelite"	"Manganotantalite"	"Rutile"	"Mn"	"Magnetite"	"Zr"
"CS21_Emmons_C"	16	 40.0000	 20.0000	 80.0000	 .000000	600	 .000000	 .000000	 .000000	 .558877	 76.2817	 .000000	 1.00996	 .000000	 .015861	 .308224	 .055708	 21.1426	 99.3730	 .000000	 .000000	 .000000	 .799497	 96.8480	 .000000	 1.23322	 .000000	 .020480	 .396530	 .075250	 .000002	 99.3730	 .000000	 .000000	 .000000	 .303488	 32.4246	 .000000	 .281592	 .000000	 .014565	 .278443	 .030810	 66.6665	 .000000	 .000000	 .000000	 .459260	 98.1346	 .000000	 .426125	 .000000	 .044082	 .842719	 .093248	 .000000	 100.000	 2.00000	O	 .000000	 .000000	 .000000	 .009105	 .972740	 .000000	 .008448	 .000000	 .000437	 .008353	 .000924	 2.00000	 .008813	 .014223	 .004152	 .009754	 .011898	 .027428	 .022939	 .005859	 .009567	 .009048	 .008633	 .018853	 .019172	 .007845	 .013954	 .015106	 .034589	 .028009	 .009774	 .012353	 .011640	 .011661	 -11.377	 -13.593	 -10.858	 1.67287	 .085576	 -216.56	 1.89337	 -16.183	 43.3442	 2.59523	 11.4238	 .749190	 28.8370	 10.8080	 170.004	214	334	319	303	301	332	333	140	335	126	503	"Wollastonite"	"Jadeite"	"Corundum"	"CaNb2O6"	"Cassiterite"	"Scheelite"	"Manganotantalite"	"Rutile"	"Mn"	"Magnetite"	"Zr"
"CS21_Emmons_C"	16	 40.0000	 20.0000	 80.0000	 .000000	601	 .000000	 .000000	 .000000	 .000000	 78.9980	 .005020	 .027947	 .000000	 .000000	 .010425	 .047120	 21.3257	 100.414	 .000000	 .000000	 .000000	 .000000	 100.297	 .006331	 .034125	 .000000	 .000000	 .013412	 .063650	 .000000	 100.414	 .000000	 .000000	 .000000	 .000000	 33.2904	 .001366	 .007725	 .000000	 .000000	 .009337	 .025836	 66.6653	 .000000	 .000000	 .000000	 .000000	 99.8788	 .004098	 .011589	 .000000	 .000000	 .028012	 .077515	 .000000	 100.000	 2.00000	O	 .000000	 .000000	 .000000	 .000000	 .998734	 .000041	 .000232	 .000000	 .000000	 .000280	 .000775	 2.00000	 .008785	 .014271	 .004163	 .009712	 .011843	 .027399	 .022914	 .005863	 .009567	 .009049	 .008592	 .018793	 .019237	 .007865	 .013893	 .015036	 .034553	 .027980	 .009780	 .012353	 .011642	 .011607	 -7.2694	 -10.443	 -4.0659	 -21.908	 .083800	 384.652	 58.0193	 -5.3194	 -50.441	 61.8894	 13.3584	 .758590	 28.8337	 10.8080	 179.963	214	334	319	303	301	332	333	140	335	126	503	"Wollastonite"	"Jadeite"	"Corundum"	"CaNb2O6"	"Cassiterite"	"Scheelite"	"Manganotantalite"	"Rutile"	"Mn"	"Magnetite"	"Zr"
"CS21_Emmons_C"	16	 40.0000	 20.0000	 80.0000	 .000000	602	 .000000	 .000000	 .000000	 .045467	 77.8211	 .000000	 .579985	 .000000	 .000000	 .099482	 .009853	 21.1611	 99.7169	 .000000	 .000000	 .000000	 .065042	 98.8024	 .000000	 .708196	 .000000	 .000000	 .127984	 .013310	 .000010	 99.7169	 .000000	 .000000	 .000000	 .024669	 33.0507	 .000000	 .161570	 .000000	 .000000	 .089793	 .005445	 66.6678	 .000000	 .000000	 .000000	 .037108	 99.4333	 .000000	 .243042	 .000000	 .000000	 .270144	 .016381	 .000000	 100.000	 2.00000	O	 .000000	 .000000	 .000000	 .000740	 .991506	 .000000	 .004847	 .000000	 .000000	 .002694	 .000163	 2.00000	 .008817	 .014264	 .004163	 .009745	 .011878	 .027431	 .022942	 .005868	 .009575	 .009055	 .008624	 .018863	 .019227	 .007866	 .013941	 .015081	 .034592	 .028014	 .009789	 .012363	 .011649	 .011649	 -10.960	 -10.743	 -6.7920	 15.6501	 .084542	 -108.38	 3.08918	 -13.474	 -663.74	 6.99150	 62.2835	 .768000	 28.8303	 10.8080	 189.972	214	334	319	303	301	332	333	140	335	126	503	"Wollastonite"	"Jadeite"	"Corundum"	"CaNb2O6"	"Cassiterite"	"Scheelite"	"Manganotantalite"	"Rutile"	"Mn"	"Magnetite"	"Zr"
"CS21_Emmons_C"	16	 40.0000	 20.0000	 80.0000	 .000000	603	 .000000	 .000000	 .000000	 .000000	 78.2770	 .000000	 .192809	 .000000	 .000000	 .022763	 .022887	 21.1614	 99.6769	 .000000	 .000000	 .000000	 .000000	 99.3813	 .000000	 .235431	 .000000	 .000000	 .029284	 .030916	 .000000	 99.6769	 .000000	 .000000	 .000000	 .000000	 33.2443	 .000000	 .053712	 .000000	 .000000	 .020546	 .012647	 66.6688	 .000000	 .000000	 .000000	 .000000	 99.8197	 .000000	 .080638	 .000000	 .000000	 .061691	 .037975	 .000000	 100.000	 2.00000	O	 .000000	 .000000	 .000000	 .000000	 .997298	 .000000	 .001611	 .000000	 .000000	 .000616	 .000379	 2.00000	 .008796	 .014268	 .004164	 .009724	 .011855	 .027412	 .022926	 .005866	 .009570	 .009052	 .008603	 .018818	 .019233	 .007867	 .013910	 .015051	 .034569	 .027994	 .009784	 .012358	 .011645	 .011621	 -12.795	 -15.991	 -6.4398	 -173.98	 .084225	 -41.473	 8.68439	 -10.681	 -33.384	 28.6671	 27.0281	 .777490	 28.8269	 10.8085	 200.049	214	334	319	303	301	332	333	140	335	126	503	"Wollastonite"	"Jadeite"	"Corundum"	"CaNb2O6"	"Cassiterite"	"Scheelite"	"Manganotantalite"	"Rutile"	"Mn"	"Magnetite"	"Zr"
"CS21_Emmons_C"	16	 40.0000	 20.0000	 80.0000	 .000000	604	 .000000	 .000000	 .000000	 .000000	 78.6164	 .000000	 .081420	 .000000	 .000000	 .007420	 .025160	 21.2247	 99.9552	 .000000	 .000000	 .000000	 .000000	 99.8122	 .000000	 .099419	 .000000	 .000000	 .009546	 .033987	 -.00001	 99.9552	 .000000	 .000000	 .000000	 .000000	 33.2886	 .000000	 .022614	 .000000	 .000000	 .006678	 .013862	 66.6682	 .000000	 .000000	 .000000	 .000000	 99.9044	 .000000	 .033934	 .000000	 .000000	 .020041	 .041602	 .000000	 100.000	 2.00000	O	 .000000	 .000000	 .000000	 .000000	 .998636	 .000000	 .000678	 .000000	 .000000	 .000200	 .000416	 2.00000	 .008790	 .014265	 .004164	 .009717	 .011847	 .027405	 .022920	 .005864	 .009568	 .009050	 .008596	 .018804	 .019229	 .007867	 .013900	 .015042	 .034560	 .027987	 .009782	 .012354	 .011643	 .011612	 -11.682	 -15.410	 -6.3524	 -47.725	 .084017	 -2747.5	 20.1297	 -9.1875	 -91.824	 86.7181	 24.6099	 .786890	 28.8236	 10.8085	 210.011	214	334	319	303	301	332	333	140	335	126	503	"Wollastonite"	"Jadeite"	"Corundum"	"CaNb2O6"	"Cassiterite"	"Scheelite"	"Manganotantalite"	"Rutile"	"Mn"	"Magnetite"	"Zr"
"CS21_Emmons_C"	16	 40.0000	 20.0000	 80.0000	 .000000	605	 .000000	 .000000	 .000000	 .000000	 78.5272	 .000000	 .259685	 .000000	 .004367	 .029551	 .035660	 21.2514	 100.108	 .000000	 .000000	 .000000	 .000000	 99.6989	 .000000	 .317090	 .000000	 .005639	 .038017	 .048169	 .000006	 100.108	 .000000	 .000000	 .000000	 .000000	 33.2093	 .000000	 .072035	 .000000	 .003990	 .026560	 .019622	 66.6685	 .000000	 .000000	 .000000	 .000000	 99.7411	 .000000	 .108176	 .000000	 .011984	 .079769	 .058933	 .000000	 100.000	 2.00000	O	 .000000	 .000000	 .000000	 .000000	 .996252	 .000000	 .002161	 .000000	 .000120	 .000797	 .000589	 2.00000	 .008801	 .014262	 .004164	 .009728	 .011860	 .027417	 .022930	 .005866	 .009570	 .009052	 .008607	 .018828	 .019224	 .007868	 .013917	 .015057	 .034575	 .027999	 .009785	 .012358	 .011645	 .011626	 -9.3978	 -14.431	 -5.6169	 -574.09	 .084102	 -179.44	 6.52840	 -8.1118	 155.567	 22.2139	 17.5265	 .796290	 28.8202	 10.8085	 220.011	214	334	319	303	301	332	333	140	335	126	503	"Wollastonite"	"Jadeite"	"Corundum"	"CaNb2O6"	"Cassiterite"	"Scheelite"	"Manganotantalite"	"Rutile"	"Mn"	"Magnetite"	"Zr"
"CS21_Emmons_C"	16	 40.0000	 20.0000	 80.0000	 .000000	606	 .000000	 .000000	 .000000	 .000000	 78.4649	 .002660	 .229750	 .000000	 .000000	 .036432	 .028057	 21.2267	 99.9885	 .000000	 .000000	 .000000	 .000000	 99.6198	 .003354	 .280538	 .000000	 .000000	 .046869	 .037900	  .00000	 99.9885	 .000000	 .000000	 .000000	 .000000	 33.2206	 .000727	 .063804	 .000000	 .000000	 .032781	 .015456	 66.6666	 .000000	 .000000	 .000000	 .000000	 99.7572	 .002183	 .095798	 .000000	 .000000	 .098438	 .046413	 .000000	 100.000	 2.00000	O	 .000000	 .000000	 .000000	 .000000	 .996619	 .000022	 .001914	 .000000	 .000000	 .000983	 .000464	 2.00000	 .008799	 .014259	 .004164	 .009726	 .011857	 .027414	 .022928	 .005866	 .009569	 .009051	 .008605	 .018824	 .019221	 .007868	 .013914	 .015054	 .034571	 .027996	 .009784	 .012356	 .011644	 .011623	 -10.157	 -16.138	 -6.1905	 -200.05	 .084126	 726.129	 7.33816	 -9.1814	 -84.638	 18.1240	 22.1399	 .805700	 28.8169	 10.8085	 229.980	214	334	319	303	301	332	333	140	335	126	503	"Wollastonite"	"Jadeite"	"Corundum"	"CaNb2O6"	"Cassiterite"	"Scheelite"	"Manganotantalite"	"Rutile"	"Mn"	"Magnetite"	"Zr"
"CS21_Emmons_C"	16	 40.0000	 20.0000	 80.0000	 .000000	607	 .000000	 .000000	 .000000	 .029704	 78.6330	 .000000	 .363485	 .000000	 .000000	 .080688	 .000000	 21.3165	 100.423	 .000000	 .000000	 .000000	 .042493	 99.8332	 .000000	 .443836	 .000000	 .000000	 .103805	 .000000	 .000006	 100.423	 .000000	 .000000	 .000000	 .015998	 33.1492	 .000000	 .100511	 .000000	 .000000	 .072292	 .000000	 66.6620	 .000000	 .000000	 .000000	 .024035	 99.6077	 .000000	 .151010	 .000000	 .000000	 .217226	 .000000	 .000000	 100.000	 2.00000	O	 .000000	 .000000	 .000000	 .000480	 .994546	 .000000	 .003016	 .000000	 .000000	 .002169	 .000000	 2.00000	 .008807	 .014255	 .004164	 .009734	 .011864	 .027420	 .022934	 .005866	 .009570	 .009051	 .008612	 .018840	 .019215	 .007868	 .013925	 .015063	 .034579	 .028004	 .009785	 .012357	 .011645	 .011633	 -10.288	 -11.217	 -5.2326	 23.6604	 .084058	 -114.00	 4.75155	 -8.1044	 -51.096	 8.49033	 -127.49	 .815100	 28.8135	 10.8085	 239.979	214	334	319	303	301	332	333	140	335	126	503	"Wollastonite"	"Jadeite"	"Corundum"	"CaNb2O6"	"Cassiterite"	"Scheelite"	"Manganotantalite"	"Rutile"	"Mn"	"Magnetite"	"Zr"
"CS21_Emmons_C"	16	 40.0000	 20.0000	 80.0000	 .000000	608	 .000000	 .000000	 .000000	 .016517	 77.4717	 .000000	 .206938	 .000000	 .000000	 .037928	 .000000	 20.9509	 98.6840	 .000000	 .000000	 .000000	 .023629	 98.3589	 .000000	 .252684	 .000000	 .000000	 .048794	 .000000	 .000006	 98.6840	 .000000	 .000000	 .000000	 .009052	 33.2318	 .000000	 .058225	 .000000	 .000000	 .034577	 .000000	 66.6664	 .000000	 .000000	 .000000	 .013591	 99.7951	 .000000	 .087425	 .000000	 .000000	 .103834	 .000000	 .000000	 100.000	 2.00000	O	 .000000	 .000000	 .000000	 .000272	 .996958	 .000000	 .001747	 .000000	 .000000	 .001037	 .000000	 2.00000	 .008796	 .014254	 .004164	 .009725	 .011855	 .027410	 .022925	 .005865	 .009567	 .009049	 .008603	 .018817	 .019214	 .007868	 .013912	 .015051	 .034566	 .027992	 .009782	 .012353	 .011642	 .011620	 -17.939	 -15.022	 -9.0967	 42.1057	 .084662	 -49.727	 8.11238	 -33.077	 -117.00	 17.4291	 -55.060	 .824500	 28.8101	 10.8090	 249.971	214	334	319	303	301	332	333	140	335	126	503	"Wollastonite"	"Jadeite"	"Corundum"	"CaNb2O6"	"Cassiterite"	"Scheelite"	"Manganotantalite"	"Rutile"	"Mn"	"Magnetite"	"Zr"
"CS21_Emmons_C"	16	 40.0000	 20.0000	 80.0000	 .000000	609	 .000000	 .000000	 .000000	 .007865	 78.8334	 .000000	 .298717	 .000000	 .000000	 .054322	 .000000	 21.3393	 100.534	 .000000	 .000000	 .000000	 .011251	 100.088	 .000000	 .364750	 .000000	 .000000	 .069885	 .000000	 -.00001	 100.534	 .000000	 .000000	 .000000	 .004231	 33.1997	 .000000	 .082517	 .000000	 .000000	 .048620	 .000000	 66.6649	 .000000	 .000000	 .000000	 .006355	 99.7237	 .000000	 .123930	 .000000	 .000000	 .146041	 .000000	 .000000	 100.000	 2.00000	O	 .000000	 .000000	 .000000	 .000127	 .996018	 .000000	 .002476	 .000000	 .000000	 .001459	 .000000	 2.00000	 .008805	 .014252	 .004165	 .009732	 .011861	 .027418	 .022933	 .005866	 .009569	 .009051	 .008609	 .018836	 .019211	 .007869	 .013921	 .015059	 .034577	 .028002	 .009786	 .012356	 .011644	 .011628	 -11.642	 -9.4919	 -5.9493	 87.9226	 .083934	 -75.810	 5.71579	 -9.4783	 -171.08	 12.3412	 -106.67	 .833890	 28.8068	 10.8090	 259.924	214	334	319	303	301	332	333	140	335	126	503	"Wollastonite"	"Jadeite"	"Corundum"	"CaNb2O6"	"Cassiterite"	"Scheelite"	"Manganotantalite"	"Rutile"	"Mn"	"Magnetite"	"Zr"
"CS21_Emmons_C"	16	 40.0000	 20.0000	 80.0000	 .000000	610	 .000000	 .000000	 .000000	 .000000	 78.8771	 .000000	 .169645	 .000000	 .018886	 .025170	 .000000	 21.3163	 100.407	 .000000	 .000000	 .000000	 .000000	 100.143	 .000000	 .207146	 .000000	 .024387	 .032381	 .000000	  .00000	 100.407	 .000000	 .000000	 .000000	 .000000	 33.2521	 .000000	 .046910	 .000000	 .017201	 .022551	 .000000	 66.6612	 .000000	 .000000	 .000000	 .000000	 99.8103	 .000000	 .070404	 .000000	 .051631	 .067689	 .000000	 .000000	 100.000	 2.00000	O	 .000000	 .000000	 .000000	 .000000	 .997644	 .000000	 .001407	 .000000	 .000516	 .000677	 .000000	 2.00000	 .008797	 .014251	 .004165	 .009724	 .011853	 .027411	 .022926	 .005865	 .009566	 .009049	 .008601	 .018819	 .019210	 .007869	 .013911	 .015048	 .034567	 .027994	 .009783	 .012352	 .011642	 .011618	 -9.1160	 -11.680	 -5.3989	 -105.82	 .083888	 -80.547	 9.82743	 -7.7636	 36.5161	 25.9722	 -22.097	 .843400	 28.8034	 10.8090	 270.024	214	334	319	303	301	332	333	140	335	126	503	"Wollastonite"	"Jadeite"	"Corundum"	"CaNb2O6"	"Cassiterite"	"Scheelite"	"Manganotantalite"	"Rutile"	"Mn"	"Magnetite"	"Zr"
"CS21_Emmons_C"	16	 40.0000	 20.0000	 80.0000	 .000000	611	 .000000	 .000000	 .000000	 .000000	 78.7216	 .000000	 .161856	 .000000	 .000000	 .044375	 .000000	 21.2726	 100.200	 .000000	 .000000	 .000000	 .000000	 99.9457	 .000000	 .197635	 .000000	 .000000	 .057089	 .000000	 .000002	 100.200	 .000000	 .000000	 .000000	 .000000	 33.2545	 .000000	 .044848	 .000000	 .000000	 .039839	 .000000	 66.6609	 .000000	 .000000	 .000000	 .000000	 99.8131	 .000000	 .067306	 .000000	 .000000	 .119578	 .000000	 .000000	 100.000	 2.00000	O	 .000000	 .000000	 .000000	 .000000	 .997721	 .000000	 .001346	 .000000	 .000000	 .001195	 .000000	 2.00000	 .008795	 .014247	 .004164	 .009723	 .011851	 .027407	 .022923	 .005864	 .009565	 .009048	 .008599	 .018816	 .019204	 .007869	 .013909	 .015046	 .034563	 .027991	 .009782	 .012350	 .011640	 .011616	 -10.587	 -15.983	 -5.4883	 -623.43	 .083961	 -93.696	 10.2841	 -8.0040	 -51.512	 14.9761	 -39.408	 .852800	 28.8000	 10.8090	 280.024	214	334	319	303	301	332	333	140	335	126	503	"Wollastonite"	"Jadeite"	"Corundum"	"CaNb2O6"	"Cassiterite"	"Scheelite"	"Manganotantalite"	"Rutile"	"Mn"	"Magnetite"	"Zr"
"CS21_Emmons_C"	16	 40.0000	 20.0000	 80.0000	 .000000	612	 .000000	 .000000	 .000000	 .000000	 78.5672	 .000000	 .196909	 .000000	 .006621	 .025975	 .000000	 21.2354	 100.032	 .000000	 .000000	 .000000	 .000000	 99.7497	 .000000	 .240438	 .000000	 .008549	 .033417	 .000000	  .00000	 100.032	 .000000	 .000000	 .000000	 .000000	 33.2500	 .000000	 .054661	 .000000	 .006053	 .023363	 .000000	 66.6660	 .000000	 .000000	 .000000	 .000000	 99.8296	 .000000	 .082057	 .000000	 .018174	 .070145	 .000000	 .000000	 100.000	 2.00000	O	 .000000	 .000000	 .000000	 .000000	 .997509	 .000000	 .001640	 .000000	 .000182	 .000701	 .000000	 2.00000	 .008798	 .014244	 .004165	 .009725	 .011854	 .027410	 .022926	 .005865	 .009565	 .009048	 .008602	 .018822	 .019201	 .007869	 .013913	 .015050	 .034566	 .027994	 .009783	 .012351	 .011640	 .011619	 -11.128	 -14.526	 -6.5912	 -135.74	 .084051	 -83.964	 8.50970	 -10.550	 102.809	 25.1815	 -112.59	 .862200	 28.7967	 10.8090	 289.986	214	334	319	303	301	332	333	140	335	126	503	"Wollastonite"	"Jadeite"	"Corundum"	"CaNb2O6"	"Cassiterite"	"Scheelite"	"Manganotantalite"	"Rutile"	"Mn"	"Magnetite"	"Zr"
"CS21_Emmons_C"	16	 40.0000	 20.0000	 80.0000	 .000000	613	 .000000	 .000000	 .000000	 .003262	 78.9594	 .000000	 .152226	 .000000	 .000000	 .031031	 .000000	 21.3322	 100.478	 .000000	 .000000	 .000000	 .004666	 100.248	 .000000	 .185877	 .000000	 .000000	 .039921	 .000000	 .000000	 100.478	 .000000	 .000000	 .000000	 .001756	 33.2637	 .000000	 .042064	 .000000	 .000000	 .027783	 .000000	 66.6647	 .000000	 .000000	 .000000	 .002635	 99.8508	 .000000	 .063135	 .000000	 .000000	 .083399	 .000000	 .000000	 100.000	 2.00000	O	 .000000	 .000000	 .000000	 .000053	 .997940	 .000000	 .001262	 .000000	 .000000	 .000834	 .000000	 2.00000	 .008796	 .014242	 .004165	 .009723	 .011851	 .027408	 .022924	 .005864	 .009564	 .009047	 .008599	 .018818	 .019198	 .007869	 .013909	 .015046	 .034563	 .027992	 .009782	 .012349	 .011639	 .011616	 -9.1619	 -9.0448	 -5.3394	 211.066	 .083832	 -221.51	 10.9151	 -8.1078	 -41.012	 21.1705	 -102.64	 .871590	 28.7933	 10.8095	 299.969	214	334	319	303	301	332	333	140	335	126	503	"Wollastonite"	"Jadeite"	"Corundum"	"CaNb2O6"	"Cassiterite"	"Scheelite"	"Manganotantalite"	"Rutile"	"Mn"	"Magnetite"	"Zr"
"CS21_Emmons_C"	16	 40.0000	 20.0000	 80.0000	 .000000	614	 .000000	 .000000	 .000000	 .000764	 78.8982	 .000000	 .204711	 .000000	 .000000	 .030947	 .004623	 21.3278	 100.467	 .000000	 .000000	 .000000	 .001093	 100.170	 .000000	 .249963	 .000000	 .000000	 .039813	 .006245	 .000010	 100.467	 .000000	 .000000	 .000000	 .000411	 33.2458	 .000000	 .056581	 .000000	 .000000	 .027714	 .002535	 66.6669	 .000000	 .000000	 .000000	 .000617	 99.8236	 .000000	 .084945	 .000000	 .000000	 .083214	 .007610	 .000000	 100.000	 2.00000	O	 .000000	 .000000	 .000000	 .000012	 .997371	 .000000	 .001697	 .000000	 .000000	 .000831	 .000076	 2.00000	 .008799	 .014239	 .004165	 .009726	 .011855	 .027411	 .022927	 .005865	 .009565	 .009048	 .008602	 .018825	 .019194	 .007870	 .013914	 .015051	 .034567	 .027996	 .009783	 .012350	 .011640	 .011620	 -10.272	 -11.854	 -6.2687	 900.169	 .083874	 -53.396	 8.19760	 -9.6439	 -311.21	 21.2274	 131.862	 .880990	 28.7899	 10.8095	 309.969	214	334	319	303	301	332	333	140	335	126	503	"Wollastonite"	"Jadeite"	"Corundum"	"CaNb2O6"	"Cassiterite"	"Scheelite"	"Manganotantalite"	"Rutile"	"Mn"	"Magnetite"	"Zr"
"CS21_Emmons_C"	16	 40.0000	 20.0000	 80.0000	 .000000	615	 .000000	 .000000	 .000000	 .148864	 77.5246	 .000000	 .389155	 .000000	 .000000	 .096840	 .010668	 21.0830	 99.2531	 .000000	 .000000	 .000000	 .212956	 98.4260	 .000000	 .475181	 .000000	 .000000	 .124584	 .014410	 .000002	 99.2531	 .000000	 .000000	 .000000	 .081069	 33.0474	 .000000	 .108813	 .000000	 .000000	 .087734	 .005917	 66.6691	 .000000	 .000000	 .000000	 .121960	 99.4326	 .000000	 .163697	 .000000	 .000000	 .263972	 .017803	 .000000	 100.000	 2.00000	O	 .000000	 .000000	 .000000	 .002432	 .991386	 .000000	 .003264	 .000000	 .000000	 .002632	 .000178	 2.00000	 .008802	 .014225	 .004162	 .009734	 .011865	 .027415	 .022931	 .005863	 .009563	 .009046	 .008609	 .018830	 .019174	 .007865	 .013925	 .015065	 .034572	 .028000	 .009780	 .012348	 .011638	 .011629	 -15.020	 -18.720	 -9.4181	 5.11083	 .084690	 -55.843	 4.45759	 -18.238	 -55.805	 7.16163	 57.4666	 .890500	 28.7866	 10.8095	 320.032	214	334	319	303	301	332	333	140	335	126	503	"Wollastonite"	"Jadeite"	"Corundum"	"CaNb2O6"	"Cassiterite"	"Scheelite"	"Manganotantalite"	"Rutile"	"Mn"	"Magnetite"	"Zr"
