Repository: orthospar/MinorElements-Cassiterite

# MinorElements-Cassiterite
EPMA data and R code for generation of figures in "Systematic trends in the substitution mechanisms of minor elements in cassiterite", submitted for publication in the Australian Journal of Earth Sciences.

# Data Availability
The final cleaned and organised dataset is available above (cassiterite_EPMA.csv) and as a supplementary file hosted by AJES.

File: Data/171207/171207_recalc.dat (part 17 of 20)
LOVOLT"	" CURRENT"	"BEAMSIZE"	"    LINE"	"  Si WT%"	"  Na WT%"	"  Al WT%"	"  Nb WT%"	"  Sn WT%"	"   W WT%"	"  Ta WT%"	"  Ti WT%"	"  Mn WT%"	"  Fe WT%"	"  Zr WT%"	"   O WT%"	"   TOTAL"	"    SiO2"	"    Na2O"	"   Al2O3"	"   Nb2O5"	"    SnO2"	"     WO3"	"   Ta2O5"	"    TiO2"	"     MnO"	"     FeO"	"    ZrO2"	"       O"	"   TOTAL"	"  Si AT%"	"  Na AT%"	"  Al AT%"	"  Nb AT%"	"  Sn AT%"	"   W AT%"	"  Ta AT%"	"  Ti AT%"	"  Mn AT%"	"  Fe AT%"	"  Zr AT%"	"   O AT%"	"Si OXMOL%"	"Na OXMOL%"	"Al OXMOL%"	"Nb OXMOL%"	"Sn OXMOL%"	"W OXMOL%"	"Ta OXMOL%"	"Ti OXMOL%"	"Mn OXMOL%"	"Fe OXMOL%"	"Zr OXMOL%"	"O OXMOL%"	"   TOTAL"	" FORMULA"	"   BASIS"	"Si FORMULA"	"Na FORMULA"	"Al FORMULA"	"Nb FORMULA"	"Sn FORMULA"	"W FORMULA"	"Ta FORMULA"	"Ti FORMULA"	"Mn FORMULA"	"Fe FORMULA"	"Zr FORMULA"	"O FORMULA"	"Si CDL99"	"Na CDL99"	"Al CDL99"	"Nb CDL99"	"Sn CDL99"	" W CDL99"	"Ta CDL99"	"Ti CDL99"	"Mn CDL99"	"Fe CDL99"	"Zr CDL99"	"SiO2 CDL99"	"Na2O CDL99"	"Al2O3 CDL99"	"Nb2O5 CDL99"	"SnO2 CDL99"	"WO3 CDL99"	"Ta2O5 CDL99"	"TiO2 CDL99"	"MnO CDL99"	"FeO CDL99"	"ZrO2 CDL99"	"Si %ERR "	"Na %ERR "	"Al %ERR "	"Nb %ERR "	"Sn %ERR "	" W %ERR "	"Ta %ERR "	"Ti %ERR "	"Mn %ERR "	"Fe %ERR "	"Zr %ERR "	"   X-POS"	"   Y-POS"	"   Z-POS"	" RELDIST"	"Si STD_NUM"	"Na STD_NUM"	"Al STD_NUM"	"Nb STD_NUM"	"Sn STD_NUM"	"W STD_NUM"	"Ta STD_NUM"	"Ti STD_NUM"	"Mn STD_NUM"	"Fe STD_NUM"	"Zr STD_NUM"	"Si STD_NAM"	"Na STD_NAM"	"Al STD_NAM"	"Nb STD_NAM"	"Sn STD_NAM"	"W STD_NAM"	"Ta STD_NAM"	"Ti STD_NAM"	"Mn STD_NAM"	"Fe STD_NAM"	"Zr STD_NAM"
"CS21_Emmons_C"	16	 40.0000	 20.0000	 80.0000	 .000000	616	 .000000	 .000000	 .000000	 .556850	 76.4131	 .000000	 1.07961	 .000000	 .019461	 .305960	 .046213	 21.1897	 99.6109	 .000000	 .000000	 .000000	 .796598	 97.0149	 .000000	 1.31827	 .000000	 .025128	 .393616	 .062425	  .00000	 99.6109	 .000000	 .000000	 .000000	 .301728	 32.4097	 .000000	 .300354	 .000000	 .017832	 .275794	 .025503	 66.6691	 .000000	 .000000	 .000000	 .456750	 98.1224	 .000000	 .454671	 .000000	 .053988	 .834985	 .077213	 .000000	 100.000	 2.00000	O	 .000000	 .000000	 .000000	 .009051	 .972254	 .000000	 .009010	 .000000	 .000535	 .008274	 .000765	 2.00000	 .008821	 .014184	 .004155	 .009764	 .011905	 .027436	 .022949	 .005861	 .009562	 .009045	 .008636	 .018872	 .019120	 .007850	 .013968	 .015115	 .034599	 .028022	 .009776	 .012346	 .011636	 .011666	 -8.5779	 -18.637	 -7.8338	 1.67888	 .085516	 -163.98	 1.78929	 -14.752	 35.4416	 2.61000	 13.6787	 .899900	 28.7832	 10.8095	 330.031	214	334	319	303	301	332	333	140	335	126	503	"Wollastonite"	"Jadeite"	"Corundum"	"CaNb2O6"	"Cassiterite"	"Scheelite"	"Manganotantalite"	"Rutile"	"Mn"	"Magnetite"	"Zr"
"CS21_Emmons_C"	16	 40.0000	 20.0000	 80.0000	 .000000	617	 .000000	 .000000	 .000000	 .573950	 76.0388	 .000000	 1.01221	 .000000	 .009852	 .303113	 .064209	 21.0839	 99.0861	 .000000	 .000000	 .000000	 .821061	 96.5397	 .000000	 1.23597	 .000000	 .012721	 .389953	 .086733	  .00000	 99.0861	 .000000	 .000000	 .000000	 .312564	 32.4138	 .000000	 .283024	 .000000	 .009073	 .274607	 .035613	 66.6714	 .000000	 .000000	 .000000	 .473139	 98.1318	 .000000	 .428425	 .000000	 .027469	 .831367	 .107819	 .000000	 100.000	 2.00000	O	 .000000	 .000000	 .000000	 .009376	 .972344	 .000000	 .008490	 .000000	 .000272	 .008238	 .001068	 2.00000	 .008815	 .014180	 .004154	 .009760	 .011901	 .027431	 .022944	 .005859	 .009560	 .009043	 .008632	 .018859	 .019115	 .007849	 .013962	 .015110	 .034592	 .028016	 .009774	 .012344	 .011634	 .011660	 -8.7711	 -24.235	 -11.551	 1.63965	 .085727	 -37.543	 1.89023	 -20.950	 69.2898	 2.62989	 9.97296	 .909300	 28.7799	 10.8095	 339.993	214	334	319	303	301	332	333	140	335	126	503	"Wollastonite"	"Jadeite"	"Corundum"	"CaNb2O6"	"Cassiterite"	"Scheelite"	"Manganotantalite"	"Rutile"	"Mn"	"Magnetite"	"Zr"
"CS21_Emmons_C"	16	 40.0000	 20.0000	 80.0000	 .000000	618	 .000000	 .000000	 .000000	 .556150	 75.8300	 .000000	 .947445	 .000000	 .019908	 .295975	 .060408	 21.0052	 98.7151	 .000000	 .000000	 .000000	 .795596	 96.2745	 .000000	 1.15689	 .000000	 .025706	 .380771	 .081599	 .000000	 98.7151	 .000000	 .000000	 .000000	 .303980	 32.4432	 .000000	 .265887	 .000000	 .018401	 .269123	 .033628	 66.6658	 .000000	 .000000	 .000000	 .459889	 98.1661	 .000000	 .402258	 .000000	 .055678	 .814310	 .101751	 .000000	 100.000	 2.00000	O	 .000000	 .000000	 .000000	 .009120	 .973308	 .000000	 .007977	 .000000	 .000552	 .008074	 .001009	 2.00000	 .008812	 .014180	 .004155	 .009757	 .011898	 .027429	 .022943	 .005859	 .009559	 .009043	 .008629	 .018852	 .019114	 .007850	 .013958	 .015105	 .034590	 .028014	 .009773	 .012343	 .011633	 .011656	 -10.705	 -13.124	 -12.078	 1.67958	 .085838	 -40.710	 2.00074	 -19.329	 34.6525	 2.68195	 10.5674	 .918690	 28.7765	 10.8100	 349.976	214	334	319	303	301	332	333	140	335	126	503	"Wollastonite"	"Jadeite"	"Corundum"	"CaNb2O6"	"Cassiterite"	"Scheelite"	"Manganotantalite"	"Rutile"	"Mn"	"Magnetite"	"Zr"
"CS21_Emmons_C"	16	 40.0000	 20.0000	 80.0000	 .000000	619	 .000000	 .000000	 .000000	 .585508	 75.8948	 .000000	 .990712	 .000000	 .020172	 .289417	 .070387	 21.0466	 98.8975	 .000000	 .000000	 .000000	 .837594	 96.3568	 .000000	 1.20972	 .000000	 .026047	 .372334	 .095079	 .000002	 98.8975	 .000000	 .000000	 .000000	 .319429	 32.4103	 .000000	 .277510	 .000000	 .018610	 .262669	 .039110	 66.6724	 .000000	 .000000	 .000000	 .483556	 98.1263	 .000000	 .420099	 .000000	 .056346	 .795264	 .118411	 .000000	 100.000	 2.00000	O	 .000000	 .000000	 .000000	 .009582	 .972225	 .000000	 .008325	 .000000	 .000558	 .007879	 .001173	 2.00000	 .008814	 .014175	 .004154	 .009759	 .011901	 .027431	 .022945	 .005859	 .009559	 .009043	 .008631	 .018856	 .019108	 .007849	 .013961	 .015110	 .034592	 .028017	 .009773	 .012343	 .011633	 .011658	 -11.306	 -15.726	 -11.658	 1.61473	 .085816	 -28.338	 1.92542	 -19.900	 34.2081	 2.73192	 9.13762	 .928090	 28.7731	 10.8100	 359.976	214	334	319	303	301	332	333	140	335	126	503	"Wollastonite"	"Jadeite"	"Corundum"	"CaNb2O6"	"Cassiterite"	"Scheelite"	"Manganotantalite"	"Rutile"	"Mn"	"Magnetite"	"Zr"
"CS21_Emmons_C"	16	 40.0000	 20.0000	 80.0000	 .000000	620	 .000000	 .000000	 .000000	 .592448	 76.4654	 .000000	 1.02451	 .000000	 .017122	 .314407	 .053140	 21.2111	 99.6781	 .000000	 .000000	 .000000	 .847522	 97.0812	 .000000	 1.25099	 .000000	 .022108	 .404484	 .071781	  .00000	 99.6781	 .000000	 .000000	 .000000	 .320687	 32.3985	 .000000	 .284732	 .000000	 .015673	 .283118	 .029296	 66.6680	 .000000	 .000000	 .000000	 .485458	 98.0902	 .000000	 .431030	 .000000	 .047451	 .857171	 .088696	 .000000	 100.000	 2.00000	O	 .000000	 .000000	 .000000	 .009620	 .971937	 .000000	 .008542	 .000000	 .000470	 .008493	 .000879	 2.00000	 .008817	 .014172	 .004154	 .009761	 .011902	 .027432	 .022946	 .005859	 .009558	 .009042	 .008632	 .018862	 .019104	 .007850	 .013963	 .015110	 .034594	 .028018	 .009773	 .012342	 .011633	 .011660	 -9.6979	 -14.576	 -8.2899	 1.60041	 .085487	 -75.229	 1.87086	 -12.783	 40.1704	 2.55201	 11.9518	 .937500	 28.7698	 10.8100	 369.945	214	334	319	303	301	332	333	140	335	126	503	"Wollastonite"	"Jadeite"	"Corundum"	"CaNb2O6"	"Cassiterite"	"Scheelite"	"Manganotantalite"	"Rutile"	"Mn"	"Magnetite"	"Zr"
"CS21_Emmons_C"	16	 40.0000	 20.0000	 80.0000	 .000000	621	 .000000	 .000000	 .000000	 .586396	 76.2749	 .000000	 1.02876	 .000000	 .009958	 .293770	 .055257	 21.1508	 99.3999	 .000000	 .000000	 .000000	 .838865	 96.8394	 .000000	 1.25618	 .000000	 .012858	 .377934	 .074641	 .000002	 99.3999	 .000000	 .000000	 .000000	 .318354	 32.4138	 .000000	 .286763	 .000000	 .009143	 .265320	 .030554	 66.6760	 .000000	 .000000	 .000000	 .482042	 98.1601	 .000000	 .434208	 .000000	 .027687	 .803479	 .092526	 .000000	 100.000	 2.00000	O	 .000000	 .000000	 .000000	 .009549	 .972279	 .000000	 .008602	 .000000	 .000274	 .007958	 .000916	 2.00000	 .008818	 .014171	 .004155	 .009763	 .011904	 .027435	 .022949	 .005860	 .009559	 .009043	 .008633	 .018866	 .019103	 .007851	 .013966	 .015113	 .034598	 .028022	 .009775	 .012343	 .011634	 .011662	 -11.035	 -28.340	 -9.3893	 1.61329	 .085601	 -43.798	 1.86447	 -18.164	 68.5544	 2.69847	 11.5139	 .947000	 28.7664	 10.8100	 380.038	214	334	319	303	301	332	333	140	335	126	503	"Wollastonite"	"Jadeite"	"Corundum"	"CaNb2O6"	"Cassiterite"	"Scheelite"	"Manganotantalite"	"Rutile"	"Mn"	"Magnetite"	"Zr"
"CS21_Emmons_C"	16	 40.0000	 20.0000	 80.0000	 .000000	622	 .000000	 .000000	 .000000	 .506287	 75.8361	 .000000	 .905810	 .000000	 .005066	 .287096	 .052100	 20.9664	 98.5589	 .000000	 .000000	 .000000	 .724265	 96.2823	 .000000	 1.10605	 .000000	 .006542	 .369348	 .070377	  .00000	 98.5589	 .000000	 .000000	 .000000	 .277241	 32.5062	 .000000	 .254676	 .000000	 .004692	 .261536	 .029057	 66.6666	 .000000	 .000000	 .000000	 .419205	 98.3027	 .000000	 .385085	 .000000	 .014188	 .790915	 .087873	 .000000	 100.000	 2.00000	O	 .000000	 .000000	 .000000	 .008317	 .975188	 .000000	 .007640	 .000000	 .000141	 .007846	 .000872	 2.00000	 .008814	 .014176	 .004157	 .009758	 .011897	 .027431	 .022946	 .005860	 .009559	 .009043	 .008628	 .018856	 .019108	 .007854	 .013959	 .015104	 .034593	 .028018	 .009775	 .012343	 .011634	 .011655	 -11.475	 -17.857	 -11.488	 1.80707	 .085823	 -57.239	 2.08029	 -19.310	 134.035	 2.75030	 12.1765	 .956390	 28.7631	 10.8100	 389.991	214	334	319	303	301	332	333	140	335	126	503	"Wollastonite"	"Jadeite"	"Corundum"	"CaNb2O6"	"Cassiterite"	"Scheelite"	"Manganotantalite"	"Rutile"	"Mn"	"Magnetite"	"Zr"
"CS21_Emmons_C"	16	 40.0000	 20.0000	 80.0000	 .000000	623	 .000000	 .000000	 .000000	 .561368	 75.9103	 .000000	 1.06028	 .000000	 .004653	 .313785	 .046796	 21.0499	 98.9471	 .000000	 .000000	 .000000	 .803061	 96.3765	 .000000	 1.29466	 .000000	 .006008	 .403684	 .063213	 .000004	 98.9471	 .000000	 .000000	 .000000	 .306203	 32.4110	 .000000	 .296941	 .000000	 .004292	 .284733	 .025997	 66.6709	 .000000	 .000000	 .000000	 .463557	 98.1331	 .000000	 .449535	 .000000	 .012995	 .862107	 .078714	 .000000	 100.000	 2.00000	O	 .000000	 .000000	 .000000	 .009186	 .972269	 .000000	 .008908	 .000000	 .000129	 .008541	 .000780	 2.00000	 .008821	 .014168	 .004156	 .009766	 .011906	 .027437	 .022951	 .005861	 .009559	 .009043	 .008636	 .018872	 .019098	 .007852	 .013971	 .015116	 .034601	 .028025	 .009776	 .012343	 .011634	 .011665	 -9.0832	 -15.953	 -10.037	 1.66874	 .085811	 -46.491	 1.81726	 -22.230	 145.892	 2.55630	 13.5135	 .965790	 28.7597	 10.8105	 399.983	214	334	319	303	301	332	333	140	335	126	503	"Wollastonite"	"Jadeite"	"Corundum"	"CaNb2O6"	"Cassiterite"	"Scheelite"	"Manganotantalite"	"Rutile"	"Mn"	"Magnetite"	"Zr"
"CS21_Emmons_C"	16	 40.0000	 20.0000	 80.0000	 .000000	624	 .000000	 .000000	 .000000	 .574478	 75.9848	 .000000	 .969213	 .000000	 .009085	 .291210	 .036754	 21.0468	 98.9123	 .000000	 .000000	 .000000	 .821815	 96.4710	 .000000	 1.18347	 .000000	 .011731	 .374640	 .049648	 .000002	 98.9123	 .000000	 .000000	 .000000	 .313411	 32.4487	 .000000	 .271488	 .000000	 .008382	 .264296	 .020422	 66.6733	 .000000	 .000000	 .000000	 .474373	 98.2275	 .000000	 .410919	 .000000	 .025373	 .800067	 .061821	 .000000	 100.000	 2.00000	O	 .000000	 .000000	 .000000	 .009401	 .973366	 .000000	 .008144	 .000000	 .000251	 .007928	 .000613	 2.00000	 .008816	 .014166	 .004156	 .009761	 .011901	 .027432	 .022947	 .005860	 .009558	 .009042	 .008630	 .018861	 .019096	 .007852	 .013963	 .015109	 .034595	 .028020	 .009774	 .012341	 .011632	 .011658	 -10.527	 -15.818	 -9.4968	 1.63863	 .085754	 -93.939	 1.96223	 -19.334	 75.0612	 2.71779	 17.0647	 .975190	 28.7563	 10.8105	 409.983	214	334	319	303	301	332	333	140	335	126	503	"Wollastonite"	"Jadeite"	"Corundum"	"CaNb2O6"	"Cassiterite"	"Scheelite"	"Manganotantalite"	"Rutile"	"Mn"	"Magnetite"	"Zr"
"CS21_Emmons_C"	16	 40.0000	 20.0000	 80.0000	 .000000	625	 .000000	 .000000	 .000000	 .570498	 76.2540	 .000000	 1.00778	 .000000	 .000000	 .291350	 .067227	 21.1343	 99.3252	 .000000	 .000000	 .000000	 .816121	 96.8129	 .000000	 1.23055	 .000000	 .000000	 .374821	 .090810	 .000000	 99.3252	 .000000	 .000000	 .000000	 .309971	 32.4309	 .000000	 .281139	 .000000	 .000000	 .263346	 .037202	 66.6774	 .000000	 .000000	 .000000	 .469268	 98.1951	 .000000	 .425620	 .000000	 .000000	 .797364	 .112640	 .000000	 100.000	 2.00000	O	 .000000	 .000000	 .000000	 .009298	 .972772	 .000000	 .008433	 .000000	 .000000	 .007899	 .001116	 2.00000	 .008818	 .014162	 .004156	 .009763	 .011904	 .027435	 .022949	 .005860	 .009558	 .009042	 .008632	 .018866	 .019091	 .007852	 .013966	 .015113	 .034598	 .028023	 .009775	 .012341	 .011633	 .011660	 -10.402	 -46.632	 -10.268	 1.64771	 .085610	 -41.616	 1.89771	 -17.937	 -54.369	 2.71669	 9.54666	 .984600	 28.7530	 10.8105	 419.952	214	334	319	303	301	332	333	140	335	126	503	"Wollastonite"	"Jadeite"	"Corundum"	"CaNb2O6"	"Cassiterite"	"Scheelite"	"Manganotantalite"	"Rutile"	"Mn"	"Magnetite"	"Zr"
"CS21_Emmons_C"	16	 40.0000	 20.0000	 80.0000	 .000000	626	 .000000	 .000000	 .000000	 .588606	 76.0326	 .000000	 1.05475	 .000000	 .005258	 .306402	 .043733	 21.0904	 99.1218	 .000000	 .000000	 .000000	 .842026	 96.5318	 .000000	 1.28791	 .000000	 .006789	 .394185	 .059075	 -.00001	 99.1218	 .000000	 .000000	 .000000	 .320465	 32.4030	 .000000	 .294845	 .000000	 .004841	 .277518	 .024250	 66.6751	 .000000	 .000000	 .000000	 .485299	 98.1396	 .000000	 .446502	 .000000	 .014661	 .840523	 .073448	 .000000	 100.000	 2.00000	O	 .000000	 .000000	 .000000	 .009613	 .971967	 .000000	 .008844	 .000000	 .000145	 .008324	 .000727	 2.00000	 .008822	 .014160	 .004156	 .009767	 .011907	 .027439	 .022953	 .005861	 .009558	 .009043	 .008635	 .018873	 .019088	 .007853	 .013972	 .015117	 .034603	 .028027	 .009776	 .012342	 .011633	 .011664	 -9.9695	 -17.057	 -9.4213	 1.60921	 .085751	 -57.917	 1.82553	 -21.157	 129.183	 2.60652	 14.4261	 .994090	 28.7496	 10.8105	 430.036	214	334	319	303	301	332	333	140	335	126	503	"Wollastonite"	"Jadeite"	"Corundum"	"CaNb2O6"	"Cassiterite"	"Scheelite"	"Manganotantalite"	"Rutile"	"Mn"	"Magnetite"	"Zr"
"CS21_Emmons_C"	16	 40.0000	 20.0000	 80.0000	 .000000	627	 .000000	 .000000	 .000000	 .557199	 76.2380	 .000000	 .960547	 .000000	 .016748	 .296522	 .057049	 21.1166	 99.2426	 .000000	 .000000	 .000000	 .797098	 96.7925	 .000000	 1.17288	 .000000	 .021626	 .381475	 .077062	 .000000	 99.2426	 .000000	 .000000	 .000000	 .302954	 32.4464	 .000000	 .268148	 .000000	 .015399	 .268205	 .031591	 66.6673	 .000000	 .000000	 .000000	 .458366	 98.1822	 .000000	 .405705	 .000000	 .046598	 .811583	 .095595	 .000000	 100.000	 2.00000	O	 .000000	 .000000	 .000000	 .009089	 .973382	 .000000	 .008044	 .000000	 .000462	 .008046	 .000948	 2.00000	 .008817	 .014159	 .004156	 .009761	 .011900	 .027434	 .022949	 .005860	 .009556	 .009041	 .008630	 .018862	 .019086	 .007853	 .013964	 .015109	 .034596	 .028022	 .009774	 .012340	 .011631	 .011657	 -11.712	 -15.128	 -11.006	 1.67773	 .085614	 -102.22	 1.97761	 -16.600	 41.0433	 2.67746	 11.1629	 1.00349	 28.7462	 10.8110	 440.028	214	334	319	303	301	332	333	140	335	126	503	"Wollastonite"	"Jadeite"	"Corundum"	"CaNb2O6"	"Cassiterite"	"Scheelite"	"Manganotantalite"	"Rutile"	"Mn"	"Magnetite"	"Zr"
"CS21_TrigHill_D"	17	 40.0000	 20.0000	 80.0000	 .000000	628	 .000000	 .000000	 .000000	 .000000	 77.9979	 .000000	 .238628	 .219486	 .000000	 .065469	 .039354	 21.2610	 99.8218	 .000000	 .000000	 .000000	 .000000	 99.0269	 .000000	 .291379	 .366116	 .000000	 .084226	 .053159	  .00000	 99.8218	 .000000	 .000000	 .000000	 .000000	 32.9655	 .000000	 .066154	 .229859	 .000000	 .058807	 .021641	 66.6581	 .000000	 .000000	 .000000	 .000000	 98.9691	 .000000	 .099305	 .690084	 .000000	 .176551	 .064972	 .000000	 100.000	 2.00000	O	 .000000	 .000000	 .000000	 .000000	 .989091	 .000000	 .001985	 .006897	 .000000	 .001764	 .000649	 2.00000	 .008785	 .014182	 .004161	 .009722	 .011841	 .027398	 .022917	 .005855	 .009550	 .009037	 .008593	 .018795	 .019117	 .007862	 .013908	 .015033	 .034551	 .027983	 .009767	 .012331	 .011626	 .011607	 -15.177	 -13.277	 -9.5866	 -111.71	 .084385	 -42.458	 7.07432	 2.10351	 -54.441	 10.3208	 15.9024	 -1.1455	 31.7687	 10.7910	 .000000	214	334	319	303	301	332	333	140	335	126	503	"Wollastonite"	"Jadeite"	"Corundum"	"CaNb2O6"	"Cassiterite"	"Scheelite"	"Manganotantalite"	"Rutile"	"Mn"	"Magnetite"	"Zr"
"CS21_TrigHill_D"	17	 40.0000	 20.0000	 80.0000	 .000000	629	 .000000	 .000000	 .000000	 .000000	 77.6851	 .000000	 .212077	 .220537	 .000000	 .081564	 .043436	 21.1775	 99.4202	 .000000	 .000000	 .000000	 .000000	 98.6298	 .000000	 .258959	 .367868	 .000000	 .104932	 .058674	  .00000	 99.4202	 .000000	 .000000	 .000000	 .000000	 32.9596	 .000000	 .059020	 .231848	 .000000	 .073546	 .023979	 66.6520	 .000000	 .000000	 .000000	 .000000	 98.9229	 .000000	 .088569	 .695855	 .000000	 .220735	 .071968	 .000000	 100.000	 2.00000	O	 .000000	 .000000	 .000000	 .000000	 .989006	 .000000	 .001771	 .006957	 .000000	 .002207	 .000720	 2.00000	 .008782	 .014179	 .004161	 .009721	 .011839	 .027395	 .022915	 .005854	 .009549	 .009036	 .008591	 .018789	 .019113	 .007862	 .013906	 .015030	 .034547	 .027981	 .009765	 .012329	 .011625	 .011604	 -20.762	 -19.515	 -12.276	 -68.487	 .084555	 -59.840	 7.92070	 2.09425	 -149.49	 8.39246	 14.4493	 -1.1529	 31.7754	 10.7910	 9.98917	214	334	319	303	301	332	333	140	335	126	503	"Wollastonite"	"Jadeite"	"Corundum"	"CaNb2O6"	"Cassiterite"	"Scheelite"	"Manganotantalite"	"Rutile"	"Mn"	"Magnetite"	"Zr"
"CS21_TrigHill_D"	17	 40.0000	 20.0000	 80.0000	 .000000	630	 .000000	 .000000	 .000000	 .000000	 76.9742	 .000000	 .194934	 .229427	 .000000	 .061741	 .054307	 20.9861	 98.5007	 .000000	 .000000	 .000000	 .000000	 97.7272	 .000000	 .238026	 .382697	 .000000	 .079430	 .073358	  .00000	 98.5007	 .000000	 .000000	 .000000	 .000000	 32.9583	 .000000	 .054748	 .243412	 .000000	 .056184	 .030255	 66.6571	 .000000	 .000000	 .000000	 .000000	 98.9278	 .000000	 .082166	 .730627	 .000000	 .168641	 .090815	 .000000	 100.000	 2.00000	O	 .000000	 .000000	 .000000	 .000000	 .988893	 .000000	 .001643	 .007303	 .000000	 .001686	 .000908	 2.00000	 .008780	 .014175	 .004161	 .009720	 .011837	 .027393	 .022913	 .005854	 .009548	 .009035	 .008589	 .018783	 .019108	 .007861	 .013904	 .015029	 .034545	 .027978	 .009764	 .012328	 .011624	 .011602	 -19.876	 -21.538	 -11.097	 -67.850	 .084950	 -50.228	 8.58968	 2.02141	 -87.336	 10.9086	 11.6503	 -1.1603	 31.7821	 10.7910	 19.9795	214	334	319	303	301	332	333	140	335	126	503	"Wollastonite"	"Jadeite"	"Corundum"	"CaNb2O6"	"Cassiterite"	"Scheelite"	"Manganotantalite"	"Rutile"	"Mn"	"Magnetite"	"Zr"
"CS21_TrigHill_D"	17	 40.0000	 20.0000	 80.0000	 .000000	631	 .000000	 .000000	 .000000	 .000000	 78.2912	 .000000	 .298426	 .206690	 .004827	 .070774	 .042956	 21.3489	 100.264	 .000000	 .000000	 .000000	 .000000	 99.3992	 .000000	 .364395	 .344771	 .006232	 .091050	 .058025	  .00000	 100.264	 .000000	 .000000	 .000000	 .000000	 32.9530	 .000000	 .082391	 .215566	 .004389	 .063310	 .023525	 66.6578	 .000000	 .000000	 .000000	 .000000	 98.9550	 .000000	 .123706	 .647326	 .013180	 .190113	 .070643	 .000000	 100.000	 2.00000	O	 .000000	 .000000	 .000000	 .000000	 .988721	 .000000	 .002472	 .006468	 .000132	 .001900	 .000706	 2.00000	 .008790	 .014174	 .004161	 .009727	 .011845	 .027401	 .022921	 .005856	 .009550	 .009037	 .008596	 .018806	 .019107	 .007863	 .013915	 .015039	 .034555	 .027988	 .009768	 .012331	 .011626	 .011612	 -10.666	 -26.847	 -8.4714	 -53.412	 .084231	 -57.121	 5.71899	 2.22045	 140.523	 9.58822	 14.6142	 -1.1677	 31.7889	 10.7910	 30.0292	214	334	319	303	301	332	333	140	335	126	503	"Wollastonite"	"Jadeite"	"Corundum"	"CaNb2O6"	"Cassiterite"	"Scheelite"	"Manganotantalite"	"Rutile"	"Mn"	"Magnetite"	"Zr"
"CS21_TrigHill_D"	17	 40.0000	 20.0000	 80.0000	 .000000	632	 .000000	 .000000	 .000000	 .000000	 78.0310	 .000000	 .223478	 .217674	 .000000	 .075094	 .054922	 21.2735	 99.8757	 .000000	 .000000	 .000000	 .000000	 99.0689	 .000000	 .272879	 .363093	 .000000	 .096609	 .074188	 .000002	 99.8757	 .000000	 .000000	 .000000	 .000000	 32.9582	 .000000	 .061914	 .227814	 .000000	 .067409	 .030183	 66.6545	 .000000	 .000000	 .000000	 .000000	 98.9303	 .000000	 .092924	 .683829	 .000000	 .202341	 .090601	 .000000	 100.000	 2.00000	O	 .000000	 .000000	 .000000	 .000000	 .988925	 .000000	 .001858	 .006836	 .000000	 .002023	 .000906	 2.00000	 .008784	 .014171	 .004161	 .009722	 .011840	 .027395	 .022916	 .005854	 .009547	 .009035	 .008591	 .018792	 .019102	 .007862	 .013907	 .015032	 .034548	 .027981	 .009765	 .012328	 .011623	 .011604	 -14.584	 -45.077	 -9.1697	 -84.708	 .084363	 -40.162	 7.53253	 2.11892	 -38.402	 9.06690	 11.5270	 -1.1751	 31.7956	 10.7910	 40.0045	214	334	319	303	301	332	333	140	335	126	503	"Wollastonite"	"Jadeite"	"Corundum"	"CaNb2O6"	"Cassiterite"	"Scheelite"	"Manganotantalite"	"Rutile"	"Mn"	"Magnetite"	"Zr"
"CS21_TrigHill_D"	17	 40.0000	 20.0000	 80.0000	 .000000	633	 .000000	 .000000	 .000000	 .000000	 77.2192	 .000000	 .228099	 .219396	 .000000	 .064678	 .062924	 21.0566	 98.8509	 .000000	 .000000	 .000000	 .000000	 98.0382	 .000000	 .278522	 .365965	 .000000	 .083208	 .084997	 .000002	 98.8509	 .000000	 .000000	 .000000	 .000000	 32.9528	 .000000	 .063848	 .231993	 .000000	 .058660	 .034939	 66.6578	 .000000	 .000000	 .000000	 .000000	 98.9267	 .000000	 .095839	 .696459	 .000000	 .176101	 .104888	 .000000	 100.000	 2.00000	O	 .000000	 .000000	 .000000	 .000000	 .988716	 .000000	 .001916	 .006961	 .000000	 .001760	 .001048	 2.00000	 .008782	 .014167	 .004161	 .009722	 .011839	 .027393	 .022914	 .005854	 .009546	 .009034	 .008590	 .018788	 .019096	 .007862	 .013907	 .015031	 .034545	 .027979	 .009764	 .012326	 .011622	 .011604	 -20.392	 -20.186	 -11.297	 -74.546	 .084810	 -37.020	 7.38593	 2.10389	 -80.852	 10.4369	 10.1207	 -1.1825	 31.8023	 10.7910	 49.9871	214	334	319	303	301	332	333	140	335	126	503	"Wollastonite"	"Jadeite"	"Corundum"	"CaNb2O6"	"Cassiterite"	"Scheelite"	"Manganotantalite"	"Rutile"	"Mn"	"Magnetite"	"Zr"
"CS21_TrigHill_D"	17	 40.0000	 20.0000	 80.0000	 .000000	634	 .000000	 .000000	 .000000	 .000000	 77.9091	 .000000	 .250859	 .208345	 .000000	 .059975	 .051473	 21.2349	 99.7146	 .000000	 .000000	 .000000	 .000000	 98.9141	 .000000	 .306313	 .347532	 .000000	 .077157	 .069530	 .000002	 99.7146	 .000000	 .000000	 .000000	 .000000	 32.9693	 .000000	 .069632	 .218466	 .000000	 .053939	 .028342	 66.6603	 .000000	 .000000	 .000000	 .000000	 98.9925	 .000000	 .104538	 .655957	 .000000	 .161956	 .085097	 .000000	 100.000	 2.00000	O	 .000000	 .000000	 .000000	 .000000	 .989174	 .000000	 .002089	 .006555	 .000000	 .001618	 .000850	 2.00000	 .008788	 .014167	 .004162	 .009725	 .011843	 .027399	 .022919	 .005856	 .009548	 .009035	 .008593	 .018800	 .019097	 .007864	 .013912	 .015036	 .034552	 .027986	 .009768	 .012328	 .011624	 .011608	 -15.084	 -11.940	 -8.6206	 -145.66	 .084435	 -210.83	 6.74498	 2.20445	 -33.360	 11.2131	 12.2708	 -1.1899	 31.8090	 10.7910	 59.9764	214	334	319	303	301	332	333	140	335	126	503	"Wollastonite"	"Jadeite"	"Corundum"	"CaNb2O6"	"Cassiterite"	"Scheelite"	"Manganotantalite"	"Rutile"	"Mn"	"Magnetite"	"Zr"
"CS21_TrigHill_D"	17	 40.0000	 20.0000	 80.0000	 .000000	635	 .000000	 .000000	 .000000	 .000000	 78.3440	 .000000	 .233949	 .211529	 .000000	 .076424	 .058809	 21.3579	 100.283	 .000000	 .000000	 .000000	 .000000	 99.4664	 .000000	 .285665	 .352842	 .000000	 .098320	 .079439	 .000008	 100.283	 .000000	 .000000	 .000000	 .000000	 32.9598	 .000000	 .064559	 .220509	 .000000	 .068332	 .032192	 66.6547	 .000000	 .000000	 .000000	 .000000	 98.9394	 .000000	 .096898	 .661928	 .000000	 .205121	 .096634	 .000000	 100.000	 2.00000	O	 .000000	 .000000	 .000000	 .000000	 .988971	 .000000	 .001937	 .006616	 .000000	 .002050	 .000966	 2.00000	 .008786	 .014163	 .004161	 .009723	 .011840	 .027396	 .022917	 .005855	 .009546	 .009034	 .008591	 .018796	 .019091	 .007863	 .013909	 .015033	 .034548	 .027983	 .009766	 .012326	 .011622	 .011605	 -15.567	 -18.996	 -8.7760	 -58.389	 .084190	 -98.248	 7.20934	 2.17415	 -35.888	 8.91763	 10.7964	 -1.1973	 31.8158	 10.7910	 70.0122	214	334	319	303	301	332	333	140	335	126	503	"Wollastonite"	"Jadeite"	"Corundum"	"CaNb2O6"	"Cassiterite"	"Scheelite"	"Manganotantalite"	"Rutile"	"Mn"	"Magnetite"	"Zr"
"CS21_TrigHill_D"	17	 40.0000	 20.0000	 80.0000	 .000000	636	 .000000	 .000000	 .000000	 .000000	 78.5493	 .000000	 .253044	 .214749	 .000000	 .079418	 .054166	 21.4188	 100.569	 .000000	 .000000	 .000000	 .000000	 99.7269	 .000000	 .308982	 .358214	 .000000	 .102171	 .073167	 .000008	 100.569	 .000000	 .000000	 .000000	 .000000	 32.9521	 .000000	 .069630	 .223229	 .000000	 .070807	 .029566	 66.6547	 .000000	 .000000	 .000000	 .000000	 98.9240	 .000000	 .104517	 .670146	 .000000	 .212566	 .088758	 .000000	 100.000	 2.00000	O	 .000000	 .000000	 .000000	 .000000	 .988741	 .000000	 .002089	 .006698	 .000000	 .002125	 .000887	 2.00000	 .008788	 .014161	 .004162	 .009725	 .011842	 .027399	 .022920	 .005855	 .009546	 .009034	 .008593	 .018800	 .019089	 .007864	 .013912	 .015035	 .034552	 .027986	 .009767	 .012326	 .011622	 .011607	 -13.865	 -19.730	 -7.3814	 -71.944	 .084086	 -59.663	 6.68933	 2.14497	 -154.17	 8.60267	 11.6834	 -1.2047	 31.8225	 10.7910	 80.0014	214	334	319	303	301	332	333	140	335	126	503	"Wollastonite"	"Jadeite"	"Corundum"	"CaNb2O6"	"Cassiterite"	"Scheelite"	"Manganotantalite"	"Rutile"	"Mn"	"Magnetite"	"Zr"
"CS21_TrigHill_D"	17	 40.0000	 20.0000	 80.0000	 .000000	637	 .000000	 .000000	 .000000	 .000000	 78.4193	 .000000	 .292369	 .208549	 .000000	 .072090	 .053686	 21.3861	 100.432	 .000000	 .000000	 .000000	 .000000	 99.5619	 .000000	 .357000	 .347871	 .000000	 .092744	 .072520	 .000004	 100.432	 .000000	 .000000	 .000000	 .000000	 32.9499	 .000000	 .080579	 .217129	 .000000	 .064376	 .029351	 66.6586	 .000000	 .000000	 .000000	 .000000	 98.9456	 .000000	 .120986	 .652018	 .000000	 .193315	 .088138	 .000000	 100.000	 2.00000	O	 .000000	 .000000	 .000000	 .000000	 .988617	 .000000	 .002418	 .006515	 .000000	 .001932	 .000881	 2.00000	 .008791	 .014159	 .004162	 .009728	 .011846	 .027402	 .022923	 .005856	 .009547	 .009035	 .008595	 .018808	 .019086	 .007864	 .013917	 .015040	 .034556	 .027990	 .009768	 .012328	 .011623	 .011611	 -10.864	 -14.797	 -8.0660	 -81.932	 .084164	 -97.662	 5.83154	 2.20257	 -219.61	 9.42147	 11.7871	 -1.2121	 31.8292	 10.7910	 89.9917	214	334	319	303	301	332	333	140	335	126	503	"Wollastonite"	"Jadeite"	"Corundum"	"CaNb2O6"	"Cassiterite"	"Scheelite"	"Manganotantalite"	"Rutile"	"Mn"	"Magnetite"	"Zr"
"CS21_TrigHill_D"	17	 40.0000	 20.0000	 80.0000	 .000000	638	 .000000	 .000000	 .000000	 .000000	 77.6777	 .000000	 .219169	 .215398	 .000000	 .069736	 .043263	 21.1702	 99.3954	 .000000	 .000000	 .000000	 .000000	 98.6204	 .000000	 .267618	 .359296	 .000000	 .089716	 .058440	  .00000	 99.3954	 .000000	 .000000	 .000000	 .000000	 32.9698	 .000000	 .061018	 .226537	 .000000	 .062906	 .023892	 66.6559	 .000000	 .000000	 .000000	 .000000	 98.9679	 .000000	 .091582	 .680013	 .000000	 .188830	 .071720	 .000000	 100.000	 2.00000	O	 .000000	 .000000	 .000000	 .000000	 .989254	 .000000	 .001831	 .006797	 .000000	 .001887	 .000717	 2.00000	 .008785	 .014157	 .004162	 .009724	 .011840	 .027396	 .022918	 .005855	 .009545	 .009033	 .008591	 .018795	 .019083	 .007864	 .013910	 .015032	 .034549	 .027984	 .009766	 .012325	 .011621	 .011604	 -16.113	 -26.567	 -9.4622	 -135.70	 .084558	 -96.988	 7.67533	 2.13914	 -156.85	 9.71960	 14.5052	 -1.2195	 31.8360	 10.7910	 100.034	214	334	319	303	301	332	333	140	335	126	503	"Wollastonite"	"Jadeite"	"Corundum"	"CaNb2O6"	"Cassiterite"	"Scheelite"	"Manganotantalite"	"Rutile"	"Mn"	"Magnetite"	"Zr"
"CS21_TrigHill_D"	17	 40.0000	 20.0000	 80.0000	 .000000	639	 .000000	 .000000	 .000000	 .000000	 78.2925	 .000000	 .259087	 .211204	 .005843	 .077420	 .041599	 21.3453	 100.233	 .000000	 .000000	 .000000	 .000000	 99.4010	 .000000	 .316360	 .352300	 .007544	 .099600	 .056192	  .00000	 100.233	 .000000	 .000000	 .000000	 .000000	 32.9571	 .000000	 .071537	 .220297	 .005313	 .069262	 .022784	 66.6537	 .000000	 .000000	 .000000	 .000000	 98.9390	 .000000	 .107380	 .661343	 .015951	 .207928	 .068400	 .000000	 100.000	 2.00000	O	 .000000	 .000000	 .000000	 .000000	 .988904	 .000000	 .002147	 .006610	 .000159	 .002078	 .000684	 2.00000	 .008789	 .014154	 .004162	 .009726	 .011842	 .027398	 .022920	 .005855	 .009545	 .009033	 .008593	 .018802	 .019079	 .007864	 .013913	 .015035	 .034551	 .027986	 .009766	 .012325	 .011621	 .011607	 -19.634	 -14.111	 -9.4410	 -87.953	 .084221	 -66.513	 6.54055	 2.17727	 116.159	 8.80936	 15.0693	 -1.2269	 31.8427	 10.7910	 110.009	214	334	319	303	301	332	333	140	335	126	503	"Wollastonite"	"Jadeite"	"Corundum"	"CaNb2O6"	"Cassiterite"	"Scheelite"	"Manganotantalite"	"Rutile"	"Mn"	"Magnetite"	"Zr"
"CS21_TrigHill_D"	17	 40.0000	 20.0000	 80.0000	 .000000	640	 .000000	 .000000	 .000000	 .000000	 77.8837	 .000000	 .184583	 .214944	 .000208	 .069895	 .040898	 21.2171	 99.6113	 .000000	 .000000	 .000000	 .000000	 98.8819	 .000000	 .225386	 .358538	 .000269	 .089920	 .055245	  .00000	 99.6113	 .000000	 .000000	 .000000	 .000000	 32.9834	 .000000	 .051274	 .225554	 .000191	 .062909	 .022536	 66.6542	 .000000	 .000000	 .000000	 .000000	 98.9891	 .000000	 .076942	 .676930	 .000572	 .188801	 .067634	 .000000	 100.000	 2.00000	O	 .000000	 .000000	 .000000	 .000000	 .989686	 .000000	 .001539	 .006768	 .000006	 .001888	 .000676	 2.00000	 .008783	 .014151	 .004162	 .009721	 .011837	 .027391	 .022914	 .005853	 .009542	 .009031	 .008588	 .018789	 .019075	 .007864	 .013906	 .015028	 .034543	 .027979	 .009764	 .012322	 .011619	 .011600	 -17.754	 -20.742	 -11.525	 -71.610	 .084428	 -44.613	 9.05379	 2.14283	 3238.37	 9.69661	 15.3109	 -1.2343	 31.8494	 10.7910	 119.999	214	334	319	303	301	332	333	140	335	126	503	"Wollastonite"	"Jadeite"	"Corundum"	"CaNb2O6"	"Cassiterite"	"Scheelite"	"Manganotantalite"	"Rutile"	"Mn"	"Magnetite"	"Zr"
"CS21_TrigHill_D"	17	 40.0000	 20.0000	 80.0000	 .000000	641	 .000000	 .000000	 .000000	 .000000	 77.1070	 .000000	 .265211	 .222492	 .003946	 .072893	 .046218	 21.0343	 98.7520	 .000000	 .000000	 .000000	 .000000	 97.8958	 .000000	 .323838	 .371129	 .005095	 .093777	 .062431	 .000002	 98.7520	 .000000	 .000000	 .000000	 .000000	 32.9389	 .000000	 .074313	 .235509	 .003641	 .066179	 .025689	 66.6558	 .000000	 .000000	 .000000	 .000000	 98.8946	 .000000	 .111558	 .707084	 .010933	 .198692	 .077128	 .000000	 100.000	 2.00000	O	 .000000	 .000000	 .000000	 .000000	 .988328	 .000000	 .002230	 .007066	 .000109	 .001986	 .000771	 2.00000	 .008786	 .014147	 .004162	 .009726	 .011842	 .027396	 .022919	 .005854	 .009544	 .009032	 .008592	 .018797	 .019070	 .007864	 .013914	 .015035	 .034549	 .027985	 .009765	 .012323	 .011620	 .011606	 -19.797	 -20.827	 -12.594	 -64.287	 .084879	 -49.162	 6.39672	 2.07770	 171.629	 9.32137	 13.6109	 -1.2417	 31.8561	 10.7910	 129.989	214	334	319	303	301	332	333	140	335	126	503	"Wollastonite"	"Jadeite"	"Corundum"	"CaNb2O6"	"Cassiterite"	"Scheelite"	"Manganotantalite"	"Rutile"	"Mn"	"Magnetite"	"Zr"
"CS21_TrigHill_D"	17	 40.0000	 20.0000	 80.0000	 .000000	642	 .000000	 .000000	 .000000	 .000000	 77.5979	 .000000	 .201647	 .218259	 .002616	 .072793	 .040614	 21.1474	 99.2812	 .000000	 .000000	 .000000	 .000000	 98.5190	 .000000	 .246222	 .364068	 .003377	 .093647	 .054862	  .00000	 99.2812	 .000000	 .000000	 .000000	 .000000	 32.9701	 .000000	 .056198	 .229785	 .002401	 .065731	 .022453	 66.6533	 .000000	 .000000	 .000000	 .000000	 98.9541	 .000000	 .084335	 .689659	 .007206	 .197281	 .067389	 .000000	 100.000	 2.00000	O	 .000000	 .000000	 .000000	 .000000	 .989301	 .000000	 .001686	 .006895	 .000072	 .001972	 .000674	 2.00000	 .008784	 .014146	 .004162	 .009723	 .011838	 .027394	 .022917	 .005854	 .009542	 .009031	 .008589	 .018793	 .019069	 .007865	 .013909	 .015030	 .034546	 .027983	 .009764	 .012321	 .011619	 .011602	 -21.335	 -30.563	 -11.519	 -121.00	 .084595	 -127.24	 8.31490	 2.11367	 258.488	 9.33275	 15.4165	 -1.2491	 31.8629	 10.7910	 140.024	214	334	319	303	301	332	333	140	335	126	503	"Wollastonite"	"Jadeite"	"Corundum"	"CaNb2O6"	"Cassiterite"	"Scheelite"	"Manganotantalite"	"Rutile"	"Mn"	"Magnetite"	"Zr"
"CS21_TrigHill_D"	17	 40.0000	 20.0000	 80.0000	 .000000	643	 .000000	 .000000	 .000000	 .000000	 78.1317	 .000000	 .223438	 .219796	 .000000	 .064753	 .050454	 21.2976	 99.9877	 .000000	 .000000	 .000000	 .000000	 99.1968	 .000000	 .272830	 .366633	 .000000	 .083305	 .068154	 .000006	 99.9877	 .000000	 .000000	 .000000	 .000000	 32.9650	 .000000	 .061836	 .229787	 .000000	 .058063	 .027698	 66.6576	 .000000	 .000000	 .000000	 .000000	 98.9599	 .000000	 .092815	 .689813	 .000000	 .174304	 .083149	 .000000	 100.000	 2.00000	O	 .000000	 .000000	 .000000	 .000000	 .989084	 .000000	 .001855	 .006895	 .000000	 .001742	 .000831	 2.00000	 .008786	 .014143	 .004162	 .009724	 .011840	 .027395	 .022917	 .005854	 .009542	 .009031	 .008589	 .018797	 .019064	 .007865	 .013911	 .015032	 .034547	 .027984	 .009765	 .012321	 .011618	 .011603	 -15.177	 -13.000	 -8.5947	 -56.033	 .084301	 -101.63	 7.53425	 2.10040	 -26.273	 10.4220	 12.5037	 -1.2565	 31.8696	 10.7910	 150.021	214	334	319	303	301	332	333	140	335	126	503	"Wollastonite"	"Jadeite"	"Corundum"	"CaNb2O6"	"Cassiterite"	"Scheelite"	"Manganotantalite"	"Rutile"	"Mn"	"Magnetite"	"Zr"
"CS21_TrigHill_D"	17	 40.0000	 20.0000	 80.0000	 .000000	644	 .000000	 .000000	 .000000	 .000000	 77.8477	 .000000	 .224639	 .214775	 .000000	 .068066	 .035959	 21.2138	 99.6050	 .000000	 .000000	 .000000	 .000000	 98.8363	 .000000	 .274297	 .358257	 .000000	 .087567	 .048573	 .000004	 99.6050	 .000000	 .000000	 .000000	 .000000	 32.9744	 .000000	 .062413	 .225421	 .000000	 .061274	 .019818	 66.6567	 .000000	 .000000	 .000000	 .000000	 98.9862	 .000000	 .093679	 .676692	 .000000	 .183939	 .059492	 .000000	 100.000	 2.00000	O	 .000000	 .000000	 .000000	 .000000	 .989382	 .000000	 .001873	 .006764	 .000000	 .001839	 .000595	 2.00000	 .008787	 .014141	 .004163	 .009725	 .011840	 .027395	 .022918	 .005854	 .009542	 .009031	 .008590	 .018798	 .019062	 .007865	 .013912	 .015032	 .034547	 .027984	 .009765	 .012321	 .011618	 .011603	 -13.306	 -17.265	 -7.3922	 -560.98	 .084455	 -93.703	 7.49591	 2.14454	 -35.400	 9.94172	 17.3527	 -1.2639	 31.8763	 10.7910	 160.004	214	334	319	303	301	332	333	140	335	126	503	"Wollastonite"	"Jadeite"	"Corundum"	"CaNb2O6"	"Cassiterite"	"Scheelite"	"Manganotantalite"	"Rutile"	"Mn"	"Magnetite"	"Zr"
"CS21_TrigHill_D"	17	 40.0000	 20.0000	 80.0000	 .000000	645	 .000000	 .000000	 .000000	 .000000	 77.9395	 .000000	 .219425	 .221203	 .000000	 .076313	 .025621	 21.2404	 99.7224	 .000000	 .000000	 .000000	 .000000	 98.9527	 .000000	 .267931	 .368979	 .000000	 .098176	 .034609	 .000002	 99.7224	 .000000	 .000000	 .000000	 .000000	 32.9706	 .000000	 .060886	 .231866	 .000000	 .068609	 .014102	 66.6540	 .000000	 .000000	 .000000	 .000000	 98.9644	 .000000	 .091377	 .695970	 .000000	 .205936	 .042330	 .000000	 100.000	 2.00000	O	 .000000	 .000000	 .000000	 .000000	 .989306	 .000000	 .001827	 .006957	 .000000	 .002059	 .000423	 2.00000	 .008785	 .014137	 .004162	 .009724	 .011837	 .027391	 .022915	 .005853	 .009540	 .009029	 .008588	 .018795	 .019056	 .007865	 .013910	 .015029	 .034542	 .027980	 .009763	 .012318	 .011616	 .011601	 -20.567	 -17.364	 -9.6766	 -45.555	 .084392	 -76.296	 7.66562	 2.08814	 -40.724	 8.92559	 24.1553	 -1.2713	 31.8831	 10.7910	 170.046	214	334	319	303	301	332	333	140	335	126	503	"Wollastonite"	"Jadeite"	"Corundum"	"CaNb2O6"	"Cassiterite"	"Scheelite"	"Manganotantalite"	"Rutile"	"Mn"	"Magnetite"	"Zr"
"CS21_TrigHill_D"	17	 40.0000	 20.0000	 80.0000	 .000000	646	 .000000	 .000000	 .000000	 .000000	 77.9227	 .000000	 .252846	 .212298	 .000000	 .071380	 .060674	 21.2482	 99.7681	 .000000	 .000000	 .000000	 .000000	 98.9315	 .000000	 .308739	 .354126	 .000000	 .091830	 .081958	  .00000	 99.7681	 .000000	 .000000	 .000000	 .000000	 32.9529	 .000000	 .070137	 .222461	 .000000	 .064153	 .033385	 66.6570	 .000000	 .000000	 .000000	 .000000	 98.9340	 .000000	 .105285	 .667892	 .000000	 .192606	 .100232	 .000000	 100.000	 2.00000	O	 .000000	 .000000	 .000000	 .000000	 .988731	 .000000	 .002104	 .006675	 .000000	 .001925	 .001002	 2.00000	 .008787	 .014132	 .004162	 .009725	 .011840	 .027391	 .022915	 .005853	 .009539	 .009029	 .008589	 .018797	 .019050	 .007864	 .013912	 .015032	 .034543	 .027981	 .009764	 .012318	 .011615	 .011603	 -16.226	 -21.461	 -7.7344	 -55.902	 .084407	 -44.340	 6.69331	 2.16663	 -142.40	 9.50370	 10.4773	 -1.2787	 31.8898	 10.7910	 180.021	214	334	319	303	301	332	333	140	335	126	503	"Wollastonite"	"Jadeite"	"Corundum"	"CaNb2O6"	"Cassiterite"	"Scheelite"	"Manganotantalite"	"Rutile"	"Mn"	"Magnetite"	"Zr"
"CS21_TrigHill_D"	17	 40.0000	 20.0000	 80.0000	 .000000	647	 .000000	 .000000	 .000000	 .000000	 78.4701	 .000000	 .279092	 .201627	 .000000	 .079951	 .029315	 21.3859	 100.446	 .000000	 .000000	 .000000	 .000000	 99.6265	 .000000	 .340788	 .336325	 .000000	 .102857	 .039598	 .000002	 100.446	 .000000	 .000000	 .000000	 .000000	 32.9701	 .000000	 .076917	 .209914	 .000000	 .071393	 .016026	 66.6557	 .000000	 .000000	 .000000	 .000000	 98.9918	 .000000	 .115471	 .630262	 .000000	 .214355	 .048118	 .000000	 100.000	 2.00000	O	 .000000	 .000000	 .000000	 .000000	 .989265	 .000000	 .002308	 .006298	 .000000	 .002142	 .000481	 2.00000	 .008791	 .014133	 .004163	 .009728	 .011843	 .027395	 .022919	 .005855	 .009540	 .009029	 .008592	 .018808	 .019050	 .007866	 .013917	 .015035	 .034548	 .027986	 .009766	 .012319	 .011616	 .011606	 -10.380	 -11.834	 -6.2937	 -60.017	 .084107	 -125.57	 6.09343	 2.27010	 -34.119	 8.54439	 21.1813	 -1.2861	 31.8965	 10.7910	 190.012	214	334	319	303	301	332	333	140	335	126	503	"Wollastonite"	"Jadeite"	"Corundum"	"CaNb2O6"	"Cassiterite"	"Scheelite"	"Manganotantalite"	"Rutile"	"Mn"	"Magnetite"	"Zr"
"CS21_TrigHill_D"	17	 40.0000	 20.0000	 80.0000	 .000000	648	 .000000	 .000000	 .000000	 .000000	 78.3744	 .000000	 .295764	 .210953	 .000000	 .078719	 .041726	 21.3740	 100.376	 .000000	 .000000	 .000000	 .000000	 99.5049	 .000000	 .361145	 .351883	 .000000	 .101272	 .056364	 .000002	 100.376	 .000000	 .000000	 .000000	 .000000	 32.9487	 .000000	 .081559	 .219750	 .000000	 .070333	 .022824	 66.6568	 .000000	 .000000	 .000000	 .000000	 98.9380	 .000000	 .122452	 .659863	 .000000	 .211194	 .068537	 .000000	 100.000	 2.00000	O	 .000000	 .000000	 .000000	 .000000	 .988608	 .000000	 .002447	 .006593	 .000000	 .002110	 .000685	 2.00000	 .008790	 .014127	 .004162	 .009728	 .011842	 .027392	 .022917	 .005853	 .009538	 .009028	 .008591	 .018805	 .019042	 .007864	 .013916	 .015034	 .034543	 .027982	 .009764	 .012316	 .011614	 .011605	 -10.937	 -22.618	 -6.0958	 -107.51	 .084154	 -43.809	 5.76656	 2.17899	 -115.64	 8.66805	 15.0223	 -1.2935	 31.9032	 10.7910	 199.994	214	334	319	303	301	332	333	140	335	126	503	"Wollastonite"	"Jadeite"	"Corundum"	"CaNb2O6"	"Cassiterite"	"Scheelite"	"Manganotantalite"	"Rutile"	"Mn"	"Magnetite"	"Zr"
"CS21_TrigHill_D"	17	 40.0000	 20.0000	 80.0000	 .000000	649	 .000000	 .000000	 .000000	 .000000	 78.2963	 .000000	 .269900	 .211036	 .000000	 .073877	 .042552	 21.3462	 100.240	 .000000	 .000000	 .000000	 .000000	 99.4058	 .000000	 .329563	 .352020	 .000000	 .095043	 .057480	 .000002	 100.240	 .000000	 .000000	 .000000	 .000000	 32.9589	 .000000	 .074524	 .220123	 .000000	 .066093	 .023307	 66.6571	 .000000	 .000000	 .000000	 .000000	 98.9588	 .000000	 .111878	 .660918	 .000000	 .198444	 .069978	 .000000	 100.000	 2.00000	O	 .000000	 .000000	 .000000	 .000000	 .988910	 .000000	 .002236	 .006605	 .000000	 .001983	 .000699	 2.00000	 .008789	 .014125	 .004162	 .009727	 .011841	 .027392	 .022917	 .005854	 .009538	 .009028	 .008590	 .018803	 .019041	 .007865	 .013915	 .015033	 .034544	 .027983	 .009764	 .012316	 .011614	 .011604	 -11.629	 -12.495	 -7.3182	 -107.10	 .084198	 -52.476	 6.29003	 2.17831	 -1057.7	 9.20012	 14.7384	 -1.3009	 31.9100	 10.7910	 210.037	214	334	319	303	301	332	333	140	335	126	503	"Wollastonite"	"Jadeite"	"Corundum"	"CaNb2O6"	"Cassiterite"	"Scheelite"	"Manganotantalite"	"Rutile"	"Mn"	"Magnetite"	"Zr"
"CS21_TrigHill_D"	17	 40.0000	 20.0000	 80.0000	 .000000	650	 .000000	 .000000	 .000000	 .000000	 78.1348	 .000000	 .233237	 .217845	 .000000	 .070851	 .050063	 21.3009	 100.008	 .000000	 .000000	 .000000	 .000000	 99.2008	 .000000	 .284796	 .363378	 .000000	 .091150	 .067625	 .000002	 100.008	 .000000	 .000000	 .000000	 .000000	 32.9605	 .000000	 .064537	 .227706	 .000000	 .063520	 .027478	 66.6563	 .000000	 .000000	 .000000	 .000000	 98.9464	 .000000	 .096868	 .683567	 .000000	 .190685	 .082489	 .000000	 100.000	 2.00000	O	 .000000	 .000000	 .000000	 .000000	 .988970	 .000000	 .001936	 .006832	 .000000	 .001906	 .000824	 2.00000	 .008785	 .014121	 .004162	 .009724	 .011837	 .027388	 .022913	 .005852	 .009536	 .009026	 .008587	 .018795	 .019035	 .007864	 .013911	 .015029	 .034538	 .027978	 .009762	 .012314	 .011612	 .011599	 -12.630	 -13.497	 -7.7530	 -55.799	 .084277	 -48.003	 7.22933	 2.11665	 -51.400	 9.56794	 12.5942	 -1.3083	 31.9167	 10.7910	 220.033	214	334	319	303	301	332	333	140	335	126	503	"Wollastonite"	"Jadeite"	"Corundum"	"CaNb2O6"	"Cassiterite"	"Scheelite"	"Manganotantalite"	"Rutile"	"Mn"	"Magnetite"	"Zr"
