Repository: orthospar/MinorElements-Cassiterite

# MinorElements-Cassiterite
EPMA data and R code for generation of figures in "Systematic trends in the substitution mechanisms of minor elements in cassiterite", submitted for publication in the Australian Journal of Earth Sciences.

# Data Availability
The final cleaned and organised dataset is available above (cassiterite_EPMA.csv) and as a supplementary file hosted by AJES.

File: Data/171207/171207_recalc.dat (part 18 of 20)
LOVOLT"	" CURRENT"	"BEAMSIZE"	"    LINE"	"  Si WT%"	"  Na WT%"	"  Al WT%"	"  Nb WT%"	"  Sn WT%"	"   W WT%"	"  Ta WT%"	"  Ti WT%"	"  Mn WT%"	"  Fe WT%"	"  Zr WT%"	"   O WT%"	"   TOTAL"	"    SiO2"	"    Na2O"	"   Al2O3"	"   Nb2O5"	"    SnO2"	"     WO3"	"   Ta2O5"	"    TiO2"	"     MnO"	"     FeO"	"    ZrO2"	"       O"	"   TOTAL"	"  Si AT%"	"  Na AT%"	"  Al AT%"	"  Nb AT%"	"  Sn AT%"	"   W AT%"	"  Ta AT%"	"  Ti AT%"	"  Mn AT%"	"  Fe AT%"	"  Zr AT%"	"   O AT%"	"Si OXMOL%"	"Na OXMOL%"	"Al OXMOL%"	"Nb OXMOL%"	"Sn OXMOL%"	"W OXMOL%"	"Ta OXMOL%"	"Ti OXMOL%"	"Mn OXMOL%"	"Fe OXMOL%"	"Zr OXMOL%"	"O OXMOL%"	"   TOTAL"	" FORMULA"	"   BASIS"	"Si FORMULA"	"Na FORMULA"	"Al FORMULA"	"Nb FORMULA"	"Sn FORMULA"	"W FORMULA"	"Ta FORMULA"	"Ti FORMULA"	"Mn FORMULA"	"Fe FORMULA"	"Zr FORMULA"	"O FORMULA"	"Si CDL99"	"Na CDL99"	"Al CDL99"	"Nb CDL99"	"Sn CDL99"	" W CDL99"	"Ta CDL99"	"Ti CDL99"	"Mn CDL99"	"Fe CDL99"	"Zr CDL99"	"SiO2 CDL99"	"Na2O CDL99"	"Al2O3 CDL99"	"Nb2O5 CDL99"	"SnO2 CDL99"	"WO3 CDL99"	"Ta2O5 CDL99"	"TiO2 CDL99"	"MnO CDL99"	"FeO CDL99"	"ZrO2 CDL99"	"Si %ERR "	"Na %ERR "	"Al %ERR "	"Nb %ERR "	"Sn %ERR "	" W %ERR "	"Ta %ERR "	"Ti %ERR "	"Mn %ERR "	"Fe %ERR "	"Zr %ERR "	"   X-POS"	"   Y-POS"	"   Z-POS"	" RELDIST"	"Si STD_NUM"	"Na STD_NUM"	"Al STD_NUM"	"Nb STD_NUM"	"Sn STD_NUM"	"W STD_NUM"	"Ta STD_NUM"	"Ti STD_NUM"	"Mn STD_NUM"	"Fe STD_NUM"	"Zr STD_NUM"	"Si STD_NAM"	"Na STD_NAM"	"Al STD_NAM"	"Nb STD_NAM"	"Sn STD_NAM"	"W STD_NAM"	"Ta STD_NAM"	"Ti STD_NAM"	"Mn STD_NAM"	"Fe STD_NAM"	"Zr STD_NAM"
"CS21_TrigHill_D"	17	 40.0000	 20.0000	 80.0000	 .000000	651	 .000000	 .000000	 .000000	 .000000	 78.1570	 .000000	 .224419	 .219582	 .000000	 .070426	 .032530	 21.2998	 100.004	 .000000	 .000000	 .000000	 .000000	 99.2289	 .000000	 .274029	 .366275	 .000000	 .090603	 .043941	  .00000	 100.004	 .000000	 .000000	 .000000	 .000000	 32.9714	 .000000	 .062100	 .229533	 .000000	 .063142	 .017856	 66.6560	 .000000	 .000000	 .000000	 .000000	 98.9746	 .000000	 .093207	 .689018	 .000000	 .189541	 .053600	 .000000	 100.000	 2.00000	O	 .000000	 .000000	 .000000	 .000000	 .989301	 .000000	 .001863	 .006887	 .000000	 .001895	 .000536	 2.00000	 .008787	 .014121	 .004163	 .009725	 .011838	 .027391	 .022916	 .005853	 .009537	 .009027	 .008588	 .018799	 .019035	 .007866	 .013912	 .015030	 .034543	 .027982	 .009763	 .012315	 .011613	 .011600	 -16.833	 -15.116	 -8.4570	 -87.156	 .084271	 -84.312	 7.50224	 2.10191	 -114.87	 9.62333	 19.1265	 -1.3157	 31.9234	 10.7910	 230.016	214	334	319	303	301	332	333	140	335	126	503	"Wollastonite"	"Jadeite"	"Corundum"	"CaNb2O6"	"Cassiterite"	"Scheelite"	"Manganotantalite"	"Rutile"	"Mn"	"Magnetite"	"Zr"
"CS21_TrigHill_D"	17	 40.0000	 20.0000	 80.0000	 .000000	652	 .000000	 .000000	 .000000	 .000000	 78.2257	 .000000	 .272877	 .198939	 .000000	 .067924	 .046062	 21.3193	 100.131	 .000000	 .000000	 .000000	 .000000	 99.3161	 .000000	 .333199	 .331842	 .000000	 .087385	 .062221	 -.00001	 100.131	 .000000	 .000000	 .000000	 .000000	 32.9717	 .000000	 .075443	 .207774	 .000000	 .060846	 .025261	 66.6590	 .000000	 .000000	 .000000	 .000000	 99.0043	 .000000	 .113267	 .623884	 .000000	 .182703	 .075853	 .000000	 100.000	 2.00000	O	 .000000	 .000000	 .000000	 .000000	 .989266	 .000000	 .002264	 .006234	 .000000	 .001826	 .000758	 2.00000	 .008792	 .014120	 .004163	 .009729	 .011843	 .027396	 .022921	 .005855	 .009538	 .009028	 .008591	 .018808	 .019033	 .007867	 .013918	 .015037	 .034548	 .027987	 .009766	 .012316	 .011615	 .011605	 -10.796	 -14.538	 -6.7246	 -53.873	 .084244	 -73.921	 6.22567	 2.29788	 -56.503	 9.95811	 13.6536	 -1.3231	 31.9301	 10.7910	 239.984	214	334	319	303	301	332	333	140	335	126	503	"Wollastonite"	"Jadeite"	"Corundum"	"CaNb2O6"	"Cassiterite"	"Scheelite"	"Manganotantalite"	"Rutile"	"Mn"	"Magnetite"	"Zr"
"CS21_TrigHill_D"	17	 40.0000	 20.0000	 80.0000	 .000000	653	 .000000	 .000000	 .000000	 .000000	 78.3274	 .000000	 .250493	 .209625	 .003277	 .082137	 .055211	 21.3571	 100.285	 .000000	 .000000	 .000000	 .000000	 99.4452	 .000000	 .305866	 .349666	 .004232	 .105670	 .074579	  .00000	 100.285	 .000000	 .000000	 .000000	 .000000	 32.9530	 .000000	 .069125	 .218525	 .002979	 .073441	 .030223	 66.6527	 .000000	 .000000	 .000000	 .000000	 98.9201	 .000000	 .103752	 .655982	 .008942	 .220458	 .090724	 .000000	 100.000	 2.00000	O	 .000000	 .000000	 .000000	 .000000	 .988797	 .000000	 .002074	 .006557	 .000089	 .002204	 .000907	 2.00000	 .008788	 .014115	 .004163	 .009727	 .011840	 .027391	 .022917	 .005853	 .009536	 .009026	 .008588	 .018801	 .019026	 .007866	 .013914	 .015032	 .034543	 .027983	 .009763	 .012313	 .011612	 .011601	 -13.127	 -13.714	 -7.1554	 -40.725	 .084182	 -89.868	 6.75350	 2.19131	 206.310	 8.32881	 11.4660	 -1.3305	 31.9369	 10.7910	 250.041	214	334	319	303	301	332	333	140	335	126	503	"Wollastonite"	"Jadeite"	"Corundum"	"CaNb2O6"	"Cassiterite"	"Scheelite"	"Manganotantalite"	"Rutile"	"Mn"	"Magnetite"	"Zr"
"CS21_TrigHill_D"	17	 40.0000	 20.0000	 80.0000	 .000000	654	 .000000	 .000000	 .000000	 .000000	 77.4965	 .000000	 .219835	 .224644	 .000000	 .064902	 .051360	 21.1291	 99.1864	 .000000	 .000000	 .000000	 .000000	 98.3904	 .000000	 .268432	 .374720	 .000000	 .083496	 .069377	 .000002	 99.1864	 .000000	 .000000	 .000000	 .000000	 32.9575	 .000000	 .061324	 .236726	 .000000	 .058660	 .028420	 66.6573	 .000000	 .000000	 .000000	 .000000	 98.9359	 .000000	 .092045	 .710634	 .000000	 .176093	 .085314	 .000000	 100.000	 2.00000	O	 .000000	 .000000	 .000000	 .000000	 .988865	 .000000	 .001840	 .007103	 .000000	 .001760	 .000853	 2.00000	 .008784	 .014110	 .004162	 .009724	 .011836	 .027385	 .022911	 .005851	 .009534	 .009024	 .008585	 .018791	 .019020	 .007864	 .013910	 .015027	 .034534	 .027976	 .009760	 .012310	 .011610	 .011597	 -16.634	 -15.427	 -10.257	 -92.503	 .084623	 -57.679	 7.65086	 2.05891	 -547.24	 10.3920	 12.2858	 -1.3379	 31.9436	 10.7910	 260.024	214	334	319	303	301	332	333	140	335	126	503	"Wollastonite"	"Jadeite"	"Corundum"	"CaNb2O6"	"Cassiterite"	"Scheelite"	"Manganotantalite"	"Rutile"	"Mn"	"Magnetite"	"Zr"
"CS21_TrigHill_D"	17	 40.0000	 20.0000	 80.0000	 .000000	655	 .000000	 .000000	 .000000	 .000000	 78.3490	 .000000	 .284554	 .202572	 .000000	 .080911	 .042346	 21.3599	 100.319	 .000000	 .000000	 .000000	 .000000	 99.4726	 .000000	 .347457	 .337901	 .000000	 .104091	 .057201	 .000000	 100.319	 .000000	 .000000	 .000000	 .000000	 32.9592	 .000000	 .078518	 .211154	 .000000	 .072337	 .023178	 66.6556	 .000000	 .000000	 .000000	 .000000	 98.9613	 .000000	 .117877	 .634000	 .000000	 .217196	 .069593	 .000000	 100.000	 2.00000	O	 .000000	 .000000	 .000000	 .000000	 .988939	 .000000	 .002356	 .006336	 .000000	 .002170	 .000695	 2.00000	 .008791	 .014110	 .004163	 .009729	 .011842	 .027391	 .022917	 .005853	 .009535	 .009025	 .008590	 .018807	 .019019	 .007866	 .013918	 .015034	 .034543	 .027983	 .009764	 .012312	 .011611	 .011603	 -10.998	 -17.513	 -6.8647	 -225.78	 .084163	 -34.660	 5.98191	 2.26007	 -175.06	 8.44595	 14.8075	 -1.3453	 31.9503	 10.7910	 270.006	214	334	319	303	301	332	333	140	335	126	503	"Wollastonite"	"Jadeite"	"Corundum"	"CaNb2O6"	"Cassiterite"	"Scheelite"	"Manganotantalite"	"Rutile"	"Mn"	"Magnetite"	"Zr"
"CS21_TrigHill_D"	17	 40.0000	 20.0000	 80.0000	 .000000	656	 .000000	 .000000	 .000000	 .000000	 77.4476	 .000000	 .235777	 .222275	 .000943	 .073939	 .062691	 21.1247	 99.1680	 .000000	 .000000	 .000000	 .000000	 98.3283	 .000000	 .287897	 .370767	 .001217	 .095123	 .084683	 .000006	 99.1680	 .000000	 .000000	 .000000	 .000000	 32.9425	 .000000	 .065782	 .234270	 .000866	 .066840	 .034696	 66.6551	 .000000	 .000000	 .000000	 .000000	 98.8906	 .000000	 .098737	 .703259	 .002600	 .200649	 .104154	 .000000	 100.000	 2.00000	O	 .000000	 .000000	 .000000	 .000000	 .988447	 .000000	 .001974	 .007029	 .000026	 .002006	 .001041	 2.00000	 .008784	 .014103	 .004162	 .009724	 .011836	 .027384	 .022911	 .005851	 .009532	 .009023	 .008585	 .018791	 .019011	 .007864	 .013911	 .015027	 .034533	 .027975	 .009759	 .012308	 .011608	 .011597	 -20.289	 -20.773	 -12.794	 -5967.7	 .084650	 -29.036	 7.15435	 2.07838	 715.226	 9.18832	 10.1506	 -1.3527	 31.9571	 10.7910	 280.049	214	334	319	303	301	332	333	140	335	126	503	"Wollastonite"	"Jadeite"	"Corundum"	"CaNb2O6"	"Cassiterite"	"Scheelite"	"Manganotantalite"	"Rutile"	"Mn"	"Magnetite"	"Zr"
"CS21_TrigHill_D"	17	 40.0000	 20.0000	 80.0000	 .000000	657	 .000000	 .000000	 .000000	 .000000	 77.9003	 .000000	 .188095	 .218819	 .000000	 .077933	 .041834	 21.2275	 99.6545	 .000000	 .000000	 .000000	 .000000	 98.9030	 .000000	 .229675	 .365003	 .000000	 .100260	 .056509	 -.00001	 99.6545	 .000000	 .000000	 .000000	 .000000	 32.9731	 .000000	 .052223	 .229501	 .000000	 .070106	 .023039	 66.6520	 .000000	 .000000	 .000000	 .000000	 98.9534	 .000000	 .078361	 .688739	 .000000	 .210390	 .069142	 .000000	 100.000	 2.00000	O	 .000000	 .000000	 .000000	 .000000	 .989412	 .000000	 .001567	 .006887	 .000000	 .002104	 .000691	 2.00000	 .008783	 .014103	 .004162	 .009722	 .011833	 .027382	 .022910	 .005851	 .009531	 .009022	 .008583	 .018789	 .019010	 .007865	 .013908	 .015023	 .034531	 .027974	 .009759	 .012307	 .011607	 .011594	 -14.353	 -14.959	 -8.8553	 -121.96	 .084389	 -47.429	 8.88880	 2.10774	 -53.193	 8.74529	 14.9711	 -1.3601	 31.9638	 10.7910	 290.046	214	334	319	303	301	332	333	140	335	126	503	"Wollastonite"	"Jadeite"	"Corundum"	"CaNb2O6"	"Cassiterite"	"Scheelite"	"Manganotantalite"	"Rutile"	"Mn"	"Magnetite"	"Zr"
"CS21_TrigHill_D"	17	 40.0000	 20.0000	 80.0000	 .000000	658	 .000000	 .000000	 .000000	 .000000	 77.8946	 .000000	 .261079	 .220486	 .000000	 .068710	 .048548	 21.2429	 99.7362	 .000000	 .000000	 .000000	 .000000	 98.8957	 .000000	 .318792	 .367784	 .000000	 .088395	 .065579	 -.00001	 99.7362	 .000000	 .000000	 .000000	 .000000	 32.9498	 .000000	 .072440	 .231104	 .000000	 .061770	 .026721	 66.6582	 .000000	 .000000	 .000000	 .000000	 98.9317	 .000000	 .108750	 .693887	 .000000	 .185465	 .080228	 .000000	 100.000	 2.00000	O	 .000000	 .000000	 .000000	 .000000	 .988621	 .000000	 .002173	 .006934	 .000000	 .001853	 .000802	 2.00000	 .008787	 .014098	 .004162	 .009726	 .011837	 .027384	 .022912	 .005851	 .009531	 .009022	 .008586	 .018798	 .019004	 .007864	 .013913	 .015029	 .034533	 .027976	 .009760	 .012307	 .011607	 .011598	 -13.097	 -22.730	 -8.6169	 -124.74	 .084395	 -91.407	 6.49075	 2.09346	 -167.78	 9.84442	 12.9709	 -1.3675	 31.9705	 10.7910	 300.021	214	334	319	303	301	332	333	140	335	126	503	"Wollastonite"	"Jadeite"	"Corundum"	"CaNb2O6"	"Cassiterite"	"Scheelite"	"Manganotantalite"	"Rutile"	"Mn"	"Magnetite"	"Zr"
"CS21_TrigHill_D"	17	 40.0000	 20.0000	 80.0000	 .000000	659	 .000000	 .000000	 .000000	 .000000	 78.1526	 .000000	 .255056	 .216561	 .000000	 .083447	 .046518	 21.3120	 100.066	 .000000	 .000000	 .000000	 .000000	 99.2233	 .000000	 .311438	 .361237	 .000000	 .107354	 .062837	  .00000	 100.066	 .000000	 .000000	 .000000	 .000000	 32.9494	 .000000	 .070534	 .226237	 .000000	 .074770	 .025518	 66.6535	 .000000	 .000000	 .000000	 .000000	 98.9139	 .000000	 .105872	 .679162	 .000000	 .224459	 .076606	 .000000	 100.000	 2.00000	O	 .000000	 .000000	 .000000	 .000000	 .988679	 .000000	 .002116	 .006788	 .000000	 .002244	 .000766	 2.00000	 .008787	 .014096	 .004162	 .009726	 .011837	 .027384	 .022912	 .005851	 .009530	 .009022	 .008586	 .018798	 .019001	 .007865	 .013913	 .015028	 .034533	 .027976	 .009760	 .012306	 .011606	 .011598	 -17.797	 -20.969	 -9.4307	 -110.91	 .084252	 -34.645	 6.63674	 2.12740	 -50.356	 8.20279	 13.5156	 -1.3749	 31.9772	 10.7910	 309.996	214	334	319	303	301	332	333	140	335	126	503	"Wollastonite"	"Jadeite"	"Corundum"	"CaNb2O6"	"Cassiterite"	"Scheelite"	"Manganotantalite"	"Rutile"	"Mn"	"Magnetite"	"Zr"
"CS21_TrigHill_D"	17	 40.0000	 20.0000	 80.0000	 .000000	660	 .000000	 .000000	 .000000	 .000000	 77.9283	 .000000	 .226604	 .221713	 .000000	 .071013	 .035873	 21.2414	 99.7249	 .000000	 .000000	 .000000	 .000000	 98.9386	 .000000	 .276697	 .369831	 .000000	 .091358	 .048458	 .000004	 99.7249	 .000000	 .000000	 .000000	 .000000	 32.9653	 .000000	 .062877	 .232398	 .000000	 .063843	 .019745	 66.6559	 .000000	 .000000	 .000000	 .000000	 98.9571	 .000000	 .094374	 .697625	 .000000	 .191648	 .059272	 .000000	 100.000	 2.00000	O	 .000000	 .000000	 .000000	 .000000	 .989119	 .000000	 .001887	 .006973	 .000000	 .001916	 .000592	 2.00000	 .008785	 .014094	 .004163	 .009724	 .011835	 .027382	 .022910	 .005851	 .009530	 .009021	 .008584	 .018795	 .018998	 .007865	 .013911	 .015026	 .034531	 .027975	 .009759	 .012305	 .011606	 .011595	 -16.494	 -21.646	 -10.263	 -129.41	 .084369	 -63.898	 7.43106	 2.08298	 -582.08	 9.54221	 17.3813	 -1.3822	 31.9840	 10.7910	 319.980	214	334	319	303	301	332	333	140	335	126	503	"Wollastonite"	"Jadeite"	"Corundum"	"CaNb2O6"	"Cassiterite"	"Scheelite"	"Manganotantalite"	"Rutile"	"Mn"	"Magnetite"	"Zr"
"CS21_TrigHill_D"	17	 40.0000	 20.0000	 80.0000	 .000000	661	 .000000	 .000000	 .000000	 .000000	 77.9623	 .000000	 .245289	 .224682	 .004033	 .073294	 .053820	 21.2648	 99.8282	 .000000	 .000000	 .000000	 .000000	 98.9817	 .000000	 .299512	 .374783	 .005207	 .094293	 .072701	 -.00001	 99.8282	 .000000	 .000000	 .000000	 .000000	 32.9428	 .000000	 .067985	 .235247	 .003681	 .065820	 .029590	 66.6548	 .000000	 .000000	 .000000	 .000000	 98.8943	 .000000	 .102046	 .706210	 .011051	 .197592	 .088830	 .000000	 100.000	 2.00000	O	 .000000	 .000000	 .000000	 .000000	 .988461	 .000000	 .002040	 .007059	 .000110	 .001975	 .000888	 2.00000	 .008786	 .014090	 .004162	 .009725	 .011836	 .027383	 .022911	 .005850	 .009529	 .009021	 .008585	 .018795	 .018993	 .007865	 .013912	 .015027	 .034532	 .027976	 .009759	 .012304	 .011605	 .011596	 -18.735	 -14.578	 -10.221	 -162.17	 .084357	 -43.778	 6.88864	 2.05822	 167.696	 9.26197	 11.7448	 -1.3896	 31.9907	 10.7910	 329.963	214	334	319	303	301	332	333	140	335	126	503	"Wollastonite"	"Jadeite"	"Corundum"	"CaNb2O6"	"Cassiterite"	"Scheelite"	"Manganotantalite"	"Rutile"	"Mn"	"Magnetite"	"Zr"
"CS21_TrigHill_D"	17	 40.0000	 20.0000	 80.0000	 .000000	662	 .000000	 .000000	 .000000	 .000000	 77.7517	 .000000	 .192833	 .224426	 .000000	 .075045	 .039235	 21.1904	 99.4736	 .000000	 .000000	 .000000	 .000000	 98.7143	 .000000	 .235460	 .374356	 .000000	 .096545	 .052998	 .000002	 99.4736	 .000000	 .000000	 .000000	 .000000	 32.9682	 .000000	 .053632	 .235797	 .000000	 .067628	 .021646	 66.6531	 .000000	 .000000	 .000000	 .000000	 98.9439	 .000000	 .080481	 .707671	 .000000	 .202963	 .064964	 .000000	 100.000	 2.00000	O	 .000000	 .000000	 .000000	 .000000	 .989249	 .000000	 .001609	 .007075	 .000000	 .002029	 .000650	 2.00000	 .008782	 .014088	 .004162	 .009722	 .011831	 .027378	 .022907	 .005849	 .009527	 .009019	 .008581	 .018788	 .018990	 .007865	 .013908	 .015021	 .034526	 .027971	 .009757	 .012302	 .011603	 .011591	 -17.984	 -15.268	 -8.8128	 -659.69	 .084457	 -41.150	 8.67711	 2.06009	 -41.146	 9.05754	 15.9281	 -1.3971	 31.9974	 10.7910	 340.019	214	334	319	303	301	332	333	140	335	126	503	"Wollastonite"	"Jadeite"	"Corundum"	"CaNb2O6"	"Cassiterite"	"Scheelite"	"Manganotantalite"	"Rutile"	"Mn"	"Magnetite"	"Zr"
"CS21_TrigHill_D"	17	 40.0000	 20.0000	 80.0000	 .000000	663	 .000000	 .000000	 .000000	 .000000	 78.3562	 .000000	 .244210	 .220949	 .000508	 .080968	 .048239	 21.3675	 100.319	 .000000	 .000000	 .000000	 .000000	 99.4818	 .000000	 .298194	 .368555	 .000657	 .104165	 .065162	  .00000	 100.319	 .000000	 .000000	 .000000	 .000000	 32.9496	 .000000	 .067360	 .230222	 .000462	 .072361	 .026394	 66.6536	 .000000	 .000000	 .000000	 .000000	 98.9100	 .000000	 .101102	 .691093	 .001387	 .217217	 .079230	 .000000	 100.000	 2.00000	O	 .000000	 .000000	 .000000	 .000000	 .988681	 .000000	 .002021	 .006908	 .000014	 .002171	 .000792	 2.00000	 .008786	 .014083	 .004162	 .009724	 .011834	 .027379	 .022908	 .005850	 .009527	 .009019	 .008583	 .018795	 .018984	 .007864	 .013911	 .015024	 .034527	 .027972	 .009758	 .012301	 .011602	 .011594	 -14.798	 -21.492	 -8.7834	 -63.556	 .084125	 -70.958	 6.91671	 2.08900	 1324.55	 8.43438	 13.0465	 -1.4045	 32.0042	 10.7910	 350.068	214	334	319	303	301	332	333	140	335	126	503	"Wollastonite"	"Jadeite"	"Corundum"	"CaNb2O6"	"Cassiterite"	"Scheelite"	"Manganotantalite"	"Rutile"	"Mn"	"Magnetite"	"Zr"
"CS21_TrigHill_D"	17	 40.0000	 20.0000	 80.0000	 .000000	664	 .000000	 .000000	 .000000	 .000000	 77.7574	 .000000	 .219036	 .217561	 .008096	 .065519	 .053487	 21.1978	 99.5189	 .000000	 .000000	 .000000	 .000000	 98.7216	 .000000	 .267456	 .362905	 .010453	 .084290	 .072250	  .00000	 99.5189	 .000000	 .000000	 .000000	 .000000	 32.9600	 .000000	 .060901	 .228510	 .007414	 .059024	 .029500	 66.6547	 .000000	 .000000	 .000000	 .000000	 98.9347	 .000000	 .091402	 .685909	 .022253	 .177169	 .088548	 .000000	 100.000	 2.00000	O	 .000000	 .000000	 .000000	 .000000	 .988977	 .000000	 .001827	 .006857	 .000222	 .001771	 .000885	 2.00000	 .008783	 .014081	 .004162	 .009723	 .011833	 .027377	 .022907	 .005849	 .009526	 .009018	 .008582	 .018790	 .018980	 .007864	 .013909	 .015023	 .034524	 .027970	 .009757	 .012300	 .011602	 .011592	 -15.917	 -19.130	 -10.079	 -100.39	 .084451	 -55.223	 7.67592	 2.11813	 83.8725	 10.2924	 11.8111	 -1.4118	 32.0109	 10.7910	 359.978	214	334	319	303	301	332	333	140	335	126	503	"Wollastonite"	"Jadeite"	"Corundum"	"CaNb2O6"	"Cassiterite"	"Scheelite"	"Manganotantalite"	"Rutile"	"Mn"	"Magnetite"	"Zr"
"CS21_TrigHill_D"	17	 40.0000	 20.0000	 80.0000	 .000000	665	 .000000	 .000000	 .000000	 .000000	 78.3399	 .000000	 .271652	 .225635	 .006119	 .078483	 .042404	 21.3712	 100.335	 .000000	 .000000	 .000000	 .000000	 99.4612	 .000000	 .331703	 .376372	 .007901	 .100969	 .057279	 .000000	 100.335	 .000000	 .000000	 .000000	 .000000	 32.9372	 .000000	 .074916	 .235065	 .005558	 .070129	 .023197	 66.6539	 .000000	 .000000	 .000000	 .000000	 98.8849	 .000000	 .112458	 .705719	 .016687	 .210542	 .069643	 .000000	 100.000	 2.00000	O	 .000000	 .000000	 .000000	 .000000	 .988305	 .000000	 .002248	 .007053	 .000167	 .002104	 .000696	 2.00000	 .008788	 .014078	 .004162	 .009726	 .011835	 .027380	 .022910	 .005850	 .009526	 .009018	 .008584	 .018800	 .018977	 .007865	 .013914	 .015026	 .034529	 .027975	 .009758	 .012301	 .011602	 .011596	 -16.531	 -14.495	 -9.2189	 -113.53	 .084138	 -65.834	 6.24950	 2.05014	 110.728	 8.68364	 14.7786	 -1.4193	 32.0176	 10.7910	 370.034	214	334	319	303	301	332	333	140	335	126	503	"Wollastonite"	"Jadeite"	"Corundum"	"CaNb2O6"	"Cassiterite"	"Scheelite"	"Manganotantalite"	"Rutile"	"Mn"	"Magnetite"	"Zr"
"CS21_TrigHill_D"	17	 40.0000	 20.0000	 80.0000	 .000000	666	 .000000	 .000000	 .000000	 .000000	 77.6182	 .000000	 .221583	 .218684	 .000000	 .068676	 .028572	 21.1514	 99.3071	 .000000	 .000000	 .000000	 .000000	 98.5448	 .000000	 .270565	 .364778	 .000000	 .088351	 .038595	 .000000	 99.3071	 .000000	 .000000	 .000000	 .000000	 32.9740	 .000000	 .061745	 .230199	 .000000	 .062005	 .015793	 66.6563	 .000000	 .000000	 .000000	 .000000	 98.9828	 .000000	 .092675	 .691023	 .000000	 .186128	 .047409	 .000000	 100.000	 2.00000	O	 .000000	 .000000	 .000000	 .000000	 .989373	 .000000	 .001853	 .006907	 .000000	 .001860	 .000474	 2.00000	 .008784	 .014077	 .004163	 .009724	 .011832	 .027376	 .022907	 .005849	 .009525	 .009017	 .008582	 .018792	 .018975	 .007865	 .013910	 .015023	 .034524	 .027970	 .009757	 .012299	 .011601	 .011592	 -16.848	 -15.744	 -12.913	 -166.11	 .084519	 -41.272	 7.59131	 2.10839	 -40.880	 9.84410	 21.6940	 -1.4267	 32.0243	 10.7910	 380.008	214	334	319	303	301	332	333	140	335	126	503	"Wollastonite"	"Jadeite"	"Corundum"	"CaNb2O6"	"Cassiterite"	"Scheelite"	"Manganotantalite"	"Rutile"	"Mn"	"Magnetite"	"Zr"
"CS21_TrigHill_D"	17	 40.0000	 20.0000	 80.0000	 .000000	667	 .000000	 .000000	 .000000	 .000000	 78.0438	 .000000	 .272963	 .219013	 .001660	 .068072	 .043634	 21.2833	 99.9324	 .000000	 .000000	 .000000	 .000000	 99.0852	 .000000	 .333304	 .365326	 .002144	 .087575	 .058941	 .000002	 99.9324	 .000000	 .000000	 .000000	 .000000	 32.9503	 .000000	 .075594	 .229123	 .001515	 .061081	 .023970	 66.6584	 .000000	 .000000	 .000000	 .000000	 98.9386	 .000000	 .113491	 .687979	 .004548	 .183406	 .071974	 .000000	 100.000	 2.00000	O	 .000000	 .000000	 .000000	 .000000	 .988632	 .000000	 .002268	 .006875	 .000045	 .001833	 .000719	 2.00000	 .008788	 .014073	 .004163	 .009727	 .011836	 .027380	 .022910	 .005850	 .009526	 .009018	 .008584	 .018801	 .018970	 .007865	 .013915	 .015027	 .034528	 .027975	 .009758	 .012300	 .011601	 .011596	 -17.700	 -24.020	 -9.6470	 -119.88	 .084296	 -129.34	 6.22100	 2.10567	 406.069	 9.92656	 14.3754	 -1.4340	 32.0311	 10.7910	 390.001	214	334	319	303	301	332	333	140	335	126	503	"Wollastonite"	"Jadeite"	"Corundum"	"CaNb2O6"	"Cassiterite"	"Scheelite"	"Manganotantalite"	"Rutile"	"Mn"	"Magnetite"	"Zr"
"CS16_GoiasSP3B_C3"	18	 40.0000	 20.0000	 80.0000	 .000000	668	 .000000	 .000000	 .000000	 31.7372	 .003449	 .126573	 31.5297	 .117611	 6.45310	 7.08652	 .105643	 24.6934	 101.853	 .000000	 .000000	 .000000	 45.4014	 .004379	 .159619	 38.4996	 .196182	 8.33248	 9.11679	 .142702	  .00000	 101.853	 .000000	 .000000	 .000000	 14.8018	 .001259	 .029831	 7.55012	 .106390	 5.08960	 5.49822	 .050181	 66.8727	 .000000	 .000000	 .000000	 33.7148	 .005736	 .135895	 17.1974	 .484660	 23.1858	 25.0472	 .228600	 .000000	 100.000	 2.00000	O	 .000000	 .000000	 .000000	 .442685	 .000038	 .000892	 .225806	 .003182	 .152218	 .164438	 .001501	 2.00000	 .009090	 .011432	 .003584	 .010664	 .013511	 .027919	 .023341	 .005456	 .009172	 .008691	 .009456	 .019447	 .015410	 .006772	 .015255	 .017154	 .035208	 .028500	 .009100	 .011843	 .011181	 .012774	 -1.1583	 -7.7881	 -4.1098	 .163379	 276.435	 15.8131	 .189498	 3.46364	 .390068	 .325722	 6.81654	 -26.162	 25.3646	 10.8160	 .000000	214	334	319	303	301	332	333	140	335	126	503	"Wollastonite"	"Jadeite"	"Corundum"	"CaNb2O6"	"Cassiterite"	"Scheelite"	"Manganotantalite"	"Rutile"	"Mn"	"Magnetite"	"Zr"
"CS16_GoiasSP3B_C3"	18	 40.0000	 20.0000	 80.0000	 .000000	669	 .000000	 .000000	 .000000	 31.4038	 .017900	 .160065	 31.6188	 .124050	 6.41339	 7.07220	 .094389	 24.5668	 101.471	 .000000	 .000000	 .000000	 44.9244	 .022725	 .201855	 38.6084	 .206922	 8.28121	 9.09836	 .127500	 .000004	 101.471	 .000000	 .000000	 .000000	 14.7207	 .006568	 .037916	 7.60995	 .112785	 5.08399	 5.51498	 .045063	 66.8681	 .000000	 .000000	 .000000	 33.5069	 .029899	 .172608	 17.3216	 .513436	 23.1442	 25.1062	 .205143	 .000000	 100.000	 2.00000	O	 .000000	 .000000	 .000000	 .440290	 .000196	 .001134	 .227611	 .003373	 .152060	 .164951	 .001348	 2.00000	 .009111	 .011438	 .003587	 .010684	 .013528	 .027938	 .023357	 .005461	 .009179	 .008695	 .009475	 .019492	 .015419	 .006777	 .015284	 .017176	 .035232	 .028521	 .009109	 .011852	 .011186	 .012799	 -1.1593	 -6.3375	 -3.8251	 .164427	 53.6294	 12.5823	 .189177	 3.29760	 .391272	 .325991	 7.58479	 -26.164	 25.3745	 10.8160	 10.0251	214	334	319	303	301	332	333	140	335	126	503	"Wollastonite"	"Jadeite"	"Corundum"	"CaNb2O6"	"Cassiterite"	"Scheelite"	"Manganotantalite"	"Rutile"	"Mn"	"Magnetite"	"Zr"
"CS16_GoiasSP3B_C3"	18	 40.0000	 20.0000	 80.0000	 .000000	670	 .000000	 .000000	 .000000	 31.1794	 .000000	 .067644	 32.0054	 .088744	 6.61952	 7.07606	 .064804	 24.5539	 101.655	 .000000	 .000000	 .000000	 44.6034	 .000000	 .085305	 39.0805	 .148030	 8.54738	 9.10333	 .087537	 -.00001	 101.655	 .000000	 .000000	 .000000	 14.6090	 .000000	 .016016	 7.69957	 .080649	 5.24507	 5.51555	 .030925	 66.8032	 .000000	 .000000	 .000000	 33.1383	 .000000	 .072661	 17.4653	 .365881	 23.7953	 25.0223	 .140297	 .000000	 100.000	 2.00000	O	 .000000	 .000000	 .000000	 .437374	 .000000	 .000480	 .230515	 .002415	 .157030	 .165128	 .000926	 2.00000	 .009137	 .011447	 .003590	 .010702	 .013538	 .027952	 .023371	 .005463	 .009182	 .008697	 .009492	 .019547	 .015431	 .006783	 .015309	 .017188	 .035250	 .028537	 .009113	 .011856	 .011189	 .012822	 -1.1303	 -6.6524	 -3.7960	 .165205	 -10.529	 29.3281	 .187920	 4.52650	 .384608	 .325784	 10.8387	 -26.165	 25.3844	 10.8160	 20.0276	214	334	319	303	301	332	333	140	335	126	503	"Wollastonite"	"Jadeite"	"Corundum"	"CaNb2O6"	"Cassiterite"	"Scheelite"	"Manganotantalite"	"Rutile"	"Mn"	"Magnetite"	"Zr"
"CS16_GoiasSP3B_C3"	18	 40.0000	 20.0000	 80.0000	 .000000	671	 .000000	 .000000	 .000000	 31.3447	 .000000	 .070470	 31.7448	 .078302	 6.65452	 7.02534	 .055858	 24.5538	 101.528	 .000000	 .000000	 .000000	 44.8399	 .000000	 .088869	 38.7623	 .130612	 8.59256	 9.03807	 .075453	 .000004	 101.528	 .000000	 .000000	 .000000	 14.6880	 .000000	 .016687	 7.63768	 .071167	 5.27335	 5.47659	 .026659	 66.8099	 .000000	 .000000	 .000000	 33.3405	 .000000	 .075757	 17.3369	 .323086	 23.9401	 24.8627	 .121025	 .000000	 100.000	 2.00000	O	 .000000	 .000000	 .000000	 .439696	 .000000	 .000500	 .228639	 .002130	 .157861	 .163945	 .000798	 2.00000	 .009116	 .011437	 .003587	 .010684	 .013522	 .027934	 .023355	 .005458	 .009175	 .008692	 .009475	 .019502	 .015417	 .006778	 .015284	 .017168	 .035227	 .028517	 .009105	 .011847	 .011183	 .012799	 -1.1169	 -7.2233	 -3.6932	 .164608	 -31.143	 28.1480	 .188770	 5.09733	 .383567	 .327086	 12.4717	 -26.167	 25.3943	 10.8160	 30.0496	214	334	319	303	301	332	333	140	335	126	503	"Wollastonite"	"Jadeite"	"Corundum"	"CaNb2O6"	"Cassiterite"	"Scheelite"	"Manganotantalite"	"Rutile"	"Mn"	"Magnetite"	"Zr"
"CS16_GoiasSP3B_C3"	18	 40.0000	 20.0000	 80.0000	 .000000	672	 .000000	 .000000	 .000000	 27.8216	 .000000	 .050500	 31.5466	 .075291	 6.20863	 7.06727	 .030381	 22.8591	 95.6593	 .000000	 .000000	 .000000	 39.8000	 .000000	 .063685	 38.5202	 .125589	 8.01681	 9.09202	 .041038	 -.00001	 95.6593	 .000000	 .000000	 .000000	 13.9658	 .000000	 .012810	 8.13068	 .073305	 5.27049	 5.90174	 .015532	 66.6296	 .000000	 .000000	 .000000	 31.2825	 .000000	 .057388	 18.2122	 .328396	 23.6111	 26.4390	 .069582	 .000000	 100.000	 2.00000	O	 .000000	 .000000	 .000000	 .419208	 .000000	 .000385	 .244056	 .002200	 .158203	 .177151	 .000466	 2.00000	 .009266	 .011510	 .003609	 .010825	 .013629	 .028060	 .023468	 .005489	 .009219	 .008723	 .009611	 .019824	 .015515	 .006819	 .015485	 .017304	 .035386	 .028656	 .009156	 .011904	 .011222	 .012982	 -.99463	 -4.3735	 -5.7695	 .176322	 -10.006	 39.3308	 .189271	 5.32191	 .397586	 .325594	 22.8189	 -26.168	 25.4041	 10.8160	 39.9653	214	334	319	303	301	332	333	140	335	126	503	"Wollastonite"	"Jadeite"	"Corundum"	"CaNb2O6"	"Cassiterite"	"Scheelite"	"Manganotantalite"	"Rutile"	"Mn"	"Magnetite"	"Zr"
"CS16_GoiasSP3B_C3"	18	 40.0000	 20.0000	 80.0000	 .000000	673	 .000000	 .000000	 .000000	 31.5144	 .000000	 .078184	 32.0243	 .051206	 6.66018	 7.04194	 .030640	 24.6701	 102.071	 .000000	 .000000	 .000000	 45.0826	 .000000	 .098597	 39.1035	 .085414	 8.59988	 9.05943	 .041389	 .000000	 102.071	 .000000	 .000000	 .000000	 14.7020	 .000000	 .018432	 7.67073	 .046333	 5.25441	 5.46516	 .014558	 66.8284	 .000000	 .000000	 .000000	 33.4360	 .000000	 .083837	 17.4452	 .210748	 23.8997	 24.8583	 .066219	 .000000	 100.000	 2.00000	O	 .000000	 .000000	 .000000	 .439992	 .000000	 .000552	 .229565	 .001387	 .157251	 .163558	 .000436	 2.00000	 .009130	 .011437	 .003589	 .010695	 .013537	 .027948	 .023367	 .005463	 .009179	 .008695	 .009485	 .019532	 .015416	 .006781	 .015300	 .017186	 .035244	 .028533	 .009112	 .011852	 .011186	 .012812	 -1.0940	 -7.2435	 -3.8129	 .164233	 -10.129	 25.4152	 .187868	 7.68553	 .383352	 .326629	 22.3369	 -26.170	 25.4140	 10.8160	 49.9835	214	334	319	303	301	332	333	140	335	126	503	"Wollastonite"	"Jadeite"	"Corundum"	"CaNb2O6"	"Cassiterite"	"Scheelite"	"Manganotantalite"	"Rutile"	"Mn"	"Magnetite"	"Zr"
"CS16_GoiasSP3B_C3"	18	 40.0000	 20.0000	 80.0000	 .000000	674	 .000000	 .000000	 .000000	 30.0306	 .000000	 .069146	 33.4078	 .099818	 4.27698	 9.28811	 .061807	 24.3276	 101.562	 .000000	 .000000	 .000000	 42.9601	 .000000	 .087199	 40.7928	 .166502	 5.52260	 11.9491	 .083489	  .00000	 101.562	 .000000	 .000000	 .000000	 14.2042	 .000000	 .016527	 8.11317	 .091574	 3.42106	 7.30843	 .029774	 66.8153	 .000000	 .000000	 .000000	 32.2441	 .000000	 .075035	 18.4172	 .415751	 15.5319	 33.1808	 .135178	 .000000	 100.000	 2.00000	O	 .000000	 .000000	 .000000	 .425179	 .000000	 .000495	 .242854	 .002741	 .102404	 .218765	 .000891	 2.00000	 .009293	 .011519	 .003614	 .010835	 .013667	 .028100	 .023504	 .005507	 .009233	 .008736	 .009620	 .019882	 .015527	 .006828	 .015500	 .017352	 .035436	 .028700	 .009185	 .011922	 .011238	 .012994	 -1.1860	 -5.8956	 -3.5583	 .169560	 -17.660	 28.8439	 .183574	 4.07653	 .486766	 .281706	 11.4849	 -26.171	 25.4239	 10.8160	 60.0054	214	334	319	303	301	332	333	140	335	126	503	"Wollastonite"	"Jadeite"	"Corundum"	"CaNb2O6"	"Cassiterite"	"Scheelite"	"Manganotantalite"	"Rutile"	"Mn"	"Magnetite"	"Zr"
"CS16_GoiasSP3B_C3"	18	 40.0000	 20.0000	 80.0000	 .000000	675	 .000000	 .000000	 .000000	 30.0863	 .083605	 .204199	 33.1076	 .200793	 6.46194	 7.10399	 .121800	 24.4421	 101.812	 .000000	 .000000	 .000000	 43.0397	 .106145	 .257512	 40.4263	 .334934	 8.34389	 9.13926	 .164528	 .000002	 101.812	 .000000	 .000000	 .000000	 14.1623	 .030805	 .048574	 8.00172	 .183325	 5.14398	 5.56303	 .058394	 66.8079	 .000000	 .000000	 .000000	 32.0268	 .139327	 .219689	 18.0952	 .829146	 23.2653	 25.1606	 .264105	 .000000	 100.000	 2.00000	O	 .000000	 .000000	 .000000	 .423971	 .000922	 .001454	 .239544	 .005488	 .153993	 .166538	 .001748	 2.00000	 .009248	 .011477	 .003604	 .010800	 .013625	 .028053	 .023463	 .005493	 .009216	 .008722	 .009587	 .019785	 .015471	 .006809	 .015450	 .017298	 .035377	 .028649	 .009162	 .011900	 .011221	 .012950	 -1.1509	 -6.1100	 -3.8430	 .169099	 11.8434	 9.97099	 .184411	 2.12541	 .389303	 .324788	 6.05285	 -26.173	 25.4338	 10.8160	 70.0097	214	334	319	303	301	332	333	140	335	126	503	"Wollastonite"	"Jadeite"	"Corundum"	"CaNb2O6"	"Cassiterite"	"Scheelite"	"Manganotantalite"	"Rutile"	"Mn"	"Magnetite"	"Zr"
"CS16_GoiasSP3B_C3"	18	 40.0000	 20.0000	 80.0000	 .000000	676	 .000000	 .000000	 .000000	 28.4057	 .155088	 .242799	 34.7796	 .253915	 6.23670	 6.96456	 .255113	 24.0942	 101.388	 .000000	 .000000	 .000000	 40.6356	 .196901	 .306189	 42.4680	 .423545	 8.05306	 8.95989	 .344606	 .000002	 101.388	 .000000	 .000000	 .000000	 13.5719	 .058002	 .058622	 8.53197	 .235305	 5.03918	 5.53569	 .124142	 66.8452	 .000000	 .000000	 .000000	 30.7016	 .262418	 .265223	 19.3006	 1.06459	 22.7988	 25.0451	 .561657	 .000000	 100.000	 2.00000	O	 .000000	 .000000	 .000000	 .406069	 .001735	 .001754	 .255275	 .007040	 .150772	 .165627	 .003714	 2.00000	 .009426	 .011531	 .003623	 .010953	 .013773	 .028208	 .023604	 .005541	 .009274	 .008763	 .009735	 .020166	 .015544	 .006846	 .015668	 .017487	 .035573	 .028822	 .009243	 .011976	 .011273	 .013149	 -1.1871	 -6.1421	 -3.7920	 .175461	 6.60892	 8.47931	 .179382	 1.73366	 .396351	 .327792	 3.17509	 -26.174	 25.4437	 10.8160	 80.0330	214	334	319	303	301	332	333	140	335	126	503	"Wollastonite"	"Jadeite"	"Corundum"	"CaNb2O6"	"Cassiterite"	"Scheelite"	"Manganotantalite"	"Rutile"	"Mn"	"Magnetite"	"Zr"
"CS16_GoiasSP3B_C3"	18	 40.0000	 20.0000	 80.0000	 .000000	677	 .000000	 .000000	 .000000	 28.3549	 .128131	 .206665	 34.8036	 .254185	 6.28339	 6.98899	 .253010	 24.0810	 101.354	 .000000	 .000000	 .000000	 40.5630	 .162677	 .260621	 42.4972	 .423996	 8.11334	 8.99132	 .341766	 -.00001	 101.354	 .000000	 .000000	 .000000	 13.5500	 .047929	 .049906	 8.53934	 .235597	 5.07779	 5.55608	 .123141	 66.8202	 .000000	 .000000	 .000000	 30.6075	 .216528	 .225463	 19.2891	 1.06436	 22.9400	 25.1008	 .556314	 .000000	 100.000	 2.00000	O	 .000000	 .000000	 .000000	 .405565	 .001435	 .001494	 .255591	 .007052	 .151984	 .166299	 .003686	 2.00000	 .009426	 .011529	 .003623	 .010951	 .013768	 .028204	 .023601	 .005539	 .009272	 .008761	 .009733	 .020165	 .015541	 .006845	 .015666	 .017480	 .035568	 .028818	 .009239	 .011972	 .011271	 .013147	 -1.1388	 -5.9685	 -3.7599	 .175620	 7.92459	 9.90368	 .179313	 1.73146	 .394727	 .327143	 3.19736	 -26.176	 25.4536	 10.8160	 90.0342	214	334	319	303	301	332	333	140	335	126	503	"Wollastonite"	"Jadeite"	"Corundum"	"CaNb2O6"	"Cassiterite"	"Scheelite"	"Manganotantalite"	"Rutile"	"Mn"	"Magnetite"	"Zr"
"CS16_GoiasSP3B_C3"	18	 40.0000	 20.0000	 80.0000	 .000000	678	 .000000	 .000000	 .000000	 28.3830	 .130462	 .202487	 34.9539	 .257127	 6.20751	 7.03348	 .215243	 24.1052	 101.488	 .000000	 .000000	 .000000	 40.6030	 .165636	 .255353	 42.6807	 .428902	 8.01537	 9.04855	 .290751	 .000000	 101.488	 .000000	 .000000	 .000000	 13.5531	 .048764	 .048861	 8.56973	 .238143	 5.01268	 5.58722	 .104680	 66.8368	 .000000	 .000000	 .000000	 30.6607	 .220632	 .221071	 19.3870	 1.07748	 22.6800	 25.2795	 .473629	 .000000	 100.000	 2.00000	O	 .000000	 .000000	 .000000	 .405559	 .001459	 .001462	 .256438	 .007126	 .149998	 .167190	 .003132	 2.00000	 .009436	 .011530	 .003624	 .010960	 .013779	 .028215	 .023610	 .005542	 .009275	 .008763	 .009741	 .020188	 .015542	 .006848	 .015679	 .017494	 .035581	 .028829	 .009245	 .011977	 .011274	 .013159	 -1.1773	 -6.8157	 -3.5345	 .175604	 7.79451	 10.1045	 .178890	 1.71469	 .397283	 .326007	 3.68131	 -26.177	 25.4634	 10.8160	 99.9499	214	334	319	303	301	332	333	140	335	126	503	"Wollastonite"	"Jadeite"	"Corundum"	"CaNb2O6"	"Cassiterite"	"Scheelite"	"Manganotantalite"	"Rutile"	"Mn"	"Magnetite"	"Zr"
"CS16_GoiasSP3B_C3"	18	 40.0000	 20.0000	 80.0000	 .000000	679	 .000000	 .000000	 .000000	 28.4634	 .142117	 .214350	 34.8411	 .262782	 6.16020	 7.01105	 .220770	 24.1066	 101.422	 .000000	 .000000	 .000000	 40.7182	 .180433	 .270313	 42.5430	 .438336	 7.95428	 9.01970	 .298217	  .00000	 101.422	 .000000	 .000000	 .000000	 13.5951	 .053134	 .051737	 8.54430	 .243444	 4.97577	 5.57086	 .107396	 66.8583	 .000000	 .000000	 .000000	 30.7971	 .240729	 .234399	 19.3555	 1.10295	 22.5433	 25.2394	 .486572	 .000000	 100.000	 2.00000	O	 .000000	 .000000	 .000000	 .406684	 .001589	 .001548	 .255594	 .007282	 .148845	 .166647	 .003213	 2.00000	 .009429	 .011525	 .003623	 .010955	 .013777	 .028211	 .023607	 .005542	 .009274	 .008763	 .009736	 .020173	 .015535	 .006846	 .015672	 .017491	 .035577	 .028826	 .009244	 .011975	 .011273	 .013151	 -1.1812	 -5.9145	 -3.8887	 .175299	 7.18258	 9.56248	 .179217	 1.68196	 .398959	 .326606	 3.59887	 -26.179	 25.4733	 10.8160	 109.989	214	334	319	303	301	332	333	140	335	126	503	"Wollastonite"	"Jadeite"	"Corundum"	"CaNb2O6"	"Cassiterite"	"Scheelite"	"Manganotantalite"	"Rutile"	"Mn"	"Magnetite"	"Zr"
"CS16_GoiasSP3B_C3"	18	 40.0000	 20.0000	 80.0000	 .000000	680	 .000000	 .000000	 .000000	 28.2706	 .147277	 .194210	 34.8943	 .242246	 6.35408	 6.86038	 .258562	 24.0443	 101.266	 .000000	 .000000	 .000000	 40.4423	 .186984	 .244915	 42.6080	 .404080	 8.20463	 8.82586	 .349265	 .000000	 101.266	 .000000	 .000000	 .000000	 13.5326	 .055184	 .046978	 8.57610	 .224910	 5.14361	 5.46307	 .126056	 66.8315	 .000000	 .000000	 .000000	 30.5971	 .249540	 .212435	 19.3905	 1.01704	 23.2594	 24.7040	 .570023	 .000000	 100.000	 2.00000	O	 .000000	 .000000	 .000000	 .404975	 .001651	 .001406	 .256648	 .006731	 .153928	 .163488	 .003772	 2.00000	 .009437	 .011525	 .003624	 .010961	 .013780	 .028214	 .023610	 .005542	 .009275	 .008763	 .009742	 .020189	 .015535	 .006848	 .015681	 .017495	 .035581	 .028830	 .009245	 .011976	 .011273	 .013159	 -1.1658	 -6.6894	 -3.6012	 .175966	 6.94415	 10.5213	 .179049	 1.80806	 .392323	 .330370	 3.14070	 -26.180	 25.4832	 10.8160	 119.999	214	334	319	303	301	332	333	140	335	126	503	"Wollastonite"	"Jadeite"	"Corundum"	"CaNb2O6"	"Cassiterite"	"Scheelite"	"Manganotantalite"	"Rutile"	"Mn"	"Magnetite"	"Zr"
"CS16_GoiasSP3B_C3"	18	 40.0000	 20.0000	 80.0000	 .000000	681	 .000000	 .000000	 .000000	 28.3948	 .150452	 .156736	 34.7635	 .246405	 6.32043	 6.77712	 .238685	 24.0221	 101.070	 .000000	 .000000	 .000000	 40.6200	 .191015	 .197658	 42.4482	 .411017	 8.16117	 8.71874	 .322416	 .000000	 101.070	 .000000	 .000000	 .000000	 13.6113	 .056453	 .037967	 8.55606	 .229096	 5.12364	 5.40443	 .116531	 66.8645	 .000000	 .000000	 .000000	 30.8621	 .256002	 .172174	 19.3999	 1.03890	 23.2346	 24.5079	 .528441	 .000000	 100.000	 2.00000	O	 .000000	 .000000	 .000000	 .407131	 .001689	 .001136	 .255922	 .006853	 .153254	 .161653	 .003486	 2.00000	 .009427	 .011516	 .003622	 .010953	 .013775	 .028206	 .023603	 .005541	 .009272	 .008761	 .009733	 .020168	 .015523	 .006844	 .015668	 .017489	 .035570	 .028820	 .009243	 .011972	 .011271	 .013147	 -1.2207	 -6.2098	 -3.7454	 .175472	 6.80307	 12.9548	 .179402	 1.78058	 .393439	 .332548	 3.36190	 -26.182	 25.4931	 10.8160	 130.004	214	334	319	303	301	332	333	140	335	126	503	"Wollastonite"	"Jadeite"	"Corundum"	"CaNb2O6"	"Cassiterite"	"Scheelite"	"Manganotantalite"	"Rutile"	"Mn"	"Magnetite"	"Zr"
"CS16_GoiasSP3B_C3"	18	 40.0000	 20.0000	 80.0000	 .000000	682	 .000000	 .000000	 .000000	 28.3632	 .119000	 .175306	 34.8145	 .243754	 6.31869	 6.92234	 .230294	 24.0525	 101.240	 .000000	 .000000	 .000000	 40.5747	 .151084	 .221075	 42.5105	 .406596	 8.15893	 8.90557	 .311081	  .00000	 101.240	 .000000	 .000000	 .000000	 13.5714	 .044570	 .042388	 8.55299	 .226219	 5.11289	 5.51018	 .112229	 66.8272	 .000000	 .000000	 .000000	 30.6897	 .201578	 .191709	 19.3413	 1.02312	 23.1241	 24.9209	 .507578	 .000000	 100.000	 2.00000	O	 .000000	 .000000	 .000000	 .406163	 .001334	 .001269	 .255974	 .006770	 .153018	 .164908	 .003359	 2.00000	 .009427	 .011516	 .003623	 .010953	 .013770	 .028203	 .023601	 .005539	 .009269	 .008759	 .009733	 .020168	 .015524	 .006845	 .015669	 .017483	 .035566	 .028818	 .009239	 .011969	 .011268	 .013147	 -1.1646	 -5.9782	 -3.6909	 .175593	 8.50717	 11.6163	 .179265	 1.79715	 .393449	 .328747	 3.46793	 -26.183	 25.5030	 10.8160	 140.027	214	334	319	303	301	332	333	140	335	126	503	"Wollastonite"	"Jadeite"	"Corundum"	"CaNb2O6"	"Cassiterite"	"Scheelite"	"Manganotantalite"	"Rutile"	"Mn"	"Magnetite"	"Zr"
"CS16_GoiasSP3B_C3"	18	 40.0000	 20.0000	 80.0000	 .000000	683	 .000000	 .000000	 .000000	 28.3477	 .138336	 .177294	 34.8966	 .231999	 6.31738	 6.80430	 .249600	 24.0344	 101.198	 .000000	 .000000	 .000000	 40.5525	 .175633	 .223582	 42.6107	 .386989	 8.15724	 8.75371	 .337160	 .000000	 101.198	 .000000	 .000000	 .000000	 13.5811	 .051878	 .042923	 8.58401	 .215582	 5.11830	 5.42307	 .121791	 66.8614	 .000000	 .000000	 .000000	 30.7876	 .235209	 .194609	 19.4595	 .977427	 23.2058	 24.5876	 .552188	 .000000	 100.000	 2.00000	O	 .000000	 .000000	 .000000	 .406246	 .001552	 .001284	 .256770	 .006449	 .153102	 .162218	 .003643	 2.00000	 .009438	 .011515	 .003624	 .010963	 .013785	 .028216	 .023612	 .005544	 .009274	 .008762	 .009742	 .020190	 .015522	 .006847	 .015682	 .017501	 .035582	 .028832	 .009247	 .011976	 .011273	 .013159	 -1.1767	 -6.1889	 -3.6875	 .175708	 7.37354	 11.4943	 .179028	 1.87966	 .393495	 .331789	 3.23721	 -26.185	 25.5128	 10.8160	 149.940	214	334	319	303	301	332	333	140	335	126	503	"Wollastonite"	"Jadeite"	"Corundum"	"CaNb2O6"	"Cassiterite"	"Scheelite"	"Manganotantalite"	"Rutile"	"Mn"	"Magnetite"	"Zr"
"CS16_GoiasSP3B_C3"	18	 40.0000	 20.0000	 80.0000	 .000000	684	 .000000	 .000000	 .000000	 28.3932	 .112156	 .174009	 34.6282	 .233526	 6.28261	 6.84573	 .230154	 23.9828	 100.882	 .000000	 .000000	 .000000	 40.6177	 .142395	 .219440	 42.2830	 .389535	 8.11233	 8.80701	 .310892	  .00000	 100.882	 .000000	 .000000	 .000000	 13.6304	 .042145	 .042213	 8.53522	 .217439	 5.10042	 5.46712	 .112530	 66.8525	 .000000	 .000000	 .000000	 30.8874	 .191007	 .191315	 19.3414	 .985464	 23.1157	 24.7777	 .509999	 .000000	 100.000	 2.00000	O	 .000000	 .000000	 .000000	 .407776	 .001261	 .001263	 .255345	 .006505	 .152587	 .163558	 .003367	 2.00000	 .009419	 .011507	 .003622	 .010948	 .013769	 .028197	 .023596	 .005538	 .009267	 .008757	 .009727	 .020151	 .015511	 .006843	 .015661	 .017481	 .035559	 .028812	 .009238	 .011966	 .011266	 .013139	 -1.1815	 -5.4276	 -3.7217	 .175432	 9.00448	 11.6984	 .179773	 1.86714	 .394633	 .330700	 3.46784	 -26.186	 25.5227	 10.8160	 159.944	214	334	319	303	301	332	333	140	335	126	503	"Wollastonite"	"Jadeite"	"Corundum"	"CaNb2O6"	"Cassiterite"	"Scheelite"	"Manganotantalite"	"Rutile"	"Mn"	"Magnetite"	"Zr"
"CS16_GoiasSP3B_C3"	18	 40.0000	 20.0000	 80.0000	 .000000	685	 .000000	 .000000	 .000000	 28.4854	 .119663	 .183950	 34.8824	 .233296	 6.40878	 6.86038	 .234356	 24.1255	 101.534	 .000000	 .000000	 .000000	 40.7496	 .151925	 .231977	 42.5934	 .389151	 8.27526	 8.82586	 .316568	 .000006	 101.534	 .000000	 .000000	 .000000	 13.5896	 .044686	 .044347	 8.54437	 .215873	 5.17047	 5.44473	 .113871	 66.8321	 .000000	 .000000	 .000000	 30.7444	 .202191	 .200657	 19.3303	 .976760	 23.3948	 24.6357	 .515231	 .000000	 100.000	 2.00000	O	 .000000	 .000000	 .000000	 .406679	 .001337	 .001327	 .255697	 .006460	 .154730	 .162938	 .003408	 2.00000	 .009424	 .011508	 .003622	 .010951	 .013769	 .028200	 .023599	 .005538	 .009267	 .008757	 .009730	 .020162	 .015512	 .006844	 .015666	 .017481	 .035563	 .028816	 .009238	 .011966	 .011266	 .013143	 -1.1733	 -7.9075	 -3.7795	 .175180	 8.46118	 11.0845	 .179071	 1.86871	 .390435	 .330298	 3.41476	 -26.188	 25.5326	 10.8160	 169.983	214	334	319	303	301	332	333	140	335	126	503	"Wollastonite"	"Jadeite"	"Corundum"	"CaNb2O6"	"Cassiterite"	"Scheelite"	"Manganotantalite"	"Rutile"	"Mn"	"Magnetite"	"Zr"
