Repository: orthospar/MinorElements-Cassiterite

# MinorElements-Cassiterite
EPMA data and R code for generation of figures in "Systematic trends in the substitution mechanisms of minor elements in cassiterite", submitted for publication in the Australian Journal of Earth Sciences.

# Data Availability
The final cleaned and organised dataset is available above (cassiterite_EPMA.csv) and as a supplementary file hosted by AJES.

File: Data/171207/171207_recalc.dat (part 19 of 20)
LOVOLT"	" CURRENT"	"BEAMSIZE"	"    LINE"	"  Si WT%"	"  Na WT%"	"  Al WT%"	"  Nb WT%"	"  Sn WT%"	"   W WT%"	"  Ta WT%"	"  Ti WT%"	"  Mn WT%"	"  Fe WT%"	"  Zr WT%"	"   O WT%"	"   TOTAL"	"    SiO2"	"    Na2O"	"   Al2O3"	"   Nb2O5"	"    SnO2"	"     WO3"	"   Ta2O5"	"    TiO2"	"     MnO"	"     FeO"	"    ZrO2"	"       O"	"   TOTAL"	"  Si AT%"	"  Na AT%"	"  Al AT%"	"  Nb AT%"	"  Sn AT%"	"   W AT%"	"  Ta AT%"	"  Ti AT%"	"  Mn AT%"	"  Fe AT%"	"  Zr AT%"	"   O AT%"	"Si OXMOL%"	"Na OXMOL%"	"Al OXMOL%"	"Nb OXMOL%"	"Sn OXMOL%"	"W OXMOL%"	"Ta OXMOL%"	"Ti OXMOL%"	"Mn OXMOL%"	"Fe OXMOL%"	"Zr OXMOL%"	"O OXMOL%"	"   TOTAL"	" FORMULA"	"   BASIS"	"Si FORMULA"	"Na FORMULA"	"Al FORMULA"	"Nb FORMULA"	"Sn FORMULA"	"W FORMULA"	"Ta FORMULA"	"Ti FORMULA"	"Mn FORMULA"	"Fe FORMULA"	"Zr FORMULA"	"O FORMULA"	"Si CDL99"	"Na CDL99"	"Al CDL99"	"Nb CDL99"	"Sn CDL99"	" W CDL99"	"Ta CDL99"	"Ti CDL99"	"Mn CDL99"	"Fe CDL99"	"Zr CDL99"	"SiO2 CDL99"	"Na2O CDL99"	"Al2O3 CDL99"	"Nb2O5 CDL99"	"SnO2 CDL99"	"WO3 CDL99"	"Ta2O5 CDL99"	"TiO2 CDL99"	"MnO CDL99"	"FeO CDL99"	"ZrO2 CDL99"	"Si %ERR "	"Na %ERR "	"Al %ERR "	"Nb %ERR "	"Sn %ERR "	" W %ERR "	"Ta %ERR "	"Ti %ERR "	"Mn %ERR "	"Fe %ERR "	"Zr %ERR "	"   X-POS"	"   Y-POS"	"   Z-POS"	" RELDIST"	"Si STD_NUM"	"Na STD_NUM"	"Al STD_NUM"	"Nb STD_NUM"	"Sn STD_NUM"	"W STD_NUM"	"Ta STD_NUM"	"Ti STD_NUM"	"Mn STD_NUM"	"Fe STD_NUM"	"Zr STD_NUM"	"Si STD_NAM"	"Na STD_NAM"	"Al STD_NAM"	"Nb STD_NAM"	"Sn STD_NAM"	"W STD_NAM"	"Ta STD_NAM"	"Ti STD_NAM"	"Mn STD_NAM"	"Fe STD_NAM"	"Zr STD_NAM"
"CS16_GoiasSP3B_C3"	18	 40.0000	 20.0000	 80.0000	 .000000	686	 .000000	 .000000	 .000000	 28.4650	 .120985	 .162341	 34.9507	 .236359	 6.36266	 6.85130	 .232620	 24.1120	 101.494	 .000000	 .000000	 .000000	 40.7205	 .153603	 .204726	 42.6769	 .394260	 8.21571	 8.81417	 .314223	 .000002	 101.494	 .000000	 .000000	 .000000	 13.5904	 .045215	 .039168	 8.56777	 .218877	 5.13726	 5.44175	 .113115	 66.8464	 .000000	 .000000	 .000000	 30.7831	 .204829	 .177436	 19.4065	 .991541	 23.2724	 24.6518	 .512426	 .000000	 100.000	 2.00000	O	 .000000	 .000000	 .000000	 .406617	 .001353	 .001172	 .256342	 .006549	 .153703	 .162813	 .003384	 2.00000	 .009431	 .011506	 .003623	 .010956	 .013775	 .028205	 .023603	 .005540	 .009269	 .008758	 .009734	 .020175	 .015509	 .006845	 .015673	 .017489	 .035568	 .028821	 .009241	 .011968	 .011267	 .013149	 -1.1386	 -6.6737	 -3.7316	 .175273	 8.37599	 12.5180	 .178864	 1.84754	 .391905	 .330495	 3.43809	 -26.189	 25.5425	 10.8160	 179.984	214	334	319	303	301	332	333	140	335	126	503	"Wollastonite"	"Jadeite"	"Corundum"	"CaNb2O6"	"Cassiterite"	"Scheelite"	"Manganotantalite"	"Rutile"	"Mn"	"Magnetite"	"Zr"
"CS16_GoiasSP3B_C3"	18	 40.0000	 20.0000	 80.0000	 .000000	687	 .000000	 .000000	 .000000	 28.4666	 .162580	 .182387	 35.0610	 .233001	 6.42683	 6.77654	 .239390	 24.1509	 101.699	 .000000	 .000000	 .000000	 40.7227	 .206413	 .230005	 42.8116	 .388660	 8.29856	 8.71799	 .323368	  .00000	 101.699	 .000000	 .000000	 .000000	 13.5710	 .060670	 .043939	 8.58205	 .215448	 5.18137	 5.37438	 .116235	 66.8549	 .000000	 .000000	 .000000	 30.7474	 .274915	 .199103	 19.4441	 .976268	 23.4785	 24.3531	 .526699	 .000000	 100.000	 2.00000	O	 .000000	 .000000	 .000000	 .405984	 .001815	 .001314	 .256737	 .006445	 .155003	 .160777	 .003477	 2.00000	 .009438	 .011507	 .003624	 .010962	 .013782	 .028213	 .023611	 .005543	 .009272	 .008760	 .009740	 .020191	 .015511	 .006847	 .015682	 .017498	 .035579	 .028830	 .009246	 .011972	 .011270	 .013157	 -1.1140	 -5.8980	 -3.5698	 .175323	 6.32365	 11.1811	 .178563	 1.87210	 .389817	 .332449	 3.35546	 -26.191	 25.5524	 10.8160	 190.009	214	334	319	303	301	332	333	140	335	126	503	"Wollastonite"	"Jadeite"	"Corundum"	"CaNb2O6"	"Cassiterite"	"Scheelite"	"Manganotantalite"	"Rutile"	"Mn"	"Magnetite"	"Zr"
"CS16_GoiasSP3B_C3"	18	 40.0000	 20.0000	 80.0000	 .000000	688	 .000000	 .000000	 .000000	 28.4769	 .118061	 .205541	 34.8407	 .237278	 6.45522	 6.80027	 .248948	 24.1219	 101.505	 .000000	 .000000	 .000000	 40.7374	 .149892	 .259204	 42.5425	 .395794	 8.33522	 8.74852	 .336279	 .000002	 101.505	 .000000	 .000000	 .000000	 13.5881	 .044097	 .049562	 8.53579	 .219601	 5.20893	 5.39805	 .120984	 66.8349	 .000000	 .000000	 .000000	 30.7380	 .199503	 .224228	 19.3090	 .993525	 23.5664	 24.4220	 .547361	 .000000	 100.000	 2.00000	O	 .000000	 .000000	 .000000	 .406618	 .001320	 .001483	 .255429	 .006571	 .155875	 .161534	 .003620	 2.00000	 .009422	 .011499	 .003622	 .010950	 .013767	 .028198	 .023597	 .005537	 .009265	 .008755	 .009728	 .020156	 .015501	 .006844	 .015665	 .017479	 .035560	 .028814	 .009237	 .011963	 .011263	 .013140	 -1.1568	 -5.6525	 -3.7596	 .175194	 8.57044	 9.95365	 .179179	 1.84044	 .388885	 .331825	 3.24056	 -26.192	 25.5623	 10.8160	 200.010	214	334	319	303	301	332	333	140	335	126	503	"Wollastonite"	"Jadeite"	"Corundum"	"CaNb2O6"	"Cassiterite"	"Scheelite"	"Manganotantalite"	"Rutile"	"Mn"	"Magnetite"	"Zr"
"CS16_GoiasSP3B_C3"	18	 40.0000	 20.0000	 80.0000	 .000000	689	 .000000	 .000000	 .000000	 28.3117	 .127427	 .182537	 34.5820	 .237882	 6.37716	 6.79087	 .235370	 23.9604	 100.805	 .000000	 .000000	 .000000	 40.5011	 .161783	 .230194	 42.2266	 .396801	 8.23442	 8.73644	 .317938	 .000000	 100.805	 .000000	 .000000	 .000000	 13.6002	 .047915	 .044311	 8.52942	 .221641	 5.18057	 5.42687	 .115156	 66.8339	 .000000	 .000000	 .000000	 30.7679	 .216797	 .200490	 19.2962	 1.00284	 23.4401	 24.5545	 .521035	 .000000	 100.000	 2.00000	O	 .000000	 .000000	 .000000	 .406986	 .001434	 .001326	 .255242	 .006633	 .155028	 .162399	 .003446	 2.00000	 .009418	 .011499	 .003622	 .010949	 .013766	 .028197	 .023597	 .005537	 .009265	 .008755	 .009726	 .020148	 .015500	 .006845	 .015663	 .017477	 .035559	 .028813	 .009236	 .011963	 .011264	 .013138	 -1.1752	 -5.7859	 -3.6710	 .175716	 7.96530	 11.1673	 .179925	 1.83630	 .391474	 .332120	 3.40092	 -26.194	 25.5721	 10.8160	 209.924	214	334	319	303	301	332	333	140	335	126	503	"Wollastonite"	"Jadeite"	"Corundum"	"CaNb2O6"	"Cassiterite"	"Scheelite"	"Manganotantalite"	"Rutile"	"Mn"	"Magnetite"	"Zr"
"CS16_GoiasSP3B_C3"	18	 40.0000	 20.0000	 80.0000	 .000000	690	 .000000	 .000000	 .000000	 28.3513	 .118440	 .157300	 34.6865	 .227187	 6.42471	 6.73105	 .258363	 23.9891	 100.944	 .000000	 .000000	 .000000	 40.5577	 .150372	 .198369	 42.3542	 .378962	 8.29583	 8.65947	 .348997	 .000002	 100.944	 .000000	 .000000	 .000000	 13.6046	 .044488	 .038144	 8.54600	 .211449	 5.21359	 5.37328	 .126269	 66.8422	 .000000	 .000000	 .000000	 30.8040	 .201461	 .172732	 19.3502	 .957539	 23.6096	 24.3327	 .571806	 .000000	 100.000	 2.00000	O	 .000000	 .000000	 .000000	 .407066	 .001331	 .001141	 .255707	 .006327	 .155997	 .160775	 .003778	 2.00000	 .009421	 .011495	 .003622	 .010951	 .013770	 .028199	 .023598	 .005538	 .009265	 .008755	 .009727	 .020156	 .015495	 .006844	 .015666	 .017482	 .035561	 .028815	 .009238	 .011963	 .011263	 .013140	 -1.1631	 -6.0983	 -3.5771	 .175593	 8.54566	 12.9067	 .179616	 1.91370	 .389879	 .333662	 3.13878	 -26.195	 25.5820	 10.8160	 219.949	214	334	319	303	301	332	333	140	335	126	503	"Wollastonite"	"Jadeite"	"Corundum"	"CaNb2O6"	"Cassiterite"	"Scheelite"	"Manganotantalite"	"Rutile"	"Mn"	"Magnetite"	"Zr"
"CS16_GoiasSP3B_C3"	18	 40.0000	 20.0000	 80.0000	 .000000	691	 .000000	 .000000	 .000000	 28.4363	 .109554	 .202583	 34.9841	 .245760	 6.55961	 6.81703	 .231006	 24.1676	 101.754	 .000000	 .000000	 .000000	 40.6793	 .139090	 .255474	 42.7176	 .409942	 8.47001	 8.77009	 .312042	 .000000	 101.754	 .000000	 .000000	 .000000	 13.5369	 .040823	 .048734	 8.55081	 .226916	 5.28075	 5.39866	 .112001	 66.8044	 .000000	 .000000	 .000000	 30.5549	 .184287	 .219999	 19.3005	 1.02437	 23.8390	 24.3713	 .505610	 .000000	 100.000	 2.00000	O	 .000000	 .000000	 .000000	 .405270	 .001222	 .001459	 .255996	 .006793	 .158096	 .161626	 .003353	 2.00000	 .009429	 .011499	 .003624	 .010957	 .013769	 .028206	 .023605	 .005538	 .009265	 .008756	 .009733	 .020171	 .015500	 .006847	 .015675	 .017481	 .035570	 .028823	 .009238	 .011964	 .011264	 .013148	 -1.1471	 -6.6059	 -3.6553	 .175416	 9.21012	 10.0969	 .178827	 1.78378	 .385596	 .331409	 3.45891	 -26.197	 25.5919	 10.8160	 229.968	214	334	319	303	301	332	333	140	335	126	503	"Wollastonite"	"Jadeite"	"Corundum"	"CaNb2O6"	"Cassiterite"	"Scheelite"	"Manganotantalite"	"Rutile"	"Mn"	"Magnetite"	"Zr"
"CS16_GoiasSP3B_C3"	18	 40.0000	 20.0000	 80.0000	 .000000	692	 .000000	 .000000	 .000000	 28.3935	 .115623	 .178732	 35.0563	 .231140	 6.40711	 6.79805	 .220237	 24.0972	 101.498	 .000000	 .000000	 .000000	 40.6181	 .146796	 .225395	 42.8058	 .385556	 8.27310	 8.74567	 .297497	 .000004	 101.498	 .000000	 .000000	 .000000	 13.5650	 .043239	 .043150	 8.59920	 .214184	 5.17649	 5.40294	 .107164	 66.8486	 .000000	 .000000	 .000000	 30.7328	 .195925	 .195522	 19.4823	 .970505	 23.4556	 24.4817	 .485578	 .000000	 100.000	 2.00000	O	 .000000	 .000000	 .000000	 .405843	 .001294	 .001291	 .257274	 .006408	 .154872	 .161647	 .003206	 2.00000	 .009443	 .011498	 .003625	 .010969	 .013787	 .028219	 .023617	 .005544	 .009271	 .008760	 .009744	 .020201	 .015499	 .006849	 .015692	 .017504	 .035587	 .028838	 .009247	 .011971	 .011269	 .013163	 -1.1598	 -7.6086	 -3.5350	 .175624	 8.75557	 11.4056	 .178595	 1.88580	 .390422	 .331853	 3.60915	 -26.198	 25.6018	 10.8160	 239.989	214	334	319	303	301	332	333	140	335	126	503	"Wollastonite"	"Jadeite"	"Corundum"	"CaNb2O6"	"Cassiterite"	"Scheelite"	"Manganotantalite"	"Rutile"	"Mn"	"Magnetite"	"Zr"
"CS16_GoiasSP3B_C3"	18	 40.0000	 20.0000	 80.0000	 .000000	693	 .000000	 .000000	 .000000	 28.3492	 .110422	 .192081	 35.1148	 .235534	 6.38198	 6.79529	 .250601	 24.0986	 101.529	 .000000	 .000000	 .000000	 40.5547	 .140192	 .242229	 42.8772	 .392884	 8.24065	 8.74212	 .338511	 .000000	 101.529	 .000000	 .000000	 .000000	 13.5446	 .041296	 .046375	 8.61401	 .218266	 5.15646	 5.40103	 .121944	 66.8561	 .000000	 .000000	 .000000	 30.6929	 .187159	 .210180	 19.5199	 .989211	 23.3698	 24.4782	 .552667	 .000000	 100.000	 2.00000	O	 .000000	 .000000	 .000000	 .405186	 .001235	 .001387	 .257688	 .006529	 .154255	 .161572	 .003648	 2.00000	 .009448	 .011497	 .003626	 .010974	 .013793	 .028225	 .023622	 .005546	 .009273	 .008761	 .009749	 .020212	 .015498	 .006850	 .015699	 .017512	 .035594	 .028844	 .009250	 .011973	 .011271	 .013169	 -1.1353	 -5.4220	 -3.6729	 .175807	 9.15544	 10.6376	 .178428	 1.85478	 .391225	 .331905	 3.22828	 -26.200	 25.6117	 10.8160	 250.003	214	334	319	303	301	332	333	140	335	126	503	"Wollastonite"	"Jadeite"	"Corundum"	"CaNb2O6"	"Cassiterite"	"Scheelite"	"Manganotantalite"	"Rutile"	"Mn"	"Magnetite"	"Zr"
"CS16_GoiasSP3B_C3"	18	 40.0000	 20.0000	 80.0000	 .000000	694	 .000000	 .000000	 .000000	 28.3215	 .104124	 .169636	 35.1795	 .241064	 6.46576	 6.78639	 .255178	 24.1206	 101.644	 .000000	 .000000	 .000000	 40.5150	 .132197	 .213924	 42.9562	 .402110	 8.34884	 8.73067	 .344694	 .000000	 101.644	 .000000	 .000000	 .000000	 13.5146	 .038893	 .040906	 8.61921	 .223115	 5.21769	 5.38729	 .124018	 66.8343	 .000000	 .000000	 .000000	 30.5777	 .175995	 .185104	 19.5015	 1.00963	 23.6107	 24.3782	 .561196	 .000000	 100.000	 2.00000	O	 .000000	 .000000	 .000000	 .404421	 .001164	 .001224	 .257928	 .006677	 .156138	 .161213	 .003711	 2.00000	 .009448	 .011495	 .003625	 .010973	 .013789	 .028221	 .023620	 .005544	 .009271	 .008759	 .009748	 .020212	 .015495	 .006850	 .015698	 .017506	 .035590	 .028841	 .009248	 .011971	 .011269	 .013168	 -1.1338	 -5.7858	 -3.6062	 .175894	 9.68518	 12.0003	 .178248	 1.81622	 .388466	 .332105	 3.17816	 -26.201	 25.6216	 10.8160	 260.004	214	334	319	303	301	332	333	140	335	126	503	"Wollastonite"	"Jadeite"	"Corundum"	"CaNb2O6"	"Cassiterite"	"Scheelite"	"Manganotantalite"	"Rutile"	"Mn"	"Magnetite"	"Zr"
"CS16_GoiasSP3B_C3"	18	 40.0000	 20.0000	 80.0000	 .000000	695	 .000000	 .000000	 .000000	 28.6305	 .083059	 .156930	 34.9281	 .225501	 6.45924	 6.77212	 .225752	 24.1623	 101.644	 .000000	 .000000	 .000000	 40.9571	 .105452	 .197901	 42.6492	 .376149	 8.34042	 8.71231	 .304945	  .00000	 101.644	 .000000	 .000000	 .000000	 13.6422	 .030979	 .037787	 8.54518	 .208408	 5.20487	 5.36816	 .109557	 66.8528	 .000000	 .000000	 .000000	 30.9299	 .140474	 .171343	 19.3738	 .945012	 23.6011	 24.3416	 .496781	 .000000	 100.000	 2.00000	O	 .000000	 .000000	 .000000	 .408127	 .000927	 .001130	 .255642	 .006235	 .155711	 .160596	 .003278	 2.00000	 .009422	 .011482	 .003622	 .010951	 .013771	 .028199	 .023600	 .005538	 .009262	 .008753	 .009726	 .020158	 .015477	 .006844	 .015667	 .017484	 .035561	 .028817	 .009237	 .011960	 .011261	 .013138	 -1.1603	 -6.5497	 -3.5195	 .174711	 12.0387	 12.9359	 .178949	 1.92640	 .388700	 .332518	 3.52633	 -26.203	 25.6315	 10.8160	 270.028	214	334	319	303	301	332	333	140	335	126	503	"Wollastonite"	"Jadeite"	"Corundum"	"CaNb2O6"	"Cassiterite"	"Scheelite"	"Manganotantalite"	"Rutile"	"Mn"	"Magnetite"	"Zr"
"CS16_GoiasSP3B_C3"	18	 40.0000	 20.0000	 80.0000	 .000000	696	 .000000	 .000000	 .000000	 28.3853	 .130944	 .170890	 35.0723	 .242947	 6.43489	 6.81223	 .257817	 24.1325	 101.640	 .000000	 .000000	 .000000	 40.6064	 .166248	 .215507	 42.8253	 .405249	 8.30897	 8.76391	 .348260	  .00000	 101.640	 .000000	 .000000	 .000000	 13.5388	 .048888	 .041189	 8.58896	 .224753	 5.19038	 5.40530	 .125243	 66.8365	 .000000	 .000000	 .000000	 30.6313	 .221217	 .186380	 19.4324	 1.01700	 23.4863	 24.4588	 .566719	 .000000	 100.000	 2.00000	O	 .000000	 .000000	 .000000	 .405133	 .001463	 .001233	 .257014	 .006725	 .155316	 .161747	 .003748	 2.00000	 .009438	 .011488	 .003625	 .010965	 .013780	 .028211	 .023611	 .005541	 .009266	 .008756	 .009739	 .020191	 .015485	 .006848	 .015686	 .017495	 .035576	 .028830	 .009243	 .011965	 .011264	 .013155	 -1.1239	 -5.6685	 -3.5235	 .175604	 7.76747	 11.9104	 .178531	 1.80298	 .389425	 .331403	 3.14766	 -26.205	 25.6413	 10.8160	 279.943	214	334	319	303	301	332	333	140	335	126	503	"Wollastonite"	"Jadeite"	"Corundum"	"CaNb2O6"	"Cassiterite"	"Scheelite"	"Manganotantalite"	"Rutile"	"Mn"	"Magnetite"	"Zr"
"CS16_GoiasSP3B_C3"	18	 40.0000	 20.0000	 80.0000	 .000000	697	 .000000	 .000000	 .000000	 28.2538	 .099433	 .172972	 35.0877	 .240446	 6.54249	 6.80801	 .268199	 24.1035	 101.577	 .000000	 .000000	 .000000	 40.4183	 .126241	 .218132	 42.8441	 .401079	 8.44791	 8.75849	 .362283	  .00000	 101.577	 .000000	 .000000	 .000000	 13.4848	 .037147	 .041718	 8.59829	 .222584	 5.28057	 5.40544	 .130370	 66.7991	 .000000	 .000000	 .000000	 30.4268	 .167637	 .188263	 19.4010	 1.00447	 23.8300	 24.3935	 .588329	 .000000	 100.000	 2.00000	O	 .000000	 .000000	 .000000	 .403742	 .001112	 .001249	 .257437	 .006664	 .158103	 .161842	 .003903	 2.00000	 .009440	 .011488	 .003625	 .010967	 .013777	 .028211	 .023611	 .005540	 .009265	 .008755	 .009741	 .020195	 .015485	 .006849	 .015689	 .017491	 .035576	 .028830	 .009240	 .011963	 .011263	 .013158	 -1.1448	 -6.0849	 -3.5888	 .176065	 10.1175	 11.7710	 .178496	 1.81921	 .385956	 .331485	 3.04380	 -26.206	 25.6512	 10.8160	 289.962	214	334	319	303	301	332	333	140	335	126	503	"Wollastonite"	"Jadeite"	"Corundum"	"CaNb2O6"	"Cassiterite"	"Scheelite"	"Manganotantalite"	"Rutile"	"Mn"	"Magnetite"	"Zr"
"CS16_SpearHill_B"	19	 40.0000	 20.0000	 80.0000	 .000000	698	 .000000	 .000000	 .000000	 .228952	 74.5204	 .000000	 2.73682	 .155355	 .050996	 .486361	 .088585	 21.0841	 99.3516	 .000000	 .000000	 .000000	 .327525	 94.6119	 .000000	 3.34181	 .259141	 .065848	 .625703	 .119660	 .000002	 99.3516	 .000000	 .000000	 .000000	 .124647	 31.7573	 .000000	 .765022	 .164048	 .046951	 .440495	 .049119	 66.6525	 .000000	 .000000	 .000000	 .189418	 96.5187	 .000000	 1.16255	 .498585	 .142697	 1.33878	 .149286	 .000000	 100.000	 2.00000	O	 .000000	 .000000	 .000000	 .003740	 .952921	 .000000	 .022956	 .004922	 .001409	 .013218	 .001474	 2.00000	 .008926	 .013949	 .004159	 .009873	 .011989	 .027495	 .023020	 .005867	 .009537	 .009023	 .008713	 .019097	 .018803	 .007859	 .014124	 .015221	 .034674	 .028109	 .009787	 .012315	 .011608	 .011770	 -7.4781	 -23.970	 -15.691	 3.52727	 .086721	 -56.335	 .854050	 2.88291	 13.9232	 1.80157	 7.42266	 -31.023	 27.3120	 10.8220	 .000000	214	334	319	303	301	332	333	140	335	126	503	"Wollastonite"	"Jadeite"	"Corundum"	"CaNb2O6"	"Cassiterite"	"Scheelite"	"Manganotantalite"	"Rutile"	"Mn"	"Magnetite"	"Zr"
"CS16_SpearHill_B"	19	 40.0000	 20.0000	 80.0000	 .000000	699	 .000000	 .000000	 .000000	 .235186	 74.6759	 .000000	 3.02307	 .141580	 .050855	 .537020	 .117628	 21.2074	 99.9887	 .000000	 .000000	 .000000	 .336443	 94.8093	 .000000	 3.69135	 .236164	 .065665	 .690874	 .158892	 .000010	 99.9887	 .000000	 .000000	 .000000	 .127294	 31.6378	 .000000	 .840108	 .148630	 .046548	 .483538	 .064843	 66.6512	 .000000	 .000000	 .000000	 .193661	 96.2658	 .000000	 1.27812	 .452244	 .141632	 1.47128	 .197300	 .000000	 100.000	 2.00000	O	 .000000	 .000000	 .000000	 .003820	 .949355	 .000000	 .025209	 .004460	 .001397	 .014510	 .001946	 2.00000	 .008942	 .013943	 .004159	 .009890	 .012007	 .027511	 .023034	 .005870	 .009540	 .009026	 .008728	 .019131	 .018795	 .007859	 .014148	 .015244	 .034693	 .028126	 .009792	 .012319	 .011611	 .011790	 -7.1865	 -22.178	 -15.259	 3.45073	 .086682	 -53.432	 .794076	 3.14281	 13.9640	 1.67114	 5.71253	 -31.026	 27.3216	 10.8220	 9.96320	214	334	319	303	301	332	333	140	335	126	503	"Wollastonite"	"Jadeite"	"Corundum"	"CaNb2O6"	"Cassiterite"	"Scheelite"	"Manganotantalite"	"Rutile"	"Mn"	"Magnetite"	"Zr"
"CS16_SpearHill_B"	19	 40.0000	 20.0000	 80.0000	 .000000	700	 .000000	 .000000	 .000000	 .210762	 74.6744	 .000000	 2.65305	 .136456	 .054078	 .454405	 .086877	 21.0778	 99.3478	 .000000	 .000000	 .000000	 .301505	 94.8074	 .000000	 3.23953	 .227617	 .069827	 .584590	 .117354	 .000002	 99.3478	 .000000	 .000000	 .000000	 .114784	 31.8339	 .000000	 .741864	 .144142	 .049805	 .411695	 .048189	 66.6556	 .000000	 .000000	 .000000	 .174359	 96.7124	 .000000	 1.12690	 .437907	 .151310	 1.25074	 .146400	 .000000	 100.000	 2.00000	O	 .000000	 .000000	 .000000	 .003444	 .955176	 .000000	 .022260	 .004325	 .001494	 .012353	 .001446	 2.00000	 .008925	 .013950	 .004161	 .009871	 .011987	 .027495	 .023020	 .005868	 .009537	 .009024	 .008710	 .019094	 .018804	 .007862	 .014121	 .015218	 .034674	 .028109	 .009788	 .012315	 .011609	 .011766	 -8.0909	 -17.541	 -11.994	 3.79197	 .086618	 -58.179	 .874021	 3.25204	 13.1695	 1.89830	 7.55706	 -31.029	 27.3313	 10.8220	 20.0447	214	334	319	303	301	332	333	140	335	126	503	"Wollastonite"	"Jadeite"	"Corundum"	"CaNb2O6"	"Cassiterite"	"Scheelite"	"Manganotantalite"	"Rutile"	"Mn"	"Magnetite"	"Zr"
"CS16_SpearHill_B"	19	 40.0000	 20.0000	 80.0000	 .000000	701	 .000000	 .000000	 .000000	 .164490	 75.6020	 .000000	 2.29144	 .117870	 .052611	 .416862	 .097441	 21.2081	 99.9508	 .000000	 .000000	 .000000	 .235310	 95.9851	 .000000	 2.79799	 .196614	 .067933	 .536292	 .131624	 .000000	 99.9508	 .000000	 .000000	 .000000	 .089021	 32.0269	 .000000	 .636723	 .123726	 .048150	 .375308	 .053709	 66.6465	 .000000	 .000000	 .000000	 .134918	 97.0787	 .000000	 .965006	 .375034	 .145952	 1.13762	 .162801	 .000000	 100.000	 2.00000	O	 .000000	 .000000	 .000000	 .002671	 .961098	 .000000	 .019107	 .003713	 .001445	 .011263	 .001612	 2.00000	 .008906	 .013954	 .004162	 .009850	 .011963	 .027475	 .023003	 .005865	 .009532	 .009020	 .008690	 .019054	 .018809	 .007864	 .014090	 .015188	 .034648	 .028088	 .009783	 .012307	 .011604	 .011738	 -8.6653	 -13.151	 -11.802	 4.71998	 .085999	 -91.095	 .975650	 3.72798	 13.5107	 2.02980	 6.77253	 -31.031	 27.3409	 10.8220	 30.0140	214	334	319	303	301	332	333	140	335	126	503	"Wollastonite"	"Jadeite"	"Corundum"	"CaNb2O6"	"Cassiterite"	"Scheelite"	"Manganotantalite"	"Rutile"	"Mn"	"Magnetite"	"Zr"
"CS16_SpearHill_B"	19	 40.0000	 20.0000	 80.0000	 .000000	702	 .000000	 .000000	 .000000	 .237823	 74.5791	 .000000	 2.84658	 .134190	 .059336	 .521516	 .083823	 21.1247	 99.5870	 .000000	 .000000	 .000000	 .340216	 94.6863	 .000000	 3.47584	 .223836	 .076617	 .670928	 .113229	 .000008	 99.5870	 .000000	 .000000	 .000000	 .129214	 31.7178	 .000000	 .794089	 .141411	 .054519	 .471375	 .046385	 66.6453	 .000000	 .000000	 .000000	 .196415	 96.4268	 .000000	 1.20708	 .429910	 .165746	 1.43305	 .141016	 .000000	 100.000	 2.00000	O	 .000000	 .000000	 .000000	 .003878	 .951838	 .000000	 .023830	 .004244	 .001636	 .014146	 .001392	 2.00000	 .008934	 .013940	 .004160	 .009881	 .011997	 .027502	 .023027	 .005868	 .009537	 .009023	 .008719	 .019113	 .018790	 .007861	 .014136	 .015231	 .034683	 .028117	 .009789	 .012314	 .011608	 .011778	 -7.1633	 -15.018	 -15.124	 3.41481	 .086707	 -82.507	 .829744	 3.30302	 12.0627	 1.70832	 7.82315	 -31.034	 27.3505	 10.8220	 39.9889	214	334	319	303	301	332	333	140	335	126	503	"Wollastonite"	"Jadeite"	"Corundum"	"CaNb2O6"	"Cassiterite"	"Scheelite"	"Manganotantalite"	"Rutile"	"Mn"	"Magnetite"	"Zr"
"CS16_SpearHill_B"	19	 40.0000	 20.0000	 80.0000	 .000000	703	 .000000	 .000000	 .000000	 .237480	 74.1964	 .000000	 2.98071	 .145231	 .052959	 .529243	 .079888	 21.0574	 99.2793	 .000000	 .000000	 .000000	 .339725	 94.2005	 .000000	 3.63962	 .242254	 .068382	 .680869	 .107913	 .000000	 99.2793	 .000000	 .000000	 .000000	 .129451	 31.6586	 .000000	 .834237	 .153549	 .048819	 .479930	 .044352	 66.6510	 .000000	 .000000	 .000000	 .196931	 96.3231	 .000000	 1.26911	 .467182	 .148534	 1.46021	 .134944	 .000000	 100.000	 2.00000	O	 .000000	 .000000	 .000000	 .003884	 .949982	 .000000	 .025033	 .004608	 .001465	 .014401	 .001331	 2.00000	 .008941	 .013935	 .004160	 .009890	 .012005	 .027509	 .023033	 .005869	 .009538	 .009024	 .008727	 .019128	 .018784	 .007860	 .014147	 .015242	 .034691	 .028124	 .009791	 .012316	 .011609	 .011788	 -7.1962	 -14.296	 -15.524	 3.42165	 .086953	 -94.668	 .802271	 3.06923	 13.4337	 1.68935	 8.19233	 -31.037	 27.3601	 10.8220	 49.9490	214	334	319	303	301	332	333	140	335	126	503	"Wollastonite"	"Jadeite"	"Corundum"	"CaNb2O6"	"Cassiterite"	"Scheelite"	"Manganotantalite"	"Rutile"	"Mn"	"Magnetite"	"Zr"
"CS16_SpearHill_B"	19	 40.0000	 20.0000	 80.0000	 .000000	704	 .000000	 .000000	 .000000	 .184349	 75.0402	 .000000	 2.40757	 .119720	 .057921	 .429709	 .090779	 21.0950	 99.4253	 .000000	 .000000	 .000000	 .263719	 95.2718	 .000000	 2.93978	 .199700	 .074790	 .552820	 .122624	 .000004	 99.4253	 .000000	 .000000	 .000000	 .100306	 31.9601	 .000000	 .672594	 .126345	 .053296	 .388959	 .050306	 66.6481	 .000000	 .000000	 .000000	 .152137	 96.9503	 .000000	 1.02015	 .383266	 .161672	 1.17990	 .152603	 .000000	 100.000	 2.00000	O	 .000000	 .000000	 .000000	 .003010	 .959071	 .000000	 .020183	 .003791	 .001599	 .011672	 .001510	 2.00000	 .008912	 .013943	 .004162	 .009857	 .011970	 .027480	 .023008	 .005866	 .009531	 .009019	 .008696	 .019066	 .018795	 .007863	 .014101	 .015198	 .034655	 .028094	 .009784	 .012307	 .011603	 .011746	 -8.9296	 -23.889	 -14.467	 4.26431	 .086347	 -154.38	 .939795	 3.67403	 12.3346	 1.98196	 7.24063	 -31.039	 27.3698	 10.8220	 60.0305	214	334	319	303	301	332	333	140	335	126	503	"Wollastonite"	"Jadeite"	"Corundum"	"CaNb2O6"	"Cassiterite"	"Scheelite"	"Manganotantalite"	"Rutile"	"Mn"	"Magnetite"	"Zr"
"CS16_SpearHill_B"	19	 40.0000	 20.0000	 80.0000	 .000000	705	 .000000	 .000000	 .000000	 .115885	 75.9208	 .000000	 1.51485	 .096232	 .017627	 .273533	 .054025	 21.0205	 99.0134	 .000000	 .000000	 .000000	 .165778	 96.3898	 .000000	 1.84972	 .160520	 .022761	 .351899	 .072977	 -.00001	 99.0134	 .000000	 .000000	 .000000	 .063288	 32.4554	 .000000	 .424772	 .101935	 .016280	 .248514	 .030050	 66.6597	 .000000	 .000000	 .000000	 .095613	 98.0638	 .000000	 .641723	 .307995	 .049189	 .750882	 .090796	 .000000	 100.000	 2.00000	O	 .000000	 .000000	 .000000	 .001899	 .973764	 .000000	 .012744	 .003058	 .000488	 .007456	 .000902	 2.00000	 .008868	 .013960	 .004165	 .009809	 .011918	 .027438	 .022970	 .005860	 .009522	 .009014	 .008649	 .018972	 .018818	 .007869	 .014032	 .015131	 .034601	 .028048	 .009776	 .012296	 .011596	 .011683	 -10.437	 -31.523	 -14.734	 6.47615	 .085665	 -49.651	 1.35057	 4.51316	 38.8924	 2.85297	 11.7865	 -31.042	 27.3794	 10.8220	 70.0029	214	334	319	303	301	332	333	140	335	126	503	"Wollastonite"	"Jadeite"	"Corundum"	"CaNb2O6"	"Cassiterite"	"Scheelite"	"Manganotantalite"	"Rutile"	"Mn"	"Magnetite"	"Zr"
"CS16_SpearHill_B"	19	 40.0000	 20.0000	 80.0000	 .000000	706	 .000000	 .000000	 .000000	 .255757	 74.6375	 .000000	 2.84646	 .136574	 .062644	 .517896	 .120904	 21.1626	 99.7404	 .000000	 .000000	 .000000	 .365872	 94.7606	 .000000	 3.47569	 .227813	 .080888	 .666271	 .163317	 .000002	 99.7404	 .000000	 .000000	 .000000	 .138712	 31.6865	 .000000	 .792650	 .143669	 .057456	 .467275	 .066785	 66.6470	 .000000	 .000000	 .000000	 .210890	 96.3485	 .000000	 1.20510	 .436852	 .174706	 1.42084	 .203073	 .000000	 100.000	 2.00000	O	 .000000	 .000000	 .000000	 .004163	 .950875	 .000000	 .023787	 .004311	 .001724	 .014022	 .002004	 2.00000	 .008932	 .013926	 .004160	 .009880	 .011996	 .027500	 .023025	 .005867	 .009534	 .009021	 .008717	 .019108	 .018772	 .007859	 .014134	 .015230	 .034679	 .028115	 .009787	 .012310	 .011605	 .011775	 -7.5558	 -18.050	 -12.398	 3.20624	 .086678	 -59.840	 .829740	 3.24863	 11.4584	 1.71699	 5.56336	 -31.045	 27.3890	 10.8225	 79.9630	214	334	319	303	301	332	333	140	335	126	503	"Wollastonite"	"Jadeite"	"Corundum"	"CaNb2O6"	"Cassiterite"	"Scheelite"	"Manganotantalite"	"Rutile"	"Mn"	"Magnetite"	"Zr"
"CS16_SpearHill_B"	19	 40.0000	 20.0000	 80.0000	 .000000	707	 .000000	 .000000	 .000000	 .254390	 74.7962	 .000000	 2.82974	 .140431	 .056055	 .508967	 .090203	 21.1885	 99.8644	 .000000	 .000000	 .000000	 .363916	 94.9620	 .000000	 3.45527	 .234247	 .072381	 .654785	 .121847	 .000002	 99.8644	 .000000	 .000000	 .000000	 .137811	 31.7170	 .000000	 .787079	 .147554	 .051354	 .458687	 .049769	 66.6508	 .000000	 .000000	 .000000	 .209523	 96.4429	 .000000	 1.19665	 .448674	 .156153	 1.39475	 .151334	 .000000	 100.000	 2.00000	O	 .000000	 .000000	 .000000	 .004135	 .951735	 .000000	 .023618	 .004428	 .001541	 .013764	 .001493	 2.00000	 .008932	 .013926	 .004160	 .009880	 .011995	 .027500	 .023026	 .005868	 .009534	 .009021	 .008717	 .019109	 .018772	 .007861	 .014134	 .015229	 .034680	 .028116	 .009788	 .012310	 .011605	 .011775	 -7.5511	 -19.013	 -14.269	 3.22106	 .086576	 -52.133	 .833355	 3.16579	 12.7246	 1.73978	 7.30055	 -31.048	 27.3986	 10.8225	 89.9379	214	334	319	303	301	332	333	140	335	126	503	"Wollastonite"	"Jadeite"	"Corundum"	"CaNb2O6"	"Cassiterite"	"Scheelite"	"Manganotantalite"	"Rutile"	"Mn"	"Magnetite"	"Zr"
"CS16_SpearHill_B"	19	 40.0000	 20.0000	 80.0000	 .000000	708	 .000000	 .000000	 .000000	 .190095	 75.1504	 .000000	 2.28708	 .122571	 .029955	 .406949	 .072637	 21.0814	 99.3411	 .000000	 .000000	 .000000	 .271939	 95.4117	 .000000	 2.79266	 .204455	 .038679	 .523538	 .098118	 .000000	 99.3411	 .000000	 .000000	 .000000	 .103515	 32.0327	 .000000	 .639446	 .129457	 .027585	 .368651	 .040285	 66.6584	 .000000	 .000000	 .000000	 .156983	 97.1567	 .000000	 .969736	 .392650	 .083667	 1.11814	 .122187	 .000000	 100.000	 2.00000	O	 .000000	 .000000	 .000000	 .003106	 .961098	 .000000	 .019186	 .003884	 .000828	 .011061	 .001209	 2.00000	 .008907	 .013936	 .004162	 .009852	 .011964	 .027474	 .023003	 .005865	 .009528	 .009017	 .008689	 .019054	 .018785	 .007865	 .014093	 .015189	 .034647	 .028088	 .009783	 .012303	 .011601	 .011737	 -8.1295	 -27.536	 -11.763	 4.14706	 .086256	 -82.458	 .977056	 3.59365	 23.1924	 2.06797	 8.92619	 -31.050	 27.4083	 10.8225	 100.014	214	334	319	303	301	332	333	140	335	126	503	"Wollastonite"	"Jadeite"	"Corundum"	"CaNb2O6"	"Cassiterite"	"Scheelite"	"Manganotantalite"	"Rutile"	"Mn"	"Magnetite"	"Zr"
"CS16_SpearHill_B"	19	 40.0000	 20.0000	 80.0000	 .000000	709	 .000000	 .000000	 .000000	 .196124	 75.4013	 .000000	 2.20586	 .126066	 .049509	 .382879	 .078201	 21.1368	 99.5767	 .000000	 .000000	 .000000	 .280563	 95.7302	 .000000	 2.69348	 .210286	 .063927	 .492573	 .105634	 .000002	 99.5767	 .000000	 .000000	 .000000	 .106515	 32.0545	 .000000	 .615103	 .132797	 .045471	 .345928	 .043256	 66.6565	 .000000	 .000000	 .000000	 .161471	 97.1856	 .000000	 .932462	 .402625	 .137862	 1.04882	 .131147	 .000000	 100.000	 2.00000	O	 .000000	 .000000	 .000000	 .003196	 .961781	 .000000	 .018456	 .003985	 .001364	 .010379	 .001298	 2.00000	 .008902	 .013934	 .004163	 .009847	 .011959	 .027470	 .023000	 .005864	 .009527	 .009016	 .008684	 .019044	 .018782	 .007865	 .014086	 .015183	 .034642	 .028084	 .009781	 .012301	 .011599	 .011730	 -8.2819	 -14.136	 -12.039	 4.03184	 .086103	 -52.576	 1.00443	 3.49978	 14.3073	 2.16998	 8.31976	 -31.053	 27.4179	 10.8225	 109.989	214	334	319	303	301	332	333	140	335	126	503	"Wollastonite"	"Jadeite"	"Corundum"	"CaNb2O6"	"Cassiterite"	"Scheelite"	"Manganotantalite"	"Rutile"	"Mn"	"Magnetite"	"Zr"
"CS16_SpearHill_B"	19	 40.0000	 20.0000	 80.0000	 .000000	710	 .000000	 .000000	 .000000	 .199962	 75.3970	 .000000	 2.37322	 .129157	 .036364	 .418452	 .086801	 21.1857	 99.8266	 .000000	 .000000	 .000000	 .286054	 95.7248	 .000000	 2.89784	 .215441	 .046954	 .538338	 .117251	  .00000	 99.8266	 .000000	 .000000	 .000000	 .108351	 31.9793	 .000000	 .660258	 .135741	 .033322	 .377203	 .047903	 66.6579	 .000000	 .000000	 .000000	 .164378	 97.0311	 .000000	 1.00167	 .411863	 .101104	 1.14451	 .145348	 .000000	 100.000	 2.00000	O	 .000000	 .000000	 .000000	 .003251	 .959505	 .000000	 .019810	 .004073	 .001000	 .011318	 .001437	 2.00000	 .008911	 .013929	 .004162	 .009857	 .011969	 .027479	 .023008	 .005866	 .009529	 .009018	 .008693	 .019064	 .018776	 .007865	 .014100	 .015196	 .034654	 .028095	 .009784	 .012304	 .011601	 .011743	 -8.1625	 -33.897	 -10.486	 3.96679	 .086136	 -66.126	 .950113	 3.42203	 19.2295	 2.02322	 7.54890	 -31.056	 27.4275	 10.8225	 119.949	214	334	319	303	301	332	333	140	335	126	503	"Wollastonite"	"Jadeite"	"Corundum"	"CaNb2O6"	"Cassiterite"	"Scheelite"	"Manganotantalite"	"Rutile"	"Mn"	"Magnetite"	"Zr"
"CS16_SpearHill_B"	19	 40.0000	 20.0000	 80.0000	 .000000	711	 .000000	 .000000	 .000000	 .257052	 74.3317	 .000000	 2.86240	 .139384	 .076221	 .501011	 .109036	 21.0811	 99.3579	 .000000	 .000000	 .000000	 .367724	 94.3723	 .000000	 3.49516	 .232501	 .098420	 .644549	 .147286	 .000004	 99.3579	 .000000	 .000000	 .000000	 .139957	 31.6795	 .000000	 .800193	 .147196	 .070181	 .453801	 .060464	 66.6487	 .000000	 .000000	 .000000	 .212822	 96.3453	 .000000	 1.21679	 .447660	 .213439	 1.38012	 .183887	 .000000	 100.000	 2.00000	O	 .000000	 .000000	 .000000	 .004200	 .950642	 .000000	 .024012	 .004417	 .002106	 .013618	 .001814	 2.00000	 .008934	 .013914	 .004160	 .009884	 .011998	 .027502	 .023028	 .005867	 .009532	 .009020	 .008718	 .019112	 .018756	 .007861	 .014139	 .015233	 .034682	 .028119	 .009787	 .012308	 .011604	 .011777	 -7.0362	 -33.505	 -13.043	 3.19326	 .086864	 -116.78	 .826410	 3.18780	 9.53710	 1.76051	 6.12025	 -31.058	 27.4372	 10.8225	 130.030	214	334	319	303	301	332	333	140	335	126	503	"Wollastonite"	"Jadeite"	"Corundum"	"CaNb2O6"	"Cassiterite"	"Scheelite"	"Manganotantalite"	"Rutile"	"Mn"	"Magnetite"	"Zr"
"CS16_SpearHill_B"	19	 40.0000	 20.0000	 80.0000	 .000000	712	 .000000	 .000000	 .000000	 .198591	 75.0665	 .000000	 2.46690	 .123601	 .053887	 .438721	 .090890	 21.1253	 99.5644	 .000000	 .000000	 .000000	 .284092	 95.3052	 .000000	 3.01222	 .206174	 .069580	 .564413	 .122775	  .00000	 99.5644	 .000000	 .000000	 .000000	 .107904	 31.9266	 .000000	 .688205	 .130259	 .049514	 .396560	 .050298	 66.6507	 .000000	 .000000	 .000000	 .163732	 96.8903	 .000000	 1.04428	 .395307	 .150265	 1.20347	 .152643	 .000000	 100.000	 2.00000	O	 .000000	 .000000	 .000000	 .003238	 .958028	 .000000	 .020651	 .003909	 .001486	 .011900	 .001509	 2.00000	 .008916	 .013923	 .004162	 .009863	 .011975	 .027484	 .023013	 .005866	 .009529	 .009018	 .008698	 .019075	 .018767	 .007865	 .014109	 .015203	 .034660	 .028100	 .009785	 .012304	 .011601	 .011750	 -7.8161	 -18.265	 -11.673	 3.99337	 .086347	 -157.98	 .922826	 3.56589	 13.2031	 1.94981	 7.23432	 -31.061	 27.4468	 10.8225	 140.003	214	334	319	303	301	332	333	140	335	126	503	"Wollastonite"	"Jadeite"	"Corundum"	"CaNb2O6"	"Cassiterite"	"Scheelite"	"Manganotantalite"	"Rutile"	"Mn"	"Magnetite"	"Zr"
"CS16_SpearHill_B"	19	 40.0000	 20.0000	 80.0000	 .000000	713	 .000000	 .000000	 .000000	 .264790	 74.2318	 .000000	 3.02457	 .123776	 .066844	 .515024	 .091803	 21.0781	 99.3967	 .000000	 .000000	 .000000	 .378794	 94.2454	 .000000	 3.69317	 .206466	 .086312	 .662577	 .124007	 -.00001	 99.3967	 .000000	 .000000	 .000000	 .144206	 31.6446	 .000000	 .845733	 .130745	 .061562	 .466608	 .050920	 66.6556	 .000000	 .000000	 .000000	 .219495	 96.3324	 .000000	 1.28729	 .398013	 .187408	 1.42044	 .155011	 .000000	 100.000	 2.00000	O	 .000000	 .000000	 .000000	 .004327	 .949496	 .000000	 .025376	 .003923	 .001847	 .014001	 .001528	 2.00000	 .008945	 .013909	 .004161	 .009895	 .012010	 .027512	 .023038	 .005870	 .009535	 .009021	 .008728	 .019136	 .018749	 .007862	 .014155	 .015248	 .034694	 .028130	 .009792	 .012311	 .011606	 .011790	 -6.3513	 -26.626	 -12.982	 3.11585	 .086945	 -41.701	 .793850	 3.56282	 10.7817	 1.72396	 7.19052	 -31.064	 27.4564	 10.8230	 149.963	214	334	319	303	301	332	333	140	335	126	503	"Wollastonite"	"Jadeite"	"Corundum"	"CaNb2O6"	"Cassiterite"	"Scheelite"	"Manganotantalite"	"Rutile"	"Mn"	"Magnetite"	"Zr"
"CS16_SpearHill_B"	19	 40.0000	 20.0000	 80.0000	 .000000	714	 .000000	 .000000	 .000000	 .223928	 74.6624	 .000000	 2.51209	 .123260	 .055681	 .448066	 .085467	 21.0384	 99.1492	 .000000	 .000000	 .000000	 .320339	 94.7921	 .000000	 3.06741	 .205604	 .071897	 .576436	 .115449	 .000002	 99.1492	 .000000	 .000000	 .000000	 .122175	 31.8865	 .000000	 .703722	 .130438	 .051375	 .406688	 .047493	 66.6516	 .000000	 .000000	 .000000	 .185477	 96.8152	 .000000	 1.06834	 .396041	 .155987	 1.23480	 .144200	 .000000	 100.000	 2.00000	O	 .000000	 .000000	 .000000	 .003666	 .956810	 .000000	 .021116	 .003914	 .001542	 .012203	 .001425	 2.00000	 .008917	 .013914	 .004162	 .009865	 .011977	 .027483	 .023012	 .005865	 .009527	 .009016	 .008700	 .019076	 .018756	 .007864	 .014112	 .015206	 .034658	 .028100	 .009783	 .012302	 .011599	 .011752	 -9.0176	 -12.973	 -18.005	 3.59343	 .086588	 -46.558	 .910257	 3.57471	 12.7976	 1.91782	 7.66516	 -31.066	 27.4660	 10.8230	 159.938	214	334	319	303	301	332	333	140	335	126	503	"Wollastonite"	"Jadeite"	"Corundum"	"CaNb2O6"	"Cassiterite"	"Scheelite"	"Manganotantalite"	"Rutile"	"Mn"	"Magnetite"	"Zr"
"CS16_SpearHill_B"	19	 40.0000	 20.0000	 80.0000	 .000000	715	 .000000	 .000000	 .000000	 .215173	 74.6857	 .000000	 2.53735	 .121597	 .053076	 .456110	 .097804	 21.0512	 99.2180	 .000000	 .000000	 .000000	 .307814	 94.8217	 .000000	 3.09825	 .202830	 .068533	 .586784	 .132114	 .000000	 99.2180	 .000000	 .000000	 .000000	 .117325	 31.8764	 .000000	 .710348	 .128597	 .048940	 .413728	 .054314	 66.6504	 .000000	 .000000	 .000000	 .178111	 96.7834	 .000000	 1.07838	 .390449	 .148593	 1.25617	 .164909	 .000000	 100.000	 2.00000	O	 .000000	 .000000	 .000000	 .003521	 .956524	 .000000	 .021316	 .003859	 .001469	 .012415	 .001630	 2.00000	 .008919	 .013912	 .004162	 .009867	 .011980	 .027487	 .023016	 .005866	 .009528	 .009017	 .008702	 .019081	 .018753	 .007864	 .014116	 .015209	 .034663	 .028103	 .009785	 .012302	 .011600	 .011754	 -8.6086	 -36.175	 -17.267	 3.72213	 .086585	 -106.54	 .903538	 3.62085	 13.3926	 1.89168	 6.75797	 -31.069	 27.4757	 10.8230	 170.014	214	334	319	303	301	332	333	140	335	126	503	"Wollastonite"	"Jadeite"	"Corundum"	"CaNb2O6"	"Cassiterite"	"Scheelite"	"Manganotantalite"	"Rutile"	"Mn"	"Magnetite"	"Zr"
"CS16_SpearHill_B"	19	 40.0000	 20.0000	 80.0000	 .000000	716	 .000000	 .000000	 .000000	 .195533	 75.1743	 .000000	 2.37518	 .112075	 .035615	 .414220	 .083091	 21.1100	 99.5000	 .000000	 .000000	 .000000	 .279719	 95.4420	 .000000	 2.90023	 .186947	 .045988	 .532893	 .112240	 .000002	 99.5000	 .000000	 .000000	 .000000	 .106333	 31.9997	 .000000	 .663182	 .118213	 .032753	 .374733	 .046021	 66.6591	 .000000	 .000000	 .000000	 .161325	 97.0977	 .000000	 1.00616	 .358696	 .099384	 1.13707	 .139643	 .000000	 100.000	 2.00000	O	 .000000	 .000000	 .000000	 .003190	 .960099	 .000000	 .019898	 .003547	 .000983	 .011243	 .001381	 2.00000	 .008913	 .013916	 .004164	 .009859	 .011971	 .027481	 .023011	 .005866	 .009527	 .009016	 .008694	 .019068	 .018758	 .007867	 .014104	 .015199	 .034656	 .028098	 .009785	 .012301	 .011599	 .011743	 -8.1366	 -18.689	 -11.362	 4.04732	 .086263	 -97.809	 .949561	 3.90965	 19.6150	 2.03904	 7.86583	 -31.072	 27.4853	 10.8230	 179.989	214	334	319	303	301	332	333	140	335	126	503	"Wollastonite"	"Jadeite"	"Corundum"	"CaNb2O6"	"Cassiterite"	"Scheelite"	"Manganotantalite"	"Rutile"	"Mn"	"Magnetite"	"Zr"
"CS16_SpearHill_B"	19	 40.0000	 20.0000	 80.0000	 .000000	717	 .000000	 .000000	 .000000	 .194136	 75.2693	 .000000	 2.29996	 .108794	 .047459	 .404676	 .095950	 21.1214	 99.5417	 .000000	 .000000	 .000000	 .277720	 95.5626	 .000000	 2.80838	 .181475	 .061281	 .520614	 .129610	 .000002	 99.5417	 .000000	 .000000	 .000000	 .105509	 32.0207	 .000000	 .641790	 .114683	 .043619	 .365877	 .053111	 66.6547	 .000000	 .000000	 .000000	 .160000	 97.1159	 .000000	 .973246	 .347823	 .132291	 1.10967	 .161081	 .000000	 100.000	 2.00000	O	 .000000	 .000000	 .000000	 .003166	 .960793	 .000000	 .019257	 .003441	 .001309	 .010978	 .001594	 2.00000	 .008908	 .013913	 .004163	 .009855	 .011966	 .027476	 .023007	 .005865	 .009525	 .009015	 .008689	 .019058	 .018755	 .007867	 .014098	 .015192	 .034649	 .028092	 .009783	 .012299	 .011597	 .011737	 -7.9402	 -16.567	 -11.991	 4.07142	 .086197	 -51.983	 .973000	 4.02005	 14.8918	 2.07658	 6.87010	 -31.074	 27.4949	 10.8230	 189.949	214	334	319	303	301	332	333	140	335	126	503	"Wollastonite"	"Jadeite"	"Corundum"	"CaNb2O6"	"Cassiterite"	"Scheelite"	"Manganotantalite"	"Rutile"	"Mn"	"Magnetite"	"Zr"
"CS16_SpearHill_B"	19	 40.0000	 20.0000	 80.0000	 .000000	718	 .000000	 .000000	 .000000	 .215875	 74.7878	 .000000	 2.46986	 .110195	 .046527	 .444579	 .099073	 21.0517	 99.2256	 .000000	 .000000	 .000000	 .308819	 94.9513	 .000000	 3.01585	 .183811	 .060077	 .571949	 .133828	 .000000	 99.2256	 .000000	 .000000	 .000000	 .117709	 31.9203	 .000000	 .691464	 .116540	 .042902	 .403273	 .055019	 66.6528	 .000000	 .000000	 .000000	 .178658	 96.8967	 .000000	 1.04950	 .353767	 .130233	 1.22417	 .167016	 .000000	 100.000	 2.00000	O	 .000000	 .000000	 .000000	 .003532	 .957808	 .000000	 .020748	 .003497	 .001287	 .012101	 .001651	 2.00000	 .008917	 .013907	 .004163	 .009865	 .011977	 .027484	 .023014	 .005866	 .009526	 .009016	 .008698	 .019076	 .018746	 .007866	 .014112	 .015206	 .034660	 .028102	 .009785	 .012300	 .011598	 .011749	 -7.0315	 -18.459	 -12.464	 3.71062	 .086515	 -100.44	 .922016	 3.97225	 15.1779	 1.92943	 6.67484	 -31.077	 27.5046	 10.8230	 200.028	214	334	319	303	301	332	333	140	335	126	503	"Wollastonite"	"Jadeite"	"Corundum"	"CaNb2O6"	"Cassiterite"	"Scheelite"	"Manganotantalite"	"Rutile"	"Mn"	"Magnetite"	"Zr"
"CS16_SpearHill_B"	19	 40.0000	 20.0000	 80.0000	 .000000	719	 .000000	 .000000	 .000000	 .239298	 74.9235	 .000000	 2.79371	 .113658	 .041639	 .478961	 .099628	 21.1809	 99.8713	 .000000	 .000000	 .000000	 .342326	 95.1236	 .000000	 3.41128	 .189587	 .053766	 .616182	 .134578	  .00000	 99.8713	 .000000	 .000000	 .000000	 .129701	 31.7872	 .000000	 .777455	 .119484	 .038166	 .431865	 .054997	 66.6612	 .000000	 .000000	 .000000	 .197203	 96.6608	 .000000	 1.18207	 .363337	 .116058	 1.31325	 .167239	 .000000	 100.000	 2.00000	O	 .000000	 .000000	 .000000	 .003891	 .953693	 .000000	 .023326	 .003585	 .001145	 .012957	 .001650	 2.00000	 .008935	 .013901	 .004163	 .009884	 .011997	 .027502	 .023031	 .005869	 .009530	 .009018	 .008716	 .019115	 .018738	 .007866	 .014139	 .015232	 .034683	 .028122	 .009790	 .012306	 .011602	 .011773	 -6.8085	 -18.336	 -12.313	 3.39704	 .086492	 -118.05	 .841342	 3.85973	 16.8839	 1.82180	 6.65273	 -31.080	 27.5142	 10.8230	 210.003	214	334	319	303	301	332	333	140	335	126	503	"Wollastonite"	"Jadeite"	"Corundum"	"CaNb2O6"	"Cassiterite"	"Scheelite"	"Manganotantalite"	"Rutile"	"Mn"	"Magnetite"	"Zr"
"CS16_SpearHill_B"	19	 40.0000	 20.0000	 80.0000	 .000000	720	 .000000	 .000000	 .000000	 .239699	 74.2500	 .000000	 2.97022	 .126632	 .075841	 .514984	 .107913	 21.0704	 99.3557	 .000000	 .000000	 .000000	 .342899	 94.2686	 .000000	 3.62682	 .211230	 .097929	 .662525	 .145769	  .00000	 99.3557	 .000000	 .000000	 .000000	 .130574	 31.6604	 .000000	 .830749	 .133796	 .069866	 .466689	 .059871	 66.6480	 .000000	 .000000	 .000000	 .198614	 96.3163	 .000000	 1.26364	 .407030	 .212544	 1.41975	 .182138	 .000000	 100.000	 2.00000	O	 .000000	 .000000	 .000000	 .003918	 .950078	 .000000	 .024929	 .004015	 .002097	 .014005	 .001797	 2.00000	 .008942	 .013893	 .004162	 .009894	 .012006	 .027509	 .023037	 .005869	 .009531	 .009018	 .008725	 .019130	 .018727	 .007864	 .014153	 .015244	 .034691	 .028129	 .009790	 .012306	 .011602	 .011785	 -7.4207	 -16.323	 -17.981	 3.39527	 .086925	 -50.334	 .804449	 3.48704	 9.57955	 1.72371	 6.18338	 -31.083	 27.5238	 10.8230	 219.963	214	334	319	303	301	332	333	140	335	126	503	"Wollastonite"	"Jadeite"	"Corundum"	"CaNb2O6"	"Cassiterite"	"Scheelite"	"Manganotantalite"	"Rutile"	"Mn"	"Magnetite"	"Zr"
