Repository: orthospar/MinorElements-Cassiterite

# MinorElements-Cassiterite
EPMA data and R code for generation of figures in "Systematic trends in the substitution mechanisms of minor elements in cassiterite", submitted for publication in the Australian Journal of Earth Sciences.

# Data Availability
The final cleaned and organised dataset is available above (cassiterite_EPMA.csv) and as a supplementary file hosted by AJES.

File: Data/171207/171207_recalc.dat (part 20 of 20)
LOVOLT"	" CURRENT"	"BEAMSIZE"	"    LINE"	"  Si WT%"	"  Na WT%"	"  Al WT%"	"  Nb WT%"	"  Sn WT%"	"   W WT%"	"  Ta WT%"	"  Ti WT%"	"  Mn WT%"	"  Fe WT%"	"  Zr WT%"	"   O WT%"	"   TOTAL"	"    SiO2"	"    Na2O"	"   Al2O3"	"   Nb2O5"	"    SnO2"	"     WO3"	"   Ta2O5"	"    TiO2"	"     MnO"	"     FeO"	"    ZrO2"	"       O"	"   TOTAL"	"  Si AT%"	"  Na AT%"	"  Al AT%"	"  Nb AT%"	"  Sn AT%"	"   W AT%"	"  Ta AT%"	"  Ti AT%"	"  Mn AT%"	"  Fe AT%"	"  Zr AT%"	"   O AT%"	"Si OXMOL%"	"Na OXMOL%"	"Al OXMOL%"	"Nb OXMOL%"	"Sn OXMOL%"	"W OXMOL%"	"Ta OXMOL%"	"Ti OXMOL%"	"Mn OXMOL%"	"Fe OXMOL%"	"Zr OXMOL%"	"O OXMOL%"	"   TOTAL"	" FORMULA"	"   BASIS"	"Si FORMULA"	"Na FORMULA"	"Al FORMULA"	"Nb FORMULA"	"Sn FORMULA"	"W FORMULA"	"Ta FORMULA"	"Ti FORMULA"	"Mn FORMULA"	"Fe FORMULA"	"Zr FORMULA"	"O FORMULA"	"Si CDL99"	"Na CDL99"	"Al CDL99"	"Nb CDL99"	"Sn CDL99"	" W CDL99"	"Ta CDL99"	"Ti CDL99"	"Mn CDL99"	"Fe CDL99"	"Zr CDL99"	"SiO2 CDL99"	"Na2O CDL99"	"Al2O3 CDL99"	"Nb2O5 CDL99"	"SnO2 CDL99"	"WO3 CDL99"	"Ta2O5 CDL99"	"TiO2 CDL99"	"MnO CDL99"	"FeO CDL99"	"ZrO2 CDL99"	"Si %ERR "	"Na %ERR "	"Al %ERR "	"Nb %ERR "	"Sn %ERR "	" W %ERR "	"Ta %ERR "	"Ti %ERR "	"Mn %ERR "	"Fe %ERR "	"Zr %ERR "	"   X-POS"	"   Y-POS"	"   Z-POS"	" RELDIST"	"Si STD_NUM"	"Na STD_NUM"	"Al STD_NUM"	"Nb STD_NUM"	"Sn STD_NUM"	"W STD_NUM"	"Ta STD_NUM"	"Ti STD_NUM"	"Mn STD_NUM"	"Fe STD_NUM"	"Zr STD_NUM"	"Si STD_NAM"	"Na STD_NAM"	"Al STD_NAM"	"Nb STD_NAM"	"Sn STD_NAM"	"W STD_NAM"	"Ta STD_NAM"	"Ti STD_NAM"	"Mn STD_NAM"	"Fe STD_NAM"	"Zr STD_NAM"
"CS16_SpearHill_B"	19	 40.0000	 20.0000	 80.0000	 .000000	721	 .000000	 .000000	 .000000	 .244131	 74.0976	 .000000	 2.92414	 .126249	 .069854	 .512160	 .083870	 21.0098	 99.0678	 .000000	 .000000	 .000000	 .349240	 94.0751	 .000000	 3.57054	 .210591	 .090198	 .658893	 .113291	  .00000	 99.0678	 .000000	 .000000	 .000000	 .133374	 31.6870	 .000000	 .820229	 .133778	 .064537	 .465476	 .046667	 66.6489	 .000000	 .000000	 .000000	 .202854	 96.3885	 .000000	 1.24752	 .406937	 .196315	 1.41593	 .141955	 .000000	 100.000	 2.00000	O	 .000000	 .000000	 .000000	 .004002	 .950863	 .000000	 .024613	 .004014	 .001937	 .013968	 .001400	 2.00000	 .008940	 .013892	 .004162	 .009892	 .012004	 .027508	 .023036	 .005869	 .009530	 .009018	 .008723	 .019127	 .018726	 .007865	 .014151	 .015241	 .034690	 .028128	 .009790	 .012305	 .011602	 .011783	 -8.0172	 -23.999	 -16.664	 3.34126	 .087007	 -69.132	 .813695	 3.49696	 10.3420	 1.73089	 7.82219	 -31.085	 27.5334	 10.8235	 229.938	214	334	319	303	301	332	333	140	335	126	503	"Wollastonite"	"Jadeite"	"Corundum"	"CaNb2O6"	"Cassiterite"	"Scheelite"	"Manganotantalite"	"Rutile"	"Mn"	"Magnetite"	"Zr"
"CS16_SpearHill_B"	19	 40.0000	 20.0000	 80.0000	 .000000	722	 .000000	 .000000	 .000000	 .218789	 74.6156	 .000000	 2.89992	 .115265	 .056473	 .486021	 .112228	 21.1244	 99.6287	 .000000	 .000000	 .000000	 .312987	 94.7327	 .000000	 3.54097	 .192268	 .072921	 .625265	 .151598	 .000000	 99.6287	 .000000	 .000000	 .000000	 .118896	 31.7395	 .000000	 .809128	 .121492	 .051899	 .439380	 .062115	 66.6576	 .000000	 .000000	 .000000	 .180811	 96.5361	 .000000	 1.23049	 .369518	 .157850	 1.33638	 .188923	 .000000	 100.000	 2.00000	O	 .000000	 .000000	 .000000	 .003567	 .952315	 .000000	 .024277	 .003645	 .001557	 .013183	 .001864	 2.00000	 .008941	 .013892	 .004163	 .009891	 .012004	 .027509	 .023037	 .005870	 .009531	 .009019	 .008722	 .019128	 .018726	 .007866	 .014150	 .015241	 .034691	 .028129	 .009792	 .012306	 .011602	 .011781	 -6.7503	 -13.715	 -13.752	 3.67602	 .086692	 -52.618	 .818666	 3.80950	 12.6311	 1.80138	 5.96125	 -31.088	 27.5431	 10.8235	 240.014	214	334	319	303	301	332	333	140	335	126	503	"Wollastonite"	"Jadeite"	"Corundum"	"CaNb2O6"	"Cassiterite"	"Scheelite"	"Manganotantalite"	"Rutile"	"Mn"	"Magnetite"	"Zr"
"CS16_SpearHill_B"	19	 40.0000	 20.0000	 80.0000	 .000000	723	 .000000	 .000000	 .000000	 .195063	 74.9249	 .000000	 2.43431	 .115790	 .037224	 .422985	 .091088	 21.0639	 99.2853	 .000000	 .000000	 .000000	 .279045	 95.1254	 .000000	 2.97243	 .193144	 .048065	 .544169	 .123042	  .00000	 99.2853	 .000000	 .000000	 .000000	 .106308	 31.9631	 .000000	 .681175	 .122397	 .034307	 .383497	 .050560	 66.6586	 .000000	 .000000	 .000000	 .161329	 97.0119	 .000000	 1.03372	 .371490	 .104126	 1.16396	 .153457	 .000000	 100.000	 2.00000	O	 .000000	 .000000	 .000000	 .003190	 .959009	 .000000	 .020438	 .003672	 .001029	 .011506	 .001517	 2.00000	 .008917	 .013897	 .004164	 .009865	 .011976	 .027485	 .023016	 .005866	 .009525	 .009015	 .008697	 .019076	 .018733	 .007868	 .014113	 .015204	 .034661	 .028104	 .009785	 .012298	 .011597	 .011747	 -8.3729	 -35.802	 -14.454	 4.05815	 .086424	 -57.942	 .932197	 3.79163	 18.7936	 2.00552	 7.21836	 -31.091	 27.5527	 10.8235	 249.988	214	334	319	303	301	332	333	140	335	126	503	"Wollastonite"	"Jadeite"	"Corundum"	"CaNb2O6"	"Cassiterite"	"Scheelite"	"Manganotantalite"	"Rutile"	"Mn"	"Magnetite"	"Zr"
"CS16_SpearHill_B"	19	 40.0000	 20.0000	 80.0000	 .000000	724	 .000000	 .000000	 .000000	 .209861	 74.5705	 .000000	 2.66508	 .119492	 .033877	 .462049	 .105902	 21.0436	 99.2104	 .000000	 .000000	 .000000	 .300215	 94.6754	 .000000	 3.25421	 .199319	 .043743	 .594425	 .143052	 .000000	 99.2104	 .000000	 .000000	 .000000	 .114486	 31.8432	 .000000	 .746483	 .126435	 .031253	 .419327	 .058841	 66.6600	 .000000	 .000000	 .000000	 .173940	 96.7598	 .000000	 1.13414	 .384188	 .094966	 1.27418	 .178795	 .000000	 100.000	 2.00000	O	 .000000	 .000000	 .000000	 .003435	 .955392	 .000000	 .022397	 .003793	 .000938	 .012581	 .001765	 2.00000	 .008929	 .013891	 .004164	 .009879	 .011991	 .027499	 .023028	 .005869	 .009527	 .009017	 .008710	 .019103	 .018725	 .007868	 .014133	 .015224	 .034678	 .028118	 .009789	 .012302	 .011600	 .011765	 -8.6770	 -17.763	 -13.929	 3.80907	 .086684	 -52.782	 .871271	 3.68213	 20.5867	 1.87271	 6.28196	 -31.093	 27.5623	 10.8235	 259.949	214	334	319	303	301	332	333	140	335	126	503	"Wollastonite"	"Jadeite"	"Corundum"	"CaNb2O6"	"Cassiterite"	"Scheelite"	"Manganotantalite"	"Rutile"	"Mn"	"Magnetite"	"Zr"
"CS16_SpearHill_B"	19	 40.0000	 20.0000	 80.0000	 .000000	725	 .000000	 .000000	 .000000	 .214938	 74.6186	 .000000	 2.45857	 .116256	 .063436	 .418175	 .098413	 21.0044	 98.9928	 .000000	 .000000	 .000000	 .307477	 94.7365	 .000000	 3.00206	 .193922	 .081911	 .537981	 .132936	 -.00001	 98.9928	 .000000	 .000000	 .000000	 .117466	 31.9209	 .000000	 .689875	 .123231	 .058628	 .380189	 .054778	 66.6550	 .000000	 .000000	 .000000	 .178295	 96.9021	 .000000	 1.04713	 .374093	 .177977	 1.15414	 .166288	 .000000	 100.000	 2.00000	O	 .000000	 .000000	 .000000	 .003525	 .957795	 .000000	 .020700	 .003698	 .001759	 .011408	 .001644	 2.00000	 .008916	 .013889	 .004164	 .009866	 .011976	 .027483	 .023015	 .005865	 .009522	 .009013	 .008697	 .019075	 .018722	 .007867	 .014114	 .015205	 .034658	 .028102	 .009784	 .012296	 .011595	 .011747	 -8.8398	 -43.335	 -15.727	 3.72518	 .086610	 -48.944	 .925220	 3.77665	 11.3121	 2.02322	 6.71552	 -31.096	 27.5720	 10.8235	 270.028	214	334	319	303	301	332	333	140	335	126	503	"Wollastonite"	"Jadeite"	"Corundum"	"CaNb2O6"	"Cassiterite"	"Scheelite"	"Manganotantalite"	"Rutile"	"Mn"	"Magnetite"	"Zr"
"CS16_SpearHill_B"	19	 40.0000	 20.0000	 80.0000	 .000000	726	 .000000	 .000000	 .000000	 .228784	 74.5457	 .000000	 2.44321	 .116249	 .051224	 .423682	 .100810	 20.9862	 98.8958	 .000000	 .000000	 .000000	 .327285	 94.6440	 .000000	 2.98331	 .193910	 .066142	 .545066	 .136174	 .000000	 98.8958	 .000000	 .000000	 .000000	 .125146	 31.9187	 .000000	 .686189	 .123336	 .047384	 .385546	 .056163	 66.6576	 .000000	 .000000	 .000000	 .189980	 96.9089	 .000000	 1.04168	 .374462	 .143865	 1.17057	 .170517	 .000000	 100.000	 2.00000	O	 .000000	 .000000	 .000000	 .003755	 .957690	 .000000	 .020588	 .003701	 .001422	 .011568	 .001685	 2.00000	 .008916	 .013887	 .004164	 .009866	 .011977	 .027484	 .023016	 .005865	 .009522	 .009013	 .008696	 .019074	 .018719	 .007867	 .014114	 .015206	 .034660	 .028103	 .009784	 .012296	 .011595	 .011747	 -8.5049	 -20.622	 -14.904	 3.52696	 .086660	 -74.926	 .929659	 3.77700	 13.8448	 2.00268	 6.56648	 -31.099	 27.5816	 10.8235	 280.002	214	334	319	303	301	332	333	140	335	126	503	"Wollastonite"	"Jadeite"	"Corundum"	"CaNb2O6"	"Cassiterite"	"Scheelite"	"Manganotantalite"	"Rutile"	"Mn"	"Magnetite"	"Zr"
"CS16_SpearHill_B"	19	 40.0000	 20.0000	 80.0000	 .000000	727	 .000000	 .000000	 .000000	 .204379	 74.8817	 .000000	 2.41728	 .113518	 .046409	 .407874	 .109425	 21.0558	 99.2363	 .000000	 .000000	 .000000	 .292374	 95.0705	 .000000	 2.95164	 .189354	 .059925	 .524728	 .147811	  .00000	 99.2363	 .000000	 .000000	 .000000	 .111432	 31.9579	 .000000	 .676690	 .120045	 .042790	 .369950	 .060763	 66.6604	 .000000	 .000000	 .000000	 .169116	 97.0023	 .000000	 1.02698	 .364375	 .129882	 1.12291	 .184436	 .000000	 100.000	 2.00000	O	 .000000	 .000000	 .000000	 .003343	 .958826	 .000000	 .020303	 .003602	 .001284	 .011100	 .001823	 2.00000	 .008916	 .013887	 .004164	 .009865	 .011975	 .027484	 .023016	 .005866	 .009522	 .009013	 .008695	 .019074	 .018719	 .007869	 .014112	 .015204	 .034660	 .028104	 .009785	 .012296	 .011595	 .011745	 -8.1492	 -25.134	 -13.892	 3.89386	 .086453	 -195.77	 .937177	 3.86279	 15.2093	 2.06328	 6.08475	 -31.101	 27.5912	 10.8235	 289.963	214	334	319	303	301	332	333	140	335	126	503	"Wollastonite"	"Jadeite"	"Corundum"	"CaNb2O6"	"Cassiterite"	"Scheelite"	"Manganotantalite"	"Rutile"	"Mn"	"Magnetite"	"Zr"
"CS16_SpearHill_B"	19	 40.0000	 20.0000	 80.0000	 .000000	728	 .000000	 .000000	 .000000	 .165908	 75.7716	 .000000	 2.09919	 .103166	 .040132	 .362590	 .110904	 21.1876	 99.8411	 .000000	 .000000	 .000000	 .237339	 96.2004	 .000000	 2.56323	 .172086	 .051820	 .466471	 .149809	 .000000	 99.8411	 .000000	 .000000	 .000000	 .089890	 32.1352	 .000000	 .583963	 .108415	 .036771	 .326816	 .061199	 66.6578	 .000000	 .000000	 .000000	 .136176	 97.3637	 .000000	 .884650	 .328476	 .111411	 .990194	 .185422	 .000000	 100.000	 2.00000	O	 .000000	 .000000	 .000000	 .002697	 .964184	 .000000	 .017521	 .003253	 .001103	 .009806	 .001836	 2.00000	 .008901	 .013891	 .004166	 .009847	 .011955	 .027469	 .023002	 .005864	 .009518	 .009010	 .008677	 .019041	 .018725	 .007871	 .014086	 .015179	 .034640	 .028087	 .009781	 .012290	 .011592	 .011721	 -8.1774	 -20.540	 -10.648	 4.68221	 .085871	 -96.341	 1.04362	 4.22657	 17.4723	 2.26502	 5.99818	 -31.104	 27.6008	 10.8235	 299.938	214	334	319	303	301	332	333	140	335	126	503	"Wollastonite"	"Jadeite"	"Corundum"	"CaNb2O6"	"Cassiterite"	"Scheelite"	"Manganotantalite"	"Rutile"	"Mn"	"Magnetite"	"Zr"
"CS16_SpearHill_B"	19	 40.0000	 20.0000	 80.0000	 .000000	729	 .000000	 .000000	 .000000	 .165406	 75.5184	 .000000	 2.28665	 .102891	 .055509	 .391638	 .098756	 21.1689	 99.7882	 .000000	 .000000	 .000000	 .236620	 95.8789	 .000000	 2.79214	 .171628	 .071675	 .503841	 .133400	  .00000	 99.7882	 .000000	 .000000	 .000000	 .089691	 32.0538	 .000000	 .636630	 .108214	 .050901	 .353285	 .054540	 66.6530	 .000000	 .000000	 .000000	 .135962	 97.1801	 .000000	 .965063	 .328080	 .154322	 1.07109	 .165354	 .000000	 100.000	 2.00000	O	 .000000	 .000000	 .000000	 .002691	 .961810	 .000000	 .019103	 .003247	 .001527	 .010601	 .001637	 2.00000	 .008911	 .013886	 .004166	 .009858	 .011966	 .027477	 .023010	 .005865	 .009520	 .009011	 .008688	 .019063	 .018718	 .007871	 .014102	 .015192	 .034651	 .028097	 .009783	 .012292	 .011593	 .011735	 -8.4311	 -18.085	 -14.850	 4.69981	 .086042	 -91.666	 .977403	 4.23782	 12.8264	 2.13020	 6.68703	 -31.107	 27.6105	 10.8240	 310.013	214	334	319	303	301	332	333	140	335	126	503	"Wollastonite"	"Jadeite"	"Corundum"	"CaNb2O6"	"Cassiterite"	"Scheelite"	"Manganotantalite"	"Rutile"	"Mn"	"Magnetite"	"Zr"
"CS16_SpearHill_B"	19	 40.0000	 20.0000	 80.0000	 .000000	730	 .000000	 .000000	 .000000	 .205928	 75.1658	 .000000	 2.61504	 .113146	 .034773	 .443769	 .083839	 21.1744	 99.8368	 .000000	 .000000	 .000000	 .294589	 95.4313	 .000000	 3.19311	 .188733	 .044900	 .570907	 .113250	 -.00001	 99.8368	 .000000	 .000000	 .000000	 .111651	 31.9004	 .000000	 .727970	 .118985	 .031883	 .400264	 .046296	 66.6626	 .000000	 .000000	 .000000	 .169591	 96.9097	 .000000	 1.10575	 .361462	 .096856	 1.21596	 .140643	 .000000	 100.000	 2.00000	O	 .000000	 .000000	 .000000	 .003350	 .957071	 .000000	 .021840	 .003570	 .000957	 .012009	 .001389	 2.00000	 .008928	 .013879	 .004165	 .009877	 .011987	 .027495	 .023026	 .005868	 .009524	 .009014	 .008706	 .019100	 .018708	 .007870	 .014130	 .015219	 .034673	 .028116	 .009789	 .012298	 .011597	 .011760	 -7.8496	 -20.796	 -11.644	 3.87227	 .086309	 -40.372	 .883586	 3.87579	 20.0672	 1.93162	 7.81010	 -31.110	 27.6201	 10.8240	 319.988	214	334	319	303	301	332	333	140	335	126	503	"Wollastonite"	"Jadeite"	"Corundum"	"CaNb2O6"	"Cassiterite"	"Scheelite"	"Manganotantalite"	"Rutile"	"Mn"	"Magnetite"	"Zr"
"CS16_SpearHill_B"	19	 40.0000	 20.0000	 80.0000	 .000000	731	 .000000	 .000000	 .000000	 .179242	 75.2778	 .000000	 2.38844	 .110532	 .053307	 .426402	 .082531	 21.1413	 99.6596	 .000000	 .000000	 .000000	 .256413	 95.5735	 .000000	 2.91642	 .184374	 .068832	 .548565	 .111483	 -.00001	 99.6596	 .000000	 .000000	 .000000	 .097315	 31.9916	 .000000	 .665800	 .116395	 .048944	 .385126	 .045636	 66.6492	 .000000	 .000000	 .000000	 .147584	 97.0347	 .000000	 1.00973	 .353041	 .148452	 1.16814	 .138420	 .000000	 100.000	 2.00000	O	 .000000	 .000000	 .000000	 .002920	 .960001	 .000000	 .019979	 .003493	 .001469	 .011557	 .001369	 2.00000	 .008915	 .013878	 .004165	 .009863	 .011971	 .027480	 .023013	 .005865	 .009519	 .009011	 .008692	 .019073	 .018708	 .007870	 .014110	 .015198	 .034655	 .028101	 .009783	 .012292	 .011592	 .011742	 -8.3044	 -41.955	 -17.087	 4.37509	 .086195	 -90.964	 .945636	 3.96037	 13.3265	 1.99226	 7.91495	 -31.112	 27.6297	 10.8240	 329.952	214	334	319	303	301	332	333	140	335	126	503	"Wollastonite"	"Jadeite"	"Corundum"	"CaNb2O6"	"Cassiterite"	"Scheelite"	"Manganotantalite"	"Rutile"	"Mn"	"Magnetite"	"Zr"
"CS16_SpearHill_B"	19	 40.0000	 20.0000	 80.0000	 .000000	732	 .000000	 .000000	 .000000	 .208189	 75.1019	 .000000	 2.45890	 .108020	 .032085	 .441057	 .101635	 21.1249	 99.5767	 .000000	 .000000	 .000000	 .297824	 95.3502	 .000000	 3.00246	 .180184	 .041429	 .567419	 .137288	 .000000	 99.5767	 .000000	 .000000	 .000000	 .113132	 31.9454	 .000000	 .686054	 .113852	 .029485	 .398718	 .056250	 66.6571	 .000000	 .000000	 .000000	 .171707	 96.9709	 .000000	 1.04127	 .345600	 .089502	 1.21032	 .170748	 .000000	 100.000	 2.00000	O	 .000000	 .000000	 .000000	 .003394	 .958499	 .000000	 .020585	 .003416	 .000885	 .011963	 .001688	 2.00000	 .008918	 .013873	 .004165	 .009868	 .011977	 .027484	 .023017	 .005866	 .009520	 .009011	 .008696	 .019079	 .018701	 .007869	 .014116	 .015206	 .034660	 .028105	 .009784	 .012292	 .011593	 .011746	 -7.6873	 -22.232	 -15.991	 3.83178	 .086320	 -33.243	 .925162	 4.04755	 21.6801	 1.94050	 6.51662	 -31.115	 27.6394	 10.8240	 340.027	214	334	319	303	301	332	333	140	335	126	503	"Wollastonite"	"Jadeite"	"Corundum"	"CaNb2O6"	"Cassiterite"	"Scheelite"	"Manganotantalite"	"Rutile"	"Mn"	"Magnetite"	"Zr"
"CS16_SpearHill_B"	19	 40.0000	 20.0000	 80.0000	 .000000	733	 .000000	 .000000	 .000000	 .169776	 75.7280	 .000000	 2.09080	 .101508	 .044309	 .363764	 .096245	 21.1710	 99.7654	 .000000	 .000000	 .000000	 .242871	 96.1450	 .000000	 2.55299	 .169321	 .057213	 .467982	 .130008	  .00000	 99.7654	 .000000	 .000000	 .000000	 .092056	 32.1411	 .000000	 .582073	 .106754	 .040629	 .328125	 .053150	 66.6561	 .000000	 .000000	 .000000	 .139449	 97.3771	 .000000	 .881746	 .323429	 .123093	 .994111	 .161029	 .000000	 100.000	 2.00000	O	 .000000	 .000000	 .000000	 .002762	 .964386	 .000000	 .017465	 .003203	 .001219	 .009845	 .001595	 2.00000	 .008901	 .013879	 .004166	 .009848	 .011955	 .027468	 .023002	 .005864	 .009516	 .009008	 .008676	 .019042	 .018709	 .007872	 .014087	 .015178	 .034639	 .028087	 .009781	 .012287	 .011589	 .011720	 -7.2362	 -16.798	 -13.207	 4.58640	 .085890	 -100.03	 1.04685	 4.29160	 15.8871	 2.25874	 6.84122	 -31.118	 27.6490	 10.8240	 349.973	214	334	319	303	301	332	333	140	335	126	503	"Wollastonite"	"Jadeite"	"Corundum"	"CaNb2O6"	"Cassiterite"	"Scheelite"	"Manganotantalite"	"Rutile"	"Mn"	"Magnetite"	"Zr"
"CS16_SpearHill_B"	19	 40.0000	 20.0000	 80.0000	 .000000	734	 .000000	 .000000	 .000000	 .245730	 74.9222	 .000000	 2.99020	 .126239	 .065227	 .521905	 .106213	 21.2567	 100.234	 .000000	 .000000	 .000000	 .351528	 95.1219	 .000000	 3.65120	 .210573	 .084224	 .671429	 .143473	 -.00001	 100.234	 .000000	 .000000	 .000000	 .132692	 31.6684	 .000000	 .829041	 .132217	 .059564	 .468837	 .058414	 66.6508	 .000000	 .000000	 .000000	 .201854	 96.3494	 .000000	 1.26116	 .402262	 .181221	 1.42641	 .177722	 .000000	 100.000	 2.00000	O	 .000000	 .000000	 .000000	 .003982	 .950278	 .000000	 .024877	 .003967	 .001787	 .014068	 .001753	 2.00000	 .008945	 .013859	 .004164	 .009897	 .012008	 .027511	 .023042	 .005869	 .009525	 .009014	 .008724	 .019136	 .018682	 .007867	 .014159	 .015245	 .034694	 .028135	 .009790	 .012299	 .011597	 .011784	 -6.8980	 -24.330	 -11.671	 3.32395	 .086527	 -60.382	 .800620	 3.49719	 11.0215	 1.70571	 6.27416	 -31.120	 27.6586	 10.8240	 359.939	214	334	319	303	301	332	333	140	335	126	503	"Wollastonite"	"Jadeite"	"Corundum"	"CaNb2O6"	"Cassiterite"	"Scheelite"	"Manganotantalite"	"Rutile"	"Mn"	"Magnetite"	"Zr"
"CS16_SpearHill_B"	19	 40.0000	 20.0000	 80.0000	 .000000	735	 .000000	 .000000	 .000000	 .204404	 75.1589	 .000000	 2.51554	 .118228	 .056937	 .444683	 .097699	 21.1649	 99.7613	 .000000	 .000000	 .000000	 .292409	 95.4224	 .000000	 3.07162	 .197212	 .073519	 .572084	 .131972	  .00000	 99.7613	 .000000	 .000000	 .000000	 .110855	 31.9062	 .000000	 .700465	 .124364	 .052219	 .401199	 .053965	 66.6508	 .000000	 .000000	 .000000	 .168250	 96.8510	 .000000	 1.06313	 .377506	 .158512	 1.21784	 .163809	 .000000	 100.000	 2.00000	O	 .000000	 .000000	 .000000	 .003326	 .957414	 .000000	 .021019	 .003732	 .001567	 .012039	 .001619	 2.00000	 .008965	 .013934	 .004186	 .009920	 .012038	 .027623	 .023134	 .005895	 .009566	 .009055	 .008741	 .019180	 .018782	 .007909	 .014191	 .015284	 .034835	 .028248	 .009833	 .012352	 .011649	 .011808	 -9.1017	 -24.685	 -12.800	 3.91498	 .086725	 -54.933	 .914048	 3.73585	 12.5821	 1.93762	 6.79591	 -31.123	 27.6682	 10.8240	 369.938	214	334	319	303	301	332	333	140	335	126	503	"Wollastonite"	"Jadeite"	"Corundum"	"CaNb2O6"	"Cassiterite"	"Scheelite"	"Manganotantalite"	"Rutile"	"Mn"	"Magnetite"	"Zr"
"CS16_SpearHill_B"	19	 40.0000	 20.0000	 80.0000	 .000000	736	 .000000	 .000000	 .000000	 .108572	 77.0207	 .000000	 1.41856	 .090117	 .025300	 .249394	 .067555	 21.2886	 100.269	 .000000	 .000000	 .000000	 .155317	 97.7863	 .000000	 1.73215	 .150321	 .032669	 .320845	 .091253	  .00000	 100.269	 .000000	 .000000	 .000000	 .058548	 32.5109	 .000000	 .392763	 .094256	 .023072	 .223729	 .037102	 66.6596	 .000000	 .000000	 .000000	 .088402	 98.1766	 .000000	 .593034	 .284634	 .069673	 .675618	 .112042	 .000000	 100.000	 2.00000	O	 .000000	 .000000	 .000000	 .001757	 .975431	 .000000	 .011784	 .002828	 .000692	 .006713	 .001113	 2.00000	 .008916	 .013959	 .004191	 .009862	 .011977	 .027579	 .023095	 .005890	 .009557	 .009050	 .008686	 .019074	 .018817	 .007919	 .014108	 .015206	 .034780	 .028201	 .009825	 .012341	 .011643	 .011733	 -8.8376	 -19.097	 -9.5790	 6.91739	 .085468	 -220.20	 1.43263	 4.82806	 27.4156	 3.09564	 9.56099	 -31.126	 27.6779	 10.8240	 379.988	214	334	319	303	301	332	333	140	335	126	503	"Wollastonite"	"Jadeite"	"Corundum"	"CaNb2O6"	"Cassiterite"	"Scheelite"	"Manganotantalite"	"Rutile"	"Mn"	"Magnetite"	"Zr"
"CS16_SpearHill_B"	19	 40.0000	 20.0000	 80.0000	 .000000	737	 .000000	 .000000	 .000000	 .207685	 75.3980	 .000000	 2.41449	 .123602	 .038391	 .420001	 .109118	 21.2036	 99.9149	 .000000	 .000000	 .000000	 .297102	 95.7261	 .000000	 2.94823	 .206176	 .049572	 .540330	 .147396	 .000000	 99.9149	 .000000	 .000000	 .000000	 .112443	 31.9535	 .000000	 .671188	 .129797	 .035150	 .378288	 .060170	 66.6595	 .000000	 .000000	 .000000	 .170634	 96.9795	 .000000	 1.01853	 .393935	 .106682	 1.14811	 .182616	 .000000	 100.000	 2.00000	O	 .000000	 .000000	 .000000	 .003374	 .958709	 .000000	 .020138	 .003894	 .001055	 .011350	 .001805	 2.00000	 .008963	 .013935	 .004188	 .009918	 .012038	 .027629	 .023139	 .005896	 .009568	 .009057	 .008739	 .019176	 .018784	 .007912	 .014189	 .015283	 .034843	 .028254	 .009836	 .012354	 .011652	 .011804	 -8.0335	 -14.921	 -12.347	 3.85981	 .086603	 -77.609	 .943015	 3.58441	 18.3268	 2.02643	 6.13130	 -31.128	 27.6875	 10.8245	 389.988	214	334	319	303	301	332	333	140	335	126	503	"Wollastonite"	"Jadeite"	"Corundum"	"CaNb2O6"	"Cassiterite"	"Scheelite"	"Manganotantalite"	"Rutile"	"Mn"	"Magnetite"	"Zr"
