Repository: orthospar/MinorElements-Cassiterite

# MinorElements-Cassiterite
EPMA data and R code for generation of figures in "Systematic trends in the substitution mechanisms of minor elements in cassiterite", submitted for publication in the Australian Journal of Earth Sciences.

# Data Availability
The final cleaned and organised dataset is available above (cassiterite_EPMA.csv) and as a supplementary file hosted by AJES.

File: Data/180209/180209recalc.dat (part 2 of 46)
URRENT"	"BEAMSIZE"	"    LINE"	"  Si WT%"	"  Na WT%"	"  Al WT%"	"  Nb WT%"	"  Sn WT%"	"   W WT%"	"  Ta WT%"	"  Ti WT%"	"  Mn WT%"	"  Fe WT%"	"  Zr WT%"	"   O WT%"	"   TOTAL"	"    SiO2"	"    Na2O"	"   Al2O3"	"   Nb2O5"	"    SnO2"	"     WO3"	"   Ta2O5"	"    TiO2"	"     MnO"	"     FeO"	"    ZrO2"	"       O"	"   TOTAL"	"  Si AT%"	"  Na AT%"	"  Al AT%"	"  Nb AT%"	"  Sn AT%"	"   W AT%"	"  Ta AT%"	"  Ti AT%"	"  Mn AT%"	"  Fe AT%"	"  Zr AT%"	"   O AT%"	"Si OXMOL%"	"Na OXMOL%"	"Al OXMOL%"	"Nb OXMOL%"	"Sn OXMOL%"	"W OXMOL%"	"Ta OXMOL%"	"Ti OXMOL%"	"Mn OXMOL%"	"Fe OXMOL%"	"Zr OXMOL%"	"O OXMOL%"	"   TOTAL"	" FORMULA"	"   BASIS"	"Si FORMULA"	"Na FORMULA"	"Al FORMULA"	"Nb FORMULA"	"Sn FORMULA"	"W FORMULA"	"Ta FORMULA"	"Ti FORMULA"	"Mn FORMULA"	"Fe FORMULA"	"Zr FORMULA"	"O FORMULA"	"Si CDL99"	"Na CDL99"	"Al CDL99"	"Nb CDL99"	"Sn CDL99"	" W CDL99"	"Ta CDL99"	"Ti CDL99"	"Mn CDL99"	"Fe CDL99"	"Zr CDL99"	"SiO2 CDL99"	"Na2O CDL99"	"Al2O3 CDL99"	"Nb2O5 CDL99"	"SnO2 CDL99"	"WO3 CDL99"	"Ta2O5 CDL99"	"TiO2 CDL99"	"MnO CDL99"	"FeO CDL99"	"ZrO2 CDL99"	"Si %ERR "	"Na %ERR "	"Al %ERR "	"Nb %ERR "	"Sn %ERR "	" W %ERR "	"Ta %ERR "	"Ti %ERR "	"Mn %ERR "	"Fe %ERR "	"Zr %ERR "	"   X-POS"	"   Y-POS"	"   Z-POS"	" RELDIST"	"BEAMCURR"	"Si STD_NUM"	"Na STD_NUM"	"Al STD_NUM"	"Nb STD_NUM"	"Sn STD_NUM"	"W STD_NUM"	"Ta STD_NUM"	"Ti STD_NUM"	"Mn STD_NUM"	"Fe STD_NUM"	"Zr STD_NUM"	"Si STD_NAM"	"Na STD_NAM"	"Al STD_NAM"	"Nb STD_NAM"	"Sn STD_NAM"	"W STD_NAM"	"Ta STD_NAM"	"Ti STD_NAM"	"Mn STD_NAM"	"Fe STD_NAM"	"Zr STD_NAM"
"BT-twinsector"	2	 40.0000	 20.0000	 80.0000	 .000000	91	 .000000	 .000000	 .000000	 .069722	 78.5085	 .000000	 .109331	 .000000	 .003485	 .040180	 .010695	 21.2371	 99.9790	 .000000	 .000000	 .000000	 .099740	 99.6751	 .000000	 .133500	 .000000	 .004500	 .051691	 .014447	 .000002	 99.9790	 .000000	 .000000	 .000000	 .037692	 33.2219	 .000000	 .030347	 .000000	 .003186	 .036135	 .005889	 66.6649	 .000000	 .000000	 .000000	 .056592	 99.7621	 .000000	 .045564	 .000000	 .009568	 .108510	 .017683	 .000000	 100.000	 2.00000	O	 .000000	 .000000	 .000000	 .001131	 .996682	 .000000	 .000910	 .000000	 .000096	 .001084	 .000177	 2.00000	 .008573	 .014809	 .004139	 .009431	 .011532	 .027002	 .022696	 .005822	 .009607	 .008943	 .008474	 .018340	 .019962	 .007821	 .013492	 .014641	 .034052	 .027713	 .009712	 .012405	 .011506	 .011447	 -56.733	 -28.519	 -9.8019	 10.0546	 .082866	 -50.260	 14.9261	 -27.997	 195.498	 16.2967	 56.4245	 30.1083	 13.9583	 13.0655	 329.994	 80.9300	214	334	319	303	301	332	333	140	335	126	503	"Wollastonite"	"Jadeite"	"Corundum"	"CaNb2O6"	"Cassiterite"	"Scheelite"	"Manganotantalite"	"Rutile"	"Mn"	"Magnetite"	"Zr"
"BT-twinsector"	2	 40.0000	 20.0000	 80.0000	 .000000	92	 .000000	 .000000	 .000000	 .039820	 78.3551	 .000000	 .029689	 .000000	 .005966	 .023265	 .004952	 21.1592	 99.6180	 .000000	 .000000	 .000000	 .056964	 99.4805	 .000000	 .036252	 .000000	 .007704	 .029930	 .006689	  .00000	 99.6180	 .000000	 .000000	 .000000	 .021605	 33.2781	 .000000	 .008271	 .000000	 .005475	 .020999	 .002736	 66.6628	 .000000	 .000000	 .000000	 .032419	 99.8675	 .000000	 .012410	 .000000	 .016429	 .063019	 .008212	 .000000	 100.000	 2.00000	O	 .000000	 .000000	 .000000	 .000648	 .998400	 .000000	 .000248	 .000000	 .000164	 .000630	 .000082	 2.00000	 .008568	 .014810	 .004140	 .009427	 .011527	 .026998	 .022693	 .005822	 .009606	 .008943	 .008471	 .018329	 .019963	 .007822	 .013486	 .014635	 .034047	 .027709	 .009712	 .012404	 .011505	 .011443	 -37.357	 -47.605	 -9.5830	 17.2289	 .082928	 -69.687	 54.1117	 -12.509	 114.487	 27.7291	 121.258	 30.0984	 13.9566	 13.0655	 340.027	 80.9300	214	334	319	303	301	332	333	140	335	126	503	"Wollastonite"	"Jadeite"	"Corundum"	"CaNb2O6"	"Cassiterite"	"Scheelite"	"Manganotantalite"	"Rutile"	"Mn"	"Magnetite"	"Zr"
"BT-twinsector"	2	 40.0000	 20.0000	 80.0000	 .000000	93	 .000000	 .000000	 .000000	 .019150	 78.6786	 .000000	 .022100	 .000000	 .000000	 .014349	 .000000	 21.2298	 99.9640	 .000000	 .000000	 .000000	 .027395	 99.8911	 .000000	 .026986	 .000000	 .000000	 .018460	 .000000	 .000002	 99.9640	 .000000	 .000000	 .000000	 .010356	 33.3055	 .000000	 .006136	 .000000	 .000000	 .012909	 .000000	 66.6651	 .000000	 .000000	 .000000	 .015537	 99.9365	 .000000	 .009206	 .000000	 .000000	 .038735	 .000000	 .000000	 100.000	 2.00000	O	 .000000	 .000000	 .000000	 .000311	 .999188	 .000000	 .000184	 .000000	 .000000	 .000387	 .000000	 2.00000	 .008569	 .014809	 .004140	 .009427	 .011526	 .026998	 .022692	 .005822	 .009606	 .008943	 .008471	 .018333	 .019962	 .007822	 .013486	 .014634	 .034046	 .027709	 .009712	 .012404	 .011505	 .011443	 -47.945	 -18.211	 -11.146	 35.2844	 .082744	 -36.243	 72.5803	 -14.146	 -244.45	 44.6001	 -441.32	 30.0886	 13.9549	 13.0655	 349.975	 80.9400	214	334	319	303	301	332	333	140	335	126	503	"Wollastonite"	"Jadeite"	"Corundum"	"CaNb2O6"	"Cassiterite"	"Scheelite"	"Manganotantalite"	"Rutile"	"Mn"	"Magnetite"	"Zr"
"BT-twinsector"	2	 40.0000	 20.0000	 80.0000	 .000000	94	 .000000	 .000000	 .000000	 .027853	 78.5060	 .000000	 .044910	 .000000	 .000000	 .013246	 .009859	 21.1952	 99.7971	 .000000	 .000000	 .000000	 .039844	 99.6720	 .000000	 .054838	 .000000	 .000000	 .017041	 .013317	 .000000	 99.7971	 .000000	 .000000	 .000000	 .015088	 33.2878	 .000000	 .012491	 .000000	 .000000	 .011936	 .005439	 66.6673	 .000000	 .000000	 .000000	 .022641	 99.9065	 .000000	 .018744	 .000000	 .000000	 .035825	 .016324	 .000000	 100.000	 2.00000	O	 .000000	 .000000	 .000000	 .000453	 .998624	 .000000	 .000375	 .000000	 .000000	 .000358	 .000163	 2.00000	 .008570	 .014805	 .004139	 .009428	 .011527	 .026997	 .022692	 .005822	 .009605	 .008942	 .008472	 .018334	 .019957	 .007821	 .013487	 .014635	 .034045	 .027708	 .009712	 .012403	 .011504	 .011444	 -45.175	 -22.278	 -10.674	 24.4178	 .082838	 -43.816	 35.8773	 -14.966	 -97.019	 48.2628	 61.1488	 30.0787	 13.9531	 13.0655	 360.046	 80.9500	214	334	319	303	301	332	333	140	335	126	503	"Wollastonite"	"Jadeite"	"Corundum"	"CaNb2O6"	"Cassiterite"	"Scheelite"	"Manganotantalite"	"Rutile"	"Mn"	"Magnetite"	"Zr"
"BT-twinsector"	2	 40.0000	 20.0000	 80.0000	 .000000	95	 .000000	 .000000	 .000000	 .050283	 78.3476	 .000000	 .015225	 .000000	 .003425	 .011388	 .028391	 21.1625	 99.6188	 .000000	 .000000	 .000000	 .071932	 99.4708	 .000000	 .018591	 .000000	 .004423	 .014651	 .038351	  .00000	 99.6188	 .000000	 .000000	 .000000	 .027280	 33.2719	 .000000	 .004241	 .000000	 .003143	 .010278	 .015688	 66.6674	 .000000	 .000000	 .000000	 .040940	 99.8653	 .000000	 .006365	 .000000	 .009433	 .030850	 .047087	 .000000	 100.000	 2.00000	O	 .000000	 .000000	 .000000	 .000818	 .998146	 .000000	 .000127	 .000000	 .000094	 .000308	 .000471	 2.00000	 .008564	 .014799	 .004138	 .009425	 .011525	 .026992	 .022687	 .005821	 .009603	 .008941	 .008469	 .018321	 .019949	 .007819	 .013482	 .014632	 .034039	 .027702	 .009709	 .012400	 .011502	 .011440	 -68.116	 -31.643	 -9.8066	 13.7428	 .082921	 -41.490	 105.186	 -13.990	 198.819	 56.0305	 21.5404	 30.0689	 13.9514	 13.0655	 369.994	 80.9600	214	334	319	303	301	332	333	140	335	126	503	"Wollastonite"	"Jadeite"	"Corundum"	"CaNb2O6"	"Cassiterite"	"Scheelite"	"Manganotantalite"	"Rutile"	"Mn"	"Magnetite"	"Zr"
"BT-twinsector"	2	 40.0000	 20.0000	 80.0000	 .000000	96	 .000000	 .000000	 .000000	 .070221	 78.3555	 .000000	 .007315	 .000000	 .000000	 .021067	 .008269	 21.1662	 99.6285	 .000000	 .000000	 .000000	 .100455	 99.4809	 .000000	 .008932	 .000000	 .000000	 .027103	 .011170	 -.00001	 99.6285	 .000000	 .000000	 .000000	 .038090	 33.2693	 .000000	 .002037	 .000000	 .000000	 .019011	 .004568	 66.6670	 .000000	 .000000	 .000000	 .057170	 99.8690	 .000000	 .003058	 .000000	 .000000	 .057067	 .013713	 .000000	 100.000	 2.00000	O	 .000000	 .000000	 .000000	 .001143	 .998073	 .000000	 .000061	 .000000	 .000000	 .000570	 .000137	 2.00000	 .008588	 .014841	 .004151	 .009452	 .011558	 .027072	 .022754	 .005838	 .009631	 .008967	 .008494	 .018373	 .020005	 .007843	 .013522	 .014675	 .034140	 .027784	 .009738	 .012436	 .011536	 .011473	 -53.350	 -43.774	 -10.389	 10.0089	 .083163	 -46.187	 219.246	 -10.304	 -43.061	 30.6437	 73.0032	 30.0590	 13.9497	 13.0655	 380.027	 80.4800	214	334	319	303	301	332	333	140	335	126	503	"Wollastonite"	"Jadeite"	"Corundum"	"CaNb2O6"	"Cassiterite"	"Scheelite"	"Manganotantalite"	"Rutile"	"Mn"	"Magnetite"	"Zr"
"BT-twinsector"	2	 40.0000	 20.0000	 80.0000	 .000000	97	 .000000	 .000000	 .000000	 .067214	 78.4749	 .000000	 .000000	 .000000	 .000000	 .015574	 .000000	 21.1910	 99.7487	 .000000	 .000000	 .000000	 .096152	 99.6325	 .000000	 .000000	 .000000	 .000000	 .020036	 .000000	 .000004	 99.7487	 .000000	 .000000	 .000000	 .036417	 33.2815	 .000000	 .000000	 .000000	 .000000	 .014038	 .000000	 66.6681	 .000000	 .000000	 .000000	 .054657	 99.9032	 .000000	 .000000	 .000000	 .000000	 .042138	 .000000	 .000000	 100.000	 2.00000	O	 .000000	 .000000	 .000000	 .001092	 .998424	 .000000	 .000000	 .000000	 .000000	 .000421	 .000000	 2.00000	 .008565	 .014800	 .004140	 .009427	 .011528	 .026999	 .022693	 .005823	 .009606	 .008943	 .008471	 .018325	 .019950	 .007822	 .013486	 .014635	 .034049	 .027710	 .009712	 .012403	 .011505	 .011443	 -50.250	 -17.103	 -10.387	 10.4072	 .082875	 -32.541	 -75.577	 -14.128	 -100.88	 41.1379	 -47.948	 30.0492	 13.9480	 13.0655	 389.975	 80.9100	214	334	319	303	301	332	333	140	335	126	503	"Wollastonite"	"Jadeite"	"Corundum"	"CaNb2O6"	"Cassiterite"	"Scheelite"	"Manganotantalite"	"Rutile"	"Mn"	"Magnetite"	"Zr"
"BT-twinsector"	2	 40.0000	 20.0000	 80.0000	 .000000	98	 .000000	 .000000	 .000000	 .017515	 78.4155	 .000000	 .007572	 .000000	 .000000	 .001383	 .000483	 21.1514	 99.5939	 .000000	 .000000	 .000000	 .025056	 99.5571	 .000000	 .009246	 .000000	 .000000	 .001779	 .000653	 -.00001	 99.5939	 .000000	 .000000	 .000000	 .009507	 33.3187	 .000000	 .002110	 .000000	 .000000	 .001248	 .000267	 66.6682	 .000000	 .000000	 .000000	 .014264	 99.9780	 .000000	 .003166	 .000000	 .000000	 .003746	 .000802	 .000000	 100.000	 2.00000	O	 .000000	 .000000	 .000000	 .000285	 .999538	 .000000	 .000063	 .000000	 .000000	 .000037	 .000008	 2.00000	 .008568	 .014797	 .004139	 .009426	 .011525	 .026993	 .022689	 .005822	 .009604	 .008941	 .008470	 .018329	 .019946	 .007821	 .013484	 .014632	 .034041	 .027704	 .009712	 .012401	 .011503	 .011442	 -48.704	 -19.437	 -11.318	 38.5257	 .082872	 -55.147	 211.196	 -12.019	 -47.108	 457.348	 1237.74	 30.0393	 13.9463	 13.0655	 400.019	 80.9600	214	334	319	303	301	332	333	140	335	126	503	"Wollastonite"	"Jadeite"	"Corundum"	"CaNb2O6"	"Cassiterite"	"Scheelite"	"Manganotantalite"	"Rutile"	"Mn"	"Magnetite"	"Zr"
"BT-twinsector"	2	 40.0000	 20.0000	 80.0000	 .000000	99	 .000000	 .000000	 .000000	 .048748	 78.3324	 .000000	 .000000	 .000000	 .000000	 .006909	 .000000	 21.1422	 99.5302	 .000000	 .000000	 .000000	 .069737	 99.4516	 .000000	 .000000	 .000000	 .000000	 .008889	 .000000	  .00000	 99.5302	 .000000	 .000000	 .000000	 .026474	 33.2983	 .000000	 .000000	 .000000	 .000000	 .006242	 .000000	 66.6690	 .000000	 .000000	 .000000	 .039729	 99.9415	 .000000	 .000000	 .000000	 .000000	 .018735	 .000000	 .000000	 100.000	 2.00000	O	 .000000	 .000000	 .000000	 .000794	 .998914	 .000000	 .000000	 .000000	 .000000	 .000187	 .000000	 2.00000	 .008563	 .014790	 .004138	 .009423	 .011522	 .026987	 .022683	 .005820	 .009601	 .008939	 .008468	 .018319	 .019937	 .007819	 .013480	 .014629	 .034032	 .027697	 .009709	 .012397	 .011500	 .011438	 -30.960	 -23.187	 -11.177	 14.1575	 .082907	 -48.054	 -45.140	 -12.102	 -358.73	 91.9571	 -705.88	 30.0295	 13.9446	 13.0655	 409.975	 80.9900	214	334	319	303	301	332	333	140	335	126	503	"Wollastonite"	"Jadeite"	"Corundum"	"CaNb2O6"	"Cassiterite"	"Scheelite"	"Manganotantalite"	"Rutile"	"Mn"	"Magnetite"	"Zr"
"BT-twinsector"	2	 40.0000	 20.0000	 80.0000	 .000000	100	 .000000	 .000000	 .000000	 .175232	 78.3699	 .000000	 .000000	 .000000	 .000000	 .038223	 .015502	 21.2211	 99.8200	 .000000	 .000000	 .000000	 .250677	 99.4992	 .000000	 .000000	 .000000	 .000000	 .049173	 .020940	 .000008	 99.8200	 .000000	 .000000	 .000000	 .094811	 33.1912	 .000000	 .000000	 .000000	 .000000	 .034404	 .008542	 66.6710	 .000000	 .000000	 .000000	 .142437	 99.7285	 .000000	 .000000	 .000000	 .000000	 .103372	 .025667	 .000000	 100.000	 2.00000	O	 .000000	 .000000	 .000000	 .002844	 .995673	 .000000	 .000000	 .000000	 .000000	 .001032	 .000256	 2.00000	 .008553	 .014778	 .004136	 .009420	 .011522	 .026984	 .022680	 .005818	 .009598	 .008937	 .008465	 .018299	 .019921	 .007815	 .013476	 .014629	 .034029	 .027693	 .009705	 .012393	 .011497	 .011435	 -43.166	 -23.413	 -11.215	 4.27890	 .082920	 -68.992	 -67.383	 -11.621	 -187.57	 17.0902	 39.0363	 30.0196	 13.9428	 13.0655	 420.038	 80.9800	214	334	319	303	301	332	333	140	335	126	503	"Wollastonite"	"Jadeite"	"Corundum"	"CaNb2O6"	"Cassiterite"	"Scheelite"	"Manganotantalite"	"Rutile"	"Mn"	"Magnetite"	"Zr"
"BT-twinsector"	2	 40.0000	 20.0000	 80.0000	 .000000	101	 .000000	 .000000	 .000000	 .080578	 78.5290	 .000000	 .017819	 .000000	 .000000	 .019220	 .011870	 21.2205	 99.8790	 .000000	 .000000	 .000000	 .115270	 99.7012	 .000000	 .021757	 .000000	 .000000	 .024727	 .016034	 .000000	 99.8790	 .000000	 .000000	 .000000	 .043597	 33.2586	 .000000	 .004950	 .000000	 .000000	 .017300	 .006541	 66.6690	 .000000	 .000000	 .000000	 .065448	 99.8555	 .000000	 .007431	 .000000	 .000000	 .051941	 .019639	 .000000	 100.000	 2.00000	O	 .000000	 .000000	 .000000	 .001308	 .997724	 .000000	 .000148	 .000000	 .000000	 .000519	 .000196	 2.00000	 .008562	 .014783	 .004137	 .009423	 .011523	 .026986	 .022682	 .005820	 .009600	 .008938	 .008468	 .018317	 .019927	 .007817	 .013480	 .014630	 .034032	 .027696	 .009708	 .012396	 .011499	 .011439	 -44.597	 -13.234	 -12.376	 8.75803	 .082813	 -36.738	 89.9048	 -14.474	 -48.017	 33.4260	 50.8496	 30.0098	 13.9411	 13.0655	 429.983	 80.9900	214	334	319	303	301	332	333	140	335	126	503	"Wollastonite"	"Jadeite"	"Corundum"	"CaNb2O6"	"Cassiterite"	"Scheelite"	"Manganotantalite"	"Rutile"	"Mn"	"Magnetite"	"Zr"
"BT-twinsector"	2	 40.0000	 20.0000	 80.0000	 .000000	102	 .000000	 .000000	 .000000	 .007681	 78.6935	 .000000	 .019085	 .000000	 .000000	 .000000	 .015675	 21.2296	 99.9655	 .000000	 .000000	 .000000	 .010988	 99.9100	 .000000	 .023304	 .000000	 .000000	 .000000	 .021174	 -.00001	 99.9655	 .000000	 .000000	 .000000	 .004154	 33.3137	 .000000	 .005300	 .000000	 .000000	 .000000	 .008634	 66.6682	 .000000	 .000000	 .000000	 .006232	 99.9599	 .000000	 .007951	 .000000	 .000000	 .000000	 .025907	 .000000	 100.000	 2.00000	O	 .000000	 .000000	 .000000	 .000125	 .999387	 .000000	 .000159	 .000000	 .000000	 .000000	 .000259	 2.00000	 .008567	 .014785	 .004138	 .009424	 .011523	 .026987	 .022683	 .005821	 .009601	 .008939	 .008470	 .018328	 .019930	 .007819	 .013482	 .014630	 .034033	 .027698	 .009710	 .012397	 .011500	 .011441	 -72.702	 -20.690	 -11.185	 87.1898	 .082706	 -45.890	 83.9617	 -12.207	 -35.508	 -140.74	 38.6303	 29.9999	 13.9394	 13.0655	 440.019	 81.0000	214	334	319	303	301	332	333	140	335	126	503	"Wollastonite"	"Jadeite"	"Corundum"	"CaNb2O6"	"Cassiterite"	"Scheelite"	"Manganotantalite"	"Rutile"	"Mn"	"Magnetite"	"Zr"
"BT-twinsector"	2	 40.0000	 20.0000	 80.0000	 .000000	103	 .000000	 .000000	 .000000	 .066850	 78.2779	 .000000	 .000000	 .000000	 .000000	 .011252	 .007134	 21.1390	 99.5022	 .000000	 .000000	 .000000	 .095631	 99.3824	 .000000	 .000000	 .000000	 .000000	 .014476	 .009637	 .000004	 99.5022	 .000000	 .000000	 .000000	 .036309	 33.2803	 .000000	 .000000	 .000000	 .000000	 .010167	 .003946	 66.6693	 .000000	 .000000	 .000000	 .054498	 99.9031	 .000000	 .000000	 .000000	 .000000	 .030521	 .011847	 .000000	 100.000	 2.00000	O	 .000000	 .000000	 .000000	 .001089	 .998368	 .000000	 .000000	 .000000	 .000000	 .000305	 .000118	 2.00000	 .008560	 .014778	 .004137	 .009422	 .011521	 .026982	 .022679	 .005819	 .009598	 .008937	 .008467	 .018313	 .019921	 .007817	 .013478	 .014627	 .034027	 .027692	 .009707	 .012394	 .011498	 .011437	 -139.09	 -33.710	 -10.891	 10.4553	 .082931	 -95.124	 -22.911	 -11.905	 -47.965	 56.6773	 84.2735	 29.9901	 13.9377	 13.0655	 449.964	 81.0100	214	334	319	303	301	332	333	140	335	126	503	"Wollastonite"	"Jadeite"	"Corundum"	"CaNb2O6"	"Cassiterite"	"Scheelite"	"Manganotantalite"	"Rutile"	"Mn"	"Magnetite"	"Zr"
"BT-twinsector"	2	 40.0000	 20.0000	 80.0000	 .000000	104	 .000000	 .000000	 .000000	 .090481	 78.3101	 .000000	 .000000	 .000000	 .000000	 .015300	 .000964	 21.1569	 99.5737	 .000000	 .000000	 .000000	 .129437	 99.4232	 .000000	 .000000	 .000000	 .000000	 .019683	 .001303	 .000002	 99.5737	 .000000	 .000000	 .000000	 .049104	 33.2663	 .000000	 .000000	 .000000	 .000000	 .013813	 .000533	 66.6703	 .000000	 .000000	 .000000	 .073718	 99.8832	 .000000	 .000000	 .000000	 .000000	 .041474	 .001600	 .000000	 100.000	 2.00000	O	 .000000	 .000000	 .000000	 .001473	 .997936	 .000000	 .000000	 .000000	 .000000	 .000414	 .000016	 2.00000	 .008558	 .014774	 .004136	 .009421	 .011521	 .026980	 .022677	 .005819	 .009597	 .008936	 .008466	 .018310	 .019915	 .007816	 .013477	 .014627	 .034024	 .027690	 .009706	 .012392	 .011496	 .011436	 -68.120	 -21.421	 -11.387	 7.85007	 .082913	 -168.93	 -25.319	 -11.278	 -177.15	 41.8333	 620.317	 29.9802	 13.9360	 13.0655	 460.021	 81.0200	214	334	319	303	301	332	333	140	335	126	503	"Wollastonite"	"Jadeite"	"Corundum"	"CaNb2O6"	"Cassiterite"	"Scheelite"	"Manganotantalite"	"Rutile"	"Mn"	"Magnetite"	"Zr"
"BT-twinsector"	2	 40.0000	 20.0000	 80.0000	 .000000	105	 .000944	 .000000	 .000000	 .073535	 78.2797	 .006542	 .000000	 .000000	 .000000	 .013737	 .023188	 21.1515	 99.5492	 .002019	 .000000	 .000000	 .105195	 99.3847	 .008250	 .000000	 .000000	 .000000	 .017673	 .031322	 .000002	 99.5492	 .001695	 .000000	 .000000	 .039917	 33.2616	 .001794	 .000000	 .000000	 .000000	 .012405	 .012820	 66.6698	 .005088	 .000000	 .000000	 .059917	 99.8539	 .005387	 .000000	 .000000	 .000000	 .037242	 .038485	 .000000	 100.000	 2.00000	O	 .000051	 .000000	 .000000	 .001197	 .997801	 .000054	 .000000	 .000000	 .000000	 .000372	 .000385	 2.00000	 .008558	 .014771	 .004136	 .009420	 .011520	 .026978	 .022675	 .005818	 .009596	 .008936	 .008466	 .018308	 .019910	 .007815	 .013476	 .014626	 .034022	 .027688	 .009705	 .012391	 .011496	 .011436	 631.937	 -51.115	 -11.217	 9.54787	 .082926	 290.744	 -15.123	 -16.475	 -281.24	 46.5218	 26.2601	 29.9704	 13.9343	 13.0655	 469.965	 81.0300	214	334	319	303	301	332	333	140	335	126	503	"Wollastonite"	"Jadeite"	"Corundum"	"CaNb2O6"	"Cassiterite"	"Scheelite"	"Manganotantalite"	"Rutile"	"Mn"	"Magnetite"	"Zr"
"BT-twinsector"	2	 40.0000	 20.0000	 80.0000	 .000000	106	 .000000	 .000000	 .000000	 .089299	 78.3415	 .000000	 .000000	 .000000	 .000000	 .016706	 .014080	 21.1698	 99.6314	 .000000	 .000000	 .000000	 .127746	 99.4631	 .000000	 .000000	 .000000	 .000000	 .021493	 .019019	 .000006	 99.6314	 .000000	 .000000	 .000000	 .048432	 33.2590	 .000000	 .000000	 .000000	 .000000	 .015073	 .007778	 66.6697	 .000000	 .000000	 .000000	 .072708	 99.8587	 .000000	 .000000	 .000000	 .000000	 .045257	 .023352	 .000000	 100.000	 2.00000	O	 .000000	 .000000	 .000000	 .001453	 .997724	 .000000	 .000000	 .000000	 .000000	 .000452	 .000233	 2.00000	 .008558	 .014769	 .004136	 .009421	 .011521	 .026979	 .022676	 .005818	 .009596	 .008936	 .008467	 .018308	 .019908	 .007815	 .013477	 .014627	 .034023	 .027689	 .009705	 .012391	 .011496	 .011437	 -46.841	 -33.638	 -11.138	 7.94756	 .082898	 -88.790	 -17.093	 -15.062	 -36.508	 38.3582	 42.9365	 29.9605	 13.9326	 13.0655	 480.000	 81.0200	214	334	319	303	301	332	333	140	335	126	503	"Wollastonite"	"Jadeite"	"Corundum"	"CaNb2O6"	"Cassiterite"	"Scheelite"	"Manganotantalite"	"Rutile"	"Mn"	"Magnetite"	"Zr"
"BT-twinsector"	2	 40.0000	 20.0000	 80.0000	 .000000	107	 .000000	 .000000	 .000000	 .086602	 78.2690	 .034873	 .000000	 .000000	 .000000	 .015073	 .027929	 21.1626	 99.5961	 .000000	 .000000	 .000000	 .123888	 99.3711	 .043978	 .000000	 .000000	 .000000	 .019392	 .037727	 .000000	 99.5961	 .000000	 .000000	 .000000	 .046988	 33.2413	 .009562	 .000000	 .000000	 .000000	 .013605	 .015434	 66.6732	 .000000	 .000000	 .000000	 .070545	 99.8136	 .028710	 .000000	 .000000	 .000000	 .040853	 .046343	 .000000	 100.000	 2.00000	O	 .000000	 .000000	 .000000	 .001409	 .997141	 .000287	 .000000	 .000000	 .000000	 .000408	 .000463	 2.00000	 .008559	 .014765	 .004136	 .009422	 .011522	 .026978	 .022675	 .005818	 .009595	 .008935	 .008468	 .018310	 .019902	 .007814	 .013478	 .014628	 .034022	 .027688	 .009705	 .012390	 .011495	 .011438	 -40.604	 -109.23	 -10.791	 8.18087	 .082935	 54.8163	 -51.470	 -12.978	 -44.817	 42.4476	 21.8862	 29.9507	 13.9308	 13.0655	 489.964	 81.0400	214	334	319	303	301	332	333	140	335	126	503	"Wollastonite"	"Jadeite"	"Corundum"	"CaNb2O6"	"Cassiterite"	"Scheelite"	"Manganotantalite"	"Rutile"	"Mn"	"Magnetite"	"Zr"
"BT-twinsector"	2	 40.0000	 20.0000	 80.0000	 .000000	108	 .000000	 .000000	 .000000	 .035691	 78.4625	 .000000	 .000000	 .000000	 .000000	 .000000	 .016362	 21.1754	 99.6899	 .000000	 .000000	 .000000	 .051058	 99.6168	 .000000	 .000000	 .000000	 .000000	 .000000	 .022102	  .00000	 99.6899	 .000000	 .000000	 .000000	 .019352	 33.3017	 .000000	 .000000	 .000000	 .000000	 .000000	 .009036	 66.6699	 .000000	 .000000	 .000000	 .029040	 99.9439	 .000000	 .000000	 .000000	 .000000	 .000000	 .027118	 .000000	 100.000	 2.00000	O	 .000000	 .000000	 .000000	 .000581	 .999003	 .000000	 .000000	 .000000	 .000000	 .000000	 .000271	 2.00000	 .008561	 .014767	 .004136	 .009421	 .011520	 .026978	 .022675	 .005819	 .009596	 .008936	 .008467	 .018315	 .019906	 .007816	 .013477	 .014626	 .034022	 .027687	 .009707	 .012391	 .011496	 .011438	 -37.432	 -14.439	 -10.678	 19.1513	 .082813	 -175.63	 -18.413	 -13.209	 -188.05	 -236.09	 37.0179	 29.9408	 13.9291	 13.0655	 500.019	 81.0400	214	334	319	303	301	332	333	140	335	126	503	"Wollastonite"	"Jadeite"	"Corundum"	"CaNb2O6"	"Cassiterite"	"Scheelite"	"Manganotantalite"	"Rutile"	"Mn"	"Magnetite"	"Zr"
"BT-twinsector"	2	 40.0000	 20.0000	 80.0000	 .000000	109	 .000000	 .000000	 .000000	 .098704	 78.4316	 .017090	 .000000	 .000000	 .000000	 .013615	 .010799	 21.2006	 99.7723	 .000000	 .000000	 .000000	 .141200	 99.5775	 .021552	 .000000	 .000000	 .000000	 .017516	 .014587	  .00000	 99.7723	 .000000	 .000000	 .000000	 .053458	 33.2506	 .004677	 .000000	 .000000	 .000000	 .012267	 .005957	 66.6731	 .000000	 .000000	 .000000	 .080267	 99.8510	 .014046	 .000000	 .000000	 .000000	 .036838	 .017888	 .000000	 100.000	 2.00000	O	 .000000	 .000000	 .000000	 .001604	 .997422	 .000140	 .000000	 .000000	 .000000	 .000368	 .000179	 2.00000	 .008557	 .014759	 .004135	 .009420	 .011520	 .026974	 .022672	 .005818	 .009594	 .008934	 .008466	 .018307	 .019895	 .007813	 .013475	 .014625	 .034017	 .027683	 .009704	 .012388	 .011493	 .011436	 -45.529	 -17.320	 -9.6483	 7.23500	 .082834	 111.484	 -33.310	 -12.249	 -54.238	 46.9240	 55.8320	 29.9310	 13.9274	 13.0660	 509.967	 81.0600	214	334	319	303	301	332	333	140	335	126	503	"Wollastonite"	"Jadeite"	"Corundum"	"CaNb2O6"	"Cassiterite"	"Scheelite"	"Manganotantalite"	"Rutile"	"Mn"	"Magnetite"	"Zr"
"BT-twinsector"	2	 40.0000	 20.0000	 80.0000	 .000000	110	 .000000	 .000000	 .000000	 .099350	 78.2280	 .001029	 .000000	 .000000	 .008231	 .023624	 .007290	 21.1458	 99.5134	 .000000	 .000000	 .000000	 .142125	 99.3191	 .001297	 .000000	 .000000	 .010628	 .030392	 .009848	 .000002	 99.5134	 .000000	 .000000	 .000000	 .053942	 33.2467	 .000282	 .000000	 .000000	 .007558	 .021338	 .004031	 66.6661	 .000000	 .000000	 .000000	 .080977	 99.8193	 .000847	 .000000	 .000000	 .022691	 .064065	 .012104	 .000000	 100.000	 2.00000	O	 .000000	 .000000	 .000000	 .001618	 .997410	 .000008	 .000000	 .000000	 .000227	 .000640	 .000121	 2.00000	 .008555	 .014757	 .004135	 .009419	 .011519	 .026974	 .022671	 .005817	 .009593	 .008933	 .008466	 .018303	 .019893	 .007813	 .013474	 .014624	 .034016	 .027683	 .009703	 .012387	 .011493	 .011435	 -38.591	 -35.871	 -12.026	 7.19063	 .082946	 1847.15	 -48.890	 -13.575	 83.0765	 27.2876	 82.4654	 29.9211	 13.9257	 13.0660	 520.000	 81.0500	214	334	319	303	301	332	333	140	335	126	503	"Wollastonite"	"Jadeite"	"Corundum"	"CaNb2O6"	"Cassiterite"	"Scheelite"	"Manganotantalite"	"Rutile"	"Mn"	"Magnetite"	"Zr"
"BT-twinsector"	2	 40.0000	 20.0000	 80.0000	 .000000	111	 .000000	 .000000	 .000000	 .093866	 78.6315	 .009412	 .000000	 .000000	 .000000	 .015261	 .005637	 21.2491	 100.005	 .000000	 .000000	 .000000	 .134279	 99.8313	 .011869	 .000000	 .000000	 .000000	 .019633	 .007614	 .000000	 100.005	 .000000	 .000000	 .000000	 .050721	 33.2585	 .002570	 .000000	 .000000	 .000000	 .013718	 .003102	 66.6714	 .000000	 .000000	 .000000	 .076150	 99.8656	 .007717	 .000000	 .000000	 .000000	 .041192	 .009315	 .000000	 100.000	 2.00000	O	 .000000	 .000000	 .000000	 .001522	 .997684	 .000077	 .000000	 .000000	 .000000	 .000412	 .000093	 2.00000	 .008557	 .014756	 .004135	 .009419	 .011519	 .026974	 .022671	 .005818	 .009593	 .008933	 .008466	 .018307	 .019890	 .007813	 .013475	 .014625	 .034016	 .027683	 .009704	 .012387	 .011493	 .011436	 -81.944	 -31.868	 -11.536	 7.58323	 .082724	 202.152	 -16.549	 -12.234	 -405.07	 41.9252	 106.521	 29.9113	 13.9240	 13.0660	 529.948	 81.0600	214	334	319	303	301	332	333	140	335	126	503	"Wollastonite"	"Jadeite"	"Corundum"	"CaNb2O6"	"Cassiterite"	"Scheelite"	"Manganotantalite"	"Rutile"	"Mn"	"Magnetite"	"Zr"
"BT-twinsector"	2	 40.0000	 20.0000	 80.0000	 .000000	112	 .000000	 .000000	 .000000	 .092762	 78.1802	 .000000	 .000000	 .000000	 .000000	 .018335	 .022667	 21.1313	 99.4453	 .000000	 .000000	 .000000	 .132700	 99.2584	 .000000	 .000000	 .000000	 .000000	 .023588	 .030619	 -.00001	 99.4453	 .000000	 .000000	 .000000	 .050402	 33.2509	 .000000	 .000000	 .000000	 .000000	 .016573	 .012544	 66.6695	 .000000	 .000000	 .000000	 .075667	 99.8369	 .000000	 .000000	 .000000	 .000000	 .049761	 .037663	 .000000	 100.000	 2.00000	O	 .000000	 .000000	 .000000	 .001512	 .997485	 .000000	 .000000	 .000000	 .000000	 .000497	 .000376	 2.00000	 .008555	 .014753	 .004135	 .009419	 .011519	 .026974	 .022671	 .005817	 .009593	 .008933	 .008466	 .018303	 .019887	 .007813	 .013474	 .014625	 .034016	 .027682	 .009704	 .012387	 .011493	 .011436	 -42.619	 -16.485	 -12.143	 7.66756	 .082973	 -574.44	 -16.493	 -12.596	 -75.443	 34.9933	 26.8507	 29.9014	 13.9222	 13.0660	 540.019	 81.0500	214	334	319	303	301	332	333	140	335	126	503	"Wollastonite"	"Jadeite"	"Corundum"	"CaNb2O6"	"Cassiterite"	"Scheelite"	"Manganotantalite"	"Rutile"	"Mn"	"Magnetite"	"Zr"
"BT-twinsector"	2	 40.0000	 20.0000	 80.0000	 .000000	113	 .000000	 .000000	 .000000	 .126670	 78.4718	 .003453	 .000000	 .000000	 .008666	 .035573	 .005800	 21.2270	 99.8789	 .000000	 .000000	 .000000	 .181207	 99.6286	 .004355	 .000000	 .000000	 .011190	 .045764	 .007835	  .00000	 99.8789	 .000000	 .000000	 .000000	 .068511	 33.2223	 .000944	 .000000	 .000000	 .007926	 .032007	 .003195	 66.6651	 .000000	 .000000	 .000000	 .102868	 99.7648	 .002834	 .000000	 .000000	 .023803	 .096116	 .009595	 .000000	 100.000	 2.00000	O	 .000000	 .000000	 .000000	 .002055	 .996693	 .000028	 .000000	 .000000	 .000238	 .000960	 .000096	 2.00000	 .008552	 .014747	 .004134	 .009417	 .011517	 .026970	 .022667	 .005816	 .009590	 .008931	 .008465	 .018297	 .019879	 .007811	 .013472	 .014622	 .034011	 .027678	 .009701	 .012384	 .011490	 .011434	 -71.129	 -23.705	 -10.519	 5.74073	 .082811	 550.319	 -21.994	 -14.589	 78.9220	 18.3098	 103.512	 29.8916	 13.9205	 13.0660	 549.967	 81.0700	214	334	319	303	301	332	333	140	335	126	503	"Wollastonite"	"Jadeite"	"Corundum"	"CaNb2O6"	"Cassiterite"	"Scheelite"	"Manganotantalite"	"Rutile"	"Mn"	"Magnetite"	"Zr"
"BT-twinsector"	2	 40.0000	 20.0000	 80.0000	 .000000	114	 .000000	 .000000	 .000000	 .060573	 78.2568	 .032237	 .009894	 .000000	 .000000	 .024766	 .000000	 21.1426	 99.5268	 .000000	 .000000	 .000000	 .086653	 99.3556	 .040654	 .012081	 .000000	 .000000	 .031861	 .000000	  .00000	 99.5268	 .000000	 .000000	 .000000	 .032894	 33.2650	 .008847	 .002759	 .000000	 .000000	 .022374	 .000000	 66.6681	 .000000	 .000000	 .000000	 .049370	 99.8528	 .026555	 .004140	 .000000	 .000000	 .067159	 .000000	 .000000	 100.000	 2.00000	O	 .000000	 .000000	 .000000	 .000987	 .997929	 .000265	 .000083	 .000000	 .000000	 .000671	 .000000	 2.00000	 .008561	 .014751	 .004135	 .009422	 .011520	 .026975	 .022672	 .005818	 .009593	 .008933	 .008469	 .018315	 .019884	 .007814	 .013478	 .014627	 .034017	 .027684	 .009705	 .012386	 .011493	 .011440	 -10.636	 -12.701	 -4.8974	 11.4881	 .082919	 59.2619	 161.584	 -8.8640	 -1142.5	 26.0556	 -48.548	 29.8817	 13.9188	 13.0660	 560.000	 81.0700	214	334	319	303	301	332	333	140	335	126	503	"Wollastonite"	"Jadeite"	"Corundum"	"CaNb2O6"	"Cassiterite"	"Scheelite"	"Manganotantalite"	"Rutile"	"Mn"	"Magnetite"	"Zr"
"BT-twinsector"	2	 40.0000	 20.0000	 80.0000	 .000000	115	 .000000	 .000000	 .000000	 .087885	 78.3415	 .037241	 .000000	 .000000	 .000000	 .020148	 .003153	 21.1761	 99.6660	 .000000	 .000000	 .000000	 .125724	 99.4632	 .046964	 .000000	 .000000	 .000000	 .025920	 .004259	 .000000	 99.6660	 .000000	 .000000	 .000000	 .047653	 33.2503	 .010204	 .000000	 .000000	 .000000	 .018174	 .001741	 66.6720	 .000000	 .000000	 .000000	 .071542	 99.8380	 .030639	 .000000	 .000000	 .000000	 .054570	 .005228	 .000000	 100.000	 2.00000	O	 .000000	 .000000	 .000000	 .001429	 .997429	 .000306	 .000000	 .000000	 .000000	 .000545	 .000052	 2.00000	 .008558	 .014747	 .004135	 .009421	 .011521	 .026973	 .022671	 .005818	 .009592	 .008933	 .008468	 .018310	 .019879	 .007813	 .013477	 .014627	 .034016	 .027682	 .009704	 .012386	 .011492	 .011439	 -80.833	 -36.158	 -11.306	 8.06796	 .082879	 51.3436	 -20.488	 -12.270	 -670.12	 31.8941	 190.096	 29.8719	 13.9171	 13.0660	 569.948	 81.0700	214	334	319	303	301	332	333	140	335	126	503	"Wollastonite"	"Jadeite"	"Corundum"	"CaNb2O6"	"Cassiterite"	"Scheelite"	"Manganotantalite"	"Rutile"	"Mn"	"Magnetite"	"Zr"
"BT-twinsector"	2	 40.0000	 20.0000	 80.0000	 .000000	116	 .000000	 .000000	 .000000	 .114631	 78.2536	 .000000	 .000000	 .000000	 .000000	 .027991	 .023907	 21.1637	 99.5838	 .000000	 .000000	 .000000	 .163984	 99.3516	 .000000	 .000000	 .000000	 .000000	 .036010	 .032293	 .000002	 99.5838	 .000000	 .000000	 .000000	 .062188	 33.2307	 .000000	 .000000	 .000000	 .000000	 .025262	 .013209	 66.6686	 .000000	 .000000	 .000000	 .093375	 99.7911	 .000000	 .000000	 .000000	 .000000	 .075861	 .039667	 .000000	 100.000	 2.00000	O	 .000000	 .000000	 .000000	 .001866	 .996893	 .000000	 .000000	 .000000	 .000000	 .000758	 .000396	 2.00000	 .008553	 .014741	 .004134	 .009417	 .011517	 .026968	 .022666	 .005816	 .009589	 .008931	 .008465	 .018297	 .019870	 .007811	 .013472	 .014622	 .034009	 .027676	 .009701	 .012382	 .011490	 .011434	 -116.14	 -21.379	 -11.402	 6.29410	 .082924	 -4790.9	 -69.964	 -12.484	 -108.22	 23.1134	 25.4796	 29.8620	 13.9154	 13.0660	 580.004	 81.0800	214	334	319	303	301	332	333	140	335	126	503	"Wollastonite"	"Jadeite"	"Corundum"	"CaNb2O6"	"Cassiterite"	"Scheelite"	"Manganotantalite"	"Rutile"	"Mn"	"Magnetite"	"Zr"
"BT-twinsector"	2	 40.0000	 20.0000	 80.0000	 .000000	117	 .000000	 .000000	 .000000	 .099831	 78.4031	 .029243	 .000000	 .000000	 .000565	 .023053	 .026157	 21.2048	 99.7868	 .000000	 .000000	 .000000	 .142812	 99.5414	 .036878	 .000000	 .000000	 .000729	 .029658	 .035333	 -.00001	 99.7868	 .000000	 .000000	 .000000	 .054056	 33.2310	 .008002	 .000000	 .000000	 .000517	 .020766	 .014425	 66.6713	 .000000	 .000000	 .000000	 .081161	 99.7876	 .024028	 .000000	 .000000	 .001553	 .062357	 .043317	 .000000	 100.000	 2.00000	O	 .000000	 .000000	 .000000	 .001622	 .996861	 .000240	 .000000	 .000000	 .000016	 .000623	 .000433	 2.00000	 .008555	 .014739	 .004134	 .009419	 .011519	 .026969	 .022666	 .005817	 .009590	 .008931	 .008467	 .018302	 .019867	 .007811	 .013474	 .014624	 .034010	 .027677	 .009702	 .012382	 .011490	 .011437	 -70.150	 -29.010	 -10.547	 7.15811	 .082841	 65.2803	 -27.597	 -12.757	 1200.28	 27.9417	 23.3334	 29.8521	 13.9137	 13.0660	 590.037	 81.0900	214	334	319	303	301	332	333	140	335	126	503	"Wollastonite"	"Jadeite"	"Corundum"	"CaNb2O6"	"Cassiterite"	"Scheelite"	"Manganotantalite"	"Rutile"	"Mn"	"Magnetite"	"Zr"
"BT-twinsector"	2	 40.0000	 20.0000	 80.0000	 .000000	118	 .000000	 .000000	 .000000	 .073250	 78.4489	 .016249	 .000000	 .000000	 .000000	 .022078	 .023524	 21.2010	 99.7850	 .000000	 .000000	 .000000	 .104787	 99.5995	 .020491	 .000000	 .000000	 .000000	 .028403	 .031776	  .00000	 99.7850	 .000000	 .000000	 .000000	 .039669	 33.2549	 .004447	 .000000	 .000000	 .000000	 .019890	 .012975	 66.6681	 .000000	 .000000	 .000000	 .059541	 99.8285	 .013349	 .000000	 .000000	 .000000	 .059708	 .038950	 .000000	 100.000	 2.00000	O	 .000000	 .000000	 .000000	 .001190	 .997625	 .000133	 .000000	 .000000	 .000000	 .000597	 .000389	 2.00000	 .008555	 .014737	 .004134	 .009418	 .011517	 .026965	 .022664	 .005816	 .009588	 .008930	 .008466	 .018302	 .019865	 .007810	 .013472	 .014622	 .034005	 .027674	 .009702	 .012381	 .011488	 .011435	 -47.939	 -90.432	 -11.271	 9.58002	 .082798	 117.201	 -28.709	 -14.687	 -38.242	 29.1475	 25.8886	 29.8423	 13.9120	 13.0660	 599.985	 81.1100	214	334	319	303	301	332	333	140	335	126	503	"Wollastonite"	"Jadeite"	"Corundum"	"CaNb2O6"	"Cassiterite"	"Scheelite"	"Manganotantalite"	"Rutile"	"Mn"	"Magnetite"	"Zr"
"BT-twinsector"	2	 40.0000	 20.0000	 80.0000	 .000000	119	 .000000	 .000000	 .000000	 .152079	 78.4029	 .025081	 .000000	 .000000	 .000000	 .032759	 .018330	 21.2260	 99.8571	 .000000	 .000000	 .000000	 .217555	 99.5410	 .031629	 .000000	 .000000	 .000000	 .042144	 .024761	 .000000	 99.8571	 .000000	 .000000	 .000000	 .082267	 33.1985	 .006856	 .000000	 .000000	 .000000	 .029480	 .010099	 66.6728	 .000000	 .000000	 .000000	 .123576	 99.7369	 .020598	 .000000	 .000000	 .000000	 .088565	 .030340	 .000000	 100.000	 2.00000	O	 .000000	 .000000	 .000000	 .002468	 .995862	 .000206	 .000000	 .000000	 .000000	 .000884	 .000303	 2.00000	 .008550	 .014729	 .004132	 .009416	 .011516	 .026962	 .022661	 .005815	 .009586	 .008928	 .008464	 .018292	 .019854	 .007808	 .013470	 .014621	 .034001	 .027670	 .009699	 .012378	 .011486	 .011434	 -162.15	 -53.293	 -13.719	 4.85831	 .082834	 76.0386	 -74.884	 -13.251	 -209.23	 19.8268	 33.0825	 29.8325	 13.9102	 13.0660	 609.947	 81.1200	214	334	319	303	301	332	333	140	335	126	503	"Wollastonite"	"Jadeite"	"Corundum"	"CaNb2O6"	"Cassiterite"	"Scheelite"	"Manganotantalite"	"Rutile"	"Mn"	"Magnetite"	"Zr"
"BT-twinsector"	2	 40.0000	 20.0000	 80.0000	 .000000	120	 .000000	 .000000	 .000000	 .154481	 78.4731	 .008889	 .000000	 .000000	 .000000	 .040023	 .014693	 21.2426	 99.9338	 .000000	 .000000	 .000000	 .220992	 99.6302	 .011209	 .000000	 .000000	 .000000	 .051490	 .019848	  .00000	 99.9338	 .000000	 .000000	 .000000	 .083497	 33.2006	 .002428	 .000000	 .000000	 .000000	 .035988	 .008088	 66.6694	 .000000	 .000000	 .000000	 .125413	 99.7349	 .007293	 .000000	 .000000	 .000000	 .108107	 .024298	 .000000	 100.000	 2.00000	O	 .000000	 .000000	 .000000	 .002505	 .995978	 .000073	 .000000	 .000000	 .000000	 .001080	 .000243	 2.00000	 .008549	 .014726	 .004132	 .009415	 .011515	 .026961	 .022659	 .005814	 .009585	 .008928	 .008463	 .018289	 .019851	 .007807	 .013469	 .014620	 .033999	 .027668	 .009698	 .012377	 .011486	 .011432	 -87.454	 -15.462	 -11.802	 4.78943	 .082794	 213.929	 -28.675	 -14.726	 -53.436	 16.3303	 41.1485	 29.8226	 13.9085	 13.0660	 620.004	 81.1200	214	334	319	303	301	332	333	140	335	126	503	"Wollastonite"	"Jadeite"	"Corundum"	"CaNb2O6"	"Cassiterite"	"Scheelite"	"Manganotantalite"	"Rutile"	"Mn"	"Magnetite"	"Zr"
"BT-twinsector"	2	 40.0000	 20.0000	 80.0000	 .000000	121	 .000000	 .000000	 .000000	 .114775	 78.5104	 .000000	 .000000	 .000000	 .000000	 .022074	 .000000	 21.2229	 99.8702	 .000000	 .000000	 .000000	 .164191	 99.6776	 .000000	 .000000	 .000000	 .000000	 .028398	 .000000	 .000002	 99.8702	 .000000	 .000000	 .000000	 .062094	 33.2477	 .000000	 .000000	 .000000	 .000000	 .019867	 .000000	 66.6704	 .000000	 .000000	 .000000	 .093239	 99.8471	 .000000	 .000000	 .000000	 .000000	 .059664	 .000000	 .000000	 100.000	 2.00000	O	 .000000	 .000000	 .000000	 .001863	 .997374	 .000000	 .000000	 .000000	 .000000	 .000596	 .000000	 2.00000	 .008556	 .014734	 .004134	 .009419	 .011519	 .026972	 .022669	 .005817	 .009590	 .008932	 .008468	 .018303	 .019861	 .007812	 .013475	 .014625	 .034014	 .027680	 .009704	 .012383	 .011491	 .011438	 -123.16	 -37.617	 -11.594	 6.28820	 .082793	 -1854.2	 -18.681	 -11.638	 -60.094	 29.1583	 -397.10	 29.8127	 13.9068	 13.0660	 630.037	 81.0600	214	334	319	303	301	332	333	140	335	126	503	"Wollastonite"	"Jadeite"	"Corundum"	"CaNb2O6"	"Cassiterite"	"Scheelite"	"Manganotantalite"	"Rutile"	"Mn"	"Magnetite"	"Zr"
"BT-twinsector"	2	 40.0000	 20.0000	 80.0000	 .000000	122	 .000000	 .000000	 .000000	 .130810	 78.3669	 .000000	 .000000	 .000000	 .000000	 .022619	 .018328	 21.1977	 99.7363	 .000000	 .000000	 .000000	 .187129	 99.4954	 .000000	 .000000	 .000000	 .000000	 .029100	 .024758	 -.00001	 99.7363	 .000000	 .000000	 .000000	 .070855	 33.2270	 .000000	 .000000	 .000000	 .000000	 .020382	 .010111	 66.6717	 .000000	 .000000	 .000000	 .106411	 99.8020	 .000000	 .000000	 .000000	 .000000	 .061221	 .030370	 .000000	 100.000	 2.00000	O	 .000000	 .000000	 .000000	 .002125	 .996734	 .000000	 .000000	 .000000	 .000000	 .000611	 .000303	 2.00000	 .008554	 .014730	 .004134	 .009419	 .011520	 .026972	 .022669	 .005817	 .009590	 .008932	 .008468	 .018300	 .019856	 .007811	 .013475	 .014626	 .034014	 .027680	 .009704	 .012383	 .011491	 .011438	 -128.73	 -21.441	 -12.809	 5.57492	 .082881	 -165.03	 -17.413	 -12.210	 -70.856	 28.4698	 33.0997	 29.8029	 13.9051	 13.0660	 639.985	 81.0500	214	334	319	303	301	332	333	140	335	126	503	"Wollastonite"	"Jadeite"	"Corundum"	"CaNb2O6"	"Cassiterite"	"Scheelite"	"Manganotantalite"	"Rutile"	"Mn"	"Magnetite"	"Zr"
"BT-twinsector"	2	 40.0000	 20.0000	 80.0000	 .000000	123	 .000000	 .000000	 .000000	 .045711	 78.5426	 .000000	 .000000	 .000000	 .012112	 .004798	 .003786	 21.2018	 99.8108	 .000000	 .000000	 .000000	 .065391	 99.7185	 .000000	 .000000	 .000000	 .015639	 .006172	 .005115	 .000004	 99.8108	 .000000	 .000000	 .000000	 .024753	 33.2921	 .000000	 .000000	 .000000	 .011091	 .004322	 .002088	 66.6657	 .000000	 .000000	 .000000	 .037142	 99.9103	 .000000	 .000000	 .000000	 .033285	 .012971	 .006267	 .000000	 100.000	 2.00000	O	 .000000	 .000000	 .000000	 .000743	 .998778	 .000000	 .000000	 .000000	 .000333	 .000130	 .000063	 2.00000	 .008561	 .014736	 .004136	 .009422	 .011521	 .026977	 .022673	 .005819	 .009592	 .008934	 .008470	 .018315	 .019864	 .007815	 .013479	 .014627	 .034020	 .027685	 .009707	 .012385	 .011493	 .011442	 -76.716	 -17.713	 -10.083	 15.0639	 .082773	 -215.44	 -28.340	 -13.651	 56.6841	 132.092	 158.412	 29.7931	 13.9034	 13.0660	 649.929	 81.0400	214	334	319	303	301	332	333	140	335	126	503	"Wollastonite"	"Jadeite"	"Corundum"	"CaNb2O6"	"Cassiterite"	"Scheelite"	"Manganotantalite"	"Rutile"	"Mn"	"Magnetite"	"Zr"
"BT-twinsector"	2	 40.0000	 20.0000	 80.0000	 .000000	124	 .000000	 .000000	 .000000	 .104072	 78.3347	 .000000	 .000000	 .000000	 .000000	 .018106	 .000000	 21.1698	 99.6267	 .000000	 .000000	 .000000	 .148880	 99.4545	 .000000	 .000000	 .000000	 .000000	 .023293	 .000000	 -.00001	 99.6267	 .000000	 .000000	 .000000	 .056446	 33.2566	 .000000	 .000000	 .000000	 .000000	 .016337	 .000000	 66.6706	 .000000	 .000000	 .000000	 .084750	 99.8662	 .000000	 .000000	 .000000	 .000000	 .049057	 .000000	 .000000	 100.000	 2.00000	O	 .000000	 .000000	 .000000	 .001693	 .997638	 .000000	 .000000	 .000000	 .000000	 .000490	 .000000	 2.00000	 .008557	 .014730	 .004135	 .009420	 .011521	 .026974	 .022670	 .005818	 .009590	 .008932	 .008469	 .018306	 .019855	 .007813	 .013476	 .014627	 .034016	 .027682	 .009705	 .012383	 .011492	 .011440	 -48.615	 -28.170	 -10.732	 6.88699	 .082891	 -122.68	 -37.398	 -14.056	 -62.224	 35.4247	 -126.67	 29.7832	 13.9017	 13.0660	 659.985	 81.0500	214	334	319	303	301	332	333	140	335	126	503	"Wollastonite"	"Jadeite"	"Corundum"	"CaNb2O6"	"Cassiterite"	"Scheelite"	"Manganotantalite"	"Rutile"	"Mn"	"Magnetite"	"Zr"
