Repository: orthospar/MinorElements-Cassiterite

# MinorElements-Cassiterite
EPMA data and R code for generation of figures in "Systematic trends in the substitution mechanisms of minor elements in cassiterite", submitted for publication in the Australian Journal of Earth Sciences.

# Data Availability
The final cleaned and organised dataset is available above (cassiterite_EPMA.csv) and as a supplementary file hosted by AJES.

File: Data/180209/180209recalc.dat (part 3 of 46)
URRENT"	"BEAMSIZE"	"    LINE"	"  Si WT%"	"  Na WT%"	"  Al WT%"	"  Nb WT%"	"  Sn WT%"	"   W WT%"	"  Ta WT%"	"  Ti WT%"	"  Mn WT%"	"  Fe WT%"	"  Zr WT%"	"   O WT%"	"   TOTAL"	"    SiO2"	"    Na2O"	"   Al2O3"	"   Nb2O5"	"    SnO2"	"     WO3"	"   Ta2O5"	"    TiO2"	"     MnO"	"     FeO"	"    ZrO2"	"       O"	"   TOTAL"	"  Si AT%"	"  Na AT%"	"  Al AT%"	"  Nb AT%"	"  Sn AT%"	"   W AT%"	"  Ta AT%"	"  Ti AT%"	"  Mn AT%"	"  Fe AT%"	"  Zr AT%"	"   O AT%"	"Si OXMOL%"	"Na OXMOL%"	"Al OXMOL%"	"Nb OXMOL%"	"Sn OXMOL%"	"W OXMOL%"	"Ta OXMOL%"	"Ti OXMOL%"	"Mn OXMOL%"	"Fe OXMOL%"	"Zr OXMOL%"	"O OXMOL%"	"   TOTAL"	" FORMULA"	"   BASIS"	"Si FORMULA"	"Na FORMULA"	"Al FORMULA"	"Nb FORMULA"	"Sn FORMULA"	"W FORMULA"	"Ta FORMULA"	"Ti FORMULA"	"Mn FORMULA"	"Fe FORMULA"	"Zr FORMULA"	"O FORMULA"	"Si CDL99"	"Na CDL99"	"Al CDL99"	"Nb CDL99"	"Sn CDL99"	" W CDL99"	"Ta CDL99"	"Ti CDL99"	"Mn CDL99"	"Fe CDL99"	"Zr CDL99"	"SiO2 CDL99"	"Na2O CDL99"	"Al2O3 CDL99"	"Nb2O5 CDL99"	"SnO2 CDL99"	"WO3 CDL99"	"Ta2O5 CDL99"	"TiO2 CDL99"	"MnO CDL99"	"FeO CDL99"	"ZrO2 CDL99"	"Si %ERR "	"Na %ERR "	"Al %ERR "	"Nb %ERR "	"Sn %ERR "	" W %ERR "	"Ta %ERR "	"Ti %ERR "	"Mn %ERR "	"Fe %ERR "	"Zr %ERR "	"   X-POS"	"   Y-POS"	"   Z-POS"	" RELDIST"	"BEAMCURR"	"Si STD_NUM"	"Na STD_NUM"	"Al STD_NUM"	"Nb STD_NUM"	"Sn STD_NUM"	"W STD_NUM"	"Ta STD_NUM"	"Ti STD_NUM"	"Mn STD_NUM"	"Fe STD_NUM"	"Zr STD_NUM"	"Si STD_NAM"	"Na STD_NAM"	"Al STD_NAM"	"Nb STD_NAM"	"Sn STD_NAM"	"W STD_NAM"	"Ta STD_NAM"	"Ti STD_NAM"	"Mn STD_NAM"	"Fe STD_NAM"	"Zr STD_NAM"
"BT-twinsector"	2	 40.0000	 20.0000	 80.0000	 .000000	125	 .000000	 .000000	 .000000	 .066125	 78.4040	 .054238	 .000000	 .000000	 .000000	 .026244	 .026314	 21.1979	 99.7748	 .000000	 .000000	 .000000	 .094595	 99.5425	 .068399	 .000000	 .000000	 .000000	 .033763	 .035545	 .000000	 99.7748	 .000000	 .000000	 .000000	 .035816	 33.2415	 .014846	 .000000	 .000000	 .000000	 .023647	 .014516	 66.6697	 .000000	 .000000	 .000000	 .053758	 99.7871	 .044565	 .000000	 .000000	 .000000	 .070987	 .043576	 .000000	 100.000	 2.00000	O	 .000000	 .000000	 .000000	 .001074	 .997199	 .000445	 .000000	 .000000	 .000000	 .000709	 .000435	 2.00000	 .008561	 .014728	 .004135	 .009424	 .011524	 .026977	 .022673	 .005819	 .009591	 .008933	 .008473	 .018315	 .019853	 .007813	 .013482	 .014631	 .034020	 .027686	 .009707	 .012384	 .011493	 .011445	 -48.554	 -18.597	 -11.024	 10.5671	 .082860	 35.3641	 -41.130	 -17.549	 -48.634	 24.6203	 23.2134	 29.7733	 13.9000	 13.0660	 670.021	 81.0500	214	334	319	303	301	332	333	140	335	126	503	"Wollastonite"	"Jadeite"	"Corundum"	"CaNb2O6"	"Cassiterite"	"Scheelite"	"Manganotantalite"	"Rutile"	"Mn"	"Magnetite"	"Zr"
"BT-twinsector"	2	 40.0000	 20.0000	 80.0000	 .000000	126	 .000000	 .000000	 .000000	 .094135	 78.0494	 .078020	 .000000	 .000000	 .009488	 .030200	 .012277	 21.1195	 99.3930	 .000000	 .000000	 .000000	 .134665	 99.0923	 .098389	 .000000	 .000000	 .012251	 .038852	 .016584	 .000004	 99.3930	 .000000	 .000000	 .000000	 .051177	 33.2142	 .021434	 .000000	 .000000	 .008723	 .027313	 .006798	 66.6703	 .000000	 .000000	 .000000	 .076834	 99.7302	 .064359	 .000000	 .000000	 .026192	 .082012	 .020412	 .000000	 100.000	 2.00000	O	 .000000	 .000000	 .000000	 .001535	 .996372	 .000643	 .000000	 .000000	 .000262	 .000819	 .000204	 2.00000	 .008560	 .014725	 .004135	 .009425	 .011525	 .026977	 .022673	 .005819	 .009590	 .008933	 .008474	 .018313	 .019849	 .007812	 .013483	 .014632	 .034020	 .027686	 .009706	 .012384	 .011492	 .011446	 -48.143	 -11.808	 -12.002	 7.56722	 .083059	 24.6881	 -25.977	 -14.304	 72.1483	 21.4695	 49.2114	 29.7635	 13.8982	 13.0660	 679.983	 81.0500	214	334	319	303	301	332	333	140	335	126	503	"Wollastonite"	"Jadeite"	"Corundum"	"CaNb2O6"	"Cassiterite"	"Scheelite"	"Manganotantalite"	"Rutile"	"Mn"	"Magnetite"	"Zr"
"BT-twinsector"	2	 40.0000	 20.0000	 80.0000	 .000000	127	 .000000	 .000000	 .000000	 .043794	 78.4644	 .000000	 .000000	 .000000	 .009725	 .008651	 .005573	 21.1809	 99.7130	 .000000	 .000000	 .000000	 .062649	 99.6192	 .000000	 .000000	 .000000	 .012557	 .011130	 .007528	  .00000	 99.7130	 .000000	 .000000	 .000000	 .023738	 33.2914	 .000000	 .000000	 .000000	 .008914	 .007801	 .003077	 66.6651	 .000000	 .000000	 .000000	 .035618	 99.9050	 .000000	 .000000	 .000000	 .026751	 .023411	 .009233	 .000000	 100.000	 2.00000	O	 .000000	 .000000	 .000000	 .000712	 .998767	 .000000	 .000000	 .000000	 .000267	 .000234	 .000092	 2.00000	 .008561	 .014728	 .004136	 .009422	 .011521	 .026976	 .022673	 .005820	 .009591	 .008933	 .008471	 .018315	 .019853	 .007814	 .013479	 .014628	 .034019	 .027685	 .009707	 .012384	 .011493	 .011443	 -65.114	 -20.942	 -12.172	 15.7022	 .082816	 -235.24	 -33.011	 -13.765	 70.4106	 73.5116	 107.798	 29.7536	 13.8965	 13.0660	 690.040	 81.0400	214	334	319	303	301	332	333	140	335	126	503	"Wollastonite"	"Jadeite"	"Corundum"	"CaNb2O6"	"Cassiterite"	"Scheelite"	"Manganotantalite"	"Rutile"	"Mn"	"Magnetite"	"Zr"
"BT-twinsector"	2	 40.0000	 20.0000	 80.0000	 .000000	128	 .000000	 .000000	 .000000	 .075293	 78.5649	 .073204	 .000000	 .000000	 .005512	 .025012	 .014582	 21.2473	 100.006	 .000000	 .000000	 .000000	 .107710	 99.7468	 .092317	 .000000	 .000000	 .007117	 .032178	 .019697	  .00000	 100.006	 .000000	 .000000	 .000000	 .040688	 33.2328	 .019991	 .000000	 .000000	 .005037	 .022486	 .008026	 66.6709	 .000000	 .000000	 .000000	 .061077	 99.7722	 .060016	 .000000	 .000000	 .015122	 .067507	 .024095	 .000000	 100.000	 2.00000	O	 .000000	 .000000	 .000000	 .001221	 .996921	 .000600	 .000000	 .000000	 .000151	 .000675	 .000241	 2.00000	 .008561	 .014721	 .004135	 .009425	 .011525	 .026976	 .022673	 .005819	 .009590	 .008933	 .008474	 .018316	 .019844	 .007812	 .013483	 .014632	 .034019	 .027685	 .009707	 .012383	 .011492	 .011447	 -49.136	 -29.153	 -12.560	 9.34031	 .082772	 26.2885	 -18.422	 -18.142	 123.667	 25.8025	 41.5096	 29.7438	 13.8948	 13.0660	 699.985	 81.0600	214	334	319	303	301	332	333	140	335	126	503	"Wollastonite"	"Jadeite"	"Corundum"	"CaNb2O6"	"Cassiterite"	"Scheelite"	"Manganotantalite"	"Rutile"	"Mn"	"Magnetite"	"Zr"
"BT-twinsector"	2	 40.0000	 20.0000	 80.0000	 .000000	129	 .000000	 .000000	 .000000	 .048742	 78.4401	 .194074	 .000000	 .000000	 .000000	 .029198	 .026606	 21.2376	 99.9764	 .000000	 .000000	 .000000	 .069727	 99.5884	 .244743	 .000000	 .000000	 .000000	 .037563	 .035940	 .000010	 99.9764	 .000000	 .000000	 .000000	 .026355	 33.1997	 .053029	 .000000	 .000000	 .000000	 .026264	 .014652	 66.6800	 .000000	 .000000	 .000000	 .039564	 99.6784	 .159213	 .000000	 .000000	 .000000	 .078854	 .043992	 .000000	 100.000	 2.00000	O	 .000000	 .000000	 .000000	 .000790	 .995793	 .001591	 .000000	 .000000	 .000000	 .000788	 .000439	 2.00000	 .008569	 .014719	 .004135	 .009432	 .011532	 .026981	 .022677	 .005821	 .009591	 .008934	 .008481	 .018332	 .019841	 .007812	 .013493	 .014641	 .034025	 .027690	 .009709	 .012384	 .011493	 .011456	 -32.116	 -16.134	 -13.329	 14.1719	 .082847	 10.1254	 -17.841	 -20.361	 -42.480	 22.1879	 22.9848	 29.7339	 13.8931	 13.0660	 710.021	 81.0800	214	334	319	303	301	332	333	140	335	126	503	"Wollastonite"	"Jadeite"	"Corundum"	"CaNb2O6"	"Cassiterite"	"Scheelite"	"Manganotantalite"	"Rutile"	"Mn"	"Magnetite"	"Zr"
"BT-twinsector"	2	 40.0000	 20.0000	 80.0000	 .000000	130	 .000000	 .000000	 .000000	 .051425	 78.5843	 .047147	 .000000	 .000000	 .000000	 .008869	 .008511	 21.2271	 99.9274	 .000000	 .000000	 .000000	 .073566	 99.7714	 .059457	 .000000	 .000000	 .000000	 .011410	 .011496	  .00000	 99.9274	 .000000	 .000000	 .000000	 .027817	 33.2737	 .012888	 .000000	 .000000	 .000000	 .007981	 .004689	 66.6729	 .000000	 .000000	 .000000	 .041751	 99.8815	 .038686	 .000000	 .000000	 .000000	 .023958	 .014075	 .000000	 100.000	 2.00000	O	 .000000	 .000000	 .000000	 .000834	 .998117	 .000387	 .000000	 .000000	 .000000	 .000239	 .000141	 2.00000	 .008562	 .014718	 .004135	 .009423	 .011522	 .026973	 .022670	 .005819	 .009589	 .008932	 .008473	 .018318	 .019840	 .007813	 .013480	 .014629	 .034015	 .027681	 .009707	 .012381	 .011491	 .011445	 -108.78	 -31.750	 -11.768	 13.4465	 .082742	 40.6254	 -26.036	 -13.622	 -27.170	 71.7078	 70.7660	 29.7241	 13.8914	 13.0660	 719.966	 81.0800	214	334	319	303	301	332	333	140	335	126	503	"Wollastonite"	"Jadeite"	"Corundum"	"CaNb2O6"	"Cassiterite"	"Scheelite"	"Manganotantalite"	"Rutile"	"Mn"	"Magnetite"	"Zr"
"BT-twinsector"	2	 40.0000	 20.0000	 80.0000	 .000000	131	 .000000	 .000000	 .000000	 .028543	 78.4518	 .069741	 .000000	 .000000	 .000000	 .000000	 .000000	 21.1819	 99.7320	 .000000	 .000000	 .000000	 .040832	 99.6032	 .087949	 .000000	 .000000	 .000000	 .000000	 .000000	  .00000	 99.7320	 .000000	 .000000	 .000000	 .015473	 33.2898	 .019105	 .000000	 .000000	 .000000	 .000000	 .000000	 66.6756	 .000000	 .000000	 .000000	 .023221	 99.9194	 .057344	 .000000	 .000000	 .000000	 .000000	 .000000	 .000000	 100.000	 2.00000	O	 .000000	 .000000	 .000000	 .000464	 .998560	 .000573	 .000000	 .000000	 .000000	 .000000	 .000000	 2.00000	 .008565	 .014717	 .004135	 .009424	 .011523	 .026972	 .022669	 .005820	 .009589	 .008932	 .008474	 .018323	 .019838	 .007813	 .013482	 .014630	 .034014	 .027680	 .009707	 .012381	 .011491	 .011447	 -56.829	 -33.941	 -10.950	 23.8308	 .082800	 27.5728	 -25.053	 -14.513	 -377.92	 -1566.5	 -486.79	 29.7142	 13.8897	 13.0660	 730.023	 81.1000	214	334	319	303	301	332	333	140	335	126	503	"Wollastonite"	"Jadeite"	"Corundum"	"CaNb2O6"	"Cassiterite"	"Scheelite"	"Manganotantalite"	"Rutile"	"Mn"	"Magnetite"	"Zr"
"BT-twinsector"	2	 40.0000	 20.0000	 80.0000	 .000000	132	 .000000	 .000000	 .000000	 .021967	 78.2123	 .153340	 .000000	 .000000	 .010608	 .009771	 .016317	 21.1479	 99.5722	 .000000	 .000000	 .000000	 .031424	 99.2991	 .193375	 .000000	 .000000	 .013698	 .012570	 .022040	  .00000	 99.5722	 .000000	 .000000	 .000000	 .011927	 33.2419	 .042074	 .000000	 .000000	 .009741	 .008826	 .009023	 66.6765	 .000000	 .000000	 .000000	 .017900	 99.7730	 .126283	 .000000	 .000000	 .029236	 .026490	 .027083	 .000000	 100.000	 2.00000	O	 .000000	 .000000	 .000000	 .000358	 .997111	 .001262	 .000000	 .000000	 .000292	 .000265	 .000271	 2.00000	 .008567	 .014713	 .004134	 .009429	 .011527	 .026974	 .022671	 .005820	 .009589	 .008932	 .008478	 .018328	 .019832	 .007812	 .013488	 .014635	 .034017	 .027683	 .009708	 .012381	 .011491	 .011452	 -81.775	 -13.573	 -12.130	 30.8283	 .082940	 12.7240	 -24.108	 -15.633	 64.5935	 65.1446	 37.1665	 29.7044	 13.8879	 13.0660	 739.985	 81.1100	214	334	319	303	301	332	333	140	335	126	503	"Wollastonite"	"Jadeite"	"Corundum"	"CaNb2O6"	"Cassiterite"	"Scheelite"	"Manganotantalite"	"Rutile"	"Mn"	"Magnetite"	"Zr"
"BT-twinsector"	2	 40.0000	 20.0000	 80.0000	 .000000	133	 .000000	 .000000	 .000000	 .087521	 78.3477	 .041301	 .000000	 .000000	 .000000	 .015797	 .005675	 21.1783	 99.6762	 .000000	 .000000	 .000000	 .125202	 99.4710	 .052084	 .000000	 .000000	 .000000	 .020323	 .007665	  .00000	 99.6762	 .000000	 .000000	 .000000	 .047452	 33.2503	 .011316	 .000000	 .000000	 .000000	 .014248	 .003134	 66.6736	 .000000	 .000000	 .000000	 .071243	 99.8426	 .033978	 .000000	 .000000	 .000000	 .042785	 .009409	 .000000	 100.000	 2.00000	O	 .000000	 .000000	 .000000	 .001423	 .997404	 .000339	 .000000	 .000000	 .000000	 .000427	 .000094	 2.00000	 .008557	 .014706	 .004133	 .009420	 .011519	 .026964	 .022662	 .005817	 .009585	 .008929	 .008470	 .018307	 .019823	 .007809	 .013476	 .014625	 .034004	 .027672	 .009703	 .012376	 .011487	 .011441	 -64.307	 -60.540	 -14.136	 8.09862	 .082854	 46.3136	 -28.876	 -12.917	 -78.828	 40.5001	 105.857	 29.6945	 13.8862	 13.0660	 750.030	 81.1200	214	334	319	303	301	332	333	140	335	126	503	"Wollastonite"	"Jadeite"	"Corundum"	"CaNb2O6"	"Cassiterite"	"Scheelite"	"Manganotantalite"	"Rutile"	"Mn"	"Magnetite"	"Zr"
"BT-twinsector"	2	 40.0000	 20.0000	 80.0000	 .000000	134	 .000000	 .000000	 .000000	 .029632	 78.4728	 .084970	 .000000	 .000000	 .000000	 .001303	 .017238	 21.1984	 99.8044	 .000000	 .000000	 .000000	 .042390	 99.6299	 .107154	 .000000	 .000000	 .000000	 .001676	 .023285	 -.00001	 99.8044	 .000000	 .000000	 .000000	 .016051	 33.2733	 .023259	 .000000	 .000000	 .000000	 .001174	 .009510	 66.6767	 .000000	 .000000	 .000000	 .024090	 99.8740	 .069815	 .000000	 .000000	 .000000	 .003523	 .028546	 .000000	 100.000	 2.00000	O	 .000000	 .000000	 .000000	 .000481	 .998049	 .000698	 .000000	 .000000	 .000000	 .000035	 .000285	 2.00000	 .008564	 .014708	 .004134	 .009424	 .011523	 .026969	 .022666	 .005819	 .009587	 .008930	 .008474	 .018321	 .019826	 .007811	 .013482	 .014630	 .034010	 .027677	 .009706	 .012379	 .011489	 .011447	 -62.788	 -37.133	 -11.759	 22.9724	 .082785	 22.6888	 -27.880	 -12.467	 -36.195	 484.788	 35.1885	 29.6847	 13.8845	 13.0660	 759.967	 81.1200	214	334	319	303	301	332	333	140	335	126	503	"Wollastonite"	"Jadeite"	"Corundum"	"CaNb2O6"	"Cassiterite"	"Scheelite"	"Manganotantalite"	"Rutile"	"Mn"	"Magnetite"	"Zr"
"BT-twinsector"	2	 40.0000	 20.0000	 80.0000	 .000000	135	 .000000	 .000000	 .000000	 .081949	 78.3590	 .004568	 .000000	 .000000	 .000000	 .022428	 .028788	 21.1794	 99.6761	 .000000	 .000000	 .000000	 .117232	 99.4853	 .005760	 .000000	 .000000	 .000000	 .028854	 .038887	 .000002	 99.6761	 .000000	 .000000	 .000000	 .044425	 33.2505	 .001251	 .000000	 .000000	 .000000	 .020226	 .015894	 66.6677	 .000000	 .000000	 .000000	 .066684	 99.8211	 .003756	 .000000	 .000000	 .000000	 .060722	 .047717	 .000000	 100.000	 2.00000	O	 .000000	 .000000	 .000000	 .001333	 .997498	 .000038	 .000000	 .000000	 .000000	 .000607	 .000477	 2.00000	 .008553	 .014699	 .004132	 .009417	 .011516	 .026960	 .022658	 .005816	 .009583	 .008927	 .008467	 .018298	 .019815	 .007808	 .013471	 .014621	 .033998	 .027667	 .009701	 .012373	 .011485	 .011438	 -85.375	 -27.463	 -9.8512	 8.61376	 .082840	 415.984	 -22.107	 -12.938	 -59.213	 28.6913	 21.2463	 29.6748	 13.8828	 13.0665	 770.010	 81.1300	214	334	319	303	301	332	333	140	335	126	503	"Wollastonite"	"Jadeite"	"Corundum"	"CaNb2O6"	"Cassiterite"	"Scheelite"	"Manganotantalite"	"Rutile"	"Mn"	"Magnetite"	"Zr"
"BT-twinsector"	2	 40.0000	 20.0000	 80.0000	 .000000	136	 .000000	 .000000	 .000000	 .066091	 78.7128	 .019561	 .000000	 .000000	 .000000	 .015563	 .008102	 21.2626	 100.085	 .000000	 .000000	 .000000	 .094545	 99.9346	 .024668	 .000000	 .000000	 .000000	 .020022	 .010944	 -.00001	 100.085	 .000000	 .000000	 .000000	 .035688	 33.2708	 .005338	 .000000	 .000000	 .000000	 .013981	 .004456	 66.6697	 .000000	 .000000	 .000000	 .053566	 99.8751	 .016024	 .000000	 .000000	 .000000	 .041968	 .013375	 .000000	 100.000	 2.00000	O	 .000000	 .000000	 .000000	 .001071	 .998078	 .000160	 .000000	 .000000	 .000000	 .000419	 .000134	 2.00000	 .008556	 .014698	 .004132	 .009418	 .011516	 .026959	 .022657	 .005816	 .009582	 .008927	 .008468	 .018304	 .019813	 .007808	 .013472	 .014621	 .033997	 .027666	 .009702	 .012373	 .011484	 .011439	 -57.258	 -57.312	 -9.3019	 10.5651	 .082637	 97.3860	 -22.909	 -12.073	 -44.378	 41.0916	 74.2780	 29.6650	 13.8811	 13.0665	 779.958	 81.1500	214	334	319	303	301	332	333	140	335	126	503	"Wollastonite"	"Jadeite"	"Corundum"	"CaNb2O6"	"Cassiterite"	"Scheelite"	"Manganotantalite"	"Rutile"	"Mn"	"Magnetite"	"Zr"
"BT-twinsector"	2	 40.0000	 20.0000	 80.0000	 .000000	137	 .000000	 .000000	 .000000	 .114657	 78.3987	 .022586	 .000000	 .000000	 .015957	 .019415	 .009325	 21.2058	 99.7865	 .000000	 .000000	 .000000	 .164022	 99.5358	 .028482	 .000000	 .000000	 .020604	 .024978	 .012596	 .000004	 99.7865	 .000000	 .000000	 .000000	 .062079	 33.2261	 .006180	 .000000	 .000000	 .014610	 .017488	 .005142	 66.6684	 .000000	 .000000	 .000000	 .093209	 99.7764	 .018557	 .000000	 .000000	 .043874	 .052514	 .015441	 .000000	 100.000	 2.00000	O	 .000000	 .000000	 .000000	 .001862	 .996758	 .000185	 .000000	 .000000	 .000438	 .000525	 .000154	 2.00000	 .008551	 .014691	 .004131	 .009416	 .011515	 .026955	 .022654	 .005815	 .009580	 .008925	 .008467	 .018293	 .019803	 .007806	 .013470	 .014620	 .033992	 .027662	 .009699	 .012370	 .011482	 .011437	 -797.96	 -28.639	 -11.951	 6.29180	 .082810	 84.3790	 -36.423	 -11.947	 43.1468	 33.0468	 64.5875	 29.6551	 13.8794	 13.0665	 790.011	 81.1600	214	334	319	303	301	332	333	140	335	126	503	"Wollastonite"	"Jadeite"	"Corundum"	"CaNb2O6"	"Cassiterite"	"Scheelite"	"Manganotantalite"	"Rutile"	"Mn"	"Magnetite"	"Zr"
"BT-twinsector"	2	 40.0000	 20.0000	 80.0000	 .000000	138	 .000000	 .000000	 .000000	 .020207	 78.3700	 .111649	 .000000	 .000000	 .000000	 .010567	 .012695	 21.1747	 99.6997	 .000000	 .000000	 .000000	 .028907	 99.4993	 .140799	 .000000	 .000000	 .000000	 .013594	 .017148	 .000006	 99.6997	 .000000	 .000000	 .000000	 .010958	 33.2664	 .030596	 .000000	 .000000	 .000000	 .009533	 .007011	 66.6755	 .000000	 .000000	 .000000	 .016444	 99.8421	 .091827	 .000000	 .000000	 .000000	 .028611	 .021044	 .000000	 100.000	 2.00000	O	 .000000	 .000000	 .000000	 .000329	 .997859	 .000918	 .000000	 .000000	 .000000	 .000286	 .000210	 2.00000	 .008563	 .014696	 .004133	 .009423	 .011521	 .026962	 .022661	 .005818	 .009583	 .008928	 .008474	 .018320	 .019810	 .007809	 .013481	 .014627	 .034001	 .027670	 .009704	 .012374	 .011485	 .011447	 -68.857	 -36.416	 -10.939	 33.4504	 .082818	 17.3429	 -76.436	 -17.594	 -29.862	 60.2514	 47.6094	 29.6453	 13.8777	 13.0665	 799.959	 81.1700	214	334	319	303	301	332	333	140	335	126	503	"Wollastonite"	"Jadeite"	"Corundum"	"CaNb2O6"	"Cassiterite"	"Scheelite"	"Manganotantalite"	"Rutile"	"Mn"	"Magnetite"	"Zr"
"BT-twinsector"	2	 40.0000	 20.0000	 80.0000	 .000000	139	 .000000	 .000000	 .000000	 .069207	 77.8351	 .097631	 .000000	 .000000	 .000000	 .016043	 .037005	 21.0580	 99.1130	 .000000	 .000000	 .000000	 .099003	 98.8203	 .123121	 .000000	 .000000	 .000000	 .020639	 .049986	  .00000	 99.1130	 .000000	 .000000	 .000000	 .037739	 33.2232	 .026903	 .000000	 .000000	 .000000	 .014553	 .020552	 66.6771	 .000000	 .000000	 .000000	 .056658	 99.7572	 .080781	 .000000	 .000000	 .000000	 .043699	 .061709	 .000000	 100.000	 2.00000	O	 .000000	 .000000	 .000000	 .001132	 .996540	 .000807	 .000000	 .000000	 .000000	 .000437	 .000616	 2.00000	 .008556	 .014687	 .004131	 .009420	 .011519	 .026955	 .022654	 .005815	 .009580	 .008925	 .008471	 .018304	 .019797	 .007805	 .013475	 .014624	 .033992	 .027662	 .009700	 .012370	 .011482	 .011443	 -57.623	 -20.803	 -10.518	 10.1135	 .083108	 19.7803	 -15.584	 -12.573	 -520.30	 39.8722	 16.6407	 29.6354	 13.8759	 13.0665	 810.010	 81.1900	214	334	319	303	301	332	333	140	335	126	503	"Wollastonite"	"Jadeite"	"Corundum"	"CaNb2O6"	"Cassiterite"	"Scheelite"	"Manganotantalite"	"Rutile"	"Mn"	"Magnetite"	"Zr"
"BT-twinsector"	2	 40.0000	 20.0000	 80.0000	 .000000	140	 .000000	 .000000	 .000000	 .084571	 77.8644	 .149305	 .000000	 .000000	 .000000	 .041492	 .028507	 21.0903	 99.2585	 .000000	 .000000	 .000000	 .120983	 98.8574	 .188286	 .000000	 .000000	 .000000	 .053379	 .038508	  .00000	 99.2585	 .000000	 .000000	 .000000	 .046045	 33.1840	 .041079	 .000000	 .000000	 .000000	 .037581	 .015808	 66.6755	 .000000	 .000000	 .000000	 .069134	 99.6472	 .123354	 .000000	 .000000	 .000000	 .112850	 .047469	 .000000	 100.000	 2.00000	O	 .000000	 .000000	 .000000	 .001381	 .995387	 .001232	 .000000	 .000000	 .000000	 .001127	 .000474	 2.00000	 .008557	 .014683	 .004131	 .009423	 .011522	 .026957	 .022656	 .005815	 .009580	 .008925	 .008474	 .018306	 .019793	 .007805	 .013479	 .014628	 .033995	 .027664	 .009700	 .012370	 .011482	 .011446	 -83.067	 -19.960	 -12.334	 8.36634	 .083103	 13.0510	 -21.076	 -15.247	 -32.786	 15.7672	 21.4664	 29.6256	 13.8742	 13.0665	 819.958	 81.1900	214	334	319	303	301	332	333	140	335	126	503	"Wollastonite"	"Jadeite"	"Corundum"	"CaNb2O6"	"Cassiterite"	"Scheelite"	"Manganotantalite"	"Rutile"	"Mn"	"Magnetite"	"Zr"
"BT-twinsector"	2	 40.0000	 20.0000	 80.0000	 .000000	141	 .000000	 .000000	 .000000	 .094890	 78.0494	 .000000	 .000000	 .000000	 .000000	 .027558	 .017569	 21.0978	 99.2872	 .000000	 .000000	 .000000	 .135744	 99.0922	 .000000	 .000000	 .000000	 .000000	 .035453	 .023732	  .00000	 99.2872	 .000000	 .000000	 .000000	 .051638	 33.2467	 .000000	 .000000	 .000000	 .000000	 .024948	 .009738	 66.6670	 .000000	 .000000	 .000000	 .077518	 99.8183	 .000000	 .000000	 .000000	 .000000	 .074903	 .029236	 .000000	 100.000	 2.00000	O	 .000000	 .000000	 .000000	 .001549	 .997397	 .000000	 .000000	 .000000	 .000000	 .000748	 .000292	 2.00000	 .008548	 .014681	 .004130	 .009413	 .011511	 .026947	 .022647	 .005813	 .009577	 .008922	 .008465	 .018288	 .019789	 .007804	 .013466	 .014615	 .033982	 .027653	 .009697	 .012366	 .011479	 .011434	 -66.687	 -27.664	 -11.115	 7.50137	 .082972	 -45.101	 -59.787	 -13.284	 -47.509	 23.4457	 34.4964	 29.6157	 13.8725	 13.0665	 830.011	 81.2000	214	334	319	303	301	332	333	140	335	126	503	"Wollastonite"	"Jadeite"	"Corundum"	"CaNb2O6"	"Cassiterite"	"Scheelite"	"Manganotantalite"	"Rutile"	"Mn"	"Magnetite"	"Zr"
"BT-twinsector"	2	 40.0000	 20.0000	 80.0000	 .000000	142	 .000803	 .000000	 .000000	 .078854	 78.0613	 .000000	 .000000	 .000000	 .000000	 .013368	 .007269	 21.0874	 99.2490	 .001717	 .000000	 .000000	 .112804	 99.1074	 .000000	 .000000	 .000000	 .000000	 .017197	 .009819	 -.00001	 99.2490	 .001446	 .000000	 .000000	 .042935	 33.2697	 .000000	 .000000	 .000000	 .000000	 .012108	 .004031	 66.6698	 .004340	 .000000	 .000000	 .064449	 99.8828	 .000000	 .000000	 .000000	 .000000	 .036352	 .012102	 .000000	 100.000	 2.00000	O	 .000043	 .000000	 .000000	 .001288	 .998044	 .000000	 .000000	 .000000	 .000000	 .000363	 .000121	 2.00000	 .008550	 .014680	 .004130	 .009413	 .011511	 .026946	 .022646	 .005814	 .009577	 .008922	 .008465	 .018292	 .019788	 .007804	 .013466	 .014615	 .033981	 .027652	 .009697	 .012366	 .011479	 .011435	 742.540	 -23.492	 -12.481	 8.92941	 .082956	 -51.154	 -76.020	 -10.308	 -38.420	 47.7223	 82.6998	 29.6059	 13.8708	 13.0665	 839.958	 81.2100	214	334	319	303	301	332	333	140	335	126	503	"Wollastonite"	"Jadeite"	"Corundum"	"CaNb2O6"	"Cassiterite"	"Scheelite"	"Manganotantalite"	"Rutile"	"Mn"	"Magnetite"	"Zr"
"BT-twinsector"	2	 40.0000	 20.0000	 80.0000	 .000000	143	 .000000	 .000000	 .000000	 .187293	 78.1101	 .000000	 .000000	 .000000	 .000569	 .048949	 .007546	 21.1567	 99.5112	 .000000	 .000000	 .000000	 .267930	 99.1694	 .000000	 .000000	 .000000	 .000735	 .062972	 .010194	 .000004	 99.5112	 .000000	 .000000	 .000000	 .101641	 33.1808	 .000000	 .000000	 .000000	 .000522	 .044191	 .004171	 66.6687	 .000000	 .000000	 .000000	 .152704	 99.7004	 .000000	 .000000	 .000000	 .001569	 .132784	 .012533	 .000000	 100.000	 2.00000	O	 .000000	 .000000	 .000000	 .003049	 .995393	 .000000	 .000000	 .000000	 .000016	 .001326	 .000125	 2.00000	 .008541	 .014668	 .004128	 .009410	 .011510	 .026940	 .022641	 .005811	 .009573	 .008919	 .008462	 .018272	 .019773	 .007800	 .013461	 .014613	 .033974	 .027646	 .009693	 .012361	 .011475	 .011430	 -69.183	 -58.745	 -11.512	 4.02797	 .082947	 -154.25	 -21.773	 -13.018	 1189.49	 13.4433	 79.6480	 29.5960	 13.8691	 13.0665	 849.994	 81.2200	214	334	319	303	301	332	333	140	335	126	503	"Wollastonite"	"Jadeite"	"Corundum"	"CaNb2O6"	"Cassiterite"	"Scheelite"	"Manganotantalite"	"Rutile"	"Mn"	"Magnetite"	"Zr"
"BT-twinsector"	2	 40.0000	 20.0000	 80.0000	 .000000	144	 .000000	 .000000	 .000000	 .132491	 78.3687	 .000000	 .000000	 .000000	 .000000	 .035489	 .003288	 21.1974	 99.7374	 .000000	 .000000	 .000000	 .189534	 99.4977	 .000000	 .000000	 .000000	 .000000	 .045657	 .004442	 .000002	 99.7374	 .000000	 .000000	 .000000	 .071762	 33.2265	 .000000	 .000000	 .000000	 .000000	 .031978	 .001814	 66.6680	 .000000	 .000000	 .000000	 .107764	 99.7908	 .000000	 .000000	 .000000	 .000000	 .096041	 .005448	 .000000	 100.000	 2.00000	O	 .000000	 .000000	 .000000	 .002153	 .996775	 .000000	 .000000	 .000000	 .000000	 .000959	 .000054	 2.00000	 .008546	 .014671	 .004129	 .009412	 .011510	 .026942	 .022643	 .005812	 .009574	 .008921	 .008464	 .018282	 .019776	 .007802	 .013464	 .014613	 .033977	 .027649	 .009695	 .012363	 .011476	 .011433	 -72.468	 -14.699	 -12.388	 5.50546	 .082796	 -52.965	 -22.331	 -12.952	 -127.12	 18.3295	 182.191	 29.5862	 13.8673	 13.0665	 859.956	 81.2200	214	334	319	303	301	332	333	140	335	126	503	"Wollastonite"	"Jadeite"	"Corundum"	"CaNb2O6"	"Cassiterite"	"Scheelite"	"Manganotantalite"	"Rutile"	"Mn"	"Magnetite"	"Zr"
"BT-twinsector"	2	 40.0000	 20.0000	 80.0000	 .000000	145	 .000000	 .000000	 .000000	 .094295	 78.4923	 .031779	 .000000	 .000000	 .016940	 .018713	 .033307	 21.2332	 99.9205	 .000000	 .000000	 .000000	 .134893	 99.6546	 .040077	 .000000	 .000000	 .021873	 .024075	 .044992	 .000004	 99.9205	 .000000	 .000000	 .000000	 .050987	 33.2224	 .008684	 .000000	 .000000	 .015490	 .016833	 .018343	 66.6673	 .000000	 .000000	 .000000	 .076541	 99.7453	 .026071	 .000000	 .000000	 .046506	 .050539	 .055072	 .000000	 100.000	 2.00000	O	 .000000	 .000000	 .000000	 .001530	 .996662	 .000261	 .000000	 .000000	 .000465	 .000505	 .000550	 2.00000	 .008548	 .014667	 .004129	 .009413	 .011511	 .026942	 .022642	 .005812	 .009574	 .008920	 .008465	 .018286	 .019771	 .007801	 .013465	 .014614	 .033976	 .027648	 .009695	 .012362	 .011475	 .011434	 -76.344	 -22.315	 -10.946	 7.54521	 .082722	 60.0370	 -32.152	 -13.055	 40.6579	 34.2455	 18.4223	 29.5763	 13.8656	 13.0665	 870.013	 81.2400	214	334	319	303	301	332	333	140	335	126	503	"Wollastonite"	"Jadeite"	"Corundum"	"CaNb2O6"	"Cassiterite"	"Scheelite"	"Manganotantalite"	"Rutile"	"Mn"	"Magnetite"	"Zr"
"BT-twinsector"	2	 40.0000	 20.0000	 80.0000	 .000000	146	 .000425	 .000000	 .000000	 .182023	 78.2161	 .000000	 .000000	 .000000	 .000000	 .049576	 .005208	 21.1827	 99.6361	 .000908	 .000000	 .000000	 .260392	 99.3039	 .000000	 .000000	 .000000	 .000000	 .063780	 .007036	  .00000	 99.6361	 .000761	 .000000	 .000000	 .098660	 33.1848	 .000000	 .000000	 .000000	 .000000	 .044703	 .002875	 66.6682	 .002287	 .000000	 .000000	 .148216	 99.7066	 .000000	 .000000	 .000000	 .000000	 .134313	 .008639	 .000000	 100.000	 2.00000	O	 .000023	 .000000	 .000000	 .002960	 .995521	 .000000	 .000000	 .000000	 .000000	 .001341	 .000086	 2.00000	 .008540	 .014660	 .004128	 .009409	 .011508	 .026936	 .022637	 .005810	 .009571	 .008918	 .008461	 .018270	 .019761	 .007799	 .013460	 .014610	 .033968	 .027641	 .009691	 .012358	 .011473	 .011430	 1401.62	 -29.773	 -12.708	 4.13092	 .082873	 -106.18	 -27.330	 -12.507	 -72.359	 13.2775	 115.172	 29.5665	 13.8639	 13.0665	 879.958	 81.2500	214	334	319	303	301	332	333	140	335	126	503	"Wollastonite"	"Jadeite"	"Corundum"	"CaNb2O6"	"Cassiterite"	"Scheelite"	"Manganotantalite"	"Rutile"	"Mn"	"Magnetite"	"Zr"
"BT-twinsector"	2	 40.0000	 20.0000	 80.0000	 .000000	147	 .000000	 .000000	 .000000	 .212841	 78.0023	 .000000	 .000000	 .000000	 .000000	 .050171	 .029363	 21.1465	 99.4411	 .000000	 .000000	 .000000	 .304479	 99.0324	 .000000	 .000000	 .000000	 .000000	 .064545	 .039664	 .000002	 99.4411	 .000000	 .000000	 .000000	 .115566	 33.1521	 .000000	 .000000	 .000000	 .000000	 .045318	 .016238	 66.6708	 .000000	 .000000	 .000000	 .173672	 99.6413	 .000000	 .000000	 .000000	 .000000	 .136207	 .048804	 .000000	 100.000	 2.00000	O	 .000000	 .000000	 .000000	 .003467	 .994500	 .000000	 .000000	 .000000	 .000000	 .001359	 .000487	 2.00000	 .008536	 .014653	 .004126	 .009407	 .011507	 .026932	 .022634	 .005809	 .009569	 .008916	 .008460	 .018262	 .019752	 .007797	 .013457	 .014610	 .033964	 .027637	 .009689	 .012356	 .011471	 .011428	 -57.611	 -16.519	 -10.879	 3.59702	 .082994	 -116.60	 -22.530	 -12.339	 -53.504	 13.1249	 20.8211	 29.5566	 13.8622	 13.0665	 889.994	 81.2600	214	334	319	303	301	332	333	140	335	126	503	"Wollastonite"	"Jadeite"	"Corundum"	"CaNb2O6"	"Cassiterite"	"Scheelite"	"Manganotantalite"	"Rutile"	"Mn"	"Magnetite"	"Zr"
"BT-twinsector"	2	 40.0000	 20.0000	 80.0000	 .000000	148	 .000000	 .000000	 .000000	 .039728	 77.9743	 .209285	 .000000	 .000000	 .002156	 .032489	 .014358	 21.1094	 99.3817	 .000000	 .000000	 .000000	 .056832	 98.9970	 .263926	 .000000	 .000000	 .002784	 .041797	 .019395	  .00000	 99.3817	 .000000	 .000000	 .000000	 .021611	 33.2025	 .057532	 .000000	 .000000	 .001983	 .029402	 .007955	 66.6790	 .000000	 .000000	 .000000	 .032440	 99.6768	 .172715	 .000000	 .000000	 .005954	 .088266	 .023881	 .000000	 100.000	 2.00000	O	 .000000	 .000000	 .000000	 .000648	 .995892	 .001726	 .000000	 .000000	 .000059	 .000882	 .000239	 2.00000	 .008561	 .014664	 .004130	 .009424	 .011521	 .026949	 .022649	 .005815	 .009576	 .008922	 .008476	 .018315	 .019767	 .007803	 .013481	 .014627	 .033985	 .027656	 .009700	 .012365	 .011478	 .011450	 -37.375	 -17.672	 -11.256	 17.2604	 .083003	 9.40239	 -21.518	 -17.819	 314.550	 19.9716	 42.1607	 29.5468	 13.8605	 13.0665	 899.939	 81.2700	214	334	319	303	301	332	333	140	335	126	503	"Wollastonite"	"Jadeite"	"Corundum"	"CaNb2O6"	"Cassiterite"	"Scheelite"	"Manganotantalite"	"Rutile"	"Mn"	"Magnetite"	"Zr"
"BT-twinsector"	2	 40.0000	 20.0000	 80.0000	 .000000	149	 .000000	 .000000	 .000000	 .060441	 78.6316	 .000000	 .000000	 .000000	 .000000	 .008915	 .010050	 21.2320	 99.9429	 .000000	 .000000	 .000000	 .086463	 99.8314	 .000000	 .000000	 .000000	 .000000	 .011470	 .013576	  .00000	 99.9429	 .000000	 .000000	 .000000	 .032685	 33.2843	 .000000	 .000000	 .000000	 .000000	 .008020	 .005535	 66.6694	 .000000	 .000000	 .000000	 .049055	 99.9103	 .000000	 .000000	 .000000	 .000000	 .024075	 .016615	 .000000	 100.000	 2.00000	O	 .000000	 .000000	 .000000	 .000980	 .998488	 .000000	 .000000	 .000000	 .000000	 .000241	 .000166	 2.00000	 .008549	 .014661	 .004129	 .009410	 .011507	 .026935	 .022637	 .005812	 .009571	 .008918	 .008463	 .018289	 .019762	 .007801	 .013462	 .014610	 .033968	 .027641	 .009695	 .012359	 .011473	 .011432	 -59.991	 -23.161	 -9.9986	 11.4981	 .082612	 -62.321	 -53.348	 -13.751	 -78.029	 71.2315	 59.9362	 29.5369	 13.8588	 13.0665	 909.996	 81.2800	214	334	319	303	301	332	333	140	335	126	503	"Wollastonite"	"Jadeite"	"Corundum"	"CaNb2O6"	"Cassiterite"	"Scheelite"	"Manganotantalite"	"Rutile"	"Mn"	"Magnetite"	"Zr"
"BT-twinsector"	2	 40.0000	 20.0000	 80.0000	 .000000	150	 .000000	 .000000	 .000000	 .054609	 77.9806	 .042939	 .000000	 .000000	 .000000	 .008292	 .027954	 21.0713	 99.1857	 .000000	 .000000	 .000000	 .078120	 99.0049	 .054150	 .000000	 .000000	 .000000	 .010667	 .037760	 .000006	 99.1857	 .000000	 .000000	 .000000	 .029758	 33.2623	 .011824	 .000000	 .000000	 .000000	 .007517	 .015514	 66.6731	 .000000	 .000000	 .000000	 .044665	 99.8507	 .035495	 .000000	 .000000	 .000000	 .022565	 .046572	 .000000	 100.000	 2.00000	O	 .000000	 .000000	 .000000	 .000893	 .997774	 .000355	 .000000	 .000000	 .000000	 .000225	 .000465	 2.00000	 .008550	 .014657	 .004128	 .009412	 .011510	 .026935	 .022637	 .005812	 .009571	 .008918	 .008465	 .018291	 .019757	 .007801	 .013465	 .014613	 .033968	 .027641	 .009695	 .012359	 .011473	 .011435	 -228.46	 -26.419	 -10.966	 12.6763	 .082966	 44.5131	 -29.969	 -11.163	 -34.969	 76.5432	 21.8608	 29.5271	 13.8571	 13.0665	 919.942	 81.2900	214	334	319	303	301	332	333	140	335	126	503	"Wollastonite"	"Jadeite"	"Corundum"	"CaNb2O6"	"Cassiterite"	"Scheelite"	"Manganotantalite"	"Rutile"	"Mn"	"Magnetite"	"Zr"
"BT-twinsector"	2	 40.0000	 20.0000	 80.0000	 .000000	151	 .000000	 .000000	 .000000	 .000000	 78.6908	 .000000	 .000000	 .000000	 .000000	 .000000	 .004208	 21.2173	 99.9123	 .000000	 .000000	 .000000	 .000000	 99.9066	 .000000	 .000000	 .000000	 .000000	 .000000	 .005684	 -.00001	 99.9123	 .000000	 .000000	 .000000	 .000000	 33.3310	 .000000	 .000000	 .000000	 .000000	 .000000	 .002319	 66.6667	 .000000	 .000000	 .000000	 .000000	 99.9930	 .000000	 .000000	 .000000	 .000000	 .000000	 .006957	 .000000	 100.000	 2.00000	O	 .000000	 .000000	 .000000	 .000000	 .999930	 .000000	 .000000	 .000000	 .000000	 .000000	 .000070	 2.00000	 .008553	 .014661	 .004130	 .009412	 .011507	 .026937	 .022638	 .005813	 .009572	 .008919	 .008465	 .018298	 .019763	 .007803	 .013464	 .014610	 .033969	 .027643	 .009697	 .012360	 .011474	 .011435	 -57.088	 -26.350	 -11.412	 -77.919	 .082568	 -30.802	 -16.482	 -13.548	 -35.562	 -112.38	 142.510	 29.5172	 13.8553	 13.0665	 929.994	 81.2800	214	334	319	303	301	332	333	140	335	126	503	"Wollastonite"	"Jadeite"	"Corundum"	"CaNb2O6"	"Cassiterite"	"Scheelite"	"Manganotantalite"	"Rutile"	"Mn"	"Magnetite"	"Zr"
"BT-twinsector"	2	 40.0000	 20.0000	 80.0000	 .000000	152	 .000000	 .000000	 .000000	 .042211	 78.6174	 .039577	 .000000	 .000000	 .000000	 .014462	 .012861	 21.2332	 99.9597	 .000000	 .000000	 .000000	 .060385	 99.8134	 .049910	 .000000	 .000000	 .000000	 .018606	 .017373	 .000006	 99.9597	 .000000	 .000000	 .000000	 .022825	 33.2765	 .010815	 .000000	 .000000	 .000000	 .013010	 .007083	 66.6697	 .000000	 .000000	 .000000	 .034253	 99.8730	 .032458	 .000000	 .000000	 .000000	 .039047	 .021259	 .000000	 100.000	 2.00000	O	 .000000	 .000000	 .000000	 .000685	 .998250	 .000324	 .000000	 .000000	 .000000	 .000390	 .000212	 2.00000	 .008551	 .014654	 .004129	 .009412	 .011509	 .026934	 .022636	 .005812	 .009570	 .008918	 .008466	 .018294	 .019753	 .007801	 .013464	 .014611	 .033967	 .027640	 .009695	 .012358	 .011473	 .011435	 -90.121	 -22.694	 -10.553	 16.2543	 .082614	 48.2622	 -22.088	 -14.383	 -347.09	 44.1301	 46.9521	 29.5074	 13.8536	 13.0665	 939.940	 81.3000	214	334	319	303	301	332	333	140	335	126	503	"Wollastonite"	"Jadeite"	"Corundum"	"CaNb2O6"	"Cassiterite"	"Scheelite"	"Manganotantalite"	"Rutile"	"Mn"	"Magnetite"	"Zr"
"BT-twinsector"	2	 40.0000	 20.0000	 80.0000	 .000000	153	 .000000	 .000000	 .000000	 .060094	 78.2821	 .009213	 .000000	 .000000	 .000000	 .008096	 .000000	 21.1362	 99.4957	 .000000	 .000000	 .000000	 .085967	 99.3877	 .011618	 .000000	 .000000	 .000000	 .010416	 .000000	  .00000	 99.4957	 .000000	 .000000	 .000000	 .032645	 33.2870	 .002529	 .000000	 .000000	 .000000	 .007317	 .000000	 66.6705	 .000000	 .000000	 .000000	 .048997	 99.9214	 .007592	 .000000	 .000000	 .000000	 .021964	 .000000	 .000000	 100.000	 2.00000	O	 .000000	 .000000	 .000000	 .000979	 .998552	 .000076	 .000000	 .000000	 .000000	 .000219	 .000000	 2.00000	 .008549	 .014651	 .004128	 .009410	 .011507	 .026932	 .022634	 .005812	 .009570	 .008917	 .008464	 .018288	 .019750	 .007800	 .013462	 .014609	 .033964	 .027638	 .009694	 .012357	 .011472	 .011433	 -61.239	 -25.024	 -12.289	 11.5616	 .082790	 206.189	 -16.674	 -18.719	 -36.100	 78.3681	 -1993.3	 29.4975	 13.8519	 13.0665	 949.994	 81.3000	214	334	319	303	301	332	333	140	335	126	503	"Wollastonite"	"Jadeite"	"Corundum"	"CaNb2O6"	"Cassiterite"	"Scheelite"	"Manganotantalite"	"Rutile"	"Mn"	"Magnetite"	"Zr"
"BT-twinsector"	2	 40.0000	 20.0000	 80.0000	 .000000	154	 .000000	 .000000	 .000000	 .086512	 78.2813	 .112692	 .000000	 .000000	 .000000	 .024899	 .014181	 21.1842	 99.7038	 .000000	 .000000	 .000000	 .123760	 99.3867	 .142114	 .000000	 .000000	 .000000	 .032032	 .019155	 .000004	 99.7038	 .000000	 .000000	 .000000	 .046894	 33.2147	 .030869	 .000000	 .000000	 .000000	 .022452	 .007829	 66.6773	 .000000	 .000000	 .000000	 .070413	 99.7459	 .092700	 .000000	 .000000	 .000000	 .067426	 .023510	 .000000	 100.000	 2.00000	O	 .000000	 .000000	 .000000	 .001407	 .996281	 .000926	 .000000	 .000000	 .000000	 .000673	 .000235	 2.00000	 .008552	 .014647	 .004128	 .009416	 .011513	 .026937	 .022639	 .005812	 .009570	 .008918	 .008469	 .018296	 .019743	 .007799	 .013470	 .014618	 .033970	 .027643	 .009695	 .012357	 .011473	 .011441	 -33.533	 -81.044	 -10.124	 8.18341	 .082816	 17.1697	 -32.905	 -20.149	 -57.827	 25.8744	 42.6480	 29.4876	 13.8502	 13.0665	 960.030	 81.3000	214	334	319	303	301	332	333	140	335	126	503	"Wollastonite"	"Jadeite"	"Corundum"	"CaNb2O6"	"Cassiterite"	"Scheelite"	"Manganotantalite"	"Rutile"	"Mn"	"Magnetite"	"Zr"
"BT-twinsector"	2	 40.0000	 20.0000	 80.0000	 .000000	155	 .000000	 .000000	 .000000	 .015298	 78.0240	 .184132	 .000000	 .000000	 .000000	 .015342	 .015556	 21.1005	 99.3548	 .000000	 .000000	 .000000	 .021884	 99.0600	 .232206	 .000000	 .000000	 .000000	 .019737	 .021013	 .000006	 99.3548	 .000000	 .000000	 .000000	 .008325	 33.2382	 .050640	 .000000	 .000000	 .000000	 .013890	 .008623	 66.6803	 .000000	 .000000	 .000000	 .012495	 99.7679	 .152000	 .000000	 .000000	 .000000	 .041692	 .025881	 .000000	 100.000	 2.00000	O	 .000000	 .000000	 .000000	 .000250	 .996943	 .001519	 .000000	 .000000	 .000000	 .000417	 .000259	 2.00000	 .008560	 .014648	 .004128	 .009421	 .011517	 .026940	 .022641	 .005814	 .009572	 .008919	 .008475	 .018312	 .019745	 .007801	 .013477	 .014622	 .033974	 .027646	 .009698	 .012359	 .011474	 .011447	 -60.604	 -63.873	 -12.451	 44.0113	 .082943	 10.6382	 -15.238	 -18.307	 -1041.1	 41.6388	 38.9426	 29.4778	 13.8485	 13.0665	 969.975	 81.3200	214	334	319	303	301	332	333	140	335	126	503	"Wollastonite"	"Jadeite"	"Corundum"	"CaNb2O6"	"Cassiterite"	"Scheelite"	"Manganotantalite"	"Rutile"	"Mn"	"Magnetite"	"Zr"
"BT-twinsector"	2	 40.0000	 20.0000	 80.0000	 .000000	156	 .000000	 .000000	 .000000	 .054150	 78.4028	 .016912	 .000000	 .000000	 .000070	 .008911	 .000000	 21.1685	 99.6513	 .000000	 .000000	 .000000	 .077465	 99.5410	 .021328	 .000000	 .000000	 .000090	 .011465	 .000000	  .00000	 99.6513	 .000000	 .000000	 .000000	 .029371	 33.2875	 .004636	 .000000	 .000000	 .000064	 .008041	 .000000	 66.6704	 .000000	 .000000	 .000000	 .044081	 99.9177	 .013914	 .000000	 .000000	 .000193	 .024136	 .000000	 .000000	 100.000	 2.00000	O	 .000000	 .000000	 .000000	 .000881	 .998569	 .000139	 .000000	 .000000	 .000002	 .000241	 .000000	 2.00000	 .008548	 .014642	 .004127	 .009409	 .011505	 .026926	 .022629	 .005811	 .009567	 .008915	 .008463	 .018286	 .019737	 .007799	 .013460	 .014607	 .033956	 .027631	 .009692	 .012353	 .011469	 .011432	 -156.29	 -25.539	 -10.388	 12.7748	 .082705	 112.455	 -17.716	 -15.642	 9649.12	 71.2353	 -309.80	 29.4680	 13.8468	 13.0665	 979.923	 81.3400	214	334	319	303	301	332	333	140	335	126	503	"Wollastonite"	"Jadeite"	"Corundum"	"CaNb2O6"	"Cassiterite"	"Scheelite"	"Manganotantalite"	"Rutile"	"Mn"	"Magnetite"	"Zr"
"BT-twinsector"	2	 40.0000	 20.0000	 80.0000	 .000000	157	 .000000	 .000000	 .000000	 .054307	 78.1993	 .144608	 .000000	 .000000	 .000000	 .012483	 .017228	 21.1541	 99.5820	 .000000	 .000000	 .000000	 .077689	 99.2826	 .182362	 .000000	 .000000	 .000000	 .016060	 .023272	  .00000	 99.5820	 .000000	 .000000	 .000000	 .029481	 33.2290	 .039669	 .000000	 .000000	 .000000	 .011274	 .009525	 66.6811	 .000000	 .000000	 .000000	 .044260	 99.7742	 .119112	 .000000	 .000000	 .000000	 .033850	 .028601	 .000000	 100.000	 2.00000	O	 .000000	 .000000	 .000000	 .000884	 .996655	 .001190	 .000000	 .000000	 .000000	 .000338	 .000286	 2.00000	 .008555	 .014640	 .004128	 .009417	 .011514	 .026935	 .022637	 .005813	 .009569	 .008917	 .008471	 .018302	 .019735	 .007799	 .013472	 .014619	 .033968	 .027641	 .009696	 .012356	 .011472	 .011443	 -57.787	 -23.402	 -10.837	 12.7502	 .082845	 13.4529	 -31.169	 -16.053	 -25.291	 51.0307	 35.1962	 29.4581	 13.8450	 13.0665	 989.994	 81.3300	214	334	319	303	301	332	333	140	335	126	503	"Wollastonite"	"Jadeite"	"Corundum"	"CaNb2O6"	"Cassiterite"	"Scheelite"	"Manganotantalite"	"Rutile"	"Mn"	"Magnetite"	"Zr"
"BT-twinsector"	2	 40.0000	 20.0000	 80.0000	 .000000	158	 .000000	 .000000	 .000000	 .136851	 78.2147	 .094493	 .000000	 .000000	 .001968	 .047070	 .019481	 21.1919	 99.7064	 .000000	 .000000	 .000000	 .195771	 99.3021	 .119164	 .000000	 .000000	 .002541	 .060555	 .026315	 .000004	 99.7064	 .000000	 .000000	 .000000	 .074149	 33.1721	 .025872	 .000000	 .000000	 .001803	 .042427	 .010750	 66.6729	 .000000	 .000000	 .000000	 .111368	 99.6458	 .077718	 .000000	 .000000	 .005417	 .127447	 .032293	 .000000	 100.000	 2.00000	O	 .000000	 .000000	 .000000	 .002224	 .995070	 .000776	 .000000	 .000000	 .000054	 .001273	 .000322	 2.00000	 .008544	 .014630	 .004126	 .009411	 .011509	 .026927	 .022629	 .005809	 .009565	 .008914	 .008466	 .018278	 .019721	 .007795	 .013463	 .014612	 .033957	 .027632	 .009690	 .012351	 .011467	 .011435	 -103.66	 -32.392	 -15.299	 5.34439	 .082840	 20.4044	 -18.642	 -21.737	 344.105	 13.9480	 31.1612	 29.4482	 13.8433	 13.0665	 1000.03	 81.3400	214	334	319	303	301	332	333	140	335	126	503	"Wollastonite"	"Jadeite"	"Corundum"	"CaNb2O6"	"Cassiterite"	"Scheelite"	"Manganotantalite"	"Rutile"	"Mn"	"Magnetite"	"Zr"
