Repository: orthospar/MinorElements-Cassiterite

# MinorElements-Cassiterite
EPMA data and R code for generation of figures in "Systematic trends in the substitution mechanisms of minor elements in cassiterite", submitted for publication in the Australian Journal of Earth Sciences.

# Data Availability
The final cleaned and organised dataset is available above (cassiterite_EPMA.csv) and as a supplementary file hosted by AJES.

File: Data/180209/180209recalc.dat (part 4 of 46)
URRENT"	"BEAMSIZE"	"    LINE"	"  Si WT%"	"  Na WT%"	"  Al WT%"	"  Nb WT%"	"  Sn WT%"	"   W WT%"	"  Ta WT%"	"  Ti WT%"	"  Mn WT%"	"  Fe WT%"	"  Zr WT%"	"   O WT%"	"   TOTAL"	"    SiO2"	"    Na2O"	"   Al2O3"	"   Nb2O5"	"    SnO2"	"     WO3"	"   Ta2O5"	"    TiO2"	"     MnO"	"     FeO"	"    ZrO2"	"       O"	"   TOTAL"	"  Si AT%"	"  Na AT%"	"  Al AT%"	"  Nb AT%"	"  Sn AT%"	"   W AT%"	"  Ta AT%"	"  Ti AT%"	"  Mn AT%"	"  Fe AT%"	"  Zr AT%"	"   O AT%"	"Si OXMOL%"	"Na OXMOL%"	"Al OXMOL%"	"Nb OXMOL%"	"Sn OXMOL%"	"W OXMOL%"	"Ta OXMOL%"	"Ti OXMOL%"	"Mn OXMOL%"	"Fe OXMOL%"	"Zr OXMOL%"	"O OXMOL%"	"   TOTAL"	" FORMULA"	"   BASIS"	"Si FORMULA"	"Na FORMULA"	"Al FORMULA"	"Nb FORMULA"	"Sn FORMULA"	"W FORMULA"	"Ta FORMULA"	"Ti FORMULA"	"Mn FORMULA"	"Fe FORMULA"	"Zr FORMULA"	"O FORMULA"	"Si CDL99"	"Na CDL99"	"Al CDL99"	"Nb CDL99"	"Sn CDL99"	" W CDL99"	"Ta CDL99"	"Ti CDL99"	"Mn CDL99"	"Fe CDL99"	"Zr CDL99"	"SiO2 CDL99"	"Na2O CDL99"	"Al2O3 CDL99"	"Nb2O5 CDL99"	"SnO2 CDL99"	"WO3 CDL99"	"Ta2O5 CDL99"	"TiO2 CDL99"	"MnO CDL99"	"FeO CDL99"	"ZrO2 CDL99"	"Si %ERR "	"Na %ERR "	"Al %ERR "	"Nb %ERR "	"Sn %ERR "	" W %ERR "	"Ta %ERR "	"Ti %ERR "	"Mn %ERR "	"Fe %ERR "	"Zr %ERR "	"   X-POS"	"   Y-POS"	"   Z-POS"	" RELDIST"	"BEAMCURR"	"Si STD_NUM"	"Na STD_NUM"	"Al STD_NUM"	"Nb STD_NUM"	"Sn STD_NUM"	"W STD_NUM"	"Ta STD_NUM"	"Ti STD_NUM"	"Mn STD_NUM"	"Fe STD_NUM"	"Zr STD_NUM"	"Si STD_NAM"	"Na STD_NAM"	"Al STD_NAM"	"Nb STD_NAM"	"Sn STD_NAM"	"W STD_NAM"	"Ta STD_NAM"	"Ti STD_NAM"	"Mn STD_NAM"	"Fe STD_NAM"	"Zr STD_NAM"
"BT-twinsector"	2	 40.0000	 20.0000	 80.0000	 .000000	159	 .000000	 .000000	 .000000	 .113853	 77.3059	 .000000	 .000000	 .000000	 .000000	 .027388	 .001010	 20.8996	 98.3478	 .000000	 .000000	 .000000	 .162871	 98.1483	 .000000	 .000000	 .000000	 .000000	 .035234	 .001365	 -.00001	 98.3478	 .000000	 .000000	 .000000	 .062547	 33.2431	 .000000	 .000000	 .000000	 .000000	 .025030	 .000565	 66.6688	 .000000	 .000000	 .000000	 .093914	 99.8292	 .000000	 .000000	 .000000	 .000000	 .075164	 .001698	 .000000	 100.000	 2.00000	O	 .000000	 .000000	 .000000	 .001876	 .997262	 .000000	 .000000	 .000000	 .000000	 .000751	 .000017	 2.00000	 .008540	 .014631	 .004126	 .009406	 .011503	 .026921	 .022625	 .005809	 .009564	 .008913	 .008461	 .018271	 .019723	 .007796	 .013456	 .014605	 .033950	 .027626	 .009689	 .012349	 .011466	 .011429	 -60.559	 -19.623	 -12.932	 6.32651	 .083309	 -239.12	 -36.049	 -156.79	 -22.843	 23.5632	 591.648	 29.4384	 13.8416	 13.0665	 1009.98	 81.3400	214	334	319	303	301	332	333	140	335	126	503	"Wollastonite"	"Jadeite"	"Corundum"	"CaNb2O6"	"Cassiterite"	"Scheelite"	"Manganotantalite"	"Rutile"	"Mn"	"Magnetite"	"Zr"
"BT-twinsector"	2	 40.0000	 20.0000	 80.0000	 .000000	160	 .001514	 .000000	 .000000	 .113958	 77.8522	 .000000	 .000000	 .000000	 .000000	 .022450	 .013526	 21.0517	 99.0553	 .003239	 .000000	 .000000	 .163022	 98.8419	 .000000	 .000000	 .000000	 .000000	 .028882	 .018271	 .000002	 99.0553	 .002732	 .000000	 .000000	 .062154	 33.2370	 .000000	 .000000	 .000000	 .000000	 .020370	 .007513	 66.6702	 .008203	 .000000	 .000000	 .093327	 99.8147	 .000000	 .000000	 .000000	 .000000	 .061173	 .022564	 .000000	 100.000	 2.00000	O	 .000082	 .000000	 .000000	 .001865	 .997057	 .000000	 .000000	 .000000	 .000000	 .000611	 .000225	 2.00000	 .008541	 .014628	 .004126	 .009406	 .011504	 .026922	 .022625	 .005809	 .009564	 .008913	 .008461	 .018271	 .019719	 .007796	 .013456	 .014605	 .033951	 .027626	 .009689	 .012349	 .011466	 .011429	 393.257	 -172.63	 -14.561	 6.32105	 .083014	 -135.89	 -31.048	 -13.331	 -42.513	 28.6185	 44.6465	 29.4285	 13.8399	 13.0665	 1020.03	 81.3400	214	334	319	303	301	332	333	140	335	126	503	"Wollastonite"	"Jadeite"	"Corundum"	"CaNb2O6"	"Cassiterite"	"Scheelite"	"Manganotantalite"	"Rutile"	"Mn"	"Magnetite"	"Zr"
"BT-twinsector"	2	 40.0000	 20.0000	 80.0000	 .000000	161	 .000000	 .000000	 .000000	 .107874	 77.9539	 .215146	 .000000	 .000000	 .000000	 .056592	 .033444	 21.1477	 99.5147	 .000000	 .000000	 .000000	 .154318	 98.9710	 .271317	 .000000	 .000000	 .000000	 .072806	 .045176	  .00000	 99.5147	 .000000	 .000000	 .000000	 .058576	 33.1337	 .059036	 .000000	 .000000	 .000000	 .051122	 .018496	 66.6791	 .000000	 .000000	 .000000	 .087974	 99.5256	 .177330	 .000000	 .000000	 .000000	 .153557	 .055556	 .000000	 100.000	 2.00000	O	 .000000	 .000000	 .000000	 .001757	 .993826	 .001771	 .000000	 .000000	 .000000	 .001533	 .000555	 2.00000	 .008552	 .014626	 .004126	 .009420	 .011518	 .026936	 .022637	 .005812	 .009567	 .008916	 .008474	 .018296	 .019716	 .007796	 .013475	 .014623	 .033968	 .027641	 .009694	 .012354	 .011470	 .011447	 -130.01	 -25.144	 -12.593	 6.65988	 .083004	 9.15074	 -29.336	 -21.086	 -127.30	 11.6978	 18.3688	 29.4187	 13.8382	 13.0665	 1029.98	 81.3300	214	334	319	303	301	332	333	140	335	126	503	"Wollastonite"	"Jadeite"	"Corundum"	"CaNb2O6"	"Cassiterite"	"Scheelite"	"Manganotantalite"	"Rutile"	"Mn"	"Magnetite"	"Zr"
"BT-twinsector"	2	 40.0000	 20.0000	 80.0000	 .000000	162	 .000000	 .000000	 .000000	 .122617	 78.1178	 .173122	 .000000	 .000000	 .000000	 .054830	 .011118	 21.1789	 99.6584	 .000000	 .000000	 .000000	 .175408	 99.1791	 .218321	 .000000	 .000000	 .000000	 .070539	 .015019	  .00000	 99.6584	 .000000	 .000000	 .000000	 .066481	 33.1534	 .047433	 .000000	 .000000	 .000000	 .049455	 .006140	 66.6771	 .000000	 .000000	 .000000	 .099852	 99.5907	 .142486	 .000000	 .000000	 .000000	 .148560	 .018443	 .000000	 100.000	 2.00000	O	 .000000	 .000000	 .000000	 .001994	 .994447	 .001423	 .000000	 .000000	 .000000	 .001483	 .000184	 2.00000	 .008549	 .014623	 .004126	 .009416	 .011514	 .026930	 .022633	 .005811	 .009565	 .008914	 .008471	 .018290	 .019711	 .007795	 .013470	 .014618	 .033961	 .027636	 .009692	 .012351	 .011468	 .011443	 -80.243	 -19.675	 -12.381	 5.91363	 .082898	 11.2897	 -51.710	 -19.131	 -36.229	 12.0536	 54.2721	 29.4088	 13.8365	 13.0670	 1040.01	 81.3500	214	334	319	303	301	332	333	140	335	126	503	"Wollastonite"	"Jadeite"	"Corundum"	"CaNb2O6"	"Cassiterite"	"Scheelite"	"Manganotantalite"	"Rutile"	"Mn"	"Magnetite"	"Zr"
"BT-twinsector"	2	 40.0000	 20.0000	 80.0000	 .000000	163	 .000000	 .000000	 .000000	 .058233	 78.1361	 .264690	 .000000	 .000000	 .000000	 .041035	 .026267	 21.1814	 99.7078	 .000000	 .000000	 .000000	 .083305	 99.2024	 .333796	 .000000	 .000000	 .000000	 .052792	 .035482	  .00000	 99.7078	 .000000	 .000000	 .000000	 .031573	 33.1606	 .072520	 .000000	 .000000	 .000000	 .037012	 .014505	 66.6838	 .000000	 .000000	 .000000	 .047406	 99.5801	 .217776	 .000000	 .000000	 .000000	 .111146	 .043557	 .000000	 100.000	 2.00000	O	 .000000	 .000000	 .000000	 .000947	 .994564	 .002175	 .000000	 .000000	 .000000	 .001110	 .000435	 2.00000	 .008558	 .014624	 .004126	 .009423	 .011520	 .026936	 .022638	 .005813	 .009567	 .008916	 .008478	 .018309	 .019713	 .007797	 .013480	 .014626	 .033968	 .027642	 .009696	 .012354	 .011470	 .011452	 -34.142	 -65.331	 -10.184	 11.9305	 .082888	 7.49899	 -18.776	 -21.082	 -17.628	 15.9198	 23.2658	 29.3990	 13.8348	 13.0670	 1049.96	 81.3600	214	334	319	303	301	332	333	140	335	126	503	"Wollastonite"	"Jadeite"	"Corundum"	"CaNb2O6"	"Cassiterite"	"Scheelite"	"Manganotantalite"	"Rutile"	"Mn"	"Magnetite"	"Zr"
"BT-twinsector"	2	 40.0000	 20.0000	 80.0000	 .000000	164	 .000000	 .000000	 .000000	 .118868	 78.4497	 .063506	 .000000	 .000000	 .000000	 .026062	 .025460	 21.2350	 99.9185	 .000000	 .000000	 .000000	 .170046	 99.6005	 .080086	 .000000	 .000000	 .000000	 .033529	 .034391	 -.00001	 99.9185	 .000000	 .000000	 .000000	 .064277	 33.2056	 .017353	 .000000	 .000000	 .000000	 .023445	 .014022	 66.6754	 .000000	 .000000	 .000000	 .096534	 99.7388	 .052124	 .000000	 .000000	 .000000	 .070420	 .042117	 .000000	 100.000	 2.00000	O	 .000000	 .000000	 .000000	 .001928	 .996037	 .000521	 .000000	 .000000	 .000000	 .000703	 .000421	 2.00000	 .008543	 .014616	 .004125	 .009408	 .011506	 .026920	 .022623	 .005809	 .009561	 .008911	 .008464	 .018277	 .019702	 .007794	 .013459	 .014608	 .033948	 .027624	 .009689	 .012346	 .011464	 .011433	 -111.02	 -24.026	 -9.4458	 6.08030	 .082687	 30.1880	 -153.87	 -13.624	 -231.52	 24.7269	 23.9498	 29.3891	 13.8330	 13.0670	 1060.03	 81.3800	214	334	319	303	301	332	333	140	335	126	503	"Wollastonite"	"Jadeite"	"Corundum"	"CaNb2O6"	"Cassiterite"	"Scheelite"	"Manganotantalite"	"Rutile"	"Mn"	"Magnetite"	"Zr"
"BT-twinsector"	2	 40.0000	 20.0000	 80.0000	 .000000	165	 .000000	 .000000	 .000000	 .138274	 78.2777	 .086150	 .000000	 .000000	 .000946	 .041206	 .010616	 21.2023	 99.7572	 .000000	 .000000	 .000000	 .197807	 99.3821	 .108643	 .000000	 .000000	 .001222	 .053011	 .014341	 .000000	 99.7572	 .000000	 .000000	 .000000	 .074885	 33.1834	 .023577	 .000000	 .000000	 .000867	 .037124	 .005856	 66.6743	 .000000	 .000000	 .000000	 .112479	 99.6850	 .070827	 .000000	 .000000	 .002604	 .111524	 .017591	 .000000	 100.000	 2.00000	O	 .000000	 .000000	 .000000	 .002246	 .995386	 .000707	 .000000	 .000000	 .000026	 .001114	 .000176	 2.00000	 .008543	 .014614	 .004125	 .009410	 .011507	 .026921	 .022625	 .005809	 .009562	 .008912	 .008465	 .018276	 .019700	 .007794	 .013461	 .014610	 .033950	 .027626	 .009689	 .012346	 .011465	 .011435	 -120.19	 -23.559	 -11.568	 5.29338	 .082790	 22.3434	 -18.642	 -15.830	 714.571	 15.8490	 56.7767	 29.3793	 13.8313	 13.0670	 1069.98	 81.3700	214	334	319	303	301	332	333	140	335	126	503	"Wollastonite"	"Jadeite"	"Corundum"	"CaNb2O6"	"Cassiterite"	"Scheelite"	"Manganotantalite"	"Rutile"	"Mn"	"Magnetite"	"Zr"
"BT-twinsector"	2	 40.0000	 20.0000	 80.0000	 .000000	166	 .000000	 .000000	 .000000	 .183170	 78.1290	 .052978	 .000000	 .000000	 .003011	 .053939	 .035494	 21.1858	 99.6434	 .000000	 .000000	 .000000	 .262033	 99.1933	 .066809	 .000000	 .000000	 .003888	 .069392	 .047945	  .00000	 99.6434	 .000000	 .000000	 .000000	 .099271	 33.1443	 .014509	 .000000	 .000000	 .002760	 .048631	 .019592	 66.6709	 .000000	 .000000	 .000000	 .149148	 99.5940	 .043598	 .000000	 .000000	 .008292	 .146129	 .058871	 .000000	 100.000	 2.00000	O	 .000000	 .000000	 .000000	 .002978	 .994266	 .000435	 .000000	 .000000	 .000083	 .001459	 .000588	 2.00000	 .008535	 .014606	 .004123	 .009406	 .011504	 .026915	 .022619	 .005806	 .009559	 .008909	 .008461	 .018260	 .019688	 .007791	 .013455	 .014606	 .033942	 .027619	 .009686	 .012342	 .011461	 .011430	 -166.58	 -26.344	 -11.842	 4.10635	 .082872	 36.1150	 -20.339	 -15.084	 225.034	 12.2372	 17.3093	 29.3694	 13.8296	 13.0670	 1080.01	 81.3800	214	334	319	303	301	332	333	140	335	126	503	"Wollastonite"	"Jadeite"	"Corundum"	"CaNb2O6"	"Cassiterite"	"Scheelite"	"Manganotantalite"	"Rutile"	"Mn"	"Magnetite"	"Zr"
"BT-twinsector"	2	 40.0000	 20.0000	 80.0000	 .000000	167	 .000000	 .000000	 .000000	 .081361	 78.2572	 .087202	 .000000	 .000000	 .000000	 .024119	 .005871	 21.1657	 99.6215	 .000000	 .000000	 .000000	 .116390	 99.3561	 .109969	 .000000	 .000000	 .000000	 .031029	 .007930	 .000000	 99.6215	 .000000	 .000000	 .000000	 .044139	 33.2322	 .023906	 .000000	 .000000	 .000000	 .021768	 .003244	 66.6747	 .000000	 .000000	 .000000	 .066268	 99.7868	 .071784	 .000000	 .000000	 .000000	 .065362	 .009740	 .000000	 100.000	 2.00000	O	 .000000	 .000000	 .000000	 .001324	 .996846	 .000717	 .000000	 .000000	 .000000	 .000653	 .000097	 2.00000	 .008547	 .014614	 .004126	 .009411	 .011507	 .026922	 .022625	 .005810	 .009562	 .008912	 .008467	 .018286	 .019699	 .007795	 .013463	 .014610	 .033951	 .027627	 .009691	 .012347	 .011465	 .011437	 -59.418	 -35.561	 -12.814	 8.66675	 .082784	 22.0783	 -26.350	 -16.803	 -45.985	 26.6752	 102.304	 29.3596	 13.8279	 13.0670	 1089.96	 81.3800	214	334	319	303	301	332	333	140	335	126	503	"Wollastonite"	"Jadeite"	"Corundum"	"CaNb2O6"	"Cassiterite"	"Scheelite"	"Manganotantalite"	"Rutile"	"Mn"	"Magnetite"	"Zr"
"BT-twinsector"	2	 40.0000	 20.0000	 80.0000	 .000000	168	 .000000	 .000000	 .000000	 .148203	 78.2755	 .171319	 .000000	 .000000	 .000000	 .053465	 .021683	 21.2353	 99.9054	 .000000	 .000000	 .000000	 .212010	 99.3793	 .216047	 .000000	 .000000	 .000000	 .068782	 .029289	 .000002	 99.9054	 .000000	 .000000	 .000000	 .080143	 33.1334	 .046816	 .000000	 .000000	 .000000	 .048098	 .011942	 66.6796	 .000000	 .000000	 .000000	 .120406	 99.5585	 .140672	 .000000	 .000000	 .000000	 .144522	 .035883	 .000000	 100.000	 2.00000	O	 .000000	 .000000	 .000000	 .002404	 .993810	 .001404	 .000000	 .000000	 .000000	 .001443	 .000358	 2.00000	 .008546	 .014605	 .004124	 .009414	 .011512	 .026922	 .022626	 .005809	 .009561	 .008911	 .008470	 .018282	 .019687	 .007792	 .013467	 .014615	 .033951	 .027627	 .009690	 .012345	 .011464	 .011441	 -61.934	 -25.487	 -10.770	 4.97156	 .082800	 11.4017	 -23.866	 -15.697	 -39.850	 12.3429	 28.0581	 29.3497	 13.8262	 13.0670	 1100.00	 81.3900	214	334	319	303	301	332	333	140	335	126	503	"Wollastonite"	"Jadeite"	"Corundum"	"CaNb2O6"	"Cassiterite"	"Scheelite"	"Manganotantalite"	"Rutile"	"Mn"	"Magnetite"	"Zr"
"BT-twinsector"	2	 40.0000	 20.0000	 80.0000	 .000000	169	 .000000	 .000000	 .000000	 .131567	 78.3368	 .000000	 .000000	 .000000	 .010469	 .036047	 .014516	 21.1955	 99.7250	 .000000	 .000000	 .000000	 .188213	 99.4572	 .000000	 .000000	 .000000	 .013518	 .046375	 .019609	 .000000	 99.7250	 .000000	 .000000	 .000000	 .071265	 33.2141	 .000000	 .000000	 .000000	 .009590	 .032482	 .008008	 66.6645	 .000000	 .000000	 .000000	 .107005	 99.7426	 .000000	 .000000	 .000000	 .028798	 .097544	 .024049	 .000000	 100.000	 2.00000	O	 .000000	 .000000	 .000000	 .002138	 .996456	 .000000	 .000000	 .000000	 .000288	 .000974	 .000240	 2.00000	 .008537	 .014604	 .004124	 .009404	 .011500	 .026912	 .022617	 .005807	 .009558	 .008909	 .008460	 .018263	 .019686	 .007792	 .013452	 .014601	 .033939	 .027616	 .009686	 .012341	 .011461	 .011428	 -58.962	 -39.289	 -10.378	 5.53605	 .082733	 -274.31	 -30.311	 -14.109	 65.2339	 18.0306	 41.6267	 29.3399	 13.8245	 13.0670	 1109.96	 81.3900	214	334	319	303	301	332	333	140	335	126	503	"Wollastonite"	"Jadeite"	"Corundum"	"CaNb2O6"	"Cassiterite"	"Scheelite"	"Manganotantalite"	"Rutile"	"Mn"	"Magnetite"	"Zr"
"BT-twinsector"	2	 40.0000	 20.0000	 80.0000	 .000000	170	 .000000	 .000000	 .000000	 .147280	 78.1553	 .036334	 .000000	 .000000	 .002593	 .036309	 .019556	 21.1624	 99.5597	 .000000	 .000000	 .000000	 .210691	 99.2267	 .045820	 .000000	 .000000	 .003348	 .046711	 .026417	 .000002	 99.5597	 .000000	 .000000	 .000000	 .079909	 33.1926	 .009962	 .000000	 .000000	 .002379	 .032772	 .010807	 66.6716	 .000000	 .000000	 .000000	 .120026	 99.7120	 .029926	 .000000	 .000000	 .007147	 .098450	 .032464	 .000000	 100.000	 2.00000	O	 .000000	 .000000	 .000000	 .002397	 .995704	 .000299	 .000000	 .000000	 .000071	 .000983	 .000324	 2.00000	 .008538	 .014601	 .004124	 .009406	 .011503	 .026914	 .022618	 .005807	 .009558	 .008909	 .008462	 .018266	 .019682	 .007792	 .013455	 .014605	 .033941	 .027618	 .009687	 .012342	 .011461	 .011431	 -141.36	 -28.749	 -10.983	 4.99588	 .082841	 52.5019	 -26.080	 -12.573	 261.193	 17.9055	 31.0298	 29.3300	 13.8228	 13.0670	 1120.01	 81.3900	214	334	319	303	301	332	333	140	335	126	503	"Wollastonite"	"Jadeite"	"Corundum"	"CaNb2O6"	"Cassiterite"	"Scheelite"	"Manganotantalite"	"Rutile"	"Mn"	"Magnetite"	"Zr"
"BT-twinsector"	2	 40.0000	 20.0000	 80.0000	 .000000	171	 .000000	 .000000	 .000000	 .093428	 78.0590	 .172746	 .000000	 .000000	 .000000	 .041894	 .026676	 21.1522	 99.5460	 .000000	 .000000	 .000000	 .133653	 99.1045	 .217847	 .000000	 .000000	 .000000	 .053896	 .036035	 .000002	 99.5460	 .000000	 .000000	 .000000	 .050720	 33.1710	 .047391	 .000000	 .000000	 .000000	 .037835	 .014750	 66.6783	 .000000	 .000000	 .000000	 .076165	 99.6236	 .142331	 .000000	 .000000	 .000000	 .113632	 .044299	 .000000	 100.000	 2.00000	O	 .000000	 .000000	 .000000	 .001521	 .994956	 .001421	 .000000	 .000000	 .000000	 .001135	 .000442	 2.00000	 .008549	 .014602	 .004124	 .009415	 .011512	 .026922	 .022625	 .005810	 .009561	 .008911	 .008471	 .018289	 .019683	 .007793	 .013468	 .014615	 .033951	 .027627	 .009691	 .012345	 .011464	 .011443	 -39.103	 -26.084	 -11.580	 7.61202	 .082902	 11.3101	 -22.453	 -37.483	 -65.674	 15.5971	 22.8988	 29.3202	 13.8210	 13.0670	 1129.97	 81.4000	214	334	319	303	301	332	333	140	335	126	503	"Wollastonite"	"Jadeite"	"Corundum"	"CaNb2O6"	"Cassiterite"	"Scheelite"	"Manganotantalite"	"Rutile"	"Mn"	"Magnetite"	"Zr"
"BT-twinsector"	2	 40.0000	 20.0000	 80.0000	 .000000	172	 .000000	 .000000	 .000000	 .108369	 78.2839	 .038296	 .000000	 .000000	 .000000	 .025787	 .006892	 21.1726	 99.6358	 .000000	 .000000	 .000000	 .155026	 99.3900	 .048295	 .000000	 .000000	 .000000	 .033174	 .009309	  .00000	 99.6358	 .000000	 .000000	 .000000	 .058769	 33.2315	 .010495	 .000000	 .000000	 .000000	 .023264	 .003807	 66.6722	 .000000	 .000000	 .000000	 .088247	 99.7989	 .031518	 .000000	 .000000	 .000000	 .069866	 .011432	 .000000	 100.000	 2.00000	O	 .000000	 .000000	 .000000	 .001763	 .996861	 .000315	 .000000	 .000000	 .000000	 .000698	 .000114	 2.00000	 .008541	 .014599	 .004124	 .009406	 .011503	 .026913	 .022617	 .005808	 .009558	 .008909	 .008463	 .018273	 .019679	 .007792	 .013456	 .014604	 .033939	 .027617	 .009688	 .012341	 .011461	 .011432	 -61.717	 -30.792	 -11.659	 6.62236	 .082752	 49.8260	 -17.922	 -13.145	 -105.16	 24.9784	 87.1743	 29.3103	 13.8193	 13.0670	 1140.00	 81.4100	214	334	319	303	301	332	333	140	335	126	503	"Wollastonite"	"Jadeite"	"Corundum"	"CaNb2O6"	"Cassiterite"	"Scheelite"	"Manganotantalite"	"Rutile"	"Mn"	"Magnetite"	"Zr"
"BT-twinsector"	2	 40.0000	 20.0000	 80.0000	 .000000	173	 .000000	 .000000	 .000000	 .059712	 77.8481	 .377359	 .000000	 .000000	 .006191	 .058594	 .011207	 21.1354	 99.4966	 .000000	 .000000	 .000000	 .085421	 98.8367	 .475881	 .000000	 .000000	 .007994	 .075381	 .015139	  .00000	 99.4966	 .000000	 .000000	 .000000	 .032447	 33.1120	 .103620	 .000000	 .000000	 .005689	 .052967	 .006203	 66.6871	 .000000	 .000000	 .000000	 .048724	 99.4453	 .311201	 .000000	 .000000	 .017085	 .159075	 .018628	 .000000	 100.000	 2.00000	O	 .000000	 .000000	 .000000	 .000973	 .993057	 .003108	 .000000	 .000000	 .000171	 .001589	 .000186	 2.00000	 .008562	 .014600	 .004125	 .009428	 .011524	 .026934	 .022635	 .005813	 .009564	 .008914	 .008484	 .018317	 .019680	 .007794	 .013487	 .014631	 .033965	 .027639	 .009696	 .012349	 .011468	 .011460	 -566.27	 -13.451	 -15.876	 11.6528	 .083038	 5.35566	 -25.569	 -28.830	 109.877	 11.3140	 53.9241	 29.3005	 13.8176	 13.0670	 1149.95	 81.4100	214	334	319	303	301	332	333	140	335	126	503	"Wollastonite"	"Jadeite"	"Corundum"	"CaNb2O6"	"Cassiterite"	"Scheelite"	"Manganotantalite"	"Rutile"	"Mn"	"Magnetite"	"Zr"
"BT-twinsector"	2	 40.0000	 20.0000	 80.0000	 .000000	174	 .000000	 .000000	 .000000	 .080147	 78.1678	 .186988	 .000000	 .000000	 .000607	 .038376	 .029483	 21.1796	 99.6830	 .000000	 .000000	 .000000	 .114653	 99.2426	 .235808	 .000000	 .000000	 .000783	 .049371	 .039825	 -.00001	 99.6830	 .000000	 .000000	 .000000	 .043454	 33.1746	 .051232	 .000000	 .000000	 .000556	 .034614	 .016281	 66.6793	 .000000	 .000000	 .000000	 .065249	 99.6264	 .153855	 .000000	 .000000	 .001671	 .103949	 .048892	 .000000	 100.000	 2.00000	O	 .000000	 .000000	 .000000	 .001303	 .995050	 .001537	 .000000	 .000000	 .000017	 .001038	 .000488	 2.00000	 .008549	 .014595	 .004124	 .009415	 .011512	 .026920	 .022623	 .005810	 .009559	 .008910	 .008472	 .018290	 .019673	 .007792	 .013468	 .014615	 .033948	 .027624	 .009691	 .012343	 .011463	 .011444	 -110.83	 -26.072	 -10.747	 8.79410	 .082834	 10.4729	 -15.929	 -14.056	 1113.86	 16.9732	 20.7661	 29.2906	 13.8159	 13.0670	 1160.01	 81.4200	214	334	319	303	301	332	333	140	335	126	503	"Wollastonite"	"Jadeite"	"Corundum"	"CaNb2O6"	"Cassiterite"	"Scheelite"	"Manganotantalite"	"Rutile"	"Mn"	"Magnetite"	"Zr"
"BT-twinsector"	2	 40.0000	 20.0000	 80.0000	 .000000	175	 .000000	 .000000	 .000000	 .100538	 78.3527	 .059881	 .000000	 .000000	 .000000	 .048492	 .016947	 21.2034	 99.7819	 .000000	 .000000	 .000000	 .143824	 99.4773	 .075514	 .000000	 .000000	 .000000	 .062384	 .022892	  .00000	 99.7819	 .000000	 .000000	 .000000	 .054439	 33.2095	 .016385	 .000000	 .000000	 .000000	 .043681	 .009346	 66.6666	 .000000	 .000000	 .000000	 .081725	 99.7099	 .049195	 .000000	 .000000	 .000000	 .131149	 .028061	 .000000	 100.000	 2.00000	O	 .000000	 .000000	 .000000	 .001633	 .996286	 .000492	 .000000	 .000000	 .000000	 .001310	 .000280	 2.00000	 .008540	 .014591	 .004123	 .009406	 .011502	 .026910	 .022615	 .005807	 .009556	 .008907	 .008463	 .018271	 .019668	 .007791	 .013456	 .014603	 .033936	 .027614	 .009686	 .012339	 .011459	 .011432	 -53.163	 -26.456	 -11.865	 7.10125	 .082710	 31.9840	 -66.746	 -14.603	 -62.978	 13.5459	 35.7391	 29.2808	 13.8142	 13.0670	 1169.95	 81.4300	214	334	319	303	301	332	333	140	335	126	503	"Wollastonite"	"Jadeite"	"Corundum"	"CaNb2O6"	"Cassiterite"	"Scheelite"	"Manganotantalite"	"Rutile"	"Mn"	"Magnetite"	"Zr"
"BT-twinsector"	2	 40.0000	 20.0000	 80.0000	 .000000	176	 .009370	 .000000	 .000000	 .138711	 78.3083	 .045478	 .000000	 .000000	 .000000	 .044069	 .016756	 21.2135	 99.7762	 .020046	 .000000	 .000000	 .198432	 99.4210	 .057351	 .000000	 .000000	 .000000	 .056694	 .022634	 .000002	 99.7762	 .016776	 .000000	 .000000	 .075077	 33.1767	 .012439	 .000000	 .000000	 .000000	 .039680	 .009237	 66.6701	 .050390	 .000000	 .000000	 .112754	 99.6526	 .037362	 .000000	 .000000	 .000000	 .119186	 .027745	 .000000	 100.000	 2.00000	O	 .000503	 .000000	 .000000	 .002252	 .995250	 .000373	 .000000	 .000000	 .000000	 .001190	 .000277	 2.00000	 .008536	 .014584	 .004122	 .009404	 .011501	 .026908	 .022612	 .005806	 .009554	 .008906	 .008462	 .018261	 .019659	 .007789	 .013454	 .014602	 .033933	 .027611	 .009685	 .012337	 .011458	 .011430	 63.6663	 -30.637	 -15.050	 5.27525	 .082740	 42.0026	 -72.941	 -16.659	 -118.76	 14.8473	 36.1342	 29.2709	 13.8125	 13.0670	 1179.98	 81.4300	214	334	319	303	301	332	333	140	335	126	503	"Wollastonite"	"Jadeite"	"Corundum"	"CaNb2O6"	"Cassiterite"	"Scheelite"	"Manganotantalite"	"Rutile"	"Mn"	"Magnetite"	"Zr"
"BT-twinsector"	2	 40.0000	 20.0000	 80.0000	 .000000	177	 .000000	 .000000	 .000000	 .081506	 77.8256	 .197183	 .000000	 .000000	 .000000	 .025604	 .010944	 21.0803	 99.2212	 .000000	 .000000	 .000000	 .116599	 98.8082	 .248664	 .000000	 .000000	 .000000	 .032939	 .014783	 -.00001	 99.2212	 .000000	 .000000	 .000000	 .044403	 33.1876	 .054284	 .000000	 .000000	 .000000	 .023205	 .006072	 66.6844	 .000000	 .000000	 .000000	 .066685	 99.6823	 .163048	 .000000	 .000000	 .000000	 .069697	 .018238	 .000000	 100.000	 2.00000	O	 .000000	 .000000	 .000000	 .001332	 .995363	 .001628	 .000000	 .000000	 .000000	 .000696	 .000182	 2.00000	 .008551	 .014589	 .004124	 .009416	 .011512	 .026919	 .022623	 .005810	 .009559	 .008910	 .008473	 .018294	 .019666	 .007792	 .013470	 .014616	 .033948	 .027624	 .009692	 .012343	 .011463	 .011445	 -61.867	 -39.583	 -10.600	 8.65623	 .083013	 9.94833	 -23.065	 -13.743	 -52.738	 25.1558	 55.1432	 29.2611	 13.8107	 13.0670	 1189.95	 81.4300	214	334	319	303	301	332	333	140	335	126	503	"Wollastonite"	"Jadeite"	"Corundum"	"CaNb2O6"	"Cassiterite"	"Scheelite"	"Manganotantalite"	"Rutile"	"Mn"	"Magnetite"	"Zr"
"BT-twinsector"	2	 40.0000	 20.0000	 80.0000	 .000000	178	 .000000	 .000000	 .000000	 .093186	 78.3151	 .109196	 .000000	 .000000	 .000878	 .026721	 .024218	 21.1996	 99.7689	 .000000	 .000000	 .000000	 .133306	 99.4297	 .137705	 .000000	 .000000	 .001134	 .034377	 .032714	 -.00001	 99.7689	 .000000	 .000000	 .000000	 .050475	 33.2047	 .029889	 .000000	 .000000	 .000804	 .024078	 .013360	 66.6768	 .000000	 .000000	 .000000	 .075792	 99.7196	 .089762	 .000000	 .000000	 .002415	 .072312	 .040124	 .000000	 100.000	 2.00000	O	 .000000	 .000000	 .000000	 .001514	 .995989	 .000897	 .000000	 .000000	 .000024	 .000722	 .000401	 2.00000	 .008544	 .014584	 .004123	 .009409	 .011506	 .026912	 .022616	 .005808	 .009556	 .008908	 .008467	 .018279	 .019660	 .007791	 .013460	 .014608	 .033938	 .027616	 .009688	 .012339	 .011460	 .011437	 -89.075	 -58.117	 -9.8882	 7.62632	 .082734	 17.6921	 -26.340	 -17.010	 769.772	 24.1214	 25.1625	 29.2512	 13.8090	 13.0670	 1200.00	 81.4400	214	334	319	303	301	332	333	140	335	126	503	"Wollastonite"	"Jadeite"	"Corundum"	"CaNb2O6"	"Cassiterite"	"Scheelite"	"Manganotantalite"	"Rutile"	"Mn"	"Magnetite"	"Zr"
"BT-twinsector"	2	 40.0000	 20.0000	 80.0000	 .000000	179	 .000000	 .000000	 .000000	 .147706	 78.1379	 .021032	 .031075	 .000000	 .000000	 .043768	 .008896	 21.1584	 99.5488	 .000000	 .000000	 .000000	 .211300	 99.2047	 .026523	 .037944	 .000000	 .000000	 .056308	 .012017	 .000000	 99.5488	 .000000	 .000000	 .000000	 .080154	 33.1908	 .005768	 .008658	 .000000	 .000000	 .039512	 .004917	 66.6702	 .000000	 .000000	 .000000	 .120404	 99.7158	 .017328	 .013006	 .000000	 .000000	 .118707	 .014772	 .000000	 100.000	 2.00000	O	 .000000	 .000000	 .000000	 .002404	 .995670	 .000173	 .000260	 .000000	 .000000	 .001185	 .000147	 2.00000	 .008539	 .014579	 .004122	 .009405	 .011502	 .026907	 .022612	 .005806	 .009553	 .008906	 .008463	 .018267	 .019652	 .007789	 .013454	 .014603	 .033932	 .027610	 .009685	 .012336	 .011457	 .011431	 -68.543	 -20.193	 -13.381	 4.98221	 .082827	 90.4254	 51.5271	 -14.701	 -89.456	 14.9447	 67.6404	 29.2414	 13.8073	 13.0670	 1209.95	 81.4400	214	334	319	303	301	332	333	140	335	126	503	"Wollastonite"	"Jadeite"	"Corundum"	"CaNb2O6"	"Cassiterite"	"Scheelite"	"Manganotantalite"	"Rutile"	"Mn"	"Magnetite"	"Zr"
"BT-twinsector"	2	 40.0000	 20.0000	 80.0000	 .000000	180	 .000000	 .000000	 .000000	 .156421	 77.9947	 .062658	 .000000	 .000000	 .003566	 .041206	 .001489	 21.1252	 99.3853	 .000000	 .000000	 .000000	 .223766	 99.0229	 .079016	 .000000	 .000000	 .004604	 .053011	 .002011	 .000006	 99.3853	 .000000	 .000000	 .000000	 .085020	 33.1834	 .017210	 .000000	 .000000	 .003278	 .037259	 .000824	 66.6731	 .000000	 .000000	 .000000	 .127717	 99.6963	 .051706	 .000000	 .000000	 .009848	 .111940	 .002477	 .000000	 100.000	 2.00000	O	 .000000	 .000000	 .000000	 .002550	 .995405	 .000516	 .000000	 .000000	 .000098	 .001118	 .000025	 2.00000	 .008537	 .014575	 .004122	 .009404	 .011501	 .026904	 .022609	 .005806	 .009552	 .008905	 .008462	 .018263	 .019647	 .007788	 .013453	 .014602	 .033928	 .027607	 .009684	 .012334	 .011456	 .011431	 -34.738	 -18.591	 -11.008	 4.73001	 .082897	 30.5747	 -212.36	 -14.394	 189.993	 15.8371	 401.686	 29.2315	 13.8056	 13.0670	 1219.98	 81.4600	214	334	319	303	301	332	333	140	335	126	503	"Wollastonite"	"Jadeite"	"Corundum"	"CaNb2O6"	"Cassiterite"	"Scheelite"	"Manganotantalite"	"Rutile"	"Mn"	"Magnetite"	"Zr"
"BT-twinsector"	2	 40.0000	 20.0000	 80.0000	 .000000	181	 .000000	 .000000	 .000000	 .146697	 77.9313	 .057172	 .000000	 .000000	 .000000	 .032370	 .020341	 21.1056	 99.2934	 .000000	 .000000	 .000000	 .209856	 98.9424	 .072098	 .000000	 .000000	 .000000	 .041644	 .027476	  .00000	 99.2934	 .000000	 .000000	 .000000	 .079812	 33.1885	 .015718	 .000000	 .000000	 .000000	 .029297	 .011271	 66.6755	 .000000	 .000000	 .000000	 .119893	 99.7110	 .047224	 .000000	 .000000	 .000000	 .088021	 .033863	 .000000	 100.000	 2.00000	O	 .000000	 .000000	 .000000	 .002394	 .995523	 .000471	 .000000	 .000000	 .000000	 .000879	 .000338	 2.00000	 .008537	 .014574	 .004122	 .009405	 .011502	 .026905	 .022610	 .005806	 .009553	 .008905	 .008463	 .018263	 .019645	 .007788	 .013454	 .014603	 .033929	 .027608	 .009685	 .012335	 .011456	 .011432	 -60.235	 -24.562	 -12.073	 5.01326	 .082937	 33.4778	 -15.898	 -14.094	 -709.59	 20.0068	 29.8541	 29.2217	 13.8039	 13.0670	 1229.93	 81.4500	214	334	319	303	301	332	333	140	335	126	503	"Wollastonite"	"Jadeite"	"Corundum"	"CaNb2O6"	"Cassiterite"	"Scheelite"	"Manganotantalite"	"Rutile"	"Mn"	"Magnetite"	"Zr"
"BT-twinsector"	2	 40.0000	 20.0000	 80.0000	 .000000	182	 .000000	 .000000	 .000000	 .126271	 78.2968	 .077525	 .000000	 .000000	 .000000	 .031620	 .025845	 21.2023	 99.7604	 .000000	 .000000	 .000000	 .180636	 99.4064	 .097765	 .000000	 .000000	 .000000	 .040679	 .034911	 .000000	 99.7604	 .000000	 .000000	 .000000	 .068386	 33.1920	 .021217	 .000000	 .000000	 .000000	 .028488	 .014256	 66.6756	 .000000	 .000000	 .000000	 .102711	 99.7052	 .063733	 .000000	 .000000	 .000000	 .085575	 .042822	 .000000	 100.000	 2.00000	O	 .000000	 .000000	 .000000	 .002051	 .995626	 .000636	 .000000	 .000000	 .000000	 .000855	 .000428	 2.00000	 .008539	 .014571	 .004122	 .009405	 .011502	 .026904	 .022609	 .005806	 .009552	 .008905	 .008464	 .018267	 .019642	 .007788	 .013455	 .014603	 .033928	 .027607	 .009685	 .012334	 .011456	 .011433	 -40.058	 -38.972	 -12.174	 5.74940	 .082730	 24.7755	 -20.700	 -12.524	 -156.01	 20.4663	 23.5998	 29.2118	 13.8022	 13.0670	 1239.99	 81.4700	214	334	319	303	301	332	333	140	335	126	503	"Wollastonite"	"Jadeite"	"Corundum"	"CaNb2O6"	"Cassiterite"	"Scheelite"	"Manganotantalite"	"Rutile"	"Mn"	"Magnetite"	"Zr"
"BT-twinsector"	2	 40.0000	 20.0000	 80.0000	 .000000	183	 .000000	 .000000	 .000000	 .140975	 78.0311	 .216920	 .000000	 .000000	 .000000	 .056441	 .028276	 21.1814	 99.6551	 .000000	 .000000	 .000000	 .201671	 99.0691	 .273554	 .000000	 .000000	 .000000	 .072611	 .038196	 .000002	 99.6551	 .000000	 .000000	 .000000	 .076432	 33.1154	 .059431	 .000000	 .000000	 .000000	 .050906	 .015614	 66.6823	 .000000	 .000000	 .000000	 .114833	 99.5067	 .178581	 .000000	 .000000	 .000000	 .152966	 .046917	 .000000	 100.000	 2.00000	O	 .000000	 .000000	 .000000	 .002292	 .993229	 .001783	 .000000	 .000000	 .000000	 .001527	 .000468	 2.00000	 .008545	 .014568	 .004122	 .009414	 .011511	 .026913	 .022617	 .005808	 .009554	 .008907	 .008472	 .018281	 .019638	 .007788	 .013467	 .014615	 .033939	 .027616	 .009688	 .012336	 .011458	 .011444	 -112.18	 -21.306	 -10.855	 5.20268	 .082906	 9.07068	 -26.845	 -15.756	 -50.127	 11.7155	 21.6323	 29.2020	 13.8004	 13.0670	 1249.95	 81.4600	214	334	319	303	301	332	333	140	335	126	503	"Wollastonite"	"Jadeite"	"Corundum"	"CaNb2O6"	"Cassiterite"	"Scheelite"	"Manganotantalite"	"Rutile"	"Mn"	"Magnetite"	"Zr"
"BT-twinsector"	2	 40.0000	 20.0000	 80.0000	 .000000	184	 .000000	 .000000	 .000000	 .000000	 78.6547	 .000000	 .000000	 .000000	 .003623	 .047768	 .004314	 21.2224	 99.9328	 .000000	 .000000	 .000000	 .000000	 99.8608	 .000000	 .000000	 .000000	 .004678	 .061453	 .005828	  .00000	 99.9328	 .000000	 .000000	 .000000	 .000000	 33.3001	 .000000	 .000000	 .000000	 .003313	 .042981	 .002377	 66.6512	 .000000	 .000000	 .000000	 .000000	 99.8541	 .000000	 .000000	 .000000	 .009936	 .128882	 .007127	 .000000	 100.000	 2.00000	O	 .000000	 .000000	 .000000	 .000000	 .999234	 .000000	 .000000	 .000000	 .000099	 .001290	 .000071	 2.00000	 .008540	 .014575	 .004123	 .009402	 .011495	 .026900	 .022606	 .005806	 .009551	 .008904	 .008461	 .018271	 .019647	 .007791	 .013451	 .014594	 .033923	 .027603	 .009685	 .012333	 .011455	 .011430	 -139.92	 -23.462	 -13.643	 -30.919	 .082493	 -35.697	 -16.213	 -15.165	 187.015	 13.7379	 138.939	 29.1921	 13.7987	 13.0670	 1259.99	 81.4800	214	334	319	303	301	332	333	140	335	126	503	"Wollastonite"	"Jadeite"	"Corundum"	"CaNb2O6"	"Cassiterite"	"Scheelite"	"Manganotantalite"	"Rutile"	"Mn"	"Magnetite"	"Zr"
"BT-twinsector"	2	 40.0000	 20.0000	 80.0000	 .000000	185	 .000000	 .000000	 .000000	 .000000	 78.6844	 .000000	 .000000	 .000000	 .000000	 .029113	 .000000	 21.2224	 99.9360	 .000000	 .000000	 .000000	 .000000	 99.8986	 .000000	 .000000	 .000000	 .000000	 .037454	 .000000	 -.00001	 99.9360	 .000000	 .000000	 .000000	 .000000	 33.3159	 .000000	 .000000	 .000000	 .000000	 .026198	 .000000	 66.6579	 .000000	 .000000	 .000000	 .000000	 99.9214	 .000000	 .000000	 .000000	 .000000	 .078574	 .000000	 .000000	 100.000	 2.00000	O	 .000000	 .000000	 .000000	 .000000	 .999607	 .000000	 .000000	 .000000	 .000000	 .000786	 .000000	 2.00000	 .008541	 .014572	 .004123	 .009402	 .011494	 .026897	 .022604	 .005806	 .009550	 .008903	 .008461	 .018272	 .019643	 .007790	 .013450	 .014593	 .033920	 .027600	 .009685	 .012332	 .011454	 .011429	 -102.32	 -18.542	 -12.048	 -29.211	 .082466	 -27.160	 -24.516	 -14.811	 -83.514	 22.1763	 -68.845	 29.1822	 13.7970	 13.0670	 1270.04	 81.5000	214	334	319	303	301	332	333	140	335	126	503	"Wollastonite"	"Jadeite"	"Corundum"	"CaNb2O6"	"Cassiterite"	"Scheelite"	"Manganotantalite"	"Rutile"	"Mn"	"Magnetite"	"Zr"
"BT-twinsector"	2	 40.0000	 20.0000	 80.0000	 .000000	186	 .000000	 .000000	 .000000	 .000000	 78.4282	 .000000	 .000000	 .000000	 .000922	 .049970	 .020496	 21.1668	 99.6664	 .000000	 .000000	 .000000	 .000000	 99.5732	 .000000	 .000000	 .000000	 .001190	 .064287	 .027686	 .000002	 99.6664	 .000000	 .000000	 .000000	 .000000	 33.2914	 .000000	 .000000	 .000000	 .000845	 .045080	 .011320	 66.6514	 .000000	 .000000	 .000000	 .000000	 99.8283	 .000000	 .000000	 .000000	 .002535	 .135178	 .033944	 .000000	 100.000	 2.00000	O	 .000000	 .000000	 .000000	 .000000	 .998971	 .000000	 .000000	 .000000	 .000025	 .001353	 .000340	 2.00000	 .008564	 .014612	 .004135	 .009430	 .011528	 .026977	 .022670	 .005823	 .009578	 .008929	 .008486	 .018322	 .019697	 .007813	 .013489	 .014637	 .034020	 .027682	 .009713	 .012367	 .011488	 .011463	 -5877.0	 -18.205	 -15.013	 -30.854	 .082856	 -41.850	 -21.123	 -18.924	 734.877	 13.1947	 29.7135	 29.1724	 13.7953	 13.0670	 1279.99	 81.0100	214	334	319	303	301	332	333	140	335	126	503	"Wollastonite"	"Jadeite"	"Corundum"	"CaNb2O6"	"Cassiterite"	"Scheelite"	"Manganotantalite"	"Rutile"	"Mn"	"Magnetite"	"Zr"
"BT-twinsector"	2	 40.0000	 20.0000	 80.0000	 .000000	187	 .000000	 .000000	 .000000	 .000000	 78.4695	 .000000	 .000000	 .000000	 .000000	 .050814	 .005311	 21.1726	 99.6982	 .000000	 .000000	 .000000	 .000000	 99.6257	 .000000	 .000000	 .000000	 .000000	 .065372	 .007174	  .00000	 99.6982	 .000000	 .000000	 .000000	 .000000	 33.2999	 .000000	 .000000	 .000000	 .000000	 .045829	 .002932	 66.6514	 .000000	 .000000	 .000000	 .000000	 99.8538	 .000000	 .000000	 .000000	 .000000	 .137424	 .008793	 .000000	 100.000	 2.00000	O	 .000000	 .000000	 .000000	 .000000	 .999225	 .000000	 .000000	 .000000	 .000000	 .001375	 .000088	 2.00000	 .008552	 .014588	 .004129	 .009415	 .011510	 .026934	 .022635	 .005814	 .009563	 .008915	 .008473	 .018295	 .019664	 .007801	 .013468	 .014613	 .033966	 .027638	 .009698	 .012348	 .011469	 .011445	 -100.48	 -14.822	 -11.832	 -35.726	 .082699	 -42.968	 -35.221	 -14.198	 -100.51	 12.9642	 113.116	 29.1625	 13.7936	 13.0670	 1290.02	 81.2700	214	334	319	303	301	332	333	140	335	126	503	"Wollastonite"	"Jadeite"	"Corundum"	"CaNb2O6"	"Cassiterite"	"Scheelite"	"Manganotantalite"	"Rutile"	"Mn"	"Magnetite"	"Zr"
"BT-twinsector"	2	 40.0000	 20.0000	 80.0000	 .000000	188	 .006519	 .000000	 .000000	 .000000	 78.3478	 .000000	 .000000	 .000000	 .004494	 .026264	 .000000	 21.1396	 99.5246	 .013946	 .000000	 .000000	 .000000	 99.4711	 .000000	 .000000	 .000000	 .005803	 .033788	 .000000	 .000000	 99.5246	 .011710	 .000000	 .000000	 .000000	 33.3031	 .000000	 .000000	 .000000	 .004127	 .023726	 .000000	 66.6574	 .035119	 .000000	 .000000	 .000000	 99.8813	 .000000	 .000000	 .000000	 .012379	 .071158	 .000000	 .000000	 100.000	 2.00000	O	 .000351	 .000000	 .000000	 .000000	 .999231	 .000000	 .000000	 .000000	 .000124	 .000712	 .000000	 2.00000	 .008558	 .014596	 .004132	 .009422	 .011519	 .026954	 .022651	 .005818	 .009570	 .008922	 .008480	 .018308	 .019676	 .007806	 .013479	 .014624	 .033992	 .027659	 .009705	 .012357	 .011478	 .011454	 91.6744	 -18.836	 -14.403	 -67.800	 .082825	 -35.060	 -41.941	 -13.208	 151.170	 24.5720	 -63.434	 29.1527	 13.7919	 13.0675	 1299.97	 81.1500	214	334	319	303	301	332	333	140	335	126	503	"Wollastonite"	"Jadeite"	"Corundum"	"CaNb2O6"	"Cassiterite"	"Scheelite"	"Manganotantalite"	"Rutile"	"Mn"	"Magnetite"	"Zr"
"BT-twinsector"	2	 40.0000	 20.0000	 80.0000	 .000000	189	 .000000	 .000000	 .000000	 .000000	 77.9992	 .000000	 .000000	 .000000	 .002230	 .051675	 .005348	 21.0467	 99.1052	 .000000	 .000000	 .000000	 .000000	 99.0286	 .000000	 .000000	 .000000	 .002880	 .066480	 .007224	  .00000	 99.1052	 .000000	 .000000	 .000000	 .000000	 33.2977	 .000000	 .000000	 .000000	 .002057	 .046884	 .002970	 66.6503	 .000000	 .000000	 .000000	 .000000	 99.8443	 .000000	 .000000	 .000000	 .006168	 .140582	 .008907	 .000000	 100.000	 2.00000	O	 .000000	 .000000	 .000000	 .000000	 .999177	 .000000	 .000000	 .000000	 .000062	 .001407	 .000089	 2.00000	 .008544	 .014572	 .004125	 .009407	 .011501	 .026912	 .022615	 .005809	 .009554	 .008908	 .008467	 .018278	 .019643	 .007794	 .013458	 .014602	 .033938	 .027615	 .009689	 .012337	 .011460	 .011437	 -350.37	 -23.387	 -12.572	 -38.567	 .082886	 -36.501	 -16.769	 -15.922	 303.396	 12.7470	 112.251	 29.1429	 13.7901	 13.0675	 1309.93	 81.4000	214	334	319	303	301	332	333	140	335	126	503	"Wollastonite"	"Jadeite"	"Corundum"	"CaNb2O6"	"Cassiterite"	"Scheelite"	"Manganotantalite"	"Rutile"	"Mn"	"Magnetite"	"Zr"
"BT-twinsector"	2	 40.0000	 20.0000	 80.0000	 .000000	190	 .000000	 .000000	 .000000	 .000000	 78.2851	 .000000	 .000000	 .000000	 .005668	 .055553	 .018018	 21.1303	 99.4947	 .000000	 .000000	 .000000	 .000000	 99.3916	 .000000	 .000000	 .000000	 .007318	 .071469	 .024338	 .000006	 99.4947	 .000000	 .000000	 .000000	 .000000	 33.2864	 .000000	 .000000	 .000000	 .005206	 .050201	 .009968	 66.6482	 .000000	 .000000	 .000000	 .000000	 99.8040	 .000000	 .000000	 .000000	 .015610	 .150519	 .029887	 .000000	 100.000	 2.00000	O	 .000000	 .000000	 .000000	 .000000	 .998870	 .000000	 .000000	 .000000	 .000156	 .001506	 .000299	 2.00000	 .008533	 .014553	 .004120	 .009397	 .011488	 .026882	 .022590	 .005802	 .009543	 .008898	 .008457	 .018256	 .019617	 .007785	 .013443	 .014585	 .033900	 .027584	 .009678	 .012322	 .011447	 .011424	 -100.11	 -51.446	 -16.351	 -26.727	 .082643	 -50.484	 -14.617	 -14.873	 119.700	 11.8826	 33.6190	 29.1330	 13.7884	 13.0675	 1319.99	 81.5800	214	334	319	303	301	332	333	140	335	126	503	"Wollastonite"	"Jadeite"	"Corundum"	"CaNb2O6"	"Cassiterite"	"Scheelite"	"Manganotantalite"	"Rutile"	"Mn"	"Magnetite"	"Zr"
"BT-twinsector"	2	 40.0000	 20.0000	 80.0000	 .000000	191	 .000000	 .000000	 .000000	 .000000	 78.2609	 .000000	 .000000	 .000000	 .000000	 .056753	 .005184	 21.1180	 99.4408	 .000000	 .000000	 .000000	 .000000	 99.3608	 .000000	 .000000	 .000000	 .000000	 .073013	 .007003	  .00000	 99.4408	 .000000	 .000000	 .000000	 .000000	 33.2963	 .000000	 .000000	 .000000	 .000000	 .051316	 .002870	 66.6496	 .000000	 .000000	 .000000	 .000000	 99.8375	 .000000	 .000000	 .000000	 .000000	 .153870	 .008605	 .000000	 100.000	 2.00000	O	 .000000	 .000000	 .000000	 .000000	 .999144	 .000000	 .000000	 .000000	 .000000	 .001540	 .000086	 2.00000	 .008537	 .014556	 .004122	 .009400	 .011491	 .026889	 .022596	 .005804	 .009546	 .008900	 .008460	 .018263	 .019621	 .007788	 .013446	 .014589	 .033909	 .027591	 .009681	 .012326	 .011450	 .011427	 -197.88	 -26.789	 -16.692	 -54.797	 .082675	 -35.496	 -22.657	 -19.237	 -144.86	 11.6462	 115.687	 29.1231	 13.7867	 13.0675	 1330.02	 81.5400	214	334	319	303	301	332	333	140	335	126	503	"Wollastonite"	"Jadeite"	"Corundum"	"CaNb2O6"	"Cassiterite"	"Scheelite"	"Manganotantalite"	"Rutile"	"Mn"	"Magnetite"	"Zr"
"BT-twinsector"	2	 40.0000	 20.0000	 80.0000	 .000000	192	 .000000	 .000000	 .000000	 .000000	 78.3179	 .000000	 .000000	 .000000	 .005837	 .051979	 .020328	 21.1390	 99.5350	 .000000	 .000000	 .000000	 .000000	 99.4331	 .000000	 .000000	 .000000	 .007537	 .066871	 .027459	 .000002	 99.5350	 .000000	 .000000	 .000000	 .000000	 33.2872	 .000000	 .000000	 .000000	 .005360	 .046953	 .011242	 66.6492	 .000000	 .000000	 .000000	 .000000	 99.8094	 .000000	 .000000	 .000000	 .016072	 .140784	 .033708	 .000000	 100.000	 2.00000	O	 .000000	 .000000	 .000000	 .000000	 .998878	 .000000	 .000000	 .000000	 .000161	 .001409	 .000337	 2.00000	 .008535	 .014552	 .004121	 .009399	 .011491	 .026887	 .022594	 .005803	 .009544	 .008899	 .008459	 .018260	 .019615	 .007787	 .013445	 .014588	 .033907	 .027589	 .009681	 .012324	 .011449	 .011427	 -75.372	 -32.020	 -12.010	 -70.350	 .082642	 -33.421	 -34.795	 -13.833	 116.255	 12.6634	 29.8593	 29.1133	 13.7850	 13.0675	 1339.97	 81.5500	214	334	319	303	301	332	333	140	335	126	503	"Wollastonite"	"Jadeite"	"Corundum"	"CaNb2O6"	"Cassiterite"	"Scheelite"	"Manganotantalite"	"Rutile"	"Mn"	"Magnetite"	"Zr"
