Repository: orthospar/MinorElements-Cassiterite

# MinorElements-Cassiterite
EPMA data and R code for generation of figures in "Systematic trends in the substitution mechanisms of minor elements in cassiterite", submitted for publication in the Australian Journal of Earth Sciences.

# Data Availability
The final cleaned and organised dataset is available above (cassiterite_EPMA.csv) and as a supplementary file hosted by AJES.

File: Data/180209/180209recalc.dat (part 5 of 46)
URRENT"	"BEAMSIZE"	"    LINE"	"  Si WT%"	"  Na WT%"	"  Al WT%"	"  Nb WT%"	"  Sn WT%"	"   W WT%"	"  Ta WT%"	"  Ti WT%"	"  Mn WT%"	"  Fe WT%"	"  Zr WT%"	"   O WT%"	"   TOTAL"	"    SiO2"	"    Na2O"	"   Al2O3"	"   Nb2O5"	"    SnO2"	"     WO3"	"   Ta2O5"	"    TiO2"	"     MnO"	"     FeO"	"    ZrO2"	"       O"	"   TOTAL"	"  Si AT%"	"  Na AT%"	"  Al AT%"	"  Nb AT%"	"  Sn AT%"	"   W AT%"	"  Ta AT%"	"  Ti AT%"	"  Mn AT%"	"  Fe AT%"	"  Zr AT%"	"   O AT%"	"Si OXMOL%"	"Na OXMOL%"	"Al OXMOL%"	"Nb OXMOL%"	"Sn OXMOL%"	"W OXMOL%"	"Ta OXMOL%"	"Ti OXMOL%"	"Mn OXMOL%"	"Fe OXMOL%"	"Zr OXMOL%"	"O OXMOL%"	"   TOTAL"	" FORMULA"	"   BASIS"	"Si FORMULA"	"Na FORMULA"	"Al FORMULA"	"Nb FORMULA"	"Sn FORMULA"	"W FORMULA"	"Ta FORMULA"	"Ti FORMULA"	"Mn FORMULA"	"Fe FORMULA"	"Zr FORMULA"	"O FORMULA"	"Si CDL99"	"Na CDL99"	"Al CDL99"	"Nb CDL99"	"Sn CDL99"	" W CDL99"	"Ta CDL99"	"Ti CDL99"	"Mn CDL99"	"Fe CDL99"	"Zr CDL99"	"SiO2 CDL99"	"Na2O CDL99"	"Al2O3 CDL99"	"Nb2O5 CDL99"	"SnO2 CDL99"	"WO3 CDL99"	"Ta2O5 CDL99"	"TiO2 CDL99"	"MnO CDL99"	"FeO CDL99"	"ZrO2 CDL99"	"Si %ERR "	"Na %ERR "	"Al %ERR "	"Nb %ERR "	"Sn %ERR "	" W %ERR "	"Ta %ERR "	"Ti %ERR "	"Mn %ERR "	"Fe %ERR "	"Zr %ERR "	"   X-POS"	"   Y-POS"	"   Z-POS"	" RELDIST"	"BEAMCURR"	"Si STD_NUM"	"Na STD_NUM"	"Al STD_NUM"	"Nb STD_NUM"	"Sn STD_NUM"	"W STD_NUM"	"Ta STD_NUM"	"Ti STD_NUM"	"Mn STD_NUM"	"Fe STD_NUM"	"Zr STD_NUM"	"Si STD_NAM"	"Na STD_NAM"	"Al STD_NAM"	"Nb STD_NAM"	"Sn STD_NAM"	"W STD_NAM"	"Ta STD_NAM"	"Ti STD_NAM"	"Mn STD_NAM"	"Fe STD_NAM"	"Zr STD_NAM"
"BT-twinsector"	2	 40.0000	 20.0000	 80.0000	 .000000	193	 .000000	 .000000	 .000000	 .000000	 78.3710	 .000000	 .000000	 .000000	 .000000	 .066896	 .000000	 21.1488	 99.5867	 .000000	 .000000	 .000000	 .000000	 99.5006	 .000000	 .000000	 .000000	 .000000	 .086062	 .000000	 .000000	 99.5867	 .000000	 .000000	 .000000	 .000000	 33.2931	 .000000	 .000000	 .000000	 .000000	 .060397	 .000000	 66.6465	 .000000	 .000000	 .000000	 .000000	 99.8189	 .000000	 .000000	 .000000	 .000000	 .181081	 .000000	 .000000	 100.000	 2.00000	O	 .000000	 .000000	 .000000	 .000000	 .999094	 .000000	 .000000	 .000000	 .000000	 .001812	 .000000	 2.00000	 .008538	 .014554	 .004122	 .009401	 .011493	 .026893	 .022600	 .005805	 .009547	 .008901	 .008462	 .018266	 .019619	 .007789	 .013449	 .014592	 .033915	 .027596	 .009683	 .012327	 .011451	 .011430	 -215.69	 -23.927	 -11.661	 -66.451	 .082631	 -30.682	 -18.976	 -16.484	 -651.75	 9.96592	 -108.76	 29.1034	 13.7833	 13.0675	 1350.02	 81.5100	214	334	319	303	301	332	333	140	335	126	503	"Wollastonite"	"Jadeite"	"Corundum"	"CaNb2O6"	"Cassiterite"	"Scheelite"	"Manganotantalite"	"Rutile"	"Mn"	"Magnetite"	"Zr"
"BT-twinsector"	2	 40.0000	 20.0000	 80.0000	 .000000	194	 .000000	 .000000	 .000000	 .000000	 78.2567	 .000000	 .000000	 .000000	 .003653	 .093285	 .000000	 21.1266	 99.4802	 .000000	 .000000	 .000000	 .000000	 99.3555	 .000000	 .000000	 .000000	 .004717	 .120011	 .000000	  .00000	 99.4802	 .000000	 .000000	 .000000	 .000000	 33.2749	 .000000	 .000000	 .000000	 .003356	 .084299	 .000000	 66.6374	 .000000	 .000000	 .000000	 .000000	 99.7373	 .000000	 .000000	 .000000	 .010058	 .252675	 .000000	 .000000	 100.000	 2.00000	O	 .000000	 .000000	 .000000	 .000000	 .998685	 .000000	 .000000	 .000000	 .000101	 .002530	 .000000	 2.00000	 .008532	 .014545	 .004120	 .009397	 .011487	 .026881	 .022589	 .005802	 .009541	 .008897	 .008458	 .018253	 .019606	 .007785	 .013443	 .014584	 .033899	 .027582	 .009677	 .012320	 .011445	 .011425	 -614.46	 -34.473	 -15.537	 -33.181	 .082657	 -50.168	 -16.930	 -16.631	 185.280	 7.29756	 -230.71	 29.0936	 13.7816	 13.0675	 1359.97	 81.5800	214	334	319	303	301	332	333	140	335	126	503	"Wollastonite"	"Jadeite"	"Corundum"	"CaNb2O6"	"Cassiterite"	"Scheelite"	"Manganotantalite"	"Rutile"	"Mn"	"Magnetite"	"Zr"
"BT-twinsector"	2	 40.0000	 20.0000	 80.0000	 .000000	195	 .000000	 .000000	 .000000	 .000000	 78.3200	 .000000	 .000000	 .000000	 .000000	 .055738	 .000000	 21.1318	 99.5075	 .000000	 .000000	 .000000	 .000000	 99.4358	 .000000	 .000000	 .000000	 .000000	 .071707	 .000000	 .000004	 99.5075	 .000000	 .000000	 .000000	 .000000	 33.2998	 .000000	 .000000	 .000000	 .000000	 .050366	 .000000	 66.6499	 .000000	 .000000	 .000000	 .000000	 99.8490	 .000000	 .000000	 .000000	 .000000	 .151021	 .000000	 .000000	 100.000	 2.00000	O	 .000000	 .000000	 .000000	 .000000	 .999244	 .000000	 .000000	 .000000	 .000000	 .001511	 .000000	 2.00000	 .008536	 .014545	 .004121	 .009398	 .011490	 .026884	 .022592	 .005803	 .009543	 .008898	 .008459	 .018262	 .019607	 .007786	 .013445	 .014587	 .033903	 .027586	 .009680	 .012322	 .011447	 .011427	 -205.12	 -21.831	 -14.628	 -61.437	 .082628	 -55.913	 -96.119	 -17.647	 -43.740	 11.8456	 -263.00	 29.0837	 13.7799	 13.0675	 1370.01	 81.5700	214	334	319	303	301	332	333	140	335	126	503	"Wollastonite"	"Jadeite"	"Corundum"	"CaNb2O6"	"Cassiterite"	"Scheelite"	"Manganotantalite"	"Rutile"	"Mn"	"Magnetite"	"Zr"
"BT-twinsector"	2	 40.0000	 20.0000	 80.0000	 .000000	196	 .000000	 .000000	 .000000	 .000000	 78.3785	 .000000	 .000000	 .000000	 .000000	 .042516	 .000000	 21.1438	 99.5648	 .000000	 .000000	 .000000	 .000000	 99.5101	 .000000	 .000000	 .000000	 .000000	 .054697	 .000000	 .000002	 99.5648	 .000000	 .000000	 .000000	 .000000	 33.3077	 .000000	 .000000	 .000000	 .000000	 .038399	 .000000	 66.6539	 .000000	 .000000	 .000000	 .000000	 99.8849	 .000000	 .000000	 .000000	 .000000	 .115153	 .000000	 .000000	 100.000	 2.00000	O	 .000000	 .000000	 .000000	 .000000	 .999424	 .000000	 .000000	 .000000	 .000000	 .001152	 .000000	 2.00000	 .008537	 .014544	 .004121	 .009399	 .011490	 .026884	 .022592	 .005804	 .009543	 .008898	 .008460	 .018263	 .019605	 .007786	 .013445	 .014588	 .033904	 .027586	 .009681	 .012322	 .011448	 .011427	 -66.378	 -19.565	 -14.624	 -51.923	 .082596	 -28.609	 -38.813	 -14.240	 -1260.7	 15.3555	 -332.25	 29.0739	 13.7781	 13.0675	 1379.97	 81.5700	214	334	319	303	301	332	333	140	335	126	503	"Wollastonite"	"Jadeite"	"Corundum"	"CaNb2O6"	"Cassiterite"	"Scheelite"	"Manganotantalite"	"Rutile"	"Mn"	"Magnetite"	"Zr"
"BT-twinsector"	2	 40.0000	 20.0000	 80.0000	 .000000	197	 .000000	 .000000	 .000000	 .000000	 78.6412	 .000000	 .000000	 .000000	 .012823	 .058255	 .008911	 21.2260	 99.9471	 .000000	 .000000	 .000000	 .000000	 99.8436	 .000000	 .000000	 .000000	 .016557	 .074944	 .012037	  .00000	 99.9471	 .000000	 .000000	 .000000	 .000000	 33.2857	 .000000	 .000000	 .000000	 .011726	 .052403	 .004907	 66.6453	 .000000	 .000000	 .000000	 .000000	 99.7930	 .000000	 .000000	 .000000	 .035154	 .157107	 .014712	 .000000	 100.000	 2.00000	O	 .000000	 .000000	 .000000	 .000000	 .998891	 .000000	 .000000	 .000000	 .000352	 .001573	 .000147	 2.00000	 .008534	 .014539	 .004120	 .009397	 .011488	 .026882	 .022590	 .005803	 .009541	 .008897	 .008459	 .018258	 .019598	 .007785	 .013443	 .014586	 .033900	 .027583	 .009679	 .012320	 .011446	 .011426	 -246.90	 -17.063	 -14.476	 -28.976	 .082453	 -43.865	 -27.727	 -15.207	 53.2998	 11.3565	 67.4994	 29.0640	 13.7764	 13.0675	 1390.03	 81.5800	214	334	319	303	301	332	333	140	335	126	503	"Wollastonite"	"Jadeite"	"Corundum"	"CaNb2O6"	"Cassiterite"	"Scheelite"	"Manganotantalite"	"Rutile"	"Mn"	"Magnetite"	"Zr"
"BT-twinsector"	2	 40.0000	 20.0000	 80.0000	 .000000	198	 .000000	 .000000	 .000000	 .000000	 78.4431	 .000000	 .000000	 .000000	 .000000	 .052809	 .013102	 21.1688	 99.6778	 .000000	 .000000	 .000000	 .000000	 99.5922	 .000000	 .000000	 .000000	 .000000	 .067938	 .017698	 -.00001	 99.6778	 .000000	 .000000	 .000000	 .000000	 33.2943	 .000000	 .000000	 .000000	 .000000	 .047636	 .007236	 66.6508	 .000000	 .000000	 .000000	 .000000	 99.8355	 .000000	 .000000	 .000000	 .000000	 .142840	 .021696	 .000000	 100.000	 2.00000	O	 .000000	 .000000	 .000000	 .000000	 .999068	 .000000	 .000000	 .000000	 .000000	 .001429	 .000217	 2.00000	 .008535	 .014538	 .004120	 .009398	 .011489	 .026882	 .022590	 .005803	 .009542	 .008897	 .008459	 .018259	 .019596	 .007785	 .013444	 .014587	 .033900	 .027584	 .009680	 .012320	 .011446	 .011427	 -119.45	 -35.513	 -17.547	 -40.281	 .082560	 -48.857	 -13.928	 -14.802	 -29.708	 12.4706	 46.0633	 29.0542	 13.7747	 13.0675	 1399.97	 81.5800	214	334	319	303	301	332	333	140	335	126	503	"Wollastonite"	"Jadeite"	"Corundum"	"CaNb2O6"	"Cassiterite"	"Scheelite"	"Manganotantalite"	"Rutile"	"Mn"	"Magnetite"	"Zr"
"BT-twinsector"	2	 40.0000	 20.0000	 80.0000	 .000000	199	 .000000	 .000000	 .000000	 .000000	 78.3802	 .000000	 .000000	 .000000	 .008725	 .072563	 .002666	 21.1563	 99.6205	 .000000	 .000000	 .000000	 .000000	 99.5123	 .000000	 .000000	 .000000	 .011266	 .093352	 .003602	 .000006	 99.6205	 .000000	 .000000	 .000000	 .000000	 33.2829	 .000000	 .000000	 .000000	 .008004	 .065485	 .001473	 66.6422	 .000000	 .000000	 .000000	 .000000	 99.7753	 .000000	 .000000	 .000000	 .023996	 .196311	 .004416	 .000000	 100.000	 2.00000	O	 .000000	 .000000	 .000000	 .000000	 .998853	 .000000	 .000000	 .000000	 .000240	 .001965	 .000044	 2.00000	 .008533	 .014534	 .004120	 .009397	 .011487	 .026879	 .022588	 .005802	 .009540	 .008896	 .008459	 .018255	 .019592	 .007784	 .013443	 .014585	 .033897	 .027581	 .009678	 .012318	 .011445	 .011426	 -748.25	 -25.637	 -16.802	 -22.560	 .082587	 -35.644	 -21.679	 -14.540	 77.9814	 9.22531	 224.434	 29.0443	 13.7730	 13.0675	 1410.01	 81.5900	214	334	319	303	301	332	333	140	335	126	503	"Wollastonite"	"Jadeite"	"Corundum"	"CaNb2O6"	"Cassiterite"	"Scheelite"	"Manganotantalite"	"Rutile"	"Mn"	"Magnetite"	"Zr"
"BT-twinsector"	2	 40.0000	 20.0000	 80.0000	 .000000	200	 .000000	 .000000	 .000000	 .000000	 78.4698	 .000000	 .000000	 .000000	 .000000	 .057723	 .000000	 21.1728	 99.7004	 .000000	 .000000	 .000000	 .000000	 99.6261	 .000000	 .000000	 .000000	 .000000	 .074261	 .000000	 .000006	 99.7004	 .000000	 .000000	 .000000	 .000000	 33.2986	 .000000	 .000000	 .000000	 .000000	 .052058	 .000000	 66.6493	 .000000	 .000000	 .000000	 .000000	 99.8439	 .000000	 .000000	 .000000	 .000000	 .156093	 .000000	 .000000	 100.000	 2.00000	O	 .000000	 .000000	 .000000	 .000000	 .999219	 .000000	 .000000	 .000000	 .000000	 .001562	 .000000	 2.00000	 .008535	 .014533	 .004120	 .009398	 .011489	 .026880	 .022588	 .005803	 .009541	 .008896	 .008459	 .018258	 .019591	 .007785	 .013444	 .014586	 .033898	 .027582	 .009679	 .012319	 .011445	 .011427	 -47.551	 -18.487	 -14.648	 -19.679	 .082538	 -27.528	 -14.403	 -19.775	 -79.737	 11.4554	 -200.08	 29.0345	 13.7713	 13.0675	 1419.95	 81.5900	214	334	319	303	301	332	333	140	335	126	503	"Wollastonite"	"Jadeite"	"Corundum"	"CaNb2O6"	"Cassiterite"	"Scheelite"	"Manganotantalite"	"Rutile"	"Mn"	"Magnetite"	"Zr"
"BT-twinsector"	2	 40.0000	 20.0000	 80.0000	 .000000	201	 .000000	 .000000	 .000000	 .000000	 78.2275	 .000000	 .000000	 .000000	 .000000	 .090396	 .000000	 21.1168	 99.4347	 .000000	 .000000	 .000000	 .000000	 99.3184	 .000000	 .000000	 .000000	 .000000	 .116294	 .000000	 .000000	 99.4347	 .000000	 .000000	 .000000	 .000000	 33.2789	 .000000	 .000000	 .000000	 .000000	 .081728	 .000000	 66.6394	 .000000	 .000000	 .000000	 .000000	 99.7550	 .000000	 .000000	 .000000	 .000000	 .244984	 .000000	 .000000	 100.000	 2.00000	O	 .000000	 .000000	 .000000	 .000000	 .998774	 .000000	 .000000	 .000000	 .000000	 .002453	 .000000	 2.00000	 .008533	 .014530	 .004120	 .009397	 .011487	 .026879	 .022587	 .005802	 .009539	 .008896	 .008459	 .018254	 .019586	 .007784	 .013443	 .014585	 .033897	 .027580	 .009678	 .012318	 .011444	 .011426	 -61.442	 -42.677	 -12.495	 -25.749	 .082669	 -44.186	 -32.401	 -11.618	 -82.076	 7.51271	 -38.315	 29.0246	 13.7696	 13.0675	 1430.01	 81.5900	214	334	319	303	301	332	333	140	335	126	503	"Wollastonite"	"Jadeite"	"Corundum"	"CaNb2O6"	"Cassiterite"	"Scheelite"	"Manganotantalite"	"Rutile"	"Mn"	"Magnetite"	"Zr"
"BT-twinsector"	2	 40.0000	 20.0000	 80.0000	 .000000	202	 .000000	 .000000	 .000000	 .000000	 78.0261	 .000000	 .000000	 .000000	 .000000	 .155725	 .000000	 21.0812	 99.2631	 .000000	 .000000	 .000000	 .000000	 99.0628	 .000000	 .000000	 .000000	 .000000	 .200339	 .000000	  .00000	 99.2631	 .000000	 .000000	 .000000	 .000000	 33.2393	 .000000	 .000000	 .000000	 .000000	 .140989	 .000000	 66.6197	 .000000	 .000000	 .000000	 .000000	 99.5776	 .000000	 .000000	 .000000	 .000000	 .422370	 .000000	 .000000	 100.000	 2.00000	O	 .000000	 .000000	 .000000	 .000000	 .997884	 .000000	 .000000	 .000000	 .000000	 .004233	 .000000	 2.00000	 .008527	 .014526	 .004119	 .009396	 .011485	 .026876	 .022584	 .005800	 .009537	 .008894	 .008458	 .018243	 .019581	 .007783	 .013441	 .014581	 .033893	 .027577	 .009674	 .012315	 .011442	 .011425	 -64.118	 -19.474	 -15.241	 -27.000	 .082779	 -32.859	 -15.090	 -13.049	 -65.305	 4.58193	 -77.024	 29.0148	 13.7678	 13.0675	 1439.97	 81.5900	214	334	319	303	301	332	333	140	335	126	503	"Wollastonite"	"Jadeite"	"Corundum"	"CaNb2O6"	"Cassiterite"	"Scheelite"	"Manganotantalite"	"Rutile"	"Mn"	"Magnetite"	"Zr"
"BT-twinsector"	2	 40.0000	 20.0000	 80.0000	 .000000	203	 .000000	 .000000	 .000000	 .071220	 78.1816	 .189772	 .000000	 .000000	 .000000	 .021243	 .000000	 21.1648	 99.6286	 .000000	 .000000	 .000000	 .101883	 99.2601	 .239318	 .000000	 .000000	 .000000	 .027329	 .000000	 .000004	 99.6286	 .000000	 .000000	 .000000	 .038644	 33.2061	 .052035	 .000000	 .000000	 .000000	 .019175	 .000000	 66.6841	 .000000	 .000000	 .000000	 .058031	 99.7281	 .156277	 .000000	 .000000	 .000000	 .057590	 .000000	 .000000	 100.000	 2.00000	O	 .000000	 .000000	 .000000	 .001159	 .995923	 .001561	 .000000	 .000000	 .000000	 .000575	 .000000	 2.00000	 .008546	 .014525	 .004120	 .009410	 .011504	 .026894	 .022600	 .005806	 .009544	 .008900	 .008471	 .018283	 .019580	 .007784	 .013461	 .014606	 .033915	 .027596	 .009685	 .012324	 .011450	 .011443	 -44.465	 -26.290	 -12.404	 9.83002	 .082744	 10.3139	 -20.014	 -13.511	 -68.334	 30.1676	 -170.85	 29.0049	 13.7661	 13.0675	 1450.02	 81.5800	214	334	319	303	301	332	333	140	335	126	503	"Wollastonite"	"Jadeite"	"Corundum"	"CaNb2O6"	"Cassiterite"	"Scheelite"	"Manganotantalite"	"Rutile"	"Mn"	"Magnetite"	"Zr"
"BT-twinsector"	2	 40.0000	 20.0000	 80.0000	 .000000	204	 .000000	 .000000	 .000000	 .017771	 77.8513	 .424001	 .000000	 .000000	 .000000	 .033692	 .009138	 21.1207	 99.4566	 .000000	 .000000	 .000000	 .025423	 98.8407	 .534701	 .000000	 .000000	 .000000	 .043345	 .012344	 .000000	 99.4566	 .000000	 .000000	 .000000	 .009665	 33.1413	 .116526	 .000000	 .000000	 .000000	 .030483	 .005062	 66.6970	 .000000	 .000000	 .000000	 .014513	 99.5288	 .349946	 .000000	 .000000	 .000000	 .091544	 .015201	 .000000	 100.000	 2.00000	O	 .000000	 .000000	 .000000	 .000290	 .993788	 .003494	 .000000	 .000000	 .000000	 .000914	 .000152	 2.00000	 .008561	 .014526	 .004121	 .009424	 .011519	 .026907	 .022612	 .005810	 .009548	 .008903	 .008486	 .018316	 .019580	 .007786	 .013482	 .014625	 .033932	 .027610	 .009691	 .012329	 .011454	 .011463	 -74.226	 -23.139	 -11.703	 37.9692	 .082950	 4.79662	 -13.237	 -13.692	 -45.945	 19.2380	 66.0363	 28.9951	 13.7644	 13.0675	 1459.95	 81.5900	214	334	319	303	301	332	333	140	335	126	503	"Wollastonite"	"Jadeite"	"Corundum"	"CaNb2O6"	"Cassiterite"	"Scheelite"	"Manganotantalite"	"Rutile"	"Mn"	"Magnetite"	"Zr"
"BT-twinsector"	2	 40.0000	 20.0000	 80.0000	 .000000	205	 .000000	 .000000	 .000000	 .026154	 77.7617	 .365500	 .000000	 .000000	 .000000	 .036269	 .015403	 21.0878	 99.2928	 .000000	 .000000	 .000000	 .037414	 98.7270	 .460926	 .000000	 .000000	 .000000	 .046660	 .020807	 -.00001	 99.2928	 .000000	 .000000	 .000000	 .014245	 33.1521	 .100597	 .000000	 .000000	 .000000	 .032862	 .008544	 66.6916	 .000000	 .000000	 .000000	 .021387	 99.5522	 .302081	 .000000	 .000000	 .000000	 .098681	 .025658	 .000000	 100.000	 2.00000	O	 .000000	 .000000	 .000000	 .000427	 .994192	 .003017	 .000000	 .000000	 .000000	 .000985	 .000256	 2.00000	 .008557	 .014522	 .004120	 .009421	 .011515	 .026903	 .022608	 .005809	 .009547	 .008902	 .008482	 .018306	 .019576	 .007785	 .013477	 .014620	 .033927	 .027606	 .009689	 .012327	 .011452	 .011458	 -189.84	 -28.839	 -17.404	 25.9505	 .082991	 5.51270	 -24.833	 -15.959	 -51.248	 17.9093	 39.3572	 28.9852	 13.7627	 13.0675	 1470.00	 81.5900	214	334	319	303	301	332	333	140	335	126	503	"Wollastonite"	"Jadeite"	"Corundum"	"CaNb2O6"	"Cassiterite"	"Scheelite"	"Manganotantalite"	"Rutile"	"Mn"	"Magnetite"	"Zr"
"BT-twinsector"	2	 40.0000	 20.0000	 80.0000	 .000000	206	 .000000	 .000000	 .000000	 .018973	 78.0139	 .365457	 .000000	 .000000	 .007017	 .021368	 .000000	 21.1451	 99.5718	 .000000	 .000000	 .000000	 .027141	 99.0472	 .460872	 .000000	 .000000	 .009061	 .027490	 .000000	 .000004	 99.5718	 .000000	 .000000	 .000000	 .010306	 33.1704	 .100315	 .000000	 .000000	 .006446	 .019309	 .000000	 66.6932	 .000000	 .000000	 .000000	 .015473	 99.6060	 .301232	 .000000	 .000000	 .019356	 .057981	 .000000	 .000000	 100.000	 2.00000	O	 .000000	 .000000	 .000000	 .000309	 .994715	 .003008	 .000000	 .000000	 .000193	 .000579	 .000000	 2.00000	 .008559	 .014522	 .004121	 .009421	 .011515	 .026904	 .022609	 .005809	 .009547	 .008902	 .008483	 .018310	 .019575	 .007786	 .013477	 .014620	 .033928	 .027607	 .009690	 .012327	 .011453	 .011459	 -39.592	 -24.265	 -12.992	 35.5845	 .082850	 5.51343	 -20.781	 -14.014	 96.8550	 30.0027	 -246.01	 28.9754	 13.7610	 13.0675	 1479.94	 81.5900	214	334	319	303	301	332	333	140	335	126	503	"Wollastonite"	"Jadeite"	"Corundum"	"CaNb2O6"	"Cassiterite"	"Scheelite"	"Manganotantalite"	"Rutile"	"Mn"	"Magnetite"	"Zr"
"BT-twinsector"	2	 40.0000	 20.0000	 80.0000	 .000000	207	 .000000	 .000000	 .000000	 .019307	 77.9991	 .431016	 .000000	 .000000	 .000000	 .040631	 .011217	 21.1658	 99.6671	 .000000	 .000000	 .000000	 .027619	 99.0285	 .543547	 .000000	 .000000	 .000000	 .052272	 .015151	 .000000	 99.6671	 .000000	 .000000	 .000000	 .010477	 33.1329	 .118199	 .000000	 .000000	 .000000	 .036681	 .006199	 66.6956	 .000000	 .000000	 .000000	 .015732	 99.5005	 .354960	 .000000	 .000000	 .000000	 .110157	 .018617	 .000000	 100.000	 2.00000	O	 .000000	 .000000	 .000000	 .000314	 .993555	 .003544	 .000000	 .000000	 .000000	 .001100	 .000186	 2.00000	 .008562	 .014519	 .004120	 .009425	 .011520	 .026907	 .022612	 .005810	 .009548	 .008903	 .008487	 .018316	 .019571	 .007786	 .013483	 .014625	 .033932	 .027611	 .009692	 .012328	 .011454	 .011464	 -115.58	 -27.645	 -11.490	 34.9920	 .082872	 4.72367	 -21.713	 -15.603	 -104.41	 16.0486	 53.8962	 28.9655	 13.7593	 13.0675	 1490.00	 81.5900	214	334	319	303	301	332	333	140	335	126	503	"Wollastonite"	"Jadeite"	"Corundum"	"CaNb2O6"	"Cassiterite"	"Scheelite"	"Manganotantalite"	"Rutile"	"Mn"	"Magnetite"	"Zr"
"BT-twinsector"	2	 40.0000	 20.0000	 80.0000	 .000000	208	 .000000	 .000000	 .000000	 .103480	 78.0285	 .219494	 .000000	 .000000	 .000000	 .035866	 .003809	 21.1507	 99.5418	 .000000	 .000000	 .000000	 .148032	 99.0657	 .276800	 .000000	 .000000	 .000000	 .046141	 .005146	 .000000	 99.5418	 .000000	 .000000	 .000000	 .056187	 33.1638	 .060226	 .000000	 .000000	 .000000	 .032397	 .002107	 66.6853	 .000000	 .000000	 .000000	 .084399	 99.6310	 .180932	 .000000	 .000000	 .000000	 .097327	 .006329	 .000000	 100.000	 2.00000	O	 .000000	 .000000	 .000000	 .001685	 .994635	 .001806	 .000000	 .000000	 .000000	 .000972	 .000063	 2.00000	 .008544	 .014512	 .004119	 .009410	 .011506	 .026892	 .022598	 .005806	 .009542	 .008899	 .008473	 .018279	 .019561	 .007783	 .013462	 .014608	 .033913	 .027594	 .009684	 .012321	 .011448	 .011445	 -62.630	 -28.423	 -12.164	 6.91538	 .082835	 8.96122	 -22.896	 -13.966	 -132.20	 18.0980	 157.502	 28.9557	 13.7576	 13.0675	 1499.94	 81.5900	214	334	319	303	301	332	333	140	335	126	503	"Wollastonite"	"Jadeite"	"Corundum"	"CaNb2O6"	"Cassiterite"	"Scheelite"	"Manganotantalite"	"Rutile"	"Mn"	"Magnetite"	"Zr"
"BT-twinsector"	2	 40.0000	 20.0000	 80.0000	 .000000	209	 .000000	 .000000	 .000000	 .175957	 78.3853	 .199198	 .000000	 .000000	 .000000	 .064317	 .000662	 21.2799	 100.105	 .000000	 .000000	 .000000	 .251714	 99.5187	 .251205	 .000000	 .000000	 .000000	 .082744	 .000894	 -.00001	 100.105	 .000000	 .000000	 .000000	 .094955	 33.1113	 .054322	 .000000	 .000000	 .000000	 .057741	 .000364	 66.6814	 .000000	 .000000	 .000000	 .142699	 99.5194	 .163271	 .000000	 .000000	 .000000	 .173546	 .001093	 .000000	 100.000	 2.00000	O	 .000000	 .000000	 .000000	 .002848	 .993119	 .001629	 .000000	 .000000	 .000000	 .001732	 .000011	 2.00000	 .008538	 .014504	 .004118	 .009407	 .011504	 .026888	 .022595	 .005804	 .009539	 .008897	 .008470	 .018265	 .019551	 .007780	 .013458	 .014605	 .033908	 .027590	 .009681	 .012318	 .011445	 .011441	 -219.97	 -42.859	 -12.819	 4.25637	 .082654	 9.83947	 -22.132	 -11.061	 -82.722	 10.3376	 903.956	 28.9458	 13.7558	 13.0675	 1509.99	 81.5900	214	334	319	303	301	332	333	140	335	126	503	"Wollastonite"	"Jadeite"	"Corundum"	"CaNb2O6"	"Cassiterite"	"Scheelite"	"Manganotantalite"	"Rutile"	"Mn"	"Magnetite"	"Zr"
"BT-twinsector"	2	 40.0000	 20.0000	 80.0000	 .000000	210	 .000000	 .000000	 .000000	 .115008	 77.9954	 .372999	 .000000	 .000000	 .004019	 .070841	 .000000	 21.1967	 99.7550	 .000000	 .000000	 .000000	 .164524	 99.0238	 .470382	 .000000	 .000000	 .005189	 .091137	 .000000	 -.00001	 99.7550	 .000000	 .000000	 .000000	 .062314	 33.0794	 .102129	 .000000	 .000000	 .003682	 .063854	 .000000	 66.6886	 .000000	 .000000	 .000000	 .093621	 99.3966	 .306874	 .000000	 .000000	 .011064	 .191868	 .000000	 .000000	 100.000	 2.00000	O	 .000000	 .000000	 .000000	 .001869	 .992057	 .003063	 .000000	 .000000	 .000110	 .001915	 .000000	 2.00000	 .008551	 .014506	 .004119	 .009419	 .011515	 .026900	 .022605	 .005807	 .009543	 .008900	 .008481	 .018293	 .019554	 .007782	 .013475	 .014619	 .033923	 .027602	 .009687	 .012323	 .011450	 .011457	 -43.327	 -17.949	 -12.184	 6.27510	 .082882	 5.40776	 -16.885	 -14.797	 168.520	 9.43914	 -242.15	 28.9360	 13.7541	 13.0675	 1519.94	 81.5900	214	334	319	303	301	332	333	140	335	126	503	"Wollastonite"	"Jadeite"	"Corundum"	"CaNb2O6"	"Cassiterite"	"Scheelite"	"Manganotantalite"	"Rutile"	"Mn"	"Magnetite"	"Zr"
"BT-twinsector"	2	 40.0000	 20.0000	 80.0000	 .000000	211	 .000000	 .000000	 .000000	 .185569	 77.9683	 .299046	 .000000	 .000000	 .000000	 .089142	 .000967	 21.2049	 99.7480	 .000000	 .000000	 .000000	 .265465	 98.9894	 .377122	 .000000	 .000000	 .000000	 .114680	 .001307	 .000004	 99.7480	 .000000	 .000000	 .000000	 .100500	 33.0529	 .081843	 .000000	 .000000	 .000000	 .080313	 .000534	 66.6839	 .000000	 .000000	 .000000	 .151056	 99.3599	 .246026	 .000000	 .000000	 .000000	 .241428	 .001604	 .000000	 100.000	 2.00000	O	 .000000	 .000000	 .000000	 .003014	 .991330	 .002455	 .000000	 .000000	 .000000	 .002409	 .000016	 2.00000	 .008541	 .014499	 .004117	 .009413	 .011510	 .026893	 .022599	 .005805	 .009540	 .008897	 .008476	 .018273	 .019544	 .007780	 .013466	 .014613	 .033914	 .027595	 .009682	 .012318	 .011446	 .011449	 -71.426	 -23.484	 -11.680	 4.06159	 .082898	 6.66412	 -23.846	 -27.688	 -244.43	 7.61157	 619.011	 28.9261	 13.7524	 13.0675	 1530.00	 81.5900	214	334	319	303	301	332	333	140	335	126	503	"Wollastonite"	"Jadeite"	"Corundum"	"CaNb2O6"	"Cassiterite"	"Scheelite"	"Manganotantalite"	"Rutile"	"Mn"	"Magnetite"	"Zr"
"BT-twinsector"	2	 40.0000	 20.0000	 80.0000	 .000000	212	 .000000	 .000000	 .000000	 .346426	 77.5045	 .177526	 .000000	 .000000	 .000131	 .123354	 .010014	 21.1304	 99.2923	 .000000	 .000000	 .000000	 .495577	 98.4005	 .223875	 .000000	 .000000	 .000169	 .158695	 .013527	 -.00001	 99.2923	 .000000	 .000000	 .000000	 .188259	 32.9687	 .048752	 .000000	 .000000	 .000120	 .111518	 .005543	 66.6771	 .000000	 .000000	 .000000	 .283277	 99.2174	 .146715	 .000000	 .000000	 .000362	 .335605	 .016680	 .000000	 100.000	 2.00000	O	 .000000	 .000000	 .000000	 .005647	 .988907	 .001462	 .000000	 .000000	 .000004	 .003345	 .000166	 2.00000	 .008520	 .014483	 .004114	 .009401	 .011500	 .026878	 .022585	 .005799	 .009533	 .008892	 .008464	 .018228	 .019523	 .007773	 .013449	 .014601	 .033895	 .027578	 .009673	 .012309	 .011439	 .011433	 -105.16	 -29.279	 -12.794	 2.37290	 .083158	 10.9967	 -24.372	 -14.032	 5145.80	 5.64590	 60.1516	 28.9163	 13.7507	 13.0675	 1539.94	 81.6000	214	334	319	303	301	332	333	140	335	126	503	"Wollastonite"	"Jadeite"	"Corundum"	"CaNb2O6"	"Cassiterite"	"Scheelite"	"Manganotantalite"	"Rutile"	"Mn"	"Magnetite"	"Zr"
"BT-twinsector"	2	 40.0000	 20.0000	 80.0000	 .000000	213	 .000000	 .000000	 .000000	 .401216	 77.8665	 .084182	 .000000	 .000000	 .005833	 .130468	 .005957	 21.2295	 99.7236	 .000000	 .000000	 .000000	 .573957	 98.8600	 .106160	 .000000	 .000000	 .007532	 .167847	 .008047	 .000000	 99.7236	 .000000	 .000000	 .000000	 .216992	 32.9644	 .023007	 .000000	 .000000	 .005335	 .117385	 .003281	 66.6696	 .000000	 .000000	 .000000	 .326579	 99.2249	 .069253	 .000000	 .000000	 .016058	 .353337	 .009877	 .000000	 100.000	 2.00000	O	 .000000	 .000000	 .000000	 .006509	 .988889	 .000690	 .000000	 .000000	 .000160	 .003521	 .000098	 2.00000	 .008511	 .014477	 .004113	 .009394	 .011494	 .026870	 .022578	 .005796	 .009530	 .008889	 .008457	 .018208	 .019515	 .007771	 .013439	 .014592	 .033885	 .027570	 .009669	 .012305	 .011436	 .011424	 -101.80	 -24.334	 -12.222	 2.10307	 .082955	 22.8149	 -16.510	 -11.731	 116.162	 5.36561	 100.712	 28.9064	 13.7490	 13.0680	 1549.98	 81.6000	214	334	319	303	301	332	333	140	335	126	503	"Wollastonite"	"Jadeite"	"Corundum"	"CaNb2O6"	"Cassiterite"	"Scheelite"	"Manganotantalite"	"Rutile"	"Mn"	"Magnetite"	"Zr"
"BT-twinsector"	2	 40.0000	 20.0000	 80.0000	 .000000	214	 .000000	 .000000	 .000000	 .377810	 77.7940	 .104817	 .000000	 .000000	 .004362	 .122455	 .005327	 21.2023	 99.6110	 .000000	 .000000	 .000000	 .540473	 98.7680	 .132183	 .000000	 .000000	 .005632	 .157537	 .007196	 .000002	 99.6110	 .000000	 .000000	 .000000	 .204603	 32.9772	 .028685	 .000000	 .000000	 .003994	 .110321	 .002938	 66.6722	 .000000	 .000000	 .000000	 .307901	 99.2529	 .086333	 .000000	 .000000	 .012022	 .332037	 .008844	 .000000	 100.000	 2.00000	O	 .000000	 .000000	 .000000	 .006138	 .989235	 .000860	 .000000	 .000000	 .000120	 .003309	 .000088	 2.00000	 .008514	 .014477	 .004113	 .009396	 .011495	 .026872	 .022580	 .005797	 .009531	 .008890	 .008459	 .018215	 .019515	 .007772	 .013442	 .014595	 .033888	 .027572	 .009670	 .012306	 .011437	 .011427	 -78.809	 -15.966	 -12.447	 2.20876	 .082994	 18.3908	 -21.902	 -11.064	 155.121	 5.68265	 112.587	 28.8966	 13.7473	 13.0680	 1559.92	 81.6000	214	334	319	303	301	332	333	140	335	126	503	"Wollastonite"	"Jadeite"	"Corundum"	"CaNb2O6"	"Cassiterite"	"Scheelite"	"Manganotantalite"	"Rutile"	"Mn"	"Magnetite"	"Zr"
"BT-twinsector"	2	 40.0000	 20.0000	 80.0000	 .000000	215	 .000000	 .000000	 .000000	 .337742	 77.4784	 .268296	 .000000	 .000000	 .002408	 .124950	 .003797	 21.1422	 99.3578	 .000000	 .000000	 .000000	 .483154	 98.3673	 .338344	 .000000	 .000000	 .003109	 .160747	 .005129	  .00000	 99.3578	 .000000	 .000000	 .000000	 .183454	 32.9423	 .073644	 .000000	 .000000	 .002212	 .112907	 .002100	 66.6834	 .000000	 .000000	 .000000	 .276080	 99.1495	 .221654	 .000000	 .000000	 .006657	 .339828	 .006322	 .000000	 100.000	 2.00000	O	 .000000	 .000000	 .000000	 .005502	 .988020	 .002209	 .000000	 .000000	 .000066	 .003386	 .000063	 2.00000	 .008527	 .014478	 .004114	 .009407	 .011506	 .026883	 .022590	 .005800	 .009534	 .008893	 .008470	 .018241	 .019516	 .007774	 .013458	 .014609	 .033902	 .027584	 .009676	 .012311	 .011441	 .011442	 -61.609	 -46.461	 -10.752	 2.42467	 .083186	 7.38849	 -18.911	 -10.992	 280.504	 5.58112	 157.975	 28.8867	 13.7455	 13.0680	 1570.00	 81.6000	214	334	319	303	301	332	333	140	335	126	503	"Wollastonite"	"Jadeite"	"Corundum"	"CaNb2O6"	"Cassiterite"	"Scheelite"	"Manganotantalite"	"Rutile"	"Mn"	"Magnetite"	"Zr"
"BT-twinsector"	2	 40.0000	 20.0000	 80.0000	 .000000	216	 .000000	 .000000	 .000000	 .381552	 77.5967	 .140050	 .000000	 .000000	 .000000	 .122464	 .007831	 21.1595	 99.4081	 .000000	 .000000	 .000000	 .545827	 98.5175	 .176615	 .000000	 .000000	 .000000	 .157550	 .010578	 .000002	 99.4081	 .000000	 .000000	 .000000	 .207063	 32.9625	 .038407	 .000000	 .000000	 .000000	 .110561	 .004328	 66.6771	 .000000	 .000000	 .000000	 .311660	 99.2269	 .115617	 .000000	 .000000	 .000000	 .332820	 .013029	 .000000	 100.000	 2.00000	O	 .000000	 .000000	 .000000	 .006211	 .988721	 .001152	 .000000	 .000000	 .000000	 .003316	 .000130	 2.00000	 .008516	 .014473	 .004113	 .009399	 .011498	 .026874	 .022582	 .005798	 .009531	 .008890	 .008462	 .018220	 .019509	 .007772	 .013445	 .014598	 .033891	 .027574	 .009671	 .012307	 .011437	 .011430	 -68.284	 -34.060	 -11.333	 2.19154	 .083109	 13.8490	 -26.153	 -11.720	 -56.497	 5.68242	 76.7706	 28.8769	 13.7438	 13.0680	 1579.94	 81.6000	214	334	319	303	301	332	333	140	335	126	503	"Wollastonite"	"Jadeite"	"Corundum"	"CaNb2O6"	"Cassiterite"	"Scheelite"	"Manganotantalite"	"Rutile"	"Mn"	"Magnetite"	"Zr"
"BT-twinsector"	2	 40.0000	 20.0000	 80.0000	 .000000	217	 .000000	 .000000	 .000000	 .324332	 78.0424	 .171267	 .000000	 .000000	 .000000	 .129641	 .000000	 21.2625	 99.9301	 .000000	 .000000	 .000000	 .463971	 99.0834	 .215982	 .000000	 .000000	 .000000	 .166783	 .000000	 .000002	 99.9301	 .000000	 .000000	 .000000	 .175146	 32.9890	 .046737	 .000000	 .000000	 .000000	 .116465	 .000000	 66.6726	 .000000	 .000000	 .000000	 .263458	 99.2456	 .140606	 .000000	 .000000	 .000000	 .350379	 .000000	 .000000	 100.000	 2.00000	O	 .000000	 .000000	 .000000	 .005254	 .989583	 .001402	 .000000	 .000000	 .000000	 .003494	 .000000	 2.00000	 .008522	 .014474	 .004114	 .009401	 .011499	 .026877	 .022584	 .005799	 .009532	 .008891	 .008465	 .018231	 .019511	 .007773	 .013449	 .014600	 .033893	 .027576	 .009673	 .012307	 .011438	 .011434	 -27.624	 -22.925	 -11.133	 2.50630	 .082855	 11.3857	 -25.283	 -10.248	 -43.324	 5.39718	 -690.17	 28.8670	 13.7421	 13.0680	 1589.98	 81.6100	214	334	319	303	301	332	333	140	335	126	503	"Wollastonite"	"Jadeite"	"Corundum"	"CaNb2O6"	"Cassiterite"	"Scheelite"	"Manganotantalite"	"Rutile"	"Mn"	"Magnetite"	"Zr"
"BT-twinsector"	2	 40.0000	 20.0000	 80.0000	 .000000	218	 .000000	 .000000	 .000000	 .172436	 77.5605	 .401849	 .000000	 .000000	 .000000	 .094262	 .003375	 21.1184	 99.3509	 .000000	 .000000	 .000000	 .246677	 98.4716	 .506765	 .000000	 .000000	 .000000	 .121268	 .004558	  .00000	 99.3509	 .000000	 .000000	 .000000	 .093779	 33.0180	 .110439	 .000000	 .000000	 .000000	 .085283	 .001869	 66.6907	 .000000	 .000000	 .000000	 .140969	 99.2650	 .332024	 .000000	 .000000	 .000000	 .256393	 .005619	 .000000	 100.000	 2.00000	O	 .000000	 .000000	 .000000	 .002812	 .990182	 .003312	 .000000	 .000000	 .000000	 .002558	 .000056	 2.00000	 .008548	 .014486	 .004117	 .009420	 .011517	 .026899	 .022604	 .005806	 .009540	 .008898	 .008484	 .018286	 .019526	 .007780	 .013476	 .014622	 .033921	 .027600	 .009685	 .012319	 .011448	 .011460	 -94.630	 -27.349	 -12.406	 4.33958	 .083137	 5.04224	 -18.867	 -11.598	 -74.593	 7.22807	 177.959	 28.8572	 13.7404	 13.0680	 1599.92	 81.5900	214	334	319	303	301	332	333	140	335	126	503	"Wollastonite"	"Jadeite"	"Corundum"	"CaNb2O6"	"Cassiterite"	"Scheelite"	"Manganotantalite"	"Rutile"	"Mn"	"Magnetite"	"Zr"
"BT-twinsector"	2	 40.0000	 20.0000	 80.0000	 .000000	219	 .000000	 .000000	 .000000	 .237379	 77.6493	 .170250	 .000000	 .000000	 .001652	 .089111	 .013599	 21.1125	 99.2738	 .000000	 .000000	 .000000	 .339580	 98.5843	 .214699	 .000000	 .000000	 .002133	 .114641	 .018369	 -.00001	 99.2738	 .000000	 .000000	 .000000	 .129107	 33.0580	 .046793	 .000000	 .000000	 .001520	 .080628	 .007533	 66.6764	 .000000	 .000000	 .000000	 .194094	 99.3956	 .140691	 .000000	 .000000	 .004569	 .242424	 .022649	 .000000	 100.000	 2.00000	O	 .000000	 .000000	 .000000	 .003873	 .991596	 .001404	 .000000	 .000000	 .000046	 .002418	 .000226	 2.00000	 .008529	 .014477	 .004116	 .009404	 .011501	 .026881	 .022588	 .005801	 .009534	 .008893	 .008468	 .018246	 .019515	 .007776	 .013453	 .014602	 .033899	 .027581	 .009677	 .012310	 .011441	 .011438	 -70.958	 -23.836	 -11.025	 3.26902	 .083058	 11.4537	 -36.115	 -13.746	 408.429	 7.61096	 44.4422	 28.8473	 13.7387	 13.0680	 1609.98	 81.6000	214	334	319	303	301	332	333	140	335	126	503	"Wollastonite"	"Jadeite"	"Corundum"	"CaNb2O6"	"Cassiterite"	"Scheelite"	"Manganotantalite"	"Rutile"	"Mn"	"Magnetite"	"Zr"
"BT-twinsector"	2	 40.0000	 20.0000	 80.0000	 .000000	220	 .000000	 .000000	 .000000	 .109746	 77.9403	 .623156	 .000000	 .000000	 .008050	 .100539	 .008715	 21.2576	 100.048	 .000000	 .000000	 .000000	 .156996	 98.9538	 .785851	 .000000	 .000000	 .010395	 .129344	 .011772	  .00000	 100.048	 .000000	 .000000	 .000000	 .059304	 32.9673	 .170164	 .000000	 .000000	 .007356	 .090380	 .004796	 66.7007	 .000000	 .000000	 .000000	 .089126	 99.0912	 .511470	 .000000	 .000000	 .022111	 .271659	 .014416	 .000000	 100.000	 2.00000	O	 .000000	 .000000	 .000000	 .001778	 .988515	 .005102	 .000000	 .000000	 .000221	 .002710	 .000144	 2.00000	 .008564	 .014485	 .004119	 .009435	 .011532	 .026914	 .022617	 .005811	 .009545	 .008902	 .008498	 .018322	 .019526	 .007782	 .013497	 .014641	 .033940	 .027617	 .009692	 .012325	 .011453	 .011479	 -29.786	 -28.014	 -11.075	 6.56376	 .082957	 3.36393	 -16.618	 -14.557	 84.4996	 6.81252	 69.3226	 28.8375	 13.7370	 13.0680	 1619.93	 81.5900	214	334	319	303	301	332	333	140	335	126	503	"Wollastonite"	"Jadeite"	"Corundum"	"CaNb2O6"	"Cassiterite"	"Scheelite"	"Manganotantalite"	"Rutile"	"Mn"	"Magnetite"	"Zr"
"BT-twinsector"	2	 40.0000	 20.0000	 80.0000	 .000000	221	 .000000	 .000000	 .000000	 .080572	 77.6088	 .697874	 .000000	 .000000	 .000000	 .099139	 .010546	 21.1731	 99.6701	 .000000	 .000000	 .000000	 .115262	 98.5329	 .880077	 .000000	 .000000	 .000000	 .127542	 .014246	 .000000	 99.6701	 .000000	 .000000	 .000000	 .043717	 32.9617	 .191349	 .000000	 .000000	 .000000	 .089487	 .005828	 66.7079	 .000000	 .000000	 .000000	 .065700	 99.0727	 .575136	 .000000	 .000000	 .000000	 .268969	 .017517	 .000000	 100.000	 2.00000	O	 .000000	 .000000	 .000000	 .001311	 .988240	 .005737	 .000000	 .000000	 .000000	 .002683	 .000175	 2.00000	 .008571	 .014485	 .004119	 .009440	 .011536	 .026918	 .022621	 .005812	 .009546	 .008903	 .008503	 .018336	 .019525	 .007783	 .013505	 .014647	 .033945	 .027621	 .009695	 .012326	 .011454	 .011486	 -24.147	 -16.853	 -12.075	 8.77218	 .083140	 3.03677	 -30.919	 -11.728	 -47.377	 6.90179	 57.4015	 28.8276	 13.7353	 13.0680	 1629.96	 81.6000	214	334	319	303	301	332	333	140	335	126	503	"Wollastonite"	"Jadeite"	"Corundum"	"CaNb2O6"	"Cassiterite"	"Scheelite"	"Manganotantalite"	"Rutile"	"Mn"	"Magnetite"	"Zr"
"BT-twinsector"	2	 40.0000	 20.0000	 80.0000	 .000000	222	 .000000	 .000000	 .000000	 .217740	 78.2225	 .000000	 .000000	 .000000	 .000000	 .058825	 .012142	 21.2044	 99.7156	 .000000	 .000000	 .000000	 .311486	 99.3120	 .000000	 .000000	 .000000	 .000000	 .075678	 .016402	  .00000	 99.7156	 .000000	 .000000	 .000000	 .117899	 33.1538	 .000000	 .000000	 .000000	 .000000	 .052988	 .006696	 66.6687	 .000000	 .000000	 .000000	 .177172	 99.6435	 .000000	 .000000	 .000000	 .000000	 .159255	 .020125	 .000000	 100.000	 2.00000	O	 .000000	 .000000	 .000000	 .003537	 .994583	 .000000	 .000000	 .000000	 .000000	 .001590	 .000201	 2.00000	 .008522	 .014473	 .004116	 .009395	 .011491	 .026872	 .022580	 .005800	 .009531	 .008891	 .008459	 .018232	 .019510	 .007777	 .013439	 .014589	 .033888	 .027572	 .009675	 .012307	 .011438	 .011427	 -730.67	 -18.982	 -11.682	 3.52106	 .082715	 -502.54	 -37.695	 -12.089	 -441.29	 11.2449	 49.6654	 28.8178	 13.7335	 13.0680	 1639.93	 81.6000	214	334	319	303	301	332	333	140	335	126	503	"Wollastonite"	"Jadeite"	"Corundum"	"CaNb2O6"	"Cassiterite"	"Scheelite"	"Manganotantalite"	"Rutile"	"Mn"	"Magnetite"	"Zr"
"BT-twinsector"	2	 40.0000	 20.0000	 80.0000	 .000000	223	 .000000	 .000000	 .000000	 .000000	 78.2786	 .000000	 .000000	 .000000	 .004256	 .064050	 .001610	 21.1248	 99.4734	 .000000	 .000000	 .000000	 .000000	 99.3833	 .000000	 .000000	 .000000	 .005496	 .082400	 .002174	 .000006	 99.4734	 .000000	 .000000	 .000000	 .000000	 33.2912	 .000000	 .000000	 .000000	 .003911	 .057892	 .000891	 66.6461	 .000000	 .000000	 .000000	 .000000	 99.8120	 .000000	 .000000	 .000000	 .011724	 .173569	 .002670	 .000000	 100.000	 2.00000	O	 .000000	 .000000	 .000000	 .000000	 .999046	 .000000	 .000000	 .000000	 .000117	 .001737	 .000027	 2.00000	 .008534	 .014485	 .004119	 .009398	 .011489	 .026875	 .022583	 .005803	 .009534	 .008893	 .008463	 .018256	 .019526	 .007782	 .013445	 .014587	 .033892	 .027575	 .009679	 .012310	 .011441	 .011432	 -257.34	 -20.763	 -15.201	 -41.140	 .082635	 -42.008	 -15.593	 -13.104	 158.993	 10.3749	 371.680	 28.8079	 13.7318	 13.0680	 1649.98	 81.6100	214	334	319	303	301	332	333	140	335	126	503	"Wollastonite"	"Jadeite"	"Corundum"	"CaNb2O6"	"Cassiterite"	"Scheelite"	"Manganotantalite"	"Rutile"	"Mn"	"Magnetite"	"Zr"
"BT-twinsector"	2	 40.0000	 20.0000	 80.0000	 .000000	224	 .000000	 .000000	 .000000	 .000000	 78.3868	 .000000	 .000000	 .000000	 .001704	 .068529	 .007859	 21.1568	 99.6216	 .000000	 .000000	 .000000	 .000000	 99.5207	 .000000	 .000000	 .000000	 .002200	 .088163	 .010617	 .000000	 99.6216	 .000000	 .000000	 .000000	 .000000	 33.2867	 .000000	 .000000	 .000000	 .001563	 .061847	 .004343	 66.6455	 .000000	 .000000	 .000000	 .000000	 99.7969	 .000000	 .000000	 .000000	 .004686	 .185423	 .013019	 .000000	 100.000	 2.00000	O	 .000000	 .000000	 .000000	 .000000	 .998918	 .000000	 .000000	 .000000	 .000047	 .001856	 .000130	 2.00000	 .008534	 .014483	 .004119	 .009398	 .011489	 .026875	 .022583	 .005803	 .009533	 .008893	 .008463	 .018257	 .019522	 .007782	 .013445	 .014587	 .033892	 .027575	 .009679	 .012310	 .011441	 .011432	 -210.81	 -32.149	 -15.209	 -34.689	 .082579	 -61.320	 -31.241	 -15.324	 396.080	 9.73268	 76.5032	 28.7980	 13.7301	 13.0680	 1660.02	 81.6100	214	334	319	303	301	332	333	140	335	126	503	"Wollastonite"	"Jadeite"	"Corundum"	"CaNb2O6"	"Cassiterite"	"Scheelite"	"Manganotantalite"	"Rutile"	"Mn"	"Magnetite"	"Zr"
"BT-twinsector"	2	 40.0000	 20.0000	 80.0000	 .000000	225	 .000000	 .000000	 .000000	 .000000	 78.3668	 .000000	 .000000	 .000000	 .000000	 .054746	 .016846	 21.1501	 99.5885	 .000000	 .000000	 .000000	 .000000	 99.4953	 .000000	 .000000	 .000000	 .000000	 .070431	 .022756	 .000000	 99.5885	 .000000	 .000000	 .000000	 .000000	 33.2911	 .000000	 .000000	 .000000	 .000000	 .049427	 .009312	 66.6502	 .000000	 .000000	 .000000	 .000000	 99.8239	 .000000	 .000000	 .000000	 .000000	 .148207	 .027921	 .000000	 100.000	 2.00000	O	 .000000	 .000000	 .000000	 .000000	 .998979	 .000000	 .000000	 .000000	 .000000	 .001483	 .000279	 2.00000	 .008534	 .014481	 .004119	 .009398	 .011490	 .026875	 .022583	 .005803	 .009533	 .008893	 .008463	 .018258	 .019520	 .007782	 .013445	 .014588	 .033892	 .027575	 .009680	 .012310	 .011441	 .011432	 -254.39	 -33.739	 -12.849	 -53.036	 .082591	 -32.883	 -31.714	 -12.713	 -45.716	 12.0436	 35.9496	 28.7882	 13.7284	 13.0680	 1669.96	 81.6100	214	334	319	303	301	332	333	140	335	126	503	"Wollastonite"	"Jadeite"	"Corundum"	"CaNb2O6"	"Cassiterite"	"Scheelite"	"Manganotantalite"	"Rutile"	"Mn"	"Magnetite"	"Zr"
"BT-twinsector"	2	 40.0000	 20.0000	 80.0000	 .000000	226	 .000000	 .000000	 .000000	 .000000	 78.4152	 .000000	 .000000	 .000000	 .000000	 .060685	 .003059	 21.1600	 99.6389	 .000000	 .000000	 .000000	 .000000	 99.5567	 .000000	 .000000	 .000000	 .000000	 .078071	 .004132	 .000000	 99.6389	 .000000	 .000000	 .000000	 .000000	 33.2951	 .000000	 .000000	 .000000	 .000000	 .054762	 .001690	 66.6484	 .000000	 .000000	 .000000	 .000000	 99.8307	 .000000	 .000000	 .000000	 .000000	 .164195	 .005067	 .000000	 100.000	 2.00000	O	 .000000	 .000000	 .000000	 .000000	 .999128	 .000000	 .000000	 .000000	 .000000	 .001643	 .000051	 2.00000	 .008534	 .014479	 .004119	 .009398	 .011489	 .026874	 .022582	 .005803	 .009532	 .008892	 .008463	 .018258	 .019517	 .007782	 .013445	 .014587	 .033890	 .027574	 .009679	 .012309	 .011440	 .011432	 -2333.4	 -19.272	 -12.318	 -29.543	 .082558	 -60.933	 -25.903	 -11.833	 -552.79	 10.9187	 195.823	 28.7784	 13.7267	 13.0680	 1679.91	 81.6200	214	334	319	303	301	332	333	140	335	126	503	"Wollastonite"	"Jadeite"	"Corundum"	"CaNb2O6"	"Cassiterite"	"Scheelite"	"Manganotantalite"	"Rutile"	"Mn"	"Magnetite"	"Zr"
