Repository: orthospar/MinorElements-Cassiterite

# MinorElements-Cassiterite
EPMA data and R code for generation of figures in "Systematic trends in the substitution mechanisms of minor elements in cassiterite", submitted for publication in the Australian Journal of Earth Sciences.

# Data Availability
The final cleaned and organised dataset is available above (cassiterite_EPMA.csv) and as a supplementary file hosted by AJES.

File: Data/180209/180209recalc.dat (part 6 of 46)
URRENT"	"BEAMSIZE"	"    LINE"	"  Si WT%"	"  Na WT%"	"  Al WT%"	"  Nb WT%"	"  Sn WT%"	"   W WT%"	"  Ta WT%"	"  Ti WT%"	"  Mn WT%"	"  Fe WT%"	"  Zr WT%"	"   O WT%"	"   TOTAL"	"    SiO2"	"    Na2O"	"   Al2O3"	"   Nb2O5"	"    SnO2"	"     WO3"	"   Ta2O5"	"    TiO2"	"     MnO"	"     FeO"	"    ZrO2"	"       O"	"   TOTAL"	"  Si AT%"	"  Na AT%"	"  Al AT%"	"  Nb AT%"	"  Sn AT%"	"   W AT%"	"  Ta AT%"	"  Ti AT%"	"  Mn AT%"	"  Fe AT%"	"  Zr AT%"	"   O AT%"	"Si OXMOL%"	"Na OXMOL%"	"Al OXMOL%"	"Nb OXMOL%"	"Sn OXMOL%"	"W OXMOL%"	"Ta OXMOL%"	"Ti OXMOL%"	"Mn OXMOL%"	"Fe OXMOL%"	"Zr OXMOL%"	"O OXMOL%"	"   TOTAL"	" FORMULA"	"   BASIS"	"Si FORMULA"	"Na FORMULA"	"Al FORMULA"	"Nb FORMULA"	"Sn FORMULA"	"W FORMULA"	"Ta FORMULA"	"Ti FORMULA"	"Mn FORMULA"	"Fe FORMULA"	"Zr FORMULA"	"O FORMULA"	"Si CDL99"	"Na CDL99"	"Al CDL99"	"Nb CDL99"	"Sn CDL99"	" W CDL99"	"Ta CDL99"	"Ti CDL99"	"Mn CDL99"	"Fe CDL99"	"Zr CDL99"	"SiO2 CDL99"	"Na2O CDL99"	"Al2O3 CDL99"	"Nb2O5 CDL99"	"SnO2 CDL99"	"WO3 CDL99"	"Ta2O5 CDL99"	"TiO2 CDL99"	"MnO CDL99"	"FeO CDL99"	"ZrO2 CDL99"	"Si %ERR "	"Na %ERR "	"Al %ERR "	"Nb %ERR "	"Sn %ERR "	" W %ERR "	"Ta %ERR "	"Ti %ERR "	"Mn %ERR "	"Fe %ERR "	"Zr %ERR "	"   X-POS"	"   Y-POS"	"   Z-POS"	" RELDIST"	"BEAMCURR"	"Si STD_NUM"	"Na STD_NUM"	"Al STD_NUM"	"Nb STD_NUM"	"Sn STD_NUM"	"W STD_NUM"	"Ta STD_NUM"	"Ti STD_NUM"	"Mn STD_NUM"	"Fe STD_NUM"	"Zr STD_NUM"	"Si STD_NAM"	"Na STD_NAM"	"Al STD_NAM"	"Nb STD_NAM"	"Sn STD_NAM"	"W STD_NAM"	"Ta STD_NAM"	"Ti STD_NAM"	"Mn STD_NAM"	"Fe STD_NAM"	"Zr STD_NAM"
"BT-twinsector"	2	 40.0000	 20.0000	 80.0000	 .000000	227	 .000000	 .000000	 .000000	 .000000	 78.2207	 .000000	 .000000	 .000000	 .002987	 .140096	 .000000	 21.1301	 99.4938	 .000000	 .000000	 .000000	 .000000	 99.3097	 .000000	 .000000	 .000000	 .003857	 .180233	 .000000	 .000002	 99.4938	 .000000	 .000000	 .000000	 .000000	 33.2471	 .000000	 .000000	 .000000	 .002743	 .126553	 .000000	 66.6236	 .000000	 .000000	 .000000	 .000000	 99.6126	 .000000	 .000000	 .000000	 .008218	 .379170	 .000000	 .000000	 100.000	 2.00000	O	 .000000	 .000000	 .000000	 .000000	 .998059	 .000000	 .000000	 .000000	 .000082	 .003799	 .000000	 2.00000	 .008529	 .014475	 .004118	 .009397	 .011487	 .026872	 .022580	 .005801	 .009530	 .008891	 .008463	 .018247	 .019512	 .007781	 .013444	 .014584	 .033888	 .027572	 .009676	 .012306	 .011438	 .011432	 -315.79	 -17.588	 -18.748	 -30.296	 .082668	 -59.724	 -37.486	 -10.282	 226.164	 5.03370	 -50.727	 28.7685	 13.7249	 13.0680	 1689.98	 81.6100	214	334	319	303	301	332	333	140	335	126	503	"Wollastonite"	"Jadeite"	"Corundum"	"CaNb2O6"	"Cassiterite"	"Scheelite"	"Manganotantalite"	"Rutile"	"Mn"	"Magnetite"	"Zr"
"BT-twinsector"	2	 40.0000	 20.0000	 80.0000	 .000000	228	 .000000	 .000000	 .000000	 .000000	 78.2762	 .000000	 .000000	 .000000	 .000000	 .047924	 .020428	 21.1249	 99.4695	 .000000	 .000000	 .000000	 .000000	 99.3803	 .000000	 .000000	 .000000	 .000000	 .061655	 .027595	 -.00001	 99.4695	 .000000	 .000000	 .000000	 .000000	 33.2932	 .000000	 .000000	 .000000	 .000000	 .043321	 .011305	 66.6522	 .000000	 .000000	 .000000	 .000000	 99.8362	 .000000	 .000000	 .000000	 .000000	 .129906	 .033901	 .000000	 100.000	 2.00000	O	 .000000	 .000000	 .000000	 .000000	 .999011	 .000000	 .000000	 .000000	 .000000	 .001300	 .000339	 2.00000	 .008533	 .014473	 .004118	 .009398	 .011489	 .026872	 .022580	 .005803	 .009531	 .008892	 .008463	 .018256	 .019509	 .007781	 .013444	 .014587	 .033888	 .027571	 .009679	 .012307	 .011439	 .011432	 -171.60	 -20.774	 -15.316	 -29.557	 .082630	 -29.756	 -33.257	 -12.342	 -52.973	 13.6764	 29.7289	 28.7586	 13.7232	 13.0680	 1700.02	 81.6300	214	334	319	303	301	332	333	140	335	126	503	"Wollastonite"	"Jadeite"	"Corundum"	"CaNb2O6"	"Cassiterite"	"Scheelite"	"Manganotantalite"	"Rutile"	"Mn"	"Magnetite"	"Zr"
"BT-twinsector"	2	 40.0000	 20.0000	 80.0000	 .000000	229	 .000000	 .000000	 .000000	 .000000	 78.1322	 .000000	 .000000	 .000000	 .000000	 .073028	 .008736	 21.0892	 99.3032	 .000000	 .000000	 .000000	 .000000	 99.1974	 .000000	 .000000	 .000000	 .000000	 .093950	 .011801	 .000002	 99.3032	 .000000	 .000000	 .000000	 .000000	 33.2844	 .000000	 .000000	 .000000	 .000000	 .066117	 .004842	 66.6446	 .000000	 .000000	 .000000	 .000000	 99.7873	 .000000	 .000000	 .000000	 .000000	 .198220	 .014517	 .000000	 100.000	 2.00000	O	 .000000	 .000000	 .000000	 .000000	 .998863	 .000000	 .000000	 .000000	 .000000	 .001984	 .000145	 2.00000	 .008532	 .014471	 .004118	 .009398	 .011488	 .026871	 .022579	 .005802	 .009531	 .008891	 .008463	 .018253	 .019506	 .007781	 .013444	 .014586	 .033886	 .027570	 .009678	 .012306	 .011439	 .011432	 -107.06	 -72.459	 -14.064	 -46.737	 .082706	 -41.192	 -19.846	 -12.408	 -41.520	 9.16543	 68.8758	 28.7488	 13.7215	 13.0680	 1709.96	 81.6300	214	334	319	303	301	332	333	140	335	126	503	"Wollastonite"	"Jadeite"	"Corundum"	"CaNb2O6"	"Cassiterite"	"Scheelite"	"Manganotantalite"	"Rutile"	"Mn"	"Magnetite"	"Zr"
"BT-twinsector"	2	 40.0000	 20.0000	 80.0000	 .000000	230	 .000000	 .000000	 .000000	 .000000	 78.7004	 .000000	 .000000	 .000000	 .000000	 .079046	 .001458	 21.2416	 100.022	 .000000	 .000000	 .000000	 .000000	 99.9188	 .000000	 .000000	 .000000	 .000000	 .101692	 .001970	 .000004	 100.022	 .000000	 .000000	 .000000	 .000000	 33.2852	 .000000	 .000000	 .000000	 .000000	 .071051	 .000802	 66.6430	 .000000	 .000000	 .000000	 .000000	 99.7846	 .000000	 .000000	 .000000	 .000000	 .213001	 .002405	 .000000	 100.000	 2.00000	O	 .000000	 .000000	 .000000	 .000000	 .998910	 .000000	 .000000	 .000000	 .000000	 .002132	 .000024	 2.00000	 .008624	 .014624	 .004162	 .009498	 .011611	 .027159	 .022821	 .005864	 .009632	 .008986	 .008554	 .018450	 .019713	 .007864	 .013588	 .014742	 .034250	 .027866	 .009782	 .012438	 .011561	 .011555	 -200.12	 -33.865	 -14.221	 -26.750	 .083284	 -39.343	 -21.395	 -12.154	 -298.46	 8.60029	 414.675	 28.7389	 13.7198	 13.0680	 1720.02	 79.9100	214	334	319	303	301	332	333	140	335	126	503	"Wollastonite"	"Jadeite"	"Corundum"	"CaNb2O6"	"Cassiterite"	"Scheelite"	"Manganotantalite"	"Rutile"	"Mn"	"Magnetite"	"Zr"
"BT-twinsector"	2	 40.0000	 20.0000	 80.0000	 .000000	231	 .000000	 .000000	 .000000	 .000000	 78.6455	 .000000	 .000000	 .000000	 .017424	 .058894	 .007357	 21.2281	 99.9573	 .000000	 .000000	 .000000	 .000000	 99.8491	 .000000	 .000000	 .000000	 .022498	 .075767	 .009937	 .000008	 99.9573	 .000000	 .000000	 .000000	 .000000	 33.2834	 .000000	 .000000	 .000000	 .015931	 .052971	 .004051	 66.6437	 .000000	 .000000	 .000000	 .000000	 99.7813	 .000000	 .000000	 .000000	 .047759	 .158803	 .012144	 .000000	 100.000	 2.00000	O	 .000000	 .000000	 .000000	 .000000	 .998845	 .000000	 .000000	 .000000	 .000478	 .001590	 .000122	 2.00000	 .008625	 .014622	 .004162	 .009499	 .011612	 .027161	 .022823	 .005865	 .009633	 .008987	 .008555	 .018452	 .019711	 .007864	 .013589	 .014743	 .034252	 .027868	 .009783	 .012438	 .011561	 .011556	 -439.37	 -37.770	 -14.603	 -27.560	 .083319	 -93.371	 -34.646	 -11.270	 39.7940	 11.3531	 82.5834	 28.7291	 13.7181	 13.0680	 1729.96	 79.9000	214	334	319	303	301	332	333	140	335	126	503	"Wollastonite"	"Jadeite"	"Corundum"	"CaNb2O6"	"Cassiterite"	"Scheelite"	"Manganotantalite"	"Rutile"	"Mn"	"Magnetite"	"Zr"
"BT-twinsector"	2	 40.0000	 20.0000	 80.0000	 .000000	232	 .000000	 .000000	 .000000	 .000000	 78.2847	 .000000	 .000000	 .000000	 .003768	 .086704	 .003313	 21.1334	 99.5120	 .000000	 .000000	 .000000	 .000000	 99.3911	 .000000	 .000000	 .000000	 .004865	 .111544	 .004475	  .00000	 99.5120	 .000000	 .000000	 .000000	 .000000	 33.2770	 .000000	 .000000	 .000000	 .003460	 .078328	 .001832	 66.6394	 .000000	 .000000	 .000000	 .000000	 99.7493	 .000000	 .000000	 .000000	 .010373	 .234793	 .005492	 .000000	 100.000	 2.00000	O	 .000000	 .000000	 .000000	 .000000	 .998718	 .000000	 .000000	 .000000	 .000104	 .002351	 .000055	 2.00000	 .008623	 .014619	 .004162	 .009498	 .011611	 .027158	 .022820	 .005864	 .009632	 .008986	 .008554	 .018448	 .019706	 .007864	 .013588	 .014741	 .034249	 .027865	 .009781	 .012437	 .011560	 .011555	 -71.569	 -23.326	 -14.227	 -24.882	 .083509	 -92.180	 -17.559	 -11.481	 181.338	 7.88896	 182.792	 28.7192	 13.7164	 13.0680	 1740.00	 79.9100	214	334	319	303	301	332	333	140	335	126	503	"Wollastonite"	"Jadeite"	"Corundum"	"CaNb2O6"	"Cassiterite"	"Scheelite"	"Manganotantalite"	"Rutile"	"Mn"	"Magnetite"	"Zr"
"BT-twinsector"	2	 40.0000	 20.0000	 80.0000	 .000000	233	 .000000	 .000000	 .000000	 .000000	 78.2499	 .000000	 .000000	 .000000	 .000000	 .102881	 .007469	 21.1290	 99.4893	 .000000	 .000000	 .000000	 .000000	 99.3468	 .000000	 .000000	 .000000	 .000000	 .132356	 .010090	  .00000	 99.4893	 .000000	 .000000	 .000000	 .000000	 33.2672	 .000000	 .000000	 .000000	 .000000	 .092957	 .004132	 66.6357	 .000000	 .000000	 .000000	 .000000	 99.7090	 .000000	 .000000	 .000000	 .000000	 .278611	 .012384	 .000000	 100.000	 2.00000	O	 .000000	 .000000	 .000000	 .000000	 .998481	 .000000	 .000000	 .000000	 .000000	 .002790	 .000124	 2.00000	 .008622	 .014617	 .004162	 .009498	 .011611	 .027157	 .022820	 .005864	 .009631	 .008985	 .008554	 .018445	 .019703	 .007863	 .013587	 .014741	 .034248	 .027864	 .009781	 .012436	 .011560	 .011555	 -92.549	 -25.075	 -14.962	 -33.943	 .083529	 -26.580	 -34.504	 -11.461	 -122.55	 6.73400	 81.3406	 28.7094	 13.7147	 13.0680	 1749.94	 79.9100	214	334	319	303	301	332	333	140	335	126	503	"Wollastonite"	"Jadeite"	"Corundum"	"CaNb2O6"	"Cassiterite"	"Scheelite"	"Manganotantalite"	"Rutile"	"Mn"	"Magnetite"	"Zr"
"BT-twinsector"	2	 40.0000	 20.0000	 80.0000	 .000000	234	 .003784	 .000000	 .000000	 .000000	 78.3449	 .000000	 .000000	 .000000	 .004777	 .070633	 .009191	 21.1517	 99.5850	 .008095	 .000000	 .000000	 .000000	 99.4674	 .000000	 .000000	 .000000	 .006169	 .090870	 .012415	 .000008	 99.5850	 .006792	 .000000	 .000000	 .000000	 33.2760	 .000000	 .000000	 .000000	 .004384	 .063760	 .005079	 66.6440	 .020361	 .000000	 .000000	 .000000	 99.7601	 .000000	 .000000	 .000000	 .013143	 .191149	 .015227	 .000000	 100.000	 2.00000	O	 .000204	 .000000	 .000000	 .000000	 .998621	 .000000	 .000000	 .000000	 .000132	 .001913	 .000152	 2.00000	 .008623	 .014615	 .004162	 .009498	 .011611	 .027158	 .022820	 .005864	 .009631	 .008986	 .008555	 .018448	 .019700	 .007863	 .013588	 .014742	 .034249	 .027865	 .009782	 .012436	 .011560	 .011556	 158.990	 -27.333	 -15.698	 -41.111	 .083478	 -68.616	 -16.123	 -16.214	 143.177	 9.55804	 66.2006	 28.6995	 13.7129	 13.0680	 1760.02	 79.9100	214	334	319	303	301	332	333	140	335	126	503	"Wollastonite"	"Jadeite"	"Corundum"	"CaNb2O6"	"Cassiterite"	"Scheelite"	"Manganotantalite"	"Rutile"	"Mn"	"Magnetite"	"Zr"
"BT-twinsector"	2	 40.0000	 20.0000	 80.0000	 .000000	235	 .000000	 .000000	 .000000	 .000000	 78.3982	 .000000	 .000000	 .000000	 .000000	 .048026	 .021247	 21.1581	 99.6256	 .000000	 .000000	 .000000	 .000000	 99.5351	 .000000	 .000000	 .000000	 .000000	 .061785	 .028701	 .000002	 99.6256	 .000000	 .000000	 .000000	 .000000	 33.2927	 .000000	 .000000	 .000000	 .000000	 .043344	 .011740	 66.6522	 .000000	 .000000	 .000000	 .000000	 99.8348	 .000000	 .000000	 .000000	 .000000	 .129977	 .035205	 .000000	 100.000	 2.00000	O	 .000000	 .000000	 .000000	 .000000	 .998997	 .000000	 .000000	 .000000	 .000000	 .001301	 .000352	 2.00000	 .008625	 .014613	 .004162	 .009498	 .011612	 .027157	 .022820	 .005865	 .009631	 .008986	 .008555	 .018451	 .019697	 .007863	 .013588	 .014743	 .034248	 .027864	 .009783	 .012436	 .011560	 .011556	 -50.040	 -15.609	 -14.026	 -25.755	 .083445	 -38.046	 -22.893	 -12.499	 -25.734	 13.7930	 28.9106	 28.6897	 13.7112	 13.0680	 1769.96	 79.9200	214	334	319	303	301	332	333	140	335	126	503	"Wollastonite"	"Jadeite"	"Corundum"	"CaNb2O6"	"Cassiterite"	"Scheelite"	"Manganotantalite"	"Rutile"	"Mn"	"Magnetite"	"Zr"
"BT-twinsector"	2	 40.0000	 20.0000	 80.0000	 .000000	236	 .001671	 .000000	 .000000	 .000000	 78.2019	 .000000	 .000000	 .000000	 .000000	 .056371	 .002759	 21.1030	 99.3658	 .003575	 .000000	 .000000	 .000000	 99.2860	 .000000	 .000000	 .000000	 .000000	 .072522	 .003726	 .000004	 99.3658	 .003007	 .000000	 .000000	 .000000	 33.2948	 .000000	 .000000	 .000000	 .000000	 .051007	 .001528	 66.6497	 .009016	 .000000	 .000000	 .000000	 99.8335	 .000000	 .000000	 .000000	 .000000	 .152944	 .004582	 .000000	 100.000	 2.00000	O	 .000090	 .000000	 .000000	 .000000	 .999099	 .000000	 .000000	 .000000	 .000000	 .001531	 .000046	 2.00000	 .008625	 .014611	 .004162	 .009499	 .011612	 .027157	 .022820	 .005865	 .009631	 .008986	 .008555	 .018451	 .019696	 .007864	 .013588	 .014743	 .034248	 .027864	 .009783	 .012436	 .011560	 .011556	 359.795	 -52.262	 -15.266	 -34.138	 .083549	 -62.488	 -24.130	 -12.081	 -81.579	 11.8345	 219.420	 28.6798	 13.7095	 13.0680	 1780.00	 79.9200	214	334	319	303	301	332	333	140	335	126	503	"Wollastonite"	"Jadeite"	"Corundum"	"CaNb2O6"	"Cassiterite"	"Scheelite"	"Manganotantalite"	"Rutile"	"Mn"	"Magnetite"	"Zr"
"BT-twinsector"	2	 40.0000	 20.0000	 80.0000	 .000000	237	 .000000	 .000000	 .000000	 .000000	 78.6636	 .000000	 .000000	 .000000	 .012272	 .062442	 .010337	 21.2336	 99.9823	 .000000	 .000000	 .000000	 .000000	 99.8721	 .000000	 .000000	 .000000	 .015846	 .080331	 .013964	  .00000	 99.9823	 .000000	 .000000	 .000000	 .000000	 33.2827	 .000000	 .000000	 .000000	 .011217	 .056148	 .005691	 66.6442	 .000000	 .000000	 .000000	 .000000	 99.7810	 .000000	 .000000	 .000000	 .033629	 .168331	 .017061	 .000000	 100.000	 2.00000	O	 .000000	 .000000	 .000000	 .000000	 .998818	 .000000	 .000000	 .000000	 .000337	 .001685	 .000171	 2.00000	 .008623	 .014607	 .004161	 .009498	 .011611	 .027155	 .022818	 .005864	 .009629	 .008985	 .008554	 .018448	 .019690	 .007863	 .013587	 .014741	 .034245	 .027862	 .009781	 .012434	 .011559	 .011555	 -100.12	 -25.503	 -13.013	 -29.475	 .083296	 -74.999	 -19.053	 -13.886	 56.1760	 10.7372	 58.9089	 28.6700	 13.7078	 13.0680	 1789.94	 79.9300	214	334	319	303	301	332	333	140	335	126	503	"Wollastonite"	"Jadeite"	"Corundum"	"CaNb2O6"	"Cassiterite"	"Scheelite"	"Manganotantalite"	"Rutile"	"Mn"	"Magnetite"	"Zr"
"BT-twinsector"	2	 40.0000	 20.0000	 80.0000	 .000000	238	 .000000	 .000000	 .000000	 .000000	 78.5344	 .000000	 .000000	 .000000	 .000000	 .060369	 .002604	 21.1919	 99.7892	 .000000	 .000000	 .000000	 .000000	 99.7081	 .000000	 .000000	 .000000	 .000000	 .077665	 .003517	 .000006	 99.7892	 .000000	 .000000	 .000000	 .000000	 33.2956	 .000000	 .000000	 .000000	 .000000	 .054395	 .001436	 66.6485	 .000000	 .000000	 .000000	 .000000	 99.8326	 .000000	 .000000	 .000000	 .000000	 .163096	 .004307	 .000000	 100.000	 2.00000	O	 .000000	 .000000	 .000000	 .000000	 .999141	 .000000	 .000000	 .000000	 .000000	 .001632	 .000043	 2.00000	 .008624	 .014606	 .004161	 .009498	 .011611	 .027154	 .022817	 .005864	 .009629	 .008984	 .008555	 .018449	 .019688	 .007863	 .013587	 .014741	 .034243	 .027860	 .009782	 .012434	 .011558	 .011556	 -139.38	 -15.728	 -14.925	 -25.930	 .083359	 -30.784	 -18.165	 -20.938	 -77.375	 11.0864	 232.424	 28.6601	 13.7061	 13.0680	 1799.99	 79.9400	214	334	319	303	301	332	333	140	335	126	503	"Wollastonite"	"Jadeite"	"Corundum"	"CaNb2O6"	"Cassiterite"	"Scheelite"	"Manganotantalite"	"Rutile"	"Mn"	"Magnetite"	"Zr"
"BT-twinsector"	2	 40.0000	 20.0000	 80.0000	 .000000	239	 .000446	 .000000	 .000000	 .000000	 78.3348	 .000000	 .000000	 .000000	 .004938	 .061951	 .000000	 21.1395	 99.5417	 .000955	 .000000	 .000000	 .000000	 99.4546	 .000000	 .000000	 .000000	 .006377	 .079700	 .000000	 -.00001	 99.5417	 .000801	 .000000	 .000000	 .000000	 33.2922	 .000000	 .000000	 .000000	 .004534	 .055957	 .000000	 66.6465	 .002403	 .000000	 .000000	 .000000	 99.8162	 .000000	 .000000	 .000000	 .013595	 .167769	 .000000	 .000000	 100.000	 2.00000	O	 .000024	 .000000	 .000000	 .000000	 .999068	 .000000	 .000000	 .000000	 .000136	 .001679	 .000000	 2.00000	 .008624	 .014603	 .004161	 .009498	 .011610	 .027154	 .022816	 .005864	 .009629	 .008984	 .008555	 .018449	 .019685	 .007862	 .013587	 .014741	 .034243	 .027860	 .009781	 .012433	 .011558	 .011556	 1346.58	 -26.321	 -14.717	 -34.151	 .083466	 -47.392	 -35.954	 -23.165	 138.496	 10.8173	 -93.541	 28.6503	 13.7044	 13.0680	 1809.94	 79.9400	214	334	319	303	301	332	333	140	335	126	503	"Wollastonite"	"Jadeite"	"Corundum"	"CaNb2O6"	"Cassiterite"	"Scheelite"	"Manganotantalite"	"Rutile"	"Mn"	"Magnetite"	"Zr"
"BT-twinsector"	2	 40.0000	 20.0000	 80.0000	 .000000	240	 .000000	 .000000	 .000000	 .000000	 78.2180	 .000000	 .000000	 .000000	 .000000	 .057408	 .010876	 21.1086	 99.3949	 .000000	 .000000	 .000000	 .000000	 99.3064	 .000000	 .000000	 .000000	 .000000	 .073856	 .014691	 .000000	 99.3949	 .000000	 .000000	 .000000	 .000000	 33.2927	 .000000	 .000000	 .000000	 .000000	 .051932	 .006023	 66.6494	 .000000	 .000000	 .000000	 .000000	 99.8262	 .000000	 .000000	 .000000	 .000000	 .155714	 .018061	 .000000	 100.000	 2.00000	O	 .000000	 .000000	 .000000	 .000000	 .999040	 .000000	 .000000	 .000000	 .000000	 .001558	 .000181	 2.00000	 .008623	 .014601	 .004161	 .009498	 .011611	 .027153	 .022816	 .005864	 .009629	 .008984	 .008555	 .018448	 .019682	 .007862	 .013587	 .014741	 .034243	 .027860	 .009782	 .012433	 .011558	 .011556	 -167.58	 -36.285	 -15.597	 -28.406	 .083532	 -29.227	 -32.096	 -21.793	 -117.97	 11.6289	 56.0182	 28.6404	 13.7027	 13.0685	 1819.99	 79.9400	214	334	319	303	301	332	333	140	335	126	503	"Wollastonite"	"Jadeite"	"Corundum"	"CaNb2O6"	"Cassiterite"	"Scheelite"	"Manganotantalite"	"Rutile"	"Mn"	"Magnetite"	"Zr"
"BT-twinsector"	2	 40.0000	 20.0000	 80.0000	 .000000	241	 .003478	 .000000	 .000000	 .000000	 78.3221	 .000000	 .000000	 .000000	 .005841	 .056549	 .018482	 21.1448	 99.5512	 .007442	 .000000	 .000000	 .000000	 99.4385	 .000000	 .000000	 .000000	 .007542	 .072750	 .024966	  .00000	 99.5512	 .006246	 .000000	 .000000	 .000000	 33.2793	 .000000	 .000000	 .000000	 .005362	 .051065	 .010218	 66.6479	 .018727	 .000000	 .000000	 .000000	 99.7815	 .000000	 .000000	 .000000	 .016076	 .153109	 .030637	 .000000	 100.000	 2.00000	O	 .000187	 .000000	 .000000	 .000000	 .998659	 .000000	 .000000	 .000000	 .000161	 .001532	 .000307	 2.00000	 .008622	 .014598	 .004161	 .009497	 .011611	 .027153	 .022815	 .005864	 .009628	 .008984	 .008555	 .018445	 .019677	 .007862	 .013586	 .014741	 .034242	 .027859	 .009781	 .012432	 .011557	 .011556	 172.913	 -43.670	 -15.567	 -36.787	 .083477	 -39.940	 -20.379	 -15.873	 117.202	 11.7966	 33.1640	 28.6306	 13.7009	 13.0685	 1829.95	 79.9400	214	334	319	303	301	332	333	140	335	126	503	"Wollastonite"	"Jadeite"	"Corundum"	"CaNb2O6"	"Cassiterite"	"Scheelite"	"Manganotantalite"	"Rutile"	"Mn"	"Magnetite"	"Zr"
"BT-twinsector"	2	 40.0000	 20.0000	 80.0000	 .000000	242	 .005024	 .000000	 .000000	 .000000	 78.3499	 .000000	 .000000	 .000000	 .001082	 .057222	 .029983	 21.1569	 99.6001	 .010749	 .000000	 .000000	 .000000	 99.4739	 .000000	 .000000	 .000000	 .001397	 .073616	 .040501	 -.00001	 99.6001	 .009017	 .000000	 .000000	 .000000	 33.2727	 .000000	 .000000	 .000000	 .000993	 .051645	 .016567	 66.6491	 .027037	 .000000	 .000000	 .000000	 99.7655	 .000000	 .000000	 .000000	 .002976	 .154853	 .049676	 .000000	 100.000	 2.00000	O	 .000271	 .000000	 .000000	 .000000	 .998443	 .000000	 .000000	 .000000	 .000030	 .001550	 .000497	 2.00000	 .008621	 .014595	 .004160	 .009497	 .011611	 .027153	 .022815	 .005864	 .009628	 .008983	 .008555	 .018444	 .019673	 .007861	 .013586	 .014741	 .034242	 .027859	 .009781	 .012431	 .011557	 .011556	 119.760	 -23.468	 -14.287	 -29.048	 .083465	 -71.550	 -18.197	 -15.089	 629.478	 11.6642	 20.6275	 28.6207	 13.6992	 13.0685	 1839.99	 79.9400	214	334	319	303	301	332	333	140	335	126	503	"Wollastonite"	"Jadeite"	"Corundum"	"CaNb2O6"	"Cassiterite"	"Scheelite"	"Manganotantalite"	"Rutile"	"Mn"	"Magnetite"	"Zr"
"BT-twinsector"	2	 40.0000	 20.0000	 80.0000	 .000000	243	 .000000	 .000000	 .000000	 .000000	 78.2167	 .000000	 .000000	 .000000	 .009599	 .060497	 .007174	 21.1107	 99.4047	 .000000	 .000000	 .000000	 .000000	 99.3048	 .000000	 .000000	 .000000	 .012394	 .077829	 .009690	 -.00001	 99.4047	 .000000	 .000000	 .000000	 .000000	 33.2870	 .000000	 .000000	 .000000	 .008825	 .054717	 .003972	 66.6455	 .000000	 .000000	 .000000	 .000000	 99.7976	 .000000	 .000000	 .000000	 .026459	 .164047	 .011909	 .000000	 100.000	 2.00000	O	 .000000	 .000000	 .000000	 .000000	 .998927	 .000000	 .000000	 .000000	 .000265	 .001642	 .000119	 2.00000	 .008623	 .014595	 .004161	 .009498	 .011611	 .027153	 .022815	 .005864	 .009628	 .008983	 .008555	 .018447	 .019673	 .007862	 .013587	 .014741	 .034242	 .027859	 .009781	 .012431	 .011557	 .011557	 -82.975	 -15.217	 -15.197	 -25.953	 .083532	 -32.974	 -22.302	 -13.233	 71.6032	 11.0633	 84.6857	 28.6109	 13.6975	 13.0685	 1849.93	 79.9400	214	334	319	303	301	332	333	140	335	126	503	"Wollastonite"	"Jadeite"	"Corundum"	"CaNb2O6"	"Cassiterite"	"Scheelite"	"Manganotantalite"	"Rutile"	"Mn"	"Magnetite"	"Zr"
"BT-twinsector"	2	 40.0000	 20.0000	 80.0000	 .000000	244	 .000000	 .000000	 .000000	 .000000	 78.3812	 .000000	 .000000	 .000000	 .008476	 .049480	 .000000	 21.1490	 99.5882	 .000000	 .000000	 .000000	 .000000	 99.5136	 .000000	 .000000	 .000000	 .010944	 .063656	 .000000	 .000006	 99.5882	 .000000	 .000000	 .000000	 .000000	 33.2984	 .000000	 .000000	 .000000	 .007779	 .044674	 .000000	 66.6492	 .000000	 .000000	 .000000	 .000000	 99.8427	 .000000	 .000000	 .000000	 .023325	 .133952	 .000000	 .000000	 100.000	 2.00000	O	 .000000	 .000000	 .000000	 .000000	 .999213	 .000000	 .000000	 .000000	 .000233	 .001341	 .000000	 2.00000	 .008623	 .014592	 .004161	 .009497	 .011610	 .027150	 .022813	 .005864	 .009627	 .008983	 .008555	 .018448	 .019669	 .007861	 .013586	 .014740	 .034239	 .027856	 .009781	 .012430	 .011556	 .011556	 -150.66	 -20.262	 -12.882	 -35.912	 .083432	 -34.034	 -24.714	 -11.060	 80.9836	 13.3999	 -116.67	 28.6010	 13.6958	 13.0685	 1859.99	 79.9600	214	334	319	303	301	332	333	140	335	126	503	"Wollastonite"	"Jadeite"	"Corundum"	"CaNb2O6"	"Cassiterite"	"Scheelite"	"Manganotantalite"	"Rutile"	"Mn"	"Magnetite"	"Zr"
"BT-twinsector"	2	 40.0000	 20.0000	 80.0000	 .000000	245	 .000000	 .000000	 .000000	 .000000	 78.6052	 .000000	 .000000	 .000000	 .000000	 .046725	 .005277	 21.2080	 99.8652	 .000000	 .000000	 .000000	 .000000	 99.7980	 .000000	 .000000	 .000000	 .000000	 .060112	 .007129	 .000002	 99.8652	 .000000	 .000000	 .000000	 .000000	 33.3024	 .000000	 .000000	 .000000	 .000000	 .042072	 .002909	 66.6526	 .000000	 .000000	 .000000	 .000000	 99.8651	 .000000	 .000000	 .000000	 .000000	 .126162	 .008724	 .000000	 100.000	 2.00000	O	 .000000	 .000000	 .000000	 .000000	 .999282	 .000000	 .000000	 .000000	 .000000	 .001262	 .000087	 2.00000	 .008624	 .014591	 .004161	 .009498	 .011611	 .027152	 .022815	 .005864	 .009627	 .008983	 .008556	 .018451	 .019668	 .007862	 .013587	 .014742	 .034241	 .027858	 .009782	 .012431	 .011557	 .011557	 -353.98	 -112.16	 -14.361	 -31.832	 .083317	 -26.032	 -19.259	 -11.829	 -65.629	 14.1575	 114.941	 28.5912	 13.6941	 13.0685	 1869.93	 79.9500	214	334	319	303	301	332	333	140	335	126	503	"Wollastonite"	"Jadeite"	"Corundum"	"CaNb2O6"	"Cassiterite"	"Scheelite"	"Manganotantalite"	"Rutile"	"Mn"	"Magnetite"	"Zr"
"BT-twinsector"	2	 40.0000	 20.0000	 80.0000	 .000000	246	 .003530	 .000000	 .000000	 .000000	 78.1493	 .000000	 .000000	 .000000	 .000000	 .078200	 .010088	 21.0998	 99.3410	 .007552	 .000000	 .000000	 .000000	 99.2192	 .000000	 .000000	 .000000	 .000000	 .100604	 .013627	  .00000	 99.3410	 .006352	 .000000	 .000000	 .000000	 33.2742	 .000000	 .000000	 .000000	 .000000	 .070763	 .005589	 66.6431	 .019041	 .000000	 .000000	 .000000	 99.7521	 .000000	 .000000	 .000000	 .000000	 .212137	 .016755	 .000000	 100.000	 2.00000	O	 .000191	 .000000	 .000000	 .000000	 .998580	 .000000	 .000000	 .000000	 .000000	 .002124	 .000168	 2.00000	 .008620	 .014586	 .004160	 .009497	 .011609	 .027149	 .022812	 .005863	 .009625	 .008982	 .008555	 .018442	 .019661	 .007860	 .013585	 .014739	 .034237	 .027854	 .009779	 .012428	 .011555	 .011556	 170.359	 -15.306	 -17.459	 -50.923	 .083560	 -78.510	 -15.001	 -11.556	 -72.085	 8.68316	 60.3533	 28.5813	 13.6924	 13.0685	 1879.97	 79.9600	214	334	319	303	301	332	333	140	335	126	503	"Wollastonite"	"Jadeite"	"Corundum"	"CaNb2O6"	"Cassiterite"	"Scheelite"	"Manganotantalite"	"Rutile"	"Mn"	"Magnetite"	"Zr"
"BT-twinsector"	2	 40.0000	 20.0000	 80.0000	 .000000	247	 .003369	 .000000	 .000000	 .000000	 78.3507	 .000000	 .000000	 .000000	 .000000	 .052944	 .004194	 21.1446	 99.5558	 .007207	 .000000	 .000000	 .000000	 99.4749	 .000000	 .000000	 .000000	 .000000	 .068112	 .005665	 .000000	 99.5558	 .006049	 .000000	 .000000	 .000000	 33.2931	 .000000	 .000000	 .000000	 .000000	 .047812	 .002319	 66.6507	 .018139	 .000000	 .000000	 .000000	 99.8315	 .000000	 .000000	 .000000	 .000000	 .143368	 .006953	 .000000	 100.000	 2.00000	O	 .000182	 .000000	 .000000	 .000000	 .999032	 .000000	 .000000	 .000000	 .000000	 .001435	 .000070	 2.00000	 .008623	 .014585	 .004160	 .009497	 .011610	 .027150	 .022813	 .005864	 .009626	 .008982	 .008556	 .018448	 .019661	 .007861	 .013586	 .014740	 .034238	 .027856	 .009781	 .012429	 .011556	 .011557	 178.553	 -22.207	 -15.929	 -54.874	 .083450	 -68.381	 -26.561	 -14.214	 -178.66	 12.5598	 144.504	 28.5715	 13.6906	 13.0685	 1889.93	 79.9600	214	334	319	303	301	332	333	140	335	126	503	"Wollastonite"	"Jadeite"	"Corundum"	"CaNb2O6"	"Cassiterite"	"Scheelite"	"Manganotantalite"	"Rutile"	"Mn"	"Magnetite"	"Zr"
"BT-twinsector"	2	 40.0000	 20.0000	 80.0000	 .000000	248	 .001664	 .000000	 .000000	 .000000	 78.3963	 .000000	 .000000	 .000000	 .000000	 .051121	 .011209	 21.1569	 99.6172	 .003561	 .000000	 .000000	 .000000	 99.5327	 .000000	 .000000	 .000000	 .000000	 .065767	 .015141	 .000004	 99.6172	 .002987	 .000000	 .000000	 .000000	 33.2934	 .000000	 .000000	 .000000	 .000000	 .046140	 .006194	 66.6513	 .008957	 .000000	 .000000	 .000000	 99.8341	 .000000	 .000000	 .000000	 .000000	 .138355	 .018573	 .000000	 100.000	 2.00000	O	 .000090	 .000000	 .000000	 .000000	 .999032	 .000000	 .000000	 .000000	 .000000	 .001385	 .000186	 2.00000	 .008622	 .014582	 .004160	 .009497	 .011610	 .027148	 .022811	 .005863	 .009625	 .008982	 .008555	 .018446	 .019656	 .007860	 .013585	 .014740	 .034236	 .027854	 .009781	 .012428	 .011555	 .011556	 361.174	 -40.051	 -12.159	 -30.723	 .083421	 -39.625	 -19.124	 -11.627	 -50.004	 12.9866	 54.3698	 28.5616	 13.6889	 13.0685	 1899.99	 79.9700	214	334	319	303	301	332	333	140	335	126	503	"Wollastonite"	"Jadeite"	"Corundum"	"CaNb2O6"	"Cassiterite"	"Scheelite"	"Manganotantalite"	"Rutile"	"Mn"	"Magnetite"	"Zr"
"BT-twinsector"	2	 40.0000	 20.0000	 80.0000	 .000000	249	 .000000	 .000000	 .000000	 .000000	 78.1346	 .000000	 .000000	 .000000	 .000000	 .054622	 .000000	 21.0815	 99.2707	 .000000	 .000000	 .000000	 .000000	 99.2004	 .000000	 .000000	 .000000	 .000000	 .070271	 .000000	 .000000	 99.2707	 .000000	 .000000	 .000000	 .000000	 33.3004	 .000000	 .000000	 .000000	 .000000	 .049475	 .000000	 66.6502	 .000000	 .000000	 .000000	 .000000	 99.8517	 .000000	 .000000	 .000000	 .000000	 .148352	 .000000	 .000000	 100.000	 2.00000	O	 .000000	 .000000	 .000000	 .000000	 .999258	 .000000	 .000000	 .000000	 .000000	 .001485	 .000000	 2.00000	 .008623	 .014581	 .004160	 .009497	 .011610	 .027148	 .022811	 .005864	 .009625	 .008982	 .008556	 .018447	 .019655	 .007861	 .013586	 .014740	 .034236	 .027854	 .009781	 .012428	 .011555	 .011557	 -665.39	 -25.070	 -13.409	 -24.629	 .083561	 -31.679	 -31.905	 -10.370	 -54.392	 12.1904	 -1828.9	 28.5518	 13.6872	 13.0685	 1909.94	 79.9700	214	334	319	303	301	332	333	140	335	126	503	"Wollastonite"	"Jadeite"	"Corundum"	"CaNb2O6"	"Cassiterite"	"Scheelite"	"Manganotantalite"	"Rutile"	"Mn"	"Magnetite"	"Zr"
"BT-twinsector"	2	 40.0000	 20.0000	 80.0000	 .000000	250	 .000000	 .000000	 .000000	 .000000	 78.0621	 .000000	 .000000	 .000000	 .000000	 .048373	 .007145	 21.0627	 99.1803	 .000000	 .000000	 .000000	 .000000	 99.1084	 .000000	 .000000	 .000000	 .000000	 .062231	 .009651	 .000000	 99.1803	 .000000	 .000000	 .000000	 .000000	 33.3001	 .000000	 .000000	 .000000	 .000000	 .043855	 .003966	 66.6521	 .000000	 .000000	 .000000	 .000000	 99.8566	 .000000	 .000000	 .000000	 .000000	 .131507	 .011892	 .000000	 100.000	 2.00000	O	 .000000	 .000000	 .000000	 .000000	 .999223	 .000000	 .000000	 .000000	 .000000	 .001316	 .000119	 2.00000	 .008622	 .014578	 .004160	 .009496	 .011609	 .027146	 .022809	 .005863	 .009624	 .008981	 .008555	 .018446	 .019651	 .007860	 .013585	 .014739	 .034234	 .027852	 .009780	 .012427	 .011554	 .011556	 -177.36	 -21.667	 -15.070	 -25.972	 .083597	 -39.491	 -17.655	 -12.854	 -72.738	 13.6914	 85.0247	 28.5419	 13.6855	 13.0685	 1919.97	 79.9800	214	334	319	303	301	332	333	140	335	126	503	"Wollastonite"	"Jadeite"	"Corundum"	"CaNb2O6"	"Cassiterite"	"Scheelite"	"Manganotantalite"	"Rutile"	"Mn"	"Magnetite"	"Zr"
"BT-twinsector"	2	 40.0000	 20.0000	 80.0000	 .000000	251	 .000000	 .000000	 .000000	 .000000	 78.2842	 .000000	 .000000	 .000000	 .000000	 .045927	 .000000	 21.1193	 99.4494	 .000000	 .000000	 .000000	 .000000	 99.3903	 .000000	 .000000	 .000000	 .000000	 .059085	 .000000	  .00000	 99.4494	 .000000	 .000000	 .000000	 .000000	 33.3057	 .000000	 .000000	 .000000	 .000000	 .041526	 .000000	 66.6528	 .000000	 .000000	 .000000	 .000000	 99.8755	 .000000	 .000000	 .000000	 .000000	 .124528	 .000000	 .000000	 100.000	 2.00000	O	 .000000	 .000000	 .000000	 .000000	 .999377	 .000000	 .000000	 .000000	 .000000	 .001246	 .000000	 2.00000	 .008623	 .014577	 .004160	 .009497	 .011610	 .027147	 .022810	 .005864	 .009624	 .008981	 .008556	 .018448	 .019649	 .007860	 .013585	 .014740	 .034234	 .027852	 .009781	 .012427	 .011554	 .011557	 -182.38	 -21.296	 -11.866	 -22.927	 .083475	 -38.237	 -23.079	 -11.469	 -67.927	 14.3904	 -282.57	 28.5321	 13.6838	 13.0685	 1929.92	 79.9800	214	334	319	303	301	332	333	140	335	126	503	"Wollastonite"	"Jadeite"	"Corundum"	"CaNb2O6"	"Cassiterite"	"Scheelite"	"Manganotantalite"	"Rutile"	"Mn"	"Magnetite"	"Zr"
"BT-twinsector"	2	 40.0000	 20.0000	 80.0000	 .000000	252	 .000000	 .000000	 .000000	 .000000	 78.3684	 .000000	 .000000	 .000000	 .000000	 .050458	 .000000	 21.1434	 99.5622	 .000000	 .000000	 .000000	 .000000	 99.4973	 .000000	 .000000	 .000000	 .000000	 .064914	 .000000	  .00000	 99.5622	 .000000	 .000000	 .000000	 .000000	 33.3030	 .000000	 .000000	 .000000	 .000000	 .045571	 .000000	 66.6515	 .000000	 .000000	 .000000	 .000000	 99.8634	 .000000	 .000000	 .000000	 .000000	 .136650	 .000000	 .000000	 100.000	 2.00000	O	 .000000	 .000000	 .000000	 .000000	 .999316	 .000000	 .000000	 .000000	 .000000	 .001367	 .000000	 2.00000	 .008623	 .014574	 .004160	 .009497	 .011610	 .027147	 .022810	 .005864	 .009624	 .008981	 .008556	 .018448	 .019646	 .007860	 .013585	 .014740	 .034234	 .027852	 .009781	 .012427	 .011554	 .011557	 -411.40	 -31.282	 -12.089	 -21.263	 .083430	 -34.764	 -22.674	 -10.089	 -41.565	 13.1488	 -642.86	 28.5222	 13.6821	 13.0685	 1939.97	 79.9800	214	334	319	303	301	332	333	140	335	126	503	"Wollastonite"	"Jadeite"	"Corundum"	"CaNb2O6"	"Cassiterite"	"Scheelite"	"Manganotantalite"	"Rutile"	"Mn"	"Magnetite"	"Zr"
"BT-twinsector"	2	 40.0000	 20.0000	 80.0000	 .000000	253	 .001584	 .006540	 .000000	 .000000	 78.5408	 .000000	 .000000	 .000000	 .000000	 .059144	 .009166	 21.1996	 99.8169	 .003389	 .008815	 .000000	 .000000	 99.7162	 .000000	 .000000	 .000000	 .000000	 .076089	 .012382	 .000002	 99.8169	 .002837	 .014307	 .000000	 .000000	 33.2828	 .000000	 .000000	 .000000	 .000000	 .053266	 .005054	 66.6418	 .008505	 .021450	 .000000	 .000000	 99.7952	 .000000	 .000000	 .000000	 .000000	 .159713	 .015154	 .000000	 100.000	 2.00000	O	 .000085	 .000429	 .000000	 .000000	 .998857	 .000000	 .000000	 .000000	 .000000	 .001599	 .000152	 2.00000	 .008621	 .014570	 .004159	 .009496	 .011609	 .027145	 .022809	 .005863	 .009623	 .008980	 .008556	 .018443	 .019640	 .007859	 .013585	 .014739	 .034233	 .027851	 .009780	 .012425	 .011553	 .011557	 379.407	 158.165	 -13.323	 -44.131	 .083339	 -34.474	 -16.101	 -11.126	 -100.46	 11.2996	 66.3822	 28.5124	 13.6804	 13.0685	 1949.92	 79.9800	214	334	319	303	301	332	333	140	335	126	503	"Wollastonite"	"Jadeite"	"Corundum"	"CaNb2O6"	"Cassiterite"	"Scheelite"	"Manganotantalite"	"Rutile"	"Mn"	"Magnetite"	"Zr"
"BT-twinsector"	2	 40.0000	 20.0000	 80.0000	 .000000	254	 .000000	 .000000	 .000000	 .000000	 78.1399	 .000000	 .000000	 .000000	 .000000	 .077961	 .005114	 21.0914	 99.3144	 .000000	 .000000	 .000000	 .000000	 99.2072	 .000000	 .000000	 .000000	 .000000	 .100297	 .006908	 -.00001	 99.3144	 .000000	 .000000	 .000000	 .000000	 33.2835	 .000000	 .000000	 .000000	 .000000	 .070574	 .002834	 66.6431	 .000000	 .000000	 .000000	 .000000	 99.7799	 .000000	 .000000	 .000000	 .000000	 .211574	 .008496	 .000000	 100.000	 2.00000	O	 .000000	 .000000	 .000000	 .000000	 .998856	 .000000	 .000000	 .000000	 .000000	 .002118	 .000085	 2.00000	 .008656	 .014629	 .004176	 .009535	 .011656	 .027256	 .022902	 .005887	 .009662	 .009017	 .008591	 .018518	 .019719	 .007891	 .013640	 .014799	 .034372	 .027964	 .009819	 .012476	 .011600	 .011604	 -96.298	 -20.969	 -15.627	 -27.077	 .083897	 -84.465	 -16.742	 -11.679	 -49.499	 8.74216	 119.090	 28.5025	 13.6786	 13.0685	 1959.97	 79.3300	214	334	319	303	301	332	333	140	335	126	503	"Wollastonite"	"Jadeite"	"Corundum"	"CaNb2O6"	"Cassiterite"	"Scheelite"	"Manganotantalite"	"Rutile"	"Mn"	"Magnetite"	"Zr"
"BT-twinsector"	2	 40.0000	 20.0000	 80.0000	 .000000	255	 .001561	 .000000	 .000000	 .000000	 78.1747	 .000000	 .000000	 .000000	 .019349	 .069150	 .016168	 21.1096	 99.3905	 .003339	 .000000	 .000000	 .000000	 99.2514	 .000000	 .000000	 .000000	 .024984	 .088962	 .021840	 .000000	 99.3905	 .002807	 .000000	 .000000	 .000000	 33.2680	 .000000	 .000000	 .000000	 .017789	 .062542	 .008953	 66.6399	 .008415	 .000000	 .000000	 .000000	 99.7240	 .000000	 .000000	 .000000	 .053325	 .187474	 .026836	 .000000	 100.000	 2.00000	O	 .000084	 .000000	 .000000	 .000000	 .998442	 .000000	 .000000	 .000000	 .000534	 .001877	 .000269	 2.00000	 .008652	 .014621	 .004175	 .009532	 .011653	 .027248	 .022895	 .005885	 .009658	 .009014	 .008588	 .018509	 .019709	 .007889	 .013636	 .014794	 .034362	 .027956	 .009816	 .012471	 .011596	 .011601	 386.414	 -24.045	 -12.262	 -25.377	 .083859	 -65.631	 -15.385	 -11.624	 36.0026	 9.78199	 37.9887	 28.4926	 13.6769	 13.0685	 1970.03	 79.3700	214	334	319	303	301	332	333	140	335	126	503	"Wollastonite"	"Jadeite"	"Corundum"	"CaNb2O6"	"Cassiterite"	"Scheelite"	"Manganotantalite"	"Rutile"	"Mn"	"Magnetite"	"Zr"
"BT-twinsector"	2	 40.0000	 20.0000	 80.0000	 .000000	256	 .000000	 .000000	 .000000	 .000000	 78.3556	 .000000	 .000000	 .000000	 .000000	 .053234	 .008307	 21.1436	 99.5608	 .000000	 .000000	 .000000	 .000000	 99.4810	 .000000	 .000000	 .000000	 .000000	 .068486	 .011221	 .000002	 99.5608	 .000000	 .000000	 .000000	 .000000	 33.2967	 .000000	 .000000	 .000000	 .000000	 .048077	 .004593	 66.6506	 .000000	 .000000	 .000000	 .000000	 99.8421	 .000000	 .000000	 .000000	 .000000	 .144161	 .013772	 .000000	 100.000	 2.00000	O	 .000000	 .000000	 .000000	 .000000	 .999141	 .000000	 .000000	 .000000	 .000000	 .001443	 .000138	 2.00000	 .008653	 .014618	 .004175	 .009531	 .011652	 .027243	 .022891	 .005885	 .009657	 .009013	 .008587	 .018513	 .019705	 .007888	 .013634	 .014793	 .034356	 .027951	 .009816	 .012470	 .011595	 .011600	 -998.99	 -192.01	 -15.094	 -23.856	 .083738	 -67.053	 -19.702	 -11.529	 -50.066	 12.5366	 73.4705	 28.4828	 13.6752	 13.0685	 1979.97	 79.4100	214	334	319	303	301	332	333	140	335	126	503	"Wollastonite"	"Jadeite"	"Corundum"	"CaNb2O6"	"Cassiterite"	"Scheelite"	"Manganotantalite"	"Rutile"	"Mn"	"Magnetite"	"Zr"
"BT-twinsector"	2	 40.0000	 20.0000	 80.0000	 .000000	257	 .003848	 .000000	 .000000	 .000000	 78.3368	 .000000	 .000000	 .000000	 .003645	 .044521	 .000506	 21.1388	 99.5281	 .008233	 .000000	 .000000	 .000000	 99.4572	 .000000	 .000000	 .000000	 .004706	 .057276	 .000684	  .00000	 99.5281	 .006913	 .000000	 .000000	 .000000	 33.2971	 .000000	 .000000	 .000000	 .003347	 .040218	 .000280	 66.6522	 .020729	 .000000	 .000000	 .000000	 99.8478	 .000000	 .000000	 .000000	 .010036	 .120600	 .000840	 .000000	 100.000	 2.00000	O	 .000207	 .000000	 .000000	 .000000	 .999131	 .000000	 .000000	 .000000	 .000100	 .001207	 .000008	 2.00000	 .008651	 .014611	 .004173	 .009528	 .011648	 .027235	 .022883	 .005883	 .009654	 .009010	 .008585	 .018507	 .019696	 .007885	 .013630	 .014788	 .034345	 .027942	 .009813	 .012465	 .011591	 .011596	 156.829	 -44.041	 -13.735	 -41.284	 .083721	 -32.502	 -19.463	 -14.855	 187.886	 14.8742	 1197.24	 28.4729	 13.6735	 13.0685	 1990.01	 79.4600	214	334	319	303	301	332	333	140	335	126	503	"Wollastonite"	"Jadeite"	"Corundum"	"CaNb2O6"	"Cassiterite"	"Scheelite"	"Manganotantalite"	"Rutile"	"Mn"	"Magnetite"	"Zr"
"BT-twinsector"	2	 40.0000	 20.0000	 80.0000	 .000000	258	 .000000	 .000000	 .000000	 .000000	 78.2227	 .000000	 .000000	 .000000	 .000000	 .074375	 .011675	 21.1150	 99.4238	 .000000	 .000000	 .000000	 .000000	 99.3123	 .000000	 .000000	 .000000	 .000000	 .095683	 .015770	 -.00001	 99.4238	 .000000	 .000000	 .000000	 .000000	 33.2820	 .000000	 .000000	 .000000	 .000000	 .067254	 .006463	 66.6443	 .000000	 .000000	 .000000	 .000000	 99.7790	 .000000	 .000000	 .000000	 .000000	 .201627	 .019377	 .000000	 100.000	 2.00000	O	 .000000	 .000000	 .000000	 .000000	 .998797	 .000000	 .000000	 .000000	 .000000	 .002018	 .000194	 2.00000	 .008648	 .014606	 .004172	 .009526	 .011646	 .027230	 .022880	 .005881	 .009652	 .009008	 .008583	 .018501	 .019689	 .007884	 .013628	 .014786	 .034340	 .027937	 .009811	 .012463	 .011589	 .011594	 -240.91	 -17.037	 -13.693	 -118.63	 .083774	 -87.860	 -19.793	 -13.523	 -277.59	 9.12789	 52.3934	 28.4631	 13.6718	 13.0685	 1999.95	 79.4800	214	334	319	303	301	332	333	140	335	126	503	"Wollastonite"	"Jadeite"	"Corundum"	"CaNb2O6"	"Cassiterite"	"Scheelite"	"Manganotantalite"	"Rutile"	"Mn"	"Magnetite"	"Zr"
"BT-twinsector"	2	 40.0000	 20.0000	 80.0000	 .000000	259	 .000000	 .000000	 .000000	 .042261	 77.9224	 .000000	 .026510	 .000000	 .000000	 .101064	 .016649	 21.0675	 99.1764	 .000000	 .000000	 .000000	 .060456	 98.9311	 .000000	 .032371	 .000000	 .000000	 .130018	 .022490	 .000000	 99.1764	 .000000	 .000000	 .000000	 .023022	 33.2275	 .000000	 .007415	 .000000	 .000000	 .091589	 .009238	 66.6412	 .000000	 .000000	 .000000	 .034522	 99.6520	 .000000	 .011119	 .000000	 .000000	 .274684	 .027704	 .000000	 100.000	 2.00000	O	 .000000	 .000000	 .000000	 .000691	 .997207	 .000000	 .000223	 .000000	 .000000	 .002749	 .000277	 2.00000	 .008644	 .014597	 .004170	 .009524	 .011644	 .027223	 .022873	 .005879	 .009648	 .009005	 .008582	 .018492	 .019676	 .007880	 .013625	 .014783	 .034330	 .027930	 .009806	 .012458	 .011585	 .011592	 -436.71	 -15.647	 -17.475	 16.4294	 .083932	 -39.039	 61.0443	 -14.076	 -53.558	 6.86033	 36.8766	 28.4533	 13.6700	 13.0685	 2009.92	 79.5200	214	334	319	303	301	332	333	140	335	126	503	"Wollastonite"	"Jadeite"	"Corundum"	"CaNb2O6"	"Cassiterite"	"Scheelite"	"Manganotantalite"	"Rutile"	"Mn"	"Magnetite"	"Zr"
"BT-twinsector"	2	 40.0000	 20.0000	 80.0000	 .000000	260	 .000000	 .000000	 .000000	 .012516	 78.0487	 .000000	 .000000	 .000000	 .000000	 .110248	 .011809	 21.0838	 99.2670	 .000000	 .000000	 .000000	 .017904	 99.0914	 .000000	 .000000	 .000000	 .000000	 .141834	 .015952	 .000006	 99.2670	 .000000	 .000000	 .000000	 .006812	 33.2523	 .000000	 .000000	 .000000	 .000000	 .099825	 .006546	 66.6345	 .000000	 .000000	 .000000	 .010209	 99.6710	 .000000	 .000000	 .000000	 .000000	 .299218	 .019622	 .000000	 100.000	 2.00000	O	 .000000	 .000000	 .000000	 .000204	 .998050	 .000000	 .000000	 .000000	 .000000	 .002996	 .000196	 2.00000	 .008641	 .014594	 .004170	 .009522	 .011640	 .027216	 .022868	 .005878	 .009646	 .009003	 .008579	 .018486	 .019672	 .007879	 .013621	 .014778	 .034322	 .027923	 .009804	 .012455	 .011582	 .011589	 -40.136	 -49.854	 -14.047	 54.2568	 .083836	 -41.826	 -36.542	 -17.235	 -45.954	 6.33267	 51.7772	 28.4434	 13.6683	 13.0685	 2019.97	 79.5500	214	334	319	303	301	332	333	140	335	126	503	"Wollastonite"	"Jadeite"	"Corundum"	"CaNb2O6"	"Cassiterite"	"Scheelite"	"Manganotantalite"	"Rutile"	"Mn"	"Magnetite"	"Zr"
