Repository: orthospar/MinorElements-Cassiterite

# MinorElements-Cassiterite
EPMA data and R code for generation of figures in "Systematic trends in the substitution mechanisms of minor elements in cassiterite", submitted for publication in the Australian Journal of Earth Sciences.

# Data Availability
The final cleaned and organised dataset is available above (cassiterite_EPMA.csv) and as a supplementary file hosted by AJES.

File: Data/180209/180209recalc.dat (part 8 of 46)
URRENT"	"BEAMSIZE"	"    LINE"	"  Si WT%"	"  Na WT%"	"  Al WT%"	"  Nb WT%"	"  Sn WT%"	"   W WT%"	"  Ta WT%"	"  Ti WT%"	"  Mn WT%"	"  Fe WT%"	"  Zr WT%"	"   O WT%"	"   TOTAL"	"    SiO2"	"    Na2O"	"   Al2O3"	"   Nb2O5"	"    SnO2"	"     WO3"	"   Ta2O5"	"    TiO2"	"     MnO"	"     FeO"	"    ZrO2"	"       O"	"   TOTAL"	"  Si AT%"	"  Na AT%"	"  Al AT%"	"  Nb AT%"	"  Sn AT%"	"   W AT%"	"  Ta AT%"	"  Ti AT%"	"  Mn AT%"	"  Fe AT%"	"  Zr AT%"	"   O AT%"	"Si OXMOL%"	"Na OXMOL%"	"Al OXMOL%"	"Nb OXMOL%"	"Sn OXMOL%"	"W OXMOL%"	"Ta OXMOL%"	"Ti OXMOL%"	"Mn OXMOL%"	"Fe OXMOL%"	"Zr OXMOL%"	"O OXMOL%"	"   TOTAL"	" FORMULA"	"   BASIS"	"Si FORMULA"	"Na FORMULA"	"Al FORMULA"	"Nb FORMULA"	"Sn FORMULA"	"W FORMULA"	"Ta FORMULA"	"Ti FORMULA"	"Mn FORMULA"	"Fe FORMULA"	"Zr FORMULA"	"O FORMULA"	"Si CDL99"	"Na CDL99"	"Al CDL99"	"Nb CDL99"	"Sn CDL99"	" W CDL99"	"Ta CDL99"	"Ti CDL99"	"Mn CDL99"	"Fe CDL99"	"Zr CDL99"	"SiO2 CDL99"	"Na2O CDL99"	"Al2O3 CDL99"	"Nb2O5 CDL99"	"SnO2 CDL99"	"WO3 CDL99"	"Ta2O5 CDL99"	"TiO2 CDL99"	"MnO CDL99"	"FeO CDL99"	"ZrO2 CDL99"	"Si %ERR "	"Na %ERR "	"Al %ERR "	"Nb %ERR "	"Sn %ERR "	" W %ERR "	"Ta %ERR "	"Ti %ERR "	"Mn %ERR "	"Fe %ERR "	"Zr %ERR "	"   X-POS"	"   Y-POS"	"   Z-POS"	" RELDIST"	"BEAMCURR"	"Si STD_NUM"	"Na STD_NUM"	"Al STD_NUM"	"Nb STD_NUM"	"Sn STD_NUM"	"W STD_NUM"	"Ta STD_NUM"	"Ti STD_NUM"	"Mn STD_NUM"	"Fe STD_NUM"	"Zr STD_NUM"	"Si STD_NAM"	"Na STD_NAM"	"Al STD_NAM"	"Nb STD_NAM"	"Sn STD_NAM"	"W STD_NAM"	"Ta STD_NAM"	"Ti STD_NAM"	"Mn STD_NAM"	"Fe STD_NAM"	"Zr STD_NAM"
"BT-twinsector"	2	 40.0000	 20.0000	 80.0000	 .000000	295	 .009539	 .000000	 .000000	 .000000	 77.9560	 .000000	 .000000	 .000000	 .000000	 .025115	 .000000	 21.0358	 99.0265	 .020406	 .000000	 .000000	 .000000	 98.9738	 .000000	 .000000	 .000000	 .000000	 .032310	 .000000	 .000004	 99.0265	 .017219	 .000000	 .000000	 .000000	 33.3009	 .000000	 .000000	 .000000	 .000000	 .022801	 .000000	 66.6591	 .051646	 .000000	 .000000	 .000000	 99.8800	 .000000	 .000000	 .000000	 .000000	 .068386	 .000000	 .000000	 100.000	 2.00000	O	 .000517	 .000000	 .000000	 .000000	 .999141	 .000000	 .000000	 .000000	 .000000	 .000684	 .000000	 2.00000	 .008609	 .014463	 .004151	 .009484	 .011594	 .027096	 .022765	 .005855	 .009597	 .008962	 .008551	 .018418	 .019495	 .007843	 .013568	 .014720	 .034171	 .027798	 .009767	 .012392	 .011529	 .011550	 63.0924	 -39.923	 -10.780	 -57.433	 .083517	 -37.129	 -21.374	 -11.343	 -82.936	 25.7850	 -62.736	 28.0986	 13.6083	 13.0695	 2369.95	 80.2600	214	334	319	303	301	332	333	140	335	126	503	"Wollastonite"	"Jadeite"	"Corundum"	"CaNb2O6"	"Cassiterite"	"Scheelite"	"Manganotantalite"	"Rutile"	"Mn"	"Magnetite"	"Zr"
"BT-twinsector"	2	 40.0000	 20.0000	 80.0000	 .000000	296	 .000000	 .000000	 .000000	 .001550	 78.0807	 .000000	 .000000	 .000000	 .012102	 .037482	 .003052	 21.0673	 99.2022	 .000000	 .000000	 .000000	 .002217	 99.1320	 .000000	 .000000	 .000000	 .015627	 .048220	 .004123	  .00000	 99.2022	 .000000	 .000000	 .000000	 .000844	 33.3006	 .000000	 .000000	 .000000	 .011151	 .033974	 .001694	 66.6518	 .000000	 .000000	 .000000	 .001266	 99.8584	 .000000	 .000000	 .000000	 .033439	 .101877	 .005079	 .000000	 100.000	 2.00000	O	 .000000	 .000000	 .000000	 .000025	 .999241	 .000000	 .000000	 .000000	 .000335	 .001019	 .000051	 2.00000	 .008607	 .014457	 .004150	 .009481	 .011591	 .027088	 .022758	 .005853	 .009593	 .008959	 .008548	 .018413	 .019487	 .007841	 .013563	 .014715	 .034160	 .027789	 .009764	 .012387	 .011525	 .011547	 -120.50	 -45.448	 -10.947	 432.687	 .083423	 -64.503	 -25.465	 -12.648	 56.7386	 17.4605	 198.201	 28.0887	 13.6066	 13.0695	 2380.00	 80.3100	214	334	319	303	301	332	333	140	335	126	503	"Wollastonite"	"Jadeite"	"Corundum"	"CaNb2O6"	"Cassiterite"	"Scheelite"	"Manganotantalite"	"Rutile"	"Mn"	"Magnetite"	"Zr"
"BT-twinsector"	2	 40.0000	 20.0000	 80.0000	 .000000	297	 .000000	 .000000	 .000000	 .000000	 78.1399	 .000000	 .000000	 .000000	 .000000	 .046877	 .004696	 21.0824	 99.2739	 .000000	 .000000	 .000000	 .000000	 99.2072	 .000000	 .000000	 .000000	 .000000	 .060307	 .006344	 .000000	 99.2739	 .000000	 .000000	 .000000	 .000000	 33.3024	 .000000	 .000000	 .000000	 .000000	 .042460	 .002604	 66.6525	 .000000	 .000000	 .000000	 .000000	 99.8649	 .000000	 .000000	 .000000	 .000000	 .127325	 .007809	 .000000	 100.000	 2.00000	O	 .000000	 .000000	 .000000	 .000000	 .999285	 .000000	 .000000	 .000000	 .000000	 .001274	 .000078	 2.00000	 .008599	 .014442	 .004146	 .009473	 .011581	 .027064	 .022738	 .005848	 .009585	 .008951	 .008541	 .018397	 .019468	 .007834	 .013552	 .014703	 .034130	 .027765	 .009756	 .012376	 .011515	 .011537	 -105.03	 -36.946	 -12.206	 -146.13	 .083318	 -38.533	 -23.635	 -10.826	 -605.18	 14.0628	 128.880	 28.0789	 13.6049	 13.0695	 2389.95	 80.4500	214	334	319	303	301	332	333	140	335	126	503	"Wollastonite"	"Jadeite"	"Corundum"	"CaNb2O6"	"Cassiterite"	"Scheelite"	"Manganotantalite"	"Rutile"	"Mn"	"Magnetite"	"Zr"
"BT-twinsector"	2	 40.0000	 20.0000	 80.0000	 .000000	298	 .000000	 .000000	 .000000	 .000000	 78.0202	 .000000	 .000000	 .000000	 .003859	 .038091	 .000000	 21.0471	 99.1092	 .000000	 .000000	 .000000	 .000000	 99.0553	 .000000	 .000000	 .000000	 .004983	 .049003	 .000000	 .000000	 99.1092	 .000000	 .000000	 .000000	 .000000	 33.3079	 .000000	 .000000	 .000000	 .003559	 .034560	 .000000	 66.6540	 .000000	 .000000	 .000000	 .000000	 99.8857	 .000000	 .000000	 .000000	 .010673	 .103640	 .000000	 .000000	 100.000	 2.00000	O	 .000000	 .000000	 .000000	 .000000	 .999428	 .000000	 .000000	 .000000	 .000107	 .001037	 .000000	 2.00000	 .008589	 .014423	 .004141	 .009462	 .011567	 .027031	 .022710	 .005841	 .009573	 .008940	 .008531	 .018375	 .019442	 .007825	 .013535	 .014685	 .034088	 .027731	 .009744	 .012361	 .011501	 .011523	 -116.65	 -19.366	 -11.808	 -106.27	 .083279	 -30.174	 -36.181	 -12.011	 176.015	 17.1545	 -41.360	 28.0690	 13.6031	 13.0695	 2400.00	 80.6500	214	334	319	303	301	332	333	140	335	126	503	"Wollastonite"	"Jadeite"	"Corundum"	"CaNb2O6"	"Cassiterite"	"Scheelite"	"Manganotantalite"	"Rutile"	"Mn"	"Magnetite"	"Zr"
"BT-twinsector"	2	 40.0000	 20.0000	 80.0000	 .000000	299	 .000000	 .000000	 .000000	 .074799	 77.9949	 .000000	 .000000	 .000000	 .000000	 .053779	 .002163	 21.0766	 99.2021	 .000000	 .000000	 .000000	 .107003	 99.0230	 .000000	 .000000	 .000000	 .000000	 .069186	 .002921	 .000000	 99.2021	 .000000	 .000000	 .000000	 .040740	 33.2521	 .000000	 .000000	 .000000	 .000000	 .048728	 .001200	 66.6572	 .000000	 .000000	 .000000	 .061130	 99.7890	 .000000	 .000000	 .000000	 .000000	 .146231	 .003600	 .000000	 100.000	 2.00000	O	 .000000	 .000000	 .000000	 .001222	 .997705	 .000000	 .000000	 .000000	 .000000	 .001462	 .000036	 2.00000	 .008568	 .014388	 .004132	 .009442	 .011545	 .026977	 .022665	 .005829	 .009553	 .008921	 .008513	 .018330	 .019394	 .007807	 .013507	 .014657	 .034020	 .027675	 .009723	 .012335	 .011477	 .011499	 -108.37	 -13.386	 -11.122	 9.41525	 .083149	 -77.122	 -136.93	 -12.378	 -78.188	 12.2899	 278.369	 28.0592	 13.6014	 13.0695	 2409.95	 80.9600	214	334	319	303	301	332	333	140	335	126	503	"Wollastonite"	"Jadeite"	"Corundum"	"CaNb2O6"	"Cassiterite"	"Scheelite"	"Manganotantalite"	"Rutile"	"Mn"	"Magnetite"	"Zr"
"BT-twinsector"	2	 40.0000	 20.0000	 80.0000	 .000000	300	 .003844	 .000000	 .000000	 .069581	 77.6630	 .000000	 .000000	 .000000	 .000000	 .048018	 .000000	 20.9868	 98.7712	 .008224	 .000000	 .000000	 .099539	 98.6017	 .000000	 .000000	 .000000	 .000000	 .061775	 .000000	 .000000	 98.7712	 .006956	 .000000	 .000000	 .038061	 33.2528	 .000000	 .000000	 .000000	 .000000	 .043695	 .000000	 66.6585	 .020875	 .000000	 .000000	 .057110	 99.7909	 .000000	 .000000	 .000000	 .000000	 .131129	 .000000	 .000000	 100.000	 2.00000	O	 .000209	 .000000	 .000000	 .001142	 .997708	 .000000	 .000000	 .000000	 .000000	 .001311	 .000000	 2.00000	 .008548	 .014354	 .004123	 .009421	 .011519	 .026917	 .022614	 .005816	 .009531	 .008901	 .008494	 .018288	 .019349	 .007790	 .013477	 .014624	 .033944	 .027613	 .009701	 .012307	 .011452	 .011474	 155.148	 -35.644	 -11.994	 10.0627	 .083144	 -52.696	 -42.394	 -22.015	 -51.314	 13.6664	 -254.01	 28.0493	 13.5997	 13.0695	 2420.00	 81.3200	214	334	319	303	301	332	333	140	335	126	503	"Wollastonite"	"Jadeite"	"Corundum"	"CaNb2O6"	"Cassiterite"	"Scheelite"	"Manganotantalite"	"Rutile"	"Mn"	"Magnetite"	"Zr"
"BT-twinsector"	2	 40.0000	 20.0000	 80.0000	 .000000	301	 .000000	 .000000	 .000000	 .052613	 77.4859	 .000000	 .000000	 .000000	 .000000	 .043202	 .000000	 20.9260	 98.5077	 .000000	 .000000	 .000000	 .075265	 98.3768	 .000000	 .000000	 .000000	 .000000	 .055579	 .000000	 .000004	 98.5077	 .000000	 .000000	 .000000	 .028863	 33.2734	 .000000	 .000000	 .000000	 .000000	 .039427	 .000000	 66.6583	 .000000	 .000000	 .000000	 .043302	 99.8384	 .000000	 .000000	 .000000	 .000000	 .118302	 .000000	 .000000	 100.000	 2.00000	O	 .000000	 .000000	 .000000	 .000866	 .998326	 .000000	 .000000	 .000000	 .000000	 .001183	 .000000	 2.00000	 .008631	 .014490	 .004162	 .009511	 .011629	 .027172	 .022829	 .005872	 .009622	 .008986	 .008575	 .018466	 .019532	 .007865	 .013606	 .014764	 .034267	 .027875	 .009794	 .012424	 .011561	 .011584	 -1413.2	 -25.636	 -11.367	 13.2760	 .084025	 -57.116	 -45.624	 -11.157	 -120.94	 15.2712	 -131.49	 28.0395	 13.5980	 13.0695	 2429.95	 79.8000	214	334	319	303	301	332	333	140	335	126	503	"Wollastonite"	"Jadeite"	"Corundum"	"CaNb2O6"	"Cassiterite"	"Scheelite"	"Manganotantalite"	"Rutile"	"Mn"	"Magnetite"	"Zr"
"BT-twinsector"	2	 40.0000	 20.0000	 80.0000	 .000000	302	 .000000	 .000000	 .000000	 .065902	 77.8217	 .000000	 .000000	 .000000	 .004212	 .040483	 .011239	 21.0267	 98.9702	 .000000	 .000000	 .000000	 .094276	 98.8032	 .000000	 .000000	 .000000	 .005439	 .052082	 .015182	 .000006	 98.9702	 .000000	 .000000	 .000000	 .035981	 33.2580	 .000000	 .000000	 .000000	 .003889	 .036769	 .006250	 66.6591	 .000000	 .000000	 .000000	 .053988	 99.8053	 .000000	 .000000	 .000000	 .011671	 .110343	 .018755	 .000000	 100.000	 2.00000	O	 .000000	 .000000	 .000000	 .001080	 .997853	 .000000	 .000000	 .000000	 .000117	 .001103	 .000188	 2.00000	 .008612	 .014455	 .004153	 .009490	 .011604	 .027114	 .022780	 .005859	 .009601	 .008967	 .008557	 .018425	 .019486	 .007847	 .013576	 .014733	 .034194	 .027816	 .009773	 .012397	 .011536	 .011559	 -744.44	 -18.313	 -10.672	 10.6752	 .083668	 -57.777	 -291.99	 -12.748	 161.780	 16.2231	 54.2353	 28.0296	 13.5963	 13.0695	 2439.98	 80.1400	214	334	319	303	301	332	333	140	335	126	503	"Wollastonite"	"Jadeite"	"Corundum"	"CaNb2O6"	"Cassiterite"	"Scheelite"	"Manganotantalite"	"Rutile"	"Mn"	"Magnetite"	"Zr"
"BT-twinsector"	2	 40.0000	 20.0000	 80.0000	 .000000	303	 .000000	 .000000	 .000000	 .059510	 77.7347	 .000000	 .000000	 .000000	 .000000	 .025332	 .015619	 20.9964	 98.8315	 .000000	 .000000	 .000000	 .085131	 98.6927	 .000000	 .000000	 .000000	 .000000	 .032590	 .021098	 .000004	 98.8315	 .000000	 .000000	 .000000	 .032540	 33.2713	 .000000	 .000000	 .000000	 .000000	 .023043	 .008698	 66.6644	 .000000	 .000000	 .000000	 .048830	 99.8559	 .000000	 .000000	 .000000	 .000000	 .069159	 .026106	 .000000	 100.000	 2.00000	O	 .000000	 .000000	 .000000	 .000976	 .998173	 .000000	 .000000	 .000000	 .000000	 .000691	 .000261	 2.00000	 .008597	 .014426	 .004145	 .009473	 .011583	 .027063	 .022737	 .005848	 .009583	 .008950	 .008541	 .018392	 .019446	 .007832	 .013551	 .014705	 .034128	 .027763	 .009755	 .012374	 .011514	 .011537	 -303.76	 -22.074	 -10.770	 11.7470	 .083553	 -44.667	 -50.838	 -12.088	 -49.976	 25.5346	 39.0914	 28.0198	 13.5946	 13.0695	 2449.93	 80.4500	214	334	319	303	301	332	333	140	335	126	503	"Wollastonite"	"Jadeite"	"Corundum"	"CaNb2O6"	"Cassiterite"	"Scheelite"	"Manganotantalite"	"Rutile"	"Mn"	"Magnetite"	"Zr"
"BT-twinsector"	2	 40.0000	 20.0000	 80.0000	 .000000	304	 .000000	 .000000	 .000000	 .064006	 77.7639	 .000000	 .000000	 .000000	 .000000	 .041604	 .022299	 21.0132	 98.9051	 .000000	 .000000	 .000000	 .091563	 98.7299	 .000000	 .000000	 .000000	 .000000	 .053524	 .030121	  .00000	 98.9051	 .000000	 .000000	 .000000	 .034968	 33.2549	 .000000	 .000000	 .000000	 .000000	 .037812	 .012408	 66.6599	 .000000	 .000000	 .000000	 .052468	 99.7968	 .000000	 .000000	 .000000	 .000000	 .113472	 .037235	 .000000	 100.000	 2.00000	O	 .000000	 .000000	 .000000	 .001049	 .997749	 .000000	 .000000	 .000000	 .000000	 .001134	 .000372	 2.00000	 .008580	 .014398	 .004138	 .009456	 .011562	 .027015	 .022696	 .005838	 .009565	 .008934	 .008526	 .018356	 .019408	 .007818	 .013527	 .014679	 .034068	 .027713	 .009737	 .012351	 .011493	 .011517	 -150.04	 -23.359	 -12.228	 10.9369	 .083395	 -34.822	 -49.820	 -10.535	 -66.057	 15.7432	 27.4765	 28.0099	 13.5928	 13.0695	 2460.00	 80.7300	214	334	319	303	301	332	333	140	335	126	503	"Wollastonite"	"Jadeite"	"Corundum"	"CaNb2O6"	"Cassiterite"	"Scheelite"	"Manganotantalite"	"Rutile"	"Mn"	"Magnetite"	"Zr"
"BT-twinsector"	2	 40.0000	 20.0000	 80.0000	 .000000	305	 .000000	 .000000	 .000000	 .072094	 77.8202	 .000000	 .000000	 .000000	 .000000	 .037967	 .000000	 21.0230	 98.9533	 .000000	 .000000	 .000000	 .103134	 98.8013	 .000000	 .000000	 .000000	 .000000	 .048845	 .000000	 .000000	 98.9533	 .000000	 .000000	 .000000	 .039369	 33.2644	 .000000	 .000000	 .000000	 .000000	 .034491	 .000000	 66.6617	 .000000	 .000000	 .000000	 .059080	 99.8374	 .000000	 .000000	 .000000	 .000000	 .103520	 .000000	 .000000	 100.000	 2.00000	O	 .000000	 .000000	 .000000	 .001181	 .998006	 .000000	 .000000	 .000000	 .000000	 .001035	 .000000	 2.00000	 .008565	 .014371	 .004130	 .009439	 .011541	 .026965	 .022655	 .005827	 .009548	 .008917	 .008511	 .018325	 .019371	 .007804	 .013502	 .014652	 .034005	 .027663	 .009720	 .012328	 .011472	 .011496	 -85.841	 -39.906	 -11.598	 9.74689	 .083208	 -33.459	 -308.90	 -12.986	 -295.98	 17.1654	 -43.444	 28.0001	 13.5911	 13.0695	 2469.95	 81.0300	214	334	319	303	301	332	333	140	335	126	503	"Wollastonite"	"Jadeite"	"Corundum"	"CaNb2O6"	"Cassiterite"	"Scheelite"	"Manganotantalite"	"Rutile"	"Mn"	"Magnetite"	"Zr"
"BT-twinsector"	2	 40.0000	 20.0000	 80.0000	 .000000	306	 .000000	 .000000	 .000000	 .073007	 78.0085	 .000000	 .000000	 .000000	 .000000	 .039269	 .003041	 21.0756	 99.1995	 .000000	 .000000	 .000000	 .104440	 99.0404	 .000000	 .000000	 .000000	 .000000	 .050519	 .004108	 .000002	 99.1995	 .000000	 .000000	 .000000	 .039768	 33.2615	 .000000	 .000000	 .000000	 .000000	 .035584	 .001687	 66.6614	 .000000	 .000000	 .000000	 .059679	 99.8285	 .000000	 .000000	 .000000	 .000000	 .106800	 .005063	 .000000	 100.000	 2.00000	O	 .000000	 .000000	 .000000	 .001193	 .997924	 .000000	 .000000	 .000000	 .000000	 .001068	 .000051	 2.00000	 .008569	 .014374	 .004132	 .009443	 .011546	 .026977	 .022664	 .005830	 .009551	 .008921	 .008515	 .018332	 .019376	 .007807	 .013508	 .014659	 .034020	 .027675	 .009724	 .012333	 .011477	 .011502	 -79.546	 -17.030	 -10.006	 9.63524	 .083142	 -39.411	 -52.216	 -14.065	 -68.645	 16.6222	 198.163	 27.9902	 13.5894	 13.0695	 2479.98	 80.9600	214	334	319	303	301	332	333	140	335	126	503	"Wollastonite"	"Jadeite"	"Corundum"	"CaNb2O6"	"Cassiterite"	"Scheelite"	"Manganotantalite"	"Rutile"	"Mn"	"Magnetite"	"Zr"
"BT-twinsector"	2	 40.0000	 20.0000	 80.0000	 .000000	307	 .000000	 .000000	 .000000	 .077127	 77.6046	 .000000	 .000000	 .000000	 .000000	 .041114	 .000000	 20.9680	 98.6908	 .000000	 .000000	 .000000	 .110333	 98.5275	 .000000	 .000000	 .000000	 .000000	 .052893	 .000000	 .000002	 98.6908	 .000000	 .000000	 .000000	 .042228	 33.2591	 .000000	 .000000	 .000000	 .000000	 .037448	 .000000	 66.6612	 .000000	 .000000	 .000000	 .063371	 99.8242	 .000000	 .000000	 .000000	 .000000	 .112397	 .000000	 .000000	 100.000	 2.00000	O	 .000000	 .000000	 .000000	 .001267	 .997855	 .000000	 .000000	 .000000	 .000000	 .001124	 .000000	 2.00000	 .008586	 .014403	 .004141	 .009463	 .011570	 .027033	 .022712	 .005842	 .009571	 .008940	 .008533	 .018370	 .019414	 .007824	 .013537	 .014690	 .034091	 .027732	 .009744	 .012359	 .011501	 .011526	 -131.92	 -18.719	 -10.288	 9.16582	 .083538	 -43.057	 -85.897	 -10.979	 -37.355	 15.9347	 -76.314	 27.9804	 13.5877	 13.0695	 2489.93	 80.6200	214	334	319	303	301	332	333	140	335	126	503	"Wollastonite"	"Jadeite"	"Corundum"	"CaNb2O6"	"Cassiterite"	"Scheelite"	"Manganotantalite"	"Rutile"	"Mn"	"Magnetite"	"Zr"
"BT-twinsector"	2	 40.0000	 20.0000	 80.0000	 .000000	308	 .000000	 .000000	 .000000	 .074921	 77.9722	 .000000	 .000000	 .000000	 .000000	 .041343	 .005833	 21.0682	 99.1626	 .000000	 .000000	 .000000	 .107178	 98.9943	 .000000	 .000000	 .000000	 .000000	 .053187	 .007879	 .000000	 99.1626	 .000000	 .000000	 .000000	 .040825	 33.2575	 .000000	 .000000	 .000000	 .000000	 .037477	 .003237	 66.6610	 .000000	 .000000	 .000000	 .061265	 99.8165	 .000000	 .000000	 .000000	 .000000	 .112480	 .009716	 .000000	 100.000	 2.00000	O	 .000000	 .000000	 .000000	 .001225	 .997810	 .000000	 .000000	 .000000	 .000000	 .001124	 .000097	 2.00000	 .008605	 .014431	 .004149	 .009483	 .011595	 .027091	 .022760	 .005854	 .009591	 .008958	 .008551	 .018409	 .019453	 .007840	 .013565	 .014721	 .034163	 .027791	 .009765	 .012385	 .011525	 .011551	 -169.91	 -30.249	 -11.754	 9.44126	 .083515	 -67.554	 -32.303	 -13.003	 -66.272	 15.8830	 103.982	 27.9705	 13.5860	 13.0695	 2499.97	 80.2800	214	334	319	303	301	332	333	140	335	126	503	"Wollastonite"	"Jadeite"	"Corundum"	"CaNb2O6"	"Cassiterite"	"Scheelite"	"Manganotantalite"	"Rutile"	"Mn"	"Magnetite"	"Zr"
"BT-twinsector"	2	 40.0000	 20.0000	 80.0000	 .000000	309	 .000000	 .000000	 .000000	 .070461	 77.9825	 .000000	 .000000	 .000000	 .001170	 .024275	 .000303	 21.0626	 99.1413	 .000000	 .000000	 .000000	 .100797	 99.0073	 .000000	 .000000	 .000000	 .001511	 .031230	 .000410	  .00000	 99.1413	 .000000	 .000000	 .000000	 .038407	 33.2730	 .000000	 .000000	 .000000	 .001078	 .022012	 .000168	 66.6654	 .000000	 .000000	 .000000	 .057642	 99.8725	 .000000	 .000000	 .000000	 .003237	 .066072	 .000506	 .000000	 100.000	 2.00000	O	 .000000	 .000000	 .000000	 .001152	 .998208	 .000000	 .000000	 .000000	 .000032	 .000660	 .000005	 2.00000	 .008623	 .014457	 .004157	 .009501	 .011617	 .027142	 .022803	 .005866	 .009610	 .008976	 .008568	 .018447	 .019488	 .007855	 .013592	 .014749	 .034228	 .027844	 .009785	 .012408	 .011547	 .011573	 -416.13	 -32.541	 -12.501	 10.0274	 .083664	 -41.439	 -73.379	 -11.747	 581.101	 26.6986	 1994.00	 27.9607	 13.5843	 13.0695	 2509.93	 79.9800	214	334	319	303	301	332	333	140	335	126	503	"Wollastonite"	"Jadeite"	"Corundum"	"CaNb2O6"	"Cassiterite"	"Scheelite"	"Manganotantalite"	"Rutile"	"Mn"	"Magnetite"	"Zr"
"BT-twinsector"	2	 40.0000	 20.0000	 80.0000	 .000000	310	 .000000	 .000000	 .000000	 .068947	 77.8834	 .000000	 .000000	 .000000	 .000000	 .035156	 .000000	 21.0379	 99.0253	 .000000	 .000000	 .000000	 .098631	 98.8815	 .000000	 .000000	 .000000	 .000000	 .045228	 .000000	 .000004	 99.0253	 .000000	 .000000	 .000000	 .037624	 33.2682	 .000000	 .000000	 .000000	 .000000	 .031915	 .000000	 66.6623	 .000000	 .000000	 .000000	 .056461	 99.8478	 .000000	 .000000	 .000000	 .000000	 .095788	 .000000	 .000000	 100.000	 2.00000	O	 .000000	 .000000	 .000000	 .001129	 .998110	 .000000	 .000000	 .000000	 .000000	 .000958	 .000000	 2.00000	 .008637	 .014479	 .004164	 .009517	 .011637	 .027188	 .022841	 .005876	 .009625	 .008990	 .008582	 .018477	 .019518	 .007868	 .013615	 .014774	 .034286	 .027891	 .009801	 .012429	 .011566	 .011593	 -1276.2	 -24.554	 -12.553	 10.2541	 .083859	 -34.755	 -88.152	 -13.749	 -112.79	 18.6442	 -104.43	 27.9508	 13.5826	 13.0695	 2519.98	 79.7100	214	334	319	303	301	332	333	140	335	126	503	"Wollastonite"	"Jadeite"	"Corundum"	"CaNb2O6"	"Cassiterite"	"Scheelite"	"Manganotantalite"	"Rutile"	"Mn"	"Magnetite"	"Zr"
"BT-twinsector"	2	 40.0000	 20.0000	 80.0000	 .000000	311	 .000000	 .000000	 .000000	 .070638	 78.0043	 .000000	 .000000	 .000000	 .000000	 .022724	 .000000	 21.0677	 99.1653	 .000000	 .000000	 .000000	 .101051	 99.0350	 .000000	 .000000	 .000000	 .000000	 .029235	 .000000	 .000004	 99.1653	 .000000	 .000000	 .000000	 .038495	 33.2747	 .000000	 .000000	 .000000	 .000000	 .020602	 .000000	 66.6662	 .000000	 .000000	 .000000	 .057775	 99.8804	 .000000	 .000000	 .000000	 .000000	 .061839	 .000000	 .000000	 100.000	 2.00000	O	 .000000	 .000000	 .000000	 .001155	 .998247	 .000000	 .000000	 .000000	 .000000	 .000618	 .000000	 2.00000	 .008649	 .014497	 .004170	 .009530	 .011653	 .027224	 .022872	 .005884	 .009638	 .009003	 .008594	 .018504	 .019542	 .007879	 .013633	 .014794	 .034332	 .027928	 .009815	 .012445	 .011582	 .011609	 -105.18	 -26.043	 -11.062	 10.0338	 .083904	 -36.050	 -405.96	 -11.835	 -443.42	 28.5664	 -435.54	 27.9410	 13.5808	 13.0695	 2529.94	 79.5000	214	334	319	303	301	332	333	140	335	126	503	"Wollastonite"	"Jadeite"	"Corundum"	"CaNb2O6"	"Cassiterite"	"Scheelite"	"Manganotantalite"	"Rutile"	"Mn"	"Magnetite"	"Zr"
"BT-twinsector"	2	 40.0000	 20.0000	 80.0000	 .000000	312	 .000000	 .000000	 .000000	 .053164	 78.1024	 .000000	 .000000	 .000000	 .000000	 .036755	 .000000	 21.0906	 99.2829	 .000000	 .000000	 .000000	 .076053	 99.1596	 .000000	 .000000	 .000000	 .000000	 .047285	 .000000	 .000000	 99.2829	 .000000	 .000000	 .000000	 .028938	 33.2774	 .000000	 .000000	 .000000	 .000000	 .033283	 .000000	 66.6604	 .000000	 .000000	 .000000	 .043418	 99.8567	 .000000	 .000000	 .000000	 .000000	 .099872	 .000000	 .000000	 100.000	 2.00000	O	 .000000	 .000000	 .000000	 .000868	 .998415	 .000000	 .000000	 .000000	 .000000	 .000999	 .000000	 2.00000	 .008659	 .014512	 .004175	 .009541	 .011665	 .027255	 .022898	 .005890	 .009649	 .009013	 .008604	 .018525	 .019562	 .007888	 .013649	 .014810	 .034370	 .027959	 .009825	 .012459	 .011595	 .011622	 -170.69	 -26.484	 -12.234	 13.1848	 .083943	 -33.597	 -33.778	 -15.512	 -117.74	 17.9019	 -123.69	 27.9311	 13.5791	 13.0695	 2539.97	 79.3200	214	334	319	303	301	332	333	140	335	126	503	"Wollastonite"	"Jadeite"	"Corundum"	"CaNb2O6"	"Cassiterite"	"Scheelite"	"Manganotantalite"	"Rutile"	"Mn"	"Magnetite"	"Zr"
"BT-twinsector"	2	 40.0000	 20.0000	 80.0000	 .000000	313	 .000000	 .000000	 .000000	 .100842	 77.9314	 .000000	 .000000	 .000000	 .000000	 .048214	 .000000	 21.0683	 99.1488	 .000000	 .000000	 .000000	 .144259	 98.9425	 .000000	 .000000	 .000000	 .000000	 .062028	 .000000	 .000000	 99.1488	 .000000	 .000000	 .000000	 .054949	 33.2401	 .000000	 .000000	 .000000	 .000000	 .043706	 .000000	 66.6613	 .000000	 .000000	 .000000	 .082479	 99.7863	 .000000	 .000000	 .000000	 .000000	 .131204	 .000000	 .000000	 100.000	 2.00000	O	 .000000	 .000000	 .000000	 .001649	 .997284	 .000000	 .000000	 .000000	 .000000	 .001311	 .000000	 2.00000	 .008663	 .014520	 .004178	 .009549	 .011676	 .027279	 .022918	 .005895	 .009656	 .009020	 .008611	 .018534	 .019573	 .007894	 .013660	 .014824	 .034401	 .027984	 .009833	 .012469	 .011604	 .011632	 -67.162	 -29.487	 -11.820	 7.18832	 .084126	 -30.342	 -77.374	 -12.616	 -31.811	 13.7947	 -83.448	 27.9213	 13.5774	 13.0695	 2549.92	 79.1700	214	334	319	303	301	332	333	140	335	126	503	"Wollastonite"	"Jadeite"	"Corundum"	"CaNb2O6"	"Cassiterite"	"Scheelite"	"Manganotantalite"	"Rutile"	"Mn"	"Magnetite"	"Zr"
"BT-twinsector"	2	 40.0000	 20.0000	 80.0000	 .000000	314	 .001002	 .000000	 .000000	 .042783	 77.9000	 .000000	 .000000	 .000000	 .000000	 .026353	 .000000	 21.0297	 98.9998	 .002143	 .000000	 .000000	 .061203	 98.9026	 .000000	 .000000	 .000000	 .000000	 .033903	 .000000	  .00000	 98.9998	 .001809	 .000000	 .000000	 .023356	 33.2883	 .000000	 .000000	 .000000	 .000000	 .023933	 .000000	 66.6626	 .005429	 .000000	 .000000	 .035042	 99.8877	 .000000	 .000000	 .000000	 .000000	 .071816	 .000000	 .000000	 100.000	 2.00000	O	 .000054	 .000000	 .000000	 .000701	 .998711	 .000000	 .000000	 .000000	 .000000	 .000718	 .000000	 2.00000	 .008675	 .014534	 .004182	 .009558	 .011686	 .027302	 .022937	 .005901	 .009665	 .009028	 .008620	 .018559	 .019591	 .007902	 .013673	 .014836	 .034430	 .028007	 .009843	 .012480	 .011615	 .011643	 603.549	 -14.508	 -12.318	 16.2916	 .084195	 -57.190	 -221.76	 -14.106	 -163.08	 24.7826	 -103.05	 27.9114	 13.5757	 13.0695	 2559.98	 79.0500	214	334	319	303	301	332	333	140	335	126	503	"Wollastonite"	"Jadeite"	"Corundum"	"CaNb2O6"	"Cassiterite"	"Scheelite"	"Manganotantalite"	"Rutile"	"Mn"	"Magnetite"	"Zr"
"BT-twinsector"	2	 40.0000	 20.0000	 80.0000	 .000000	315	 .000000	 .000000	 .000000	 .057031	 77.7893	 .000000	 .003563	 .000000	 .000358	 .039466	 .000000	 21.0095	 98.8993	 .000000	 .000000	 .000000	 .081586	 98.7621	 .000000	 .004351	 .000000	 .000463	 .050773	 .000000	  .00000	 98.8993	 .000000	 .000000	 .000000	 .031163	 33.2717	 .000000	 .001000	 .000000	 .000331	 .035875	 .000000	 66.6600	 .000000	 .000000	 .000000	 .046758	 99.8431	 .000000	 .001500	 .000000	 .000993	 .107656	 .000000	 .000000	 100.000	 2.00000	O	 .000000	 .000000	 .000000	 .000935	 .998251	 .000000	 .000030	 .000000	 .000010	 .001076	 .000000	 2.00000	 .008680	 .014542	 .004185	 .009565	 .011694	 .027322	 .022954	 .005905	 .009672	 .009034	 .008626	 .018570	 .019602	 .007907	 .013683	 .014847	 .034455	 .028028	 .009850	 .012488	 .011623	 .011652	 -591.03	 -21.368	 -11.372	 12.3552	 .084324	 -57.538	 453.677	 -12.651	 1908.50	 16.7522	 -285.35	 27.9016	 13.5740	 13.0695	 2569.92	 78.9300	214	334	319	303	301	332	333	140	335	126	503	"Wollastonite"	"Jadeite"	"Corundum"	"CaNb2O6"	"Cassiterite"	"Scheelite"	"Manganotantalite"	"Rutile"	"Mn"	"Magnetite"	"Zr"
"BT-twinsector"	2	 40.0000	 20.0000	 80.0000	 .000000	316	 .000000	 .000000	 .000000	 .064428	 77.9479	 .000000	 .000000	 .000000	 .000000	 .037207	 .006271	 21.0561	 99.1120	 .000000	 .000000	 .000000	 .092167	 98.9635	 .000000	 .000000	 .000000	 .000000	 .047866	 .008471	 .000002	 99.1120	 .000000	 .000000	 .000000	 .035127	 33.2664	 .000000	 .000000	 .000000	 .000000	 .033747	 .003482	 66.6613	 .000000	 .000000	 .000000	 .052710	 99.8356	 .000000	 .000000	 .000000	 .000000	 .101278	 .010451	 .000000	 100.000	 2.00000	O	 .000000	 .000000	 .000000	 .001054	 .998072	 .000000	 .000000	 .000000	 .000000	 .001012	 .000104	 2.00000	 .008684	 .014547	 .004187	 .009570	 .011701	 .027337	 .022966	 .005908	 .009677	 .009039	 .008631	 .018579	 .019609	 .007911	 .013690	 .014856	 .034474	 .028043	 .009855	 .012495	 .011629	 .011658	 -270.24	 -17.527	 -9.9974	 10.9996	 .084287	 -39.785	 -53.798	 -12.095	 -64.203	 17.7443	 97.6503	 27.8917	 13.5723	 13.0695	 2579.96	 78.8400	214	334	319	303	301	332	333	140	335	126	503	"Wollastonite"	"Jadeite"	"Corundum"	"CaNb2O6"	"Cassiterite"	"Scheelite"	"Manganotantalite"	"Rutile"	"Mn"	"Magnetite"	"Zr"
"BT-twinsector"	2	 40.0000	 20.0000	 80.0000	 .000000	317	 .000000	 .000000	 .000000	 .064002	 77.9432	 .000000	 .003246	 .000000	 .000000	 .035192	 .015921	 21.0582	 99.1198	 .000000	 .000000	 .000000	 .091557	 98.9575	 .000000	 .003963	 .000000	 .000000	 .045274	 .021506	 .000002	 99.1198	 .000000	 .000000	 .000000	 .034892	 33.2615	 .000000	 .000909	 .000000	 .000000	 .031917	 .008840	 66.6620	 .000000	 .000000	 .000000	 .052359	 99.8240	 .000000	 .001363	 .000000	 .000000	 .095788	 .026531	 .000000	 100.000	 2.00000	O	 .000000	 .000000	 .000000	 .001047	 .997913	 .000000	 .000027	 .000000	 .000000	 .000958	 .000265	 2.00000	 .008688	 .014550	 .004188	 .009574	 .011706	 .027347	 .022975	 .005910	 .009680	 .009043	 .008634	 .018586	 .019613	 .007914	 .013696	 .014862	 .034487	 .028054	 .009859	 .012499	 .011633	 .011663	 -154.03	 -32.802	 -10.168	 11.0739	 .084324	 -41.510	 498.495	 -12.573	 -56.465	 18.7340	 38.7774	 27.8819	 13.5705	 13.0695	 2589.92	 78.7800	214	334	319	303	301	332	333	140	335	126	503	"Wollastonite"	"Jadeite"	"Corundum"	"CaNb2O6"	"Cassiterite"	"Scheelite"	"Manganotantalite"	"Rutile"	"Mn"	"Magnetite"	"Zr"
"BT-twinsector"	2	 40.0000	 20.0000	 80.0000	 .000000	318	 .000000	 .000000	 .000000	 .052439	 77.8487	 .000000	 .000000	 .000000	 .000000	 .030395	 .003391	 21.0212	 98.9561	 .000000	 .000000	 .000000	 .075017	 98.8374	 .000000	 .000000	 .000000	 .000000	 .039103	 .004580	 .000002	 98.9561	 .000000	 .000000	 .000000	 .028639	 33.2796	 .000000	 .000000	 .000000	 .000000	 .027615	 .001886	 66.6622	 .000000	 .000000	 .000000	 .042971	 99.8685	 .000000	 .000000	 .000000	 .000000	 .082870	 .005660	 .000000	 100.000	 2.00000	O	 .000000	 .000000	 .000000	 .000859	 .998455	 .000000	 .000000	 .000000	 .000000	 .000829	 .000057	 2.00000	 .008693	 .014556	 .004191	 .009578	 .011711	 .027359	 .022985	 .005913	 .009685	 .009047	 .008639	 .018597	 .019621	 .007918	 .013702	 .014869	 .034503	 .028067	 .009864	 .012505	 .011639	 .011669	 -543.00	 -26.029	 -11.614	 13.4126	 .084408	 -27.975	 -56.324	 -12.778	 -26.347	 21.6094	 180.360	 27.8720	 13.5688	 13.0700	 2599.98	 78.7100	214	334	319	303	301	332	333	140	335	126	503	"Wollastonite"	"Jadeite"	"Corundum"	"CaNb2O6"	"Cassiterite"	"Scheelite"	"Manganotantalite"	"Rutile"	"Mn"	"Magnetite"	"Zr"
"BT-twinsector"	2	 40.0000	 20.0000	 80.0000	 .000000	319	 .000000	 .000000	 .000000	 .049456	 78.0778	 .000000	 .000000	 .000000	 .000000	 .020669	 .000000	 21.0778	 99.2256	 .000000	 .000000	 .000000	 .070748	 99.1283	 .000000	 .000000	 .000000	 .000000	 .026590	 .000000	 .000004	 99.2256	 .000000	 .000000	 .000000	 .026938	 33.2894	 .000000	 .000000	 .000000	 .000000	 .018729	 .000000	 66.6649	 .000000	 .000000	 .000000	 .040421	 99.9034	 .000000	 .000000	 .000000	 .000000	 .056205	 .000000	 .000000	 100.000	 2.00000	O	 .000000	 .000000	 .000000	 .000808	 .998709	 .000000	 .000000	 .000000	 .000000	 .000562	 .000000	 2.00000	 .008697	 .014561	 .004192	 .009582	 .011716	 .027371	 .022995	 .005916	 .009689	 .009051	 .008643	 .018607	 .019627	 .007921	 .013708	 .014875	 .034517	 .028078	 .009869	 .012510	 .011644	 .011674	 -108.84	 -37.118	 -10.465	 14.1976	 .084313	 -29.629	 -45.526	 -13.346	 -247.43	 31.5172	 -145.43	 27.8622	 13.5671	 13.0700	 2609.92	 78.6500	214	334	319	303	301	332	333	140	335	126	503	"Wollastonite"	"Jadeite"	"Corundum"	"CaNb2O6"	"Cassiterite"	"Scheelite"	"Manganotantalite"	"Rutile"	"Mn"	"Magnetite"	"Zr"
"BT-twinsector"	2	 40.0000	 20.0000	 80.0000	 .000000	320	 .000000	 .000000	 .000000	 .043020	 77.7246	 .000000	 .004051	 .000000	 .001360	 .025833	 .000000	 20.9826	 98.7815	 .000000	 .000000	 .000000	 .061542	 98.6800	 .000000	 .004947	 .000000	 .001756	 .033234	 .000000	 .000002	 98.7815	 .000000	 .000000	 .000000	 .023538	 33.2880	 .000000	 .001138	 .000000	 .001259	 .023514	 .000000	 66.6625	 .000000	 .000000	 .000000	 .035316	 99.8886	 .000000	 .001708	 .000000	 .003777	 .070559	 .000000	 .000000	 100.000	 2.00000	O	 .000000	 .000000	 .000000	 .000706	 .998703	 .000000	 .000034	 .000000	 .000038	 .000705	 .000000	 2.00000	 .008700	 .014562	 .004193	 .009585	 .011719	 .027378	 .023001	 .005918	 .009691	 .009053	 .008645	 .018612	 .019630	 .007923	 .013712	 .014879	 .034525	 .028085	 .009871	 .012513	 .011646	 .011678	 -172.03	 -21.793	 -11.042	 16.2511	 .084529	 -45.494	 399.875	 -13.469	 504.112	 25.3391	 -69.976	 27.8523	 13.5654	 13.0700	 2619.96	 78.6100	214	334	319	303	301	332	333	140	335	126	503	"Wollastonite"	"Jadeite"	"Corundum"	"CaNb2O6"	"Cassiterite"	"Scheelite"	"Manganotantalite"	"Rutile"	"Mn"	"Magnetite"	"Zr"
"BT-twinsector"	2	 40.0000	 20.0000	 80.0000	 .000000	321	 .000000	 .000000	 .000000	 .049764	 77.6181	 .000000	 .000000	 .000000	 .000000	 .031335	 .000000	 20.9570	 98.6562	 .000000	 .000000	 .000000	 .071189	 98.5447	 .000000	 .000000	 .000000	 .000000	 .040312	 .000000	 .000002	 98.6562	 .000000	 .000000	 .000000	 .027261	 33.2825	 .000000	 .000000	 .000000	 .000000	 .028556	 .000000	 66.6617	 .000000	 .000000	 .000000	 .040901	 99.8734	 .000000	 .000000	 .000000	 .000000	 .085689	 .000000	 .000000	 100.000	 2.00000	O	 .000000	 .000000	 .000000	 .000818	 .998549	 .000000	 .000000	 .000000	 .000000	 .000857	 .000000	 2.00000	 .008702	 .014565	 .004195	 .009589	 .011723	 .027387	 .023008	 .005920	 .009694	 .009056	 .008648	 .018616	 .019634	 .007926	 .013717	 .014884	 .034537	 .028095	 .009874	 .012517	 .011650	 .011682	 -899.95	 -17.069	 -10.830	 14.1218	 .084621	 -62.158	 -26.303	 -12.612	 -38.988	 20.9998	 -235.86	 27.8425	 13.5637	 13.0700	 2629.90	 78.5500	214	334	319	303	301	332	333	140	335	126	503	"Wollastonite"	"Jadeite"	"Corundum"	"CaNb2O6"	"Cassiterite"	"Scheelite"	"Manganotantalite"	"Rutile"	"Mn"	"Magnetite"	"Zr"
"BT-twinsector"	2	 40.0000	 20.0000	 80.0000	 .000000	322	 .001631	 .000000	 .000000	 .075032	 77.7026	 .000000	 .004122	 .000000	 .000000	 .040386	 .002102	 20.9968	 98.8227	 .003490	 .000000	 .000000	 .107337	 98.6520	 .000000	 .005033	 .000000	 .000000	 .051957	 .002840	  .00000	 98.8227	 .002951	 .000000	 .000000	 .041025	 33.2555	 .000000	 .001157	 .000000	 .000000	 .036735	 .001171	 66.6615	 .008856	 .000000	 .000000	 .061566	 99.8141	 .000000	 .001736	 .000000	 .000000	 .110257	 .003514	 .000000	 100.000	 2.00000	O	 .000089	 .000000	 .000000	 .001231	 .997743	 .000000	 .000035	 .000000	 .000000	 .001102	 .000035	 2.00000	 .008701	 .014563	 .004195	 .009589	 .011725	 .027390	 .023011	 .005920	 .009694	 .009056	 .008649	 .018614	 .019630	 .007926	 .013718	 .014886	 .034541	 .028097	 .009875	 .012517	 .011651	 .011683	 371.841	 -20.467	 -10.098	 9.53407	 .084592	 -32.120	 393.257	 -12.191	 -101.93	 16.4236	 290.925	 27.8326	 13.5620	 13.0700	 2639.96	 78.5300	214	334	319	303	301	332	333	140	335	126	503	"Wollastonite"	"Jadeite"	"Corundum"	"CaNb2O6"	"Cassiterite"	"Scheelite"	"Manganotantalite"	"Rutile"	"Mn"	"Magnetite"	"Zr"
"BT-twinsector"	2	 40.0000	 20.0000	 80.0000	 .000000	323	 .002088	 .000000	 .000000	 .053611	 77.9638	 .000000	 .000000	 .000000	 .000000	 .033766	 .005604	 21.0569	 99.1158	 .004467	 .000000	 .000000	 .076693	 98.9836	 .000000	 .000000	 .000000	 .000000	 .043440	 .007570	 .000000	 99.1158	 .003766	 .000000	 .000000	 .029229	 33.2719	 .000000	 .000000	 .000000	 .000000	 .030626	 .003112	 66.6613	 .011300	 .000000	 .000000	 .043855	 99.8436	 .000000	 .000000	 .000000	 .000000	 .091902	 .009338	 .000000	 100.000	 2.00000	O	 .000113	 .000000	 .000000	 .000877	 .998238	 .000000	 .000000	 .000000	 .000000	 .000919	 .000093	 2.00000	 .008704	 .014565	 .004196	 .009592	 .011727	 .027396	 .023016	 .005922	 .009696	 .009058	 .008651	 .018621	 .019633	 .007928	 .013721	 .014889	 .034548	 .028104	 .009877	 .012520	 .011654	 .011686	 290.665	 -20.085	 -11.819	 13.1483	 .084460	 -85.659	 -84.866	 -12.429	 -37.585	 19.5344	 109.481	 27.8228	 13.5603	 13.0700	 2649.91	 78.5000	214	334	319	303	301	332	333	140	335	126	503	"Wollastonite"	"Jadeite"	"Corundum"	"CaNb2O6"	"Cassiterite"	"Scheelite"	"Manganotantalite"	"Rutile"	"Mn"	"Magnetite"	"Zr"
"BT-twinsector"	2	 40.0000	 20.0000	 80.0000	 .000000	324	 .000000	 .000000	 .000000	 .055779	 78.0436	 .000000	 .029286	 .000000	 .007696	 .023842	 .000000	 21.0809	 99.2411	 .000000	 .000000	 .000000	 .079794	 99.0850	 .000000	 .035760	 .000000	 .009938	 .030673	 .000000	 .000004	 99.2411	 .000000	 .000000	 .000000	 .030377	 33.2692	 .000000	 .008189	 .000000	 .007088	 .021601	 .000000	 66.6635	 .000000	 .000000	 .000000	 .045588	 99.8560	 .000000	 .012289	 .000000	 .021275	 .064834	 .000000	 .000000	 100.000	 2.00000	O	 .000000	 .000000	 .000000	 .000911	 .998123	 .000000	 .000246	 .000000	 .000213	 .000648	 .000000	 2.00000	 .008710	 .014566	 .004197	 .009595	 .011732	 .027403	 .023022	 .005923	 .009699	 .009061	 .008655	 .018633	 .019635	 .007930	 .013727	 .014895	 .034558	 .028111	 .009880	 .012523	 .011656	 .011691	 -842.97	 -19.025	 -12.946	 12.6617	 .084436	 -34.270	 55.6478	 -14.118	 89.7777	 27.4299	 -320.57	 27.8129	 13.5585	 13.0700	 2659.96	 78.4700	214	334	319	303	301	332	333	140	335	126	503	"Wollastonite"	"Jadeite"	"Corundum"	"CaNb2O6"	"Cassiterite"	"Scheelite"	"Manganotantalite"	"Rutile"	"Mn"	"Magnetite"	"Zr"
"BT-twinsector"	2	 40.0000	 20.0000	 80.0000	 .000000	325	 .000000	 .000000	 .000000	 .066325	 77.9899	 .000000	 .099769	 .000000	 .003687	 .045191	 .000000	 21.0915	 99.2963	 .000000	 .000000	 .000000	 .094880	 99.0167	 .000000	 .121823	 .000000	 .004761	 .058138	 .000000	 .000000	 99.2963	 .000000	 .000000	 .000000	 .036102	 33.2291	 .000000	 .027883	 .000000	 .003394	 .040921	 .000000	 66.6626	 .000000	 .000000	 .000000	 .054198	 99.7709	 .000000	 .041859	 .000000	 .010191	 .122866	 .000000	 .000000	 100.000	 2.00000	O	 .000000	 .000000	 .000000	 .001083	 .996936	 .000000	 .000837	 .000000	 .000102	 .001228	 .000000	 2.00000	 .008716	 .014564	 .004197	 .009600	 .011737	 .027408	 .023026	 .005924	 .009700	 .009062	 .008660	 .018646	 .019632	 .007930	 .013733	 .014901	 .034564	 .028117	 .009882	 .012525	 .011658	 .011697	 -93.674	 -24.064	 -11.194	 10.7325	 .084485	 -40.777	 16.5647	 -13.869	 186.612	 14.7469	 -43.685	 27.8030	 13.5568	 13.0700	 2670.01	 78.4600	214	334	319	303	301	332	333	140	335	126	503	"Wollastonite"	"Jadeite"	"Corundum"	"CaNb2O6"	"Cassiterite"	"Scheelite"	"Manganotantalite"	"Rutile"	"Mn"	"Magnetite"	"Zr"
"BT-twinsector"	2	 40.0000	 20.0000	 80.0000	 .000000	326	 .002173	 .000000	 .000000	 .106016	 77.6489	 .000000	 .131661	 .000000	 .000000	 .055725	 .000000	 21.0281	 98.9726	 .004648	 .000000	 .000000	 .151660	 98.5838	 .000000	 .160765	 .000000	 .000000	 .071690	 .000000	 .000002	 98.9726	 .003924	 .000000	 .000000	 .057883	 33.1851	 .000000	 .036908	 .000000	 .000000	 .050614	 .000000	 66.6656	 .011787	 .000000	 .000000	 .086945	 99.6938	 .000000	 .055439	 .000000	 .000000	 .152054	 .000000	 .000000	 100.000	 2.00000	O	 .000118	 .000000	 .000000	 .001737	 .995569	 .000000	 .001107	 .000000	 .000000	 .001518	 .000000	 2.00000	 .008637	 .014428	 .004158	 .009515	 .011633	 .027162	 .022819	 .005871	 .009612	 .008980	 .008583	 .018477	 .019449	 .007857	 .013611	 .014770	 .034254	 .027864	 .009792	 .012411	 .011553	 .011594	 277.197	 -19.130	 -10.341	 6.83610	 .083926	 -40.290	 12.5159	 -38.350	 -76.220	 11.9581	 -130.60	 27.7932	 13.5551	 13.0700	 2679.96	 79.8900	214	334	319	303	301	332	333	140	335	126	503	"Wollastonite"	"Jadeite"	"Corundum"	"CaNb2O6"	"Cassiterite"	"Scheelite"	"Manganotantalite"	"Rutile"	"Mn"	"Magnetite"	"Zr"
"BT-twinsector"	2	 40.0000	 20.0000	 80.0000	 .000000	327	 .000000	 .000000	 .000000	 .115202	 77.8347	 .000000	 .154281	 .000000	 .010824	 .072780	 .000000	 21.0927	 99.2805	 .000000	 .000000	 .000000	 .164801	 98.8197	 .000000	 .188387	 .000000	 .013976	 .093631	 .000000	 .000002	 99.2805	 .000000	 .000000	 .000000	 .062699	 33.1593	 .000000	 .043113	 .000000	 .009962	 .065896	 .000000	 66.6590	 .000000	 .000000	 .000000	 .094176	 99.6132	 .000000	 .064757	 .000000	 .029928	 .197957	 .000000	 .000000	 100.000	 2.00000	O	 .000000	 .000000	 .000000	 .001881	 .994894	 .000000	 .001294	 .000000	 .000299	 .001977	 .000000	 2.00000	 .008639	 .014428	 .004159	 .009517	 .011636	 .027168	 .022824	 .005871	 .009613	 .008981	 .008585	 .018482	 .019448	 .007858	 .013615	 .014773	 .034261	 .027869	 .009794	 .012413	 .011554	 .011597	 -428.94	 -78.145	 -11.420	 6.33073	 .083846	 -38.074	 10.7287	 -38.389	 63.4832	 9.28824	 -229.15	 27.7833	 13.5534	 13.0700	 2689.99	 79.8600	214	334	319	303	301	332	333	140	335	126	503	"Wollastonite"	"Jadeite"	"Corundum"	"CaNb2O6"	"Cassiterite"	"Scheelite"	"Manganotantalite"	"Rutile"	"Mn"	"Magnetite"	"Zr"
"BT-twinsector"	2	 40.0000	 20.0000	 80.0000	 .000000	328	 .000000	 .000000	 .000000	 .084619	 77.6478	 .000000	 .084481	 .002282	 .000000	 .042938	 .003570	 21.0048	 98.8705	 .000000	 .000000	 .000000	 .121052	 98.5824	 .000000	 .103157	 .003807	 .000000	 .055239	 .004822	 .000002	 98.8705	 .000000	 .000000	 .000000	 .046252	 33.2213	 .000000	 .023709	 .002420	 .000000	 .039043	 .001987	 66.6653	 .000000	 .000000	 .000000	 .069448	 99.7645	 .000000	 .035599	 .007267	 .000000	 .117247	 .005967	 .000000	 100.000	 2.00000	O	 .000000	 .000000	 .000000	 .001388	 .996659	 .000000	 .000711	 .000073	 .000000	 .001171	 .000060	 2.00000	 .008636	 .014429	 .004160	 .009515	 .011634	 .027167	 .022823	 .005872	 .009614	 .008982	 .008583	 .018476	 .019451	 .007860	 .013612	 .014770	 .034259	 .027868	 .009795	 .012413	 .011555	 .011594	 -79.989	 -29.279	 -11.292	 8.44319	 .083936	 -32.553	 19.3327	 180.982	 -98.384	 15.3541	 170.242	 27.7735	 13.5517	 13.0700	 2699.94	 79.8500	214	334	319	303	301	332	333	140	335	126	503	"Wollastonite"	"Jadeite"	"Corundum"	"CaNb2O6"	"Cassiterite"	"Scheelite"	"Manganotantalite"	"Rutile"	"Mn"	"Magnetite"	"Zr"
