Repository: orthospar/MinorElements-Cassiterite

# MinorElements-Cassiterite
EPMA data and R code for generation of figures in "Systematic trends in the substitution mechanisms of minor elements in cassiterite", submitted for publication in the Australian Journal of Earth Sciences.

# Data Availability
The final cleaned and organised dataset is available above (cassiterite_EPMA.csv) and as a supplementary file hosted by AJES.

File: Data/180209/180209recalc.dat (part 9 of 46)
URRENT"	"BEAMSIZE"	"    LINE"	"  Si WT%"	"  Na WT%"	"  Al WT%"	"  Nb WT%"	"  Sn WT%"	"   W WT%"	"  Ta WT%"	"  Ti WT%"	"  Mn WT%"	"  Fe WT%"	"  Zr WT%"	"   O WT%"	"   TOTAL"	"    SiO2"	"    Na2O"	"   Al2O3"	"   Nb2O5"	"    SnO2"	"     WO3"	"   Ta2O5"	"    TiO2"	"     MnO"	"     FeO"	"    ZrO2"	"       O"	"   TOTAL"	"  Si AT%"	"  Na AT%"	"  Al AT%"	"  Nb AT%"	"  Sn AT%"	"   W AT%"	"  Ta AT%"	"  Ti AT%"	"  Mn AT%"	"  Fe AT%"	"  Zr AT%"	"   O AT%"	"Si OXMOL%"	"Na OXMOL%"	"Al OXMOL%"	"Nb OXMOL%"	"Sn OXMOL%"	"W OXMOL%"	"Ta OXMOL%"	"Ti OXMOL%"	"Mn OXMOL%"	"Fe OXMOL%"	"Zr OXMOL%"	"O OXMOL%"	"   TOTAL"	" FORMULA"	"   BASIS"	"Si FORMULA"	"Na FORMULA"	"Al FORMULA"	"Nb FORMULA"	"Sn FORMULA"	"W FORMULA"	"Ta FORMULA"	"Ti FORMULA"	"Mn FORMULA"	"Fe FORMULA"	"Zr FORMULA"	"O FORMULA"	"Si CDL99"	"Na CDL99"	"Al CDL99"	"Nb CDL99"	"Sn CDL99"	" W CDL99"	"Ta CDL99"	"Ti CDL99"	"Mn CDL99"	"Fe CDL99"	"Zr CDL99"	"SiO2 CDL99"	"Na2O CDL99"	"Al2O3 CDL99"	"Nb2O5 CDL99"	"SnO2 CDL99"	"WO3 CDL99"	"Ta2O5 CDL99"	"TiO2 CDL99"	"MnO CDL99"	"FeO CDL99"	"ZrO2 CDL99"	"Si %ERR "	"Na %ERR "	"Al %ERR "	"Nb %ERR "	"Sn %ERR "	" W %ERR "	"Ta %ERR "	"Ti %ERR "	"Mn %ERR "	"Fe %ERR "	"Zr %ERR "	"   X-POS"	"   Y-POS"	"   Z-POS"	" RELDIST"	"BEAMCURR"	"Si STD_NUM"	"Na STD_NUM"	"Al STD_NUM"	"Nb STD_NUM"	"Sn STD_NUM"	"W STD_NUM"	"Ta STD_NUM"	"Ti STD_NUM"	"Mn STD_NUM"	"Fe STD_NUM"	"Zr STD_NUM"	"Si STD_NAM"	"Na STD_NAM"	"Al STD_NAM"	"Nb STD_NAM"	"Sn STD_NAM"	"W STD_NAM"	"Ta STD_NAM"	"Ti STD_NAM"	"Mn STD_NAM"	"Fe STD_NAM"	"Zr STD_NAM"
"BT-twinsector"	2	 40.0000	 20.0000	 80.0000	 .000000	329	 .000000	 .000000	 .000000	 .186871	 77.3385	 .000000	 .230255	 .125790	 .000000	 .111660	 .008474	 21.1016	 99.1031	 .000000	 .000000	 .000000	 .267327	 98.1897	 .000000	 .281155	 .209824	 .000000	 .143650	 .011447	 .000000	 99.1031	 .000000	 .000000	 .000000	 .101665	 32.9349	 .000000	 .064318	 .132734	 .000000	 .101058	 .004695	 66.6606	 .000000	 .000000	 .000000	 .152851	 99.0333	 .000000	 .096700	 .399125	 .000000	 .303877	 .014119	 .000000	 100.000	 2.00000	O	 .000000	 .000000	 .000000	 .003050	 .988136	 .000000	 .001930	 .003982	 .000000	 .003032	 .000141	 2.00000	 .008624	 .014406	 .004155	 .009516	 .011633	 .027163	 .022820	 .005866	 .009608	 .008977	 .008584	 .018449	 .019420	 .007851	 .013613	 .014769	 .034255	 .027864	 .009785	 .012406	 .011549	 .011595	 -421.40	 -26.503	 -11.463	 4.08070	 .084157	 -60.684	 7.29007	 3.50793	 -49.472	 6.24255	 72.0027	 27.7637	 13.5500	 13.0700	 2709.88	 79.8400	214	334	319	303	301	332	333	140	335	126	503	"Wollastonite"	"Jadeite"	"Corundum"	"CaNb2O6"	"Cassiterite"	"Scheelite"	"Manganotantalite"	"Rutile"	"Mn"	"Magnetite"	"Zr"
"BT-twinsector"	2	 40.0000	 20.0000	 80.0000	 .000000	330	 .000000	 .000000	 .000000	 .070345	 77.6110	 .000000	 .179681	 .083688	 .013234	 .047411	 .000000	 21.0680	 99.0734	 .000000	 .000000	 .000000	 .100632	 98.5356	 .000000	 .219401	 .139596	 .017089	 .060994	 .000000	 .000002	 99.0734	 .000000	 .000000	 .000000	 .038333	 33.1047	 .000000	 .050272	 .088452	 .012196	 .042979	 .000000	 66.6630	 .000000	 .000000	 .000000	 .057570	 99.4355	 .000000	 .075501	 .265680	 .036632	 .129096	 .000000	 .000000	 100.000	 2.00000	O	 .000000	 .000000	 .000000	 .001150	 .993196	 .000000	 .001508	 .002654	 .000366	 .001289	 .000000	 2.00000	 .008636	 .014419	 .004158	 .009519	 .011635	 .027170	 .022826	 .005871	 .009613	 .008981	 .008587	 .018476	 .019437	 .007857	 .013617	 .014772	 .034264	 .027872	 .009793	 .012412	 .011554	 .011599	 -51.725	 -32.508	 -10.274	 10.0615	 .083979	 -148.83	 9.25698	 5.16261	 52.0525	 13.9585	 -104.42	 27.7538	 13.5482	 13.0700	 2719.96	 79.8300	214	334	319	303	301	332	333	140	335	126	503	"Wollastonite"	"Jadeite"	"Corundum"	"CaNb2O6"	"Cassiterite"	"Scheelite"	"Manganotantalite"	"Rutile"	"Mn"	"Magnetite"	"Zr"
"BT-twinsector"	2	 40.0000	 20.0000	 80.0000	 .000000	331	 .000000	 .000000	 .000000	 .194197	 76.9166	 .000000	 .433351	 .042276	 .000000	 .153979	 .000000	 20.9892	 98.7296	 .000000	 .000000	 .000000	 .277807	 97.6540	 .000000	 .529147	 .070520	 .000000	 .198094	 .000000	 -.00001	 98.7296	 .000000	 .000000	 .000000	 .106212	 32.9292	 .000000	 .121692	 .044848	 .000000	 .140100	 .000000	 66.6580	 .000000	 .000000	 .000000	 .159823	 99.1005	 .000000	 .183116	 .134969	 .000000	 .421630	 .000000	 .000000	 100.000	 2.00000	O	 .000000	 .000000	 .000000	 .003187	 .988005	 .000000	 .003651	 .001346	 .000000	 .004204	 .000000	 2.00000	 .008653	 .014412	 .004157	 .009533	 .011653	 .027183	 .022837	 .005872	 .009615	 .008983	 .008600	 .018512	 .019427	 .007855	 .013637	 .014795	 .034280	 .027885	 .009795	 .012415	 .011557	 .011618	 -135.20	 -32.387	 -11.072	 3.95012	 .084438	 -29.759	 4.01798	 9.99482	 -42.178	 4.67480	 -55.667	 27.7439	 13.5465	 13.0700	 2729.99	 79.8200	214	334	319	303	301	332	333	140	335	126	503	"Wollastonite"	"Jadeite"	"Corundum"	"CaNb2O6"	"Cassiterite"	"Scheelite"	"Manganotantalite"	"Rutile"	"Mn"	"Magnetite"	"Zr"
"BT-twinsector"	2	 40.0000	 20.0000	 80.0000	 .000000	332	 .000000	 .000000	 .000000	 .183364	 77.5376	 .000000	 .194986	 .047429	 .000000	 .115890	 .000000	 21.0918	 99.1711	 .000000	 .000000	 .000000	 .262310	 98.4425	 .000000	 .238089	 .079115	 .000000	 .149093	 .000000	 .000006	 99.1711	 .000000	 .000000	 .000000	 .099798	 33.0333	 .000000	 .054488	 .050069	 .000000	 .104930	 .000000	 66.6574	 .000000	 .000000	 .000000	 .150003	 99.3022	 .000000	 .081899	 .150513	 .000000	 .315434	 .000000	 .000000	 100.000	 2.00000	O	 .000000	 .000000	 .000000	 .002994	 .991137	 .000000	 .001635	 .001502	 .000000	 .003148	 .000000	 2.00000	 .008633	 .014411	 .004157	 .009519	 .011638	 .027170	 .022826	 .005870	 .009611	 .008980	 .008587	 .018468	 .019426	 .007855	 .013617	 .014776	 .034264	 .027871	 .009791	 .012410	 .011553	 .011600	 -141.72	 -50.936	 -10.876	 4.15110	 .084051	 -85.055	 8.55483	 8.93107	 -41.880	 6.03602	 -463.58	 27.7341	 13.5448	 13.0700	 2739.94	 79.8200	214	334	319	303	301	332	333	140	335	126	503	"Wollastonite"	"Jadeite"	"Corundum"	"CaNb2O6"	"Cassiterite"	"Scheelite"	"Manganotantalite"	"Rutile"	"Mn"	"Magnetite"	"Zr"
"BT-twinsector"	2	 40.0000	 20.0000	 80.0000	 .000000	333	 .000000	 .000000	 .000000	 .207539	 77.4253	 .000000	 .307445	 .000224	 .000457	 .137724	 .000000	 21.0717	 99.1504	 .000000	 .000000	 .000000	 .296894	 98.2999	 .000000	 .375408	 .000374	 .000590	 .177182	 .000000	 -.00001	 99.1504	 .000000	 .000000	 .000000	 .113066	 33.0174	 .000000	 .085998	 .000237	 .000421	 .124820	 .000000	 66.6581	 .000000	 .000000	 .000000	 .170062	 99.3231	 .000000	 .129350	 .000714	 .001265	 .375484	 .000000	 .000000	 100.000	 2.00000	O	 .000000	 .000000	 .000000	 .003392	 .990648	 .000000	 .002580	 .000007	 .000013	 .003745	 .000000	 2.00000	 .008647	 .014412	 .004158	 .009527	 .011648	 .027179	 .022833	 .005872	 .009614	 .008983	 .008595	 .018499	 .019427	 .007857	 .013629	 .014789	 .034275	 .027881	 .009796	 .012414	 .011556	 .011610	 -248.98	 -15.727	 -12.894	 3.72308	 .084138	 -54.887	 5.53951	 1837.78	 1488.49	 5.16446	 -48.352	 27.7242	 13.5431	 13.0700	 2749.99	 79.8200	214	334	319	303	301	332	333	140	335	126	503	"Wollastonite"	"Jadeite"	"Corundum"	"CaNb2O6"	"Cassiterite"	"Scheelite"	"Manganotantalite"	"Rutile"	"Mn"	"Magnetite"	"Zr"
"BT-twinsector"	2	 40.0000	 20.0000	 80.0000	 .000000	334	 .000000	 .000000	 .000000	 .183030	 77.6527	 .000000	 .243095	 .000000	 .000000	 .122875	 .000888	 21.1040	 99.3066	 .000000	 .000000	 .000000	 .261833	 98.5886	 .000000	 .296833	 .000000	 .000000	 .158078	 .001199	 .000000	 99.3066	 .000000	 .000000	 .000000	 .099560	 33.0634	 .000000	 .067893	 .000000	 .000000	 .111190	 .000492	 66.6575	 .000000	 .000000	 .000000	 .149675	 99.4125	 .000000	 .102068	 .000000	 .000000	 .334319	 .001479	 .000000	 100.000	 2.00000	O	 .000000	 .000000	 .000000	 .002987	 .992037	 .000000	 .002037	 .000000	 .000000	 .003336	 .000015	 2.00000	 .008644	 .014413	 .004159	 .009524	 .011645	 .027178	 .022832	 .005873	 .009614	 .008983	 .008593	 .018492	 .019428	 .007858	 .013625	 .014785	 .034274	 .027879	 .009796	 .012414	 .011556	 .011607	 -99.938	 -144.21	 -11.124	 4.16002	 .084002	 -34.111	 6.92475	 -21.966	 -109.40	 5.72463	 683.703	 27.7144	 13.5414	 13.0700	 2759.94	 79.8100	214	334	319	303	301	332	333	140	335	126	503	"Wollastonite"	"Jadeite"	"Corundum"	"CaNb2O6"	"Cassiterite"	"Scheelite"	"Manganotantalite"	"Rutile"	"Mn"	"Magnetite"	"Zr"
"BT-twinsector"	2	 40.0000	 20.0000	 80.0000	 .000000	335	 .000000	 .000000	 .000000	 .119236	 77.8064	 .000000	 .050849	 .000000	 .000000	 .094961	 .000000	 21.0672	 99.1386	 .000000	 .000000	 .000000	 .170572	 98.7838	 .000000	 .062090	 .000000	 .000000	 .122167	 .000000	 .000000	 99.1386	 .000000	 .000000	 .000000	 .064966	 33.1836	 .000000	 .014225	 .000000	 .000000	 .086073	 .000000	 66.6512	 .000000	 .000000	 .000000	 .097519	 99.6227	 .000000	 .021353	 .000000	 .000000	 .258407	 .000000	 .000000	 100.000	 2.00000	O	 .000000	 .000000	 .000000	 .001949	 .995738	 .000000	 .000427	 .000000	 .000000	 .002583	 .000000	 2.00000	 .008632	 .014418	 .004160	 .009516	 .011635	 .027172	 .022827	 .005872	 .009613	 .008982	 .008585	 .018466	 .019435	 .007861	 .013613	 .014772	 .034266	 .027873	 .009795	 .012413	 .011556	 .011596	 -451.72	 -132.73	 -12.483	 6.13182	 .083884	 -32.540	 31.9148	 -12.377	 -232.78	 7.24875	 -39.009	 27.7045	 13.5397	 13.0700	 2769.98	 79.7900	214	334	319	303	301	332	333	140	335	126	503	"Wollastonite"	"Jadeite"	"Corundum"	"CaNb2O6"	"Cassiterite"	"Scheelite"	"Manganotantalite"	"Rutile"	"Mn"	"Magnetite"	"Zr"
"BT-twinsector"	2	 40.0000	 20.0000	 80.0000	 .000000	336	 .000000	 .000000	 .000000	 .213782	 77.5261	 .000000	 .190949	 .000000	 .004011	 .141309	 .003026	 21.0788	 99.1580	 .000000	 .000000	 .000000	 .305824	 98.4280	 .000000	 .233160	 .000000	 .005179	 .181793	 .004088	 -.00001	 99.1580	 .000000	 .000000	 .000000	 .116415	 33.0458	 .000000	 .053388	 .000000	 .003694	 .128012	 .001678	 66.6511	 .000000	 .000000	 .000000	 .174986	 99.3438	 .000000	 .080249	 .000000	 .011105	 .384836	 .005046	 .000000	 100.000	 2.00000	O	 .000000	 .000000	 .000000	 .003493	 .991604	 .000000	 .001602	 .000000	 .000111	 .003841	 .000050	 2.00000	 .008636	 .014408	 .004158	 .009522	 .011643	 .027176	 .022830	 .005872	 .009612	 .008982	 .008590	 .018476	 .019421	 .007857	 .013621	 .014782	 .034271	 .027877	 .009794	 .012412	 .011555	 .011604	 -54.214	 -45.184	 -11.867	 3.62570	 .084081	 -29.492	 8.73094	 -17.630	 170.051	 5.04683	 200.884	 27.6947	 13.5379	 13.0700	 2779.94	 79.7900	214	334	319	303	301	332	333	140	335	126	503	"Wollastonite"	"Jadeite"	"Corundum"	"CaNb2O6"	"Cassiterite"	"Scheelite"	"Manganotantalite"	"Rutile"	"Mn"	"Magnetite"	"Zr"
"BT-twinsector"	2	 40.0000	 20.0000	 80.0000	 .000000	337	 .000000	 .000000	 .000000	 .187848	 77.9853	 .000000	 .000000	 .000000	 .003826	 .116408	 .000000	 21.1410	 99.4344	 .000000	 .000000	 .000000	 .268725	 99.0109	 .000000	 .000000	 .000000	 .004940	 .149758	 .000000	 -.00001	 99.4344	 .000000	 .000000	 .000000	 .101986	 33.1419	 .000000	 .000000	 .000000	 .003513	 .105138	 .000000	 66.6475	 .000000	 .000000	 .000000	 .153125	 99.5206	 .000000	 .000000	 .000000	 .010548	 .315716	 .000000	 .000000	 100.000	 2.00000	O	 .000000	 .000000	 .000000	 .003060	 .994544	 .000000	 .000000	 .000000	 .000105	 .003155	 .000000	 2.00000	 .008621	 .014408	 .004159	 .009511	 .011631	 .027166	 .022822	 .005870	 .009610	 .008980	 .008580	 .018443	 .019422	 .007858	 .013606	 .014767	 .034259	 .027867	 .009791	 .012408	 .011553	 .011590	 -543.09	 -22.420	 -11.425	 4.05986	 .083792	 -78.948	 -22.014	 -37.769	 178.195	 6.01171	 -900.25	 27.6848	 13.5362	 13.0700	 2790.00	 79.7900	214	334	319	303	301	332	333	140	335	126	503	"Wollastonite"	"Jadeite"	"Corundum"	"CaNb2O6"	"Cassiterite"	"Scheelite"	"Manganotantalite"	"Rutile"	"Mn"	"Magnetite"	"Zr"
"BT-twinsector"	2	 40.0000	 20.0000	 80.0000	 .000000	338	 .000000	 .000000	 .000000	 .363957	 77.4406	 .000000	 .189974	 .000000	 .003801	 .204364	 .001374	 21.1376	 99.3416	 .000000	 .000000	 .000000	 .520656	 98.3193	 .000000	 .231970	 .000000	 .004908	 .262914	 .001856	 .000002	 99.3416	 .000000	 .000000	 .000000	 .197626	 32.9148	 .000000	 .052964	 .000000	 .003490	 .184604	 .000760	 66.6457	 .000000	 .000000	 .000000	 .297369	 99.0546	 .000000	 .079695	 .000000	 .010503	 .555552	 .002287	 .000000	 100.000	 2.00000	O	 .000000	 .000000	 .000000	 .005931	 .987755	 .000000	 .001589	 .000000	 .000105	 .005540	 .000023	 2.00000	 .008624	 .014393	 .004156	 .009518	 .011642	 .027172	 .022826	 .005868	 .009608	 .008979	 .008587	 .018449	 .019401	 .007853	 .013616	 .014781	 .034266	 .027872	 .009788	 .012406	 .011551	 .011600	 -98.434	 -29.486	 -12.827	 2.30643	 .084165	 -45.041	 8.77265	 -15.643	 179.347	 3.64776	 441.590	 27.6750	 13.5345	 13.0700	 2799.94	 79.7800	214	334	319	303	301	332	333	140	335	126	503	"Wollastonite"	"Jadeite"	"Corundum"	"CaNb2O6"	"Cassiterite"	"Scheelite"	"Manganotantalite"	"Rutile"	"Mn"	"Magnetite"	"Zr"
"BT-twinsector"	2	 40.0000	 20.0000	 80.0000	 .000000	339	 .000000	 .000000	 .000000	 .377601	 77.3379	 .000000	 .218436	 .000000	 .000000	 .197590	 .012459	 21.1229	 99.2669	 .000000	 .000000	 .000000	 .540175	 98.1889	 .000000	 .266723	 .000000	 .000000	 .254199	 .016830	 .000002	 99.2669	 .000000	 .000000	 .000000	 .205195	 32.8969	 .000000	 .060946	 .000000	 .000000	 .178625	 .006896	 66.6515	 .000000	 .000000	 .000000	 .308884	 99.0408	 .000000	 .091744	 .000000	 .000000	 .537776	 .020761	 .000000	 100.000	 2.00000	O	 .000000	 .000000	 .000000	 .006157	 .987131	 .000000	 .001829	 .000000	 .000000	 .005360	 .000207	 2.00000	 .008625	 .014389	 .004155	 .009519	 .011644	 .027171	 .022826	 .005868	 .009608	 .008979	 .008588	 .018452	 .019396	 .007852	 .013618	 .014783	 .034265	 .027872	 .009789	 .012406	 .011551	 .011601	 -67.731	 -18.524	 -11.114	 2.23813	 .084226	 -51.383	 7.66988	 -449.64	 -43.040	 3.75532	 49.1507	 27.6651	 13.5328	 13.0700	 2809.98	 79.7900	214	334	319	303	301	332	333	140	335	126	503	"Wollastonite"	"Jadeite"	"Corundum"	"CaNb2O6"	"Cassiterite"	"Scheelite"	"Manganotantalite"	"Rutile"	"Mn"	"Magnetite"	"Zr"
"BT-twinsector"	2	 40.0000	 20.0000	 80.0000	 .000000	340	 .000595	 .000000	 .000000	 .502265	 77.1078	 .000000	 .138162	 .000000	 .002411	 .266638	 .001980	 21.1143	 99.1341	 .001273	 .000000	 .000000	 .718512	 97.8968	 .000000	 .168704	 .000000	 .003113	 .343029	 .002674	 -.00001	 99.1341	 .001070	 .000000	 .000000	 .272993	 32.8055	 .000000	 .038556	 .000000	 .002216	 .241093	 .001096	 66.6375	 .003221	 .000000	 .000000	 .411051	 98.7917	 .000000	 .058055	 .000000	 .006674	 .726037	 .003300	 .000000	 100.000	 2.00000	O	 .000032	 .000000	 .000000	 .008193	 .984596	 .000000	 .001157	 .000000	 .000067	 .007236	 .000033	 2.00000	 .008605	 .014377	 .004153	 .009511	 .011636	 .027161	 .022816	 .005863	 .009602	 .008974	 .008580	 .018409	 .019379	 .007847	 .013606	 .014773	 .034252	 .027860	 .009780	 .012398	 .011545	 .011590	 1007.96	 -20.791	 -10.979	 1.78041	 .084365	 -68.833	 11.9406	 -16.144	 282.094	 2.91010	 306.449	 27.6553	 13.5311	 13.0700	 2819.92	 79.7900	214	334	319	303	301	332	333	140	335	126	503	"Wollastonite"	"Jadeite"	"Corundum"	"CaNb2O6"	"Cassiterite"	"Scheelite"	"Manganotantalite"	"Rutile"	"Mn"	"Magnetite"	"Zr"
"BT-twinsector"	2	 40.0000	 20.0000	 80.0000	 .000000	341	 .000000	 .000000	 .000000	 .753015	 76.6414	 .000000	 .229096	 .000000	 .019990	 .338949	 .001650	 21.1416	 99.1257	 .000000	 .000000	 .000000	 1.07722	 97.3047	 .000000	 .279740	 .000000	 .025812	 .436057	 .002229	 -.00001	 99.1257	 .000000	 .000000	 .000000	 .408751	 32.5648	 .000000	 .063850	 .000000	 .018350	 .306079	 .000912	 66.6373	 .000000	 .000000	 .000000	 .616956	 98.3046	 .000000	 .096374	 .000000	 .055394	 .923972	 .002753	 .000000	 100.000	 2.00000	O	 .000000	 .000000	 .000000	 .012268	 .977374	 .000000	 .001916	 .000000	 .000551	 .009186	 .000027	 2.00000	 .008593	 .014355	 .004148	 .009510	 .011640	 .027156	 .022812	 .005858	 .009597	 .008970	 .008579	 .018383	 .019350	 .007838	 .013605	 .014778	 .034246	 .027854	 .009772	 .012392	 .011540	 .011589	 -54.664	 -14.948	 -11.230	 1.31030	 .084692	 -47.980	 7.32340	 -27.249	 34.6515	 2.38958	 367.601	 27.6454	 13.5294	 13.0700	 2829.98	 79.7900	214	334	319	303	301	332	333	140	335	126	503	"Wollastonite"	"Jadeite"	"Corundum"	"CaNb2O6"	"Cassiterite"	"Scheelite"	"Manganotantalite"	"Rutile"	"Mn"	"Magnetite"	"Zr"
"BT-twinsector"	2	 40.0000	 20.0000	 80.0000	 .000000	342	 .000000	 .000000	 .000000	 .223935	 77.5339	 .000000	 .042097	 .000000	 .000000	 .199113	 .000000	 21.0667	 99.0657	 .000000	 .000000	 .000000	 .320349	 98.4378	 .000000	 .051403	 .000000	 .000000	 .256158	 .000000	 .000004	 99.0657	 .000000	 .000000	 .000000	 .121973	 33.0570	 .000000	 .011773	 .000000	 .000000	 .180420	 .000000	 66.6288	 .000000	 .000000	 .000000	 .183119	 99.2575	 .000000	 .017675	 .000000	 .000000	 .541733	 .000000	 .000000	 100.000	 2.00000	O	 .000000	 .000000	 .000000	 .003661	 .992274	 .000000	 .000353	 .000000	 .000000	 .005416	 .000000	 2.00000	 .008618	 .014394	 .004158	 .009513	 .011632	 .027166	 .022821	 .005868	 .009607	 .008978	 .008582	 .018437	 .019403	 .007856	 .013608	 .014768	 .034259	 .027866	 .009789	 .012405	 .011551	 .011593	 -230.54	 -31.049	 -14.802	 3.47870	 .084062	 -73.608	 38.4743	 -19.062	 -38.015	 3.73061	 -60.419	 27.6356	 13.5276	 13.0700	 2839.94	 79.7800	214	334	319	303	301	332	333	140	335	126	503	"Wollastonite"	"Jadeite"	"Corundum"	"CaNb2O6"	"Cassiterite"	"Scheelite"	"Manganotantalite"	"Rutile"	"Mn"	"Magnetite"	"Zr"
"BT-twinsector"	2	 40.0000	 20.0000	 80.0000	 .000000	343	 .000000	 .000000	 .000000	 .188985	 77.5322	 .000000	 .108240	 .000000	 .009630	 .141193	 .000000	 21.0520	 99.0322	 .000000	 .000000	 .000000	 .270351	 98.4356	 .000000	 .132167	 .000000	 .012435	 .181644	 .000000	 -.00001	 99.0322	 .000000	 .000000	 .000000	 .103031	 33.0865	 .000000	 .030298	 .000000	 .008879	 .128055	 .000000	 66.6432	 .000000	 .000000	 .000000	 .154747	 99.3884	 .000000	 .045506	 .000000	 .026671	 .384664	 .000000	 .000000	 100.000	 2.00000	O	 .000000	 .000000	 .000000	 .003092	 .992944	 .000000	 .000909	 .000000	 .000266	 .003843	 .000000	 2.00000	 .008629	 .014395	 .004159	 .009518	 .011638	 .027171	 .022826	 .005871	 .009609	 .008980	 .008587	 .018461	 .019404	 .007857	 .013615	 .014775	 .034265	 .027871	 .009793	 .012408	 .011553	 .011600	 -14166.	 -13.427	 -10.812	 4.04074	 .084060	 -45.625	 15.1604	 -18.813	 71.2356	 5.04985	 -73.046	 27.6257	 13.5259	 13.0700	 2849.99	 79.7900	214	334	319	303	301	332	333	140	335	126	503	"Wollastonite"	"Jadeite"	"Corundum"	"CaNb2O6"	"Cassiterite"	"Scheelite"	"Manganotantalite"	"Rutile"	"Mn"	"Magnetite"	"Zr"
"BT-twinsector"	2	 40.0000	 20.0000	 80.0000	 .000000	344	 .000000	 .000000	 .000000	 .145259	 77.7510	 .000000	 .000000	 .000000	 .000000	 .174519	 .014865	 21.0802	 99.1659	 .000000	 .000000	 .000000	 .207800	 98.7135	 .000000	 .000000	 .000000	 .000000	 .224518	 .020080	  .00000	 99.1659	 .000000	 .000000	 .000000	 .079067	 33.1275	 .000000	 .000000	 .000000	 .000000	 .158030	 .008241	 66.6272	 .000000	 .000000	 .000000	 .118601	 99.3826	 .000000	 .000000	 .000000	 .000000	 .474089	 .024723	 .000000	 100.000	 2.00000	O	 .000000	 .000000	 .000000	 .002373	 .994414	 .000000	 .000000	 .000000	 .000000	 .004744	 .000247	 2.00000	 .008625	 .014405	 .004162	 .009518	 .011638	 .027184	 .022836	 .005873	 .009614	 .008985	 .008588	 .018452	 .019418	 .007863	 .013617	 .014776	 .034282	 .027885	 .009797	 .012414	 .011559	 .011601	 -322.40	 -21.638	 -13.374	 5.11929	 .083980	 -33.339	 -15.724	 -14.538	 -33.137	 4.18756	 41.2738	 27.6159	 13.5242	 13.0700	 2859.92	 79.6700	214	334	319	303	301	332	333	140	335	126	503	"Wollastonite"	"Jadeite"	"Corundum"	"CaNb2O6"	"Cassiterite"	"Scheelite"	"Manganotantalite"	"Rutile"	"Mn"	"Magnetite"	"Zr"
"BT-twinsector"	2	 40.0000	 20.0000	 80.0000	 .000000	345	 .000000	 .000000	 .000000	 .095089	 78.0841	 .000000	 .000000	 .000000	 .000000	 .129559	 .000000	 21.1303	 99.4390	 .000000	 .000000	 .000000	 .136029	 99.1363	 .000000	 .000000	 .000000	 .000000	 .166677	 .000000	  .00000	 99.4390	 .000000	 .000000	 .000000	 .051643	 33.1951	 .000000	 .000000	 .000000	 .000000	 .117056	 .000000	 66.6363	 .000000	 .000000	 .000000	 .077454	 99.5714	 .000000	 .000000	 .000000	 .000000	 .351118	 .000000	 .000000	 100.000	 2.00000	O	 .000000	 .000000	 .000000	 .001550	 .996306	 .000000	 .000000	 .000000	 .000000	 .003513	 .000000	 2.00000	 .008632	 .014407	 .004163	 .009519	 .011638	 .027185	 .022837	 .005875	 .009615	 .008986	 .008589	 .018466	 .019421	 .007865	 .013618	 .014776	 .034282	 .027885	 .009800	 .012415	 .011560	 .011602	 -83.241	 -29.494	 -11.085	 7.57067	 .083774	 -48.960	 -29.518	 -11.697	 -23.697	 5.45928	 -131.20	 27.6060	 13.5225	 13.0705	 2869.97	 79.6900	214	334	319	303	301	332	333	140	335	126	503	"Wollastonite"	"Jadeite"	"Corundum"	"CaNb2O6"	"Cassiterite"	"Scheelite"	"Manganotantalite"	"Rutile"	"Mn"	"Magnetite"	"Zr"
"BT-twinsector"	2	 40.0000	 20.0000	 80.0000	 .000000	346	 .000000	 .000000	 .000000	 .310375	 77.3713	 .000000	 .074821	 .000000	 .000000	 .199120	 .003093	 21.0684	 99.0271	 .000000	 .000000	 .000000	 .444005	 98.2314	 .000000	 .091361	 .000000	 .000000	 .256168	 .004178	 .000000	 99.0271	 .000000	 .000000	 .000000	 .169066	 32.9897	 .000000	 .020926	 .000000	 .000000	 .180438	 .001716	 66.6382	 .000000	 .000000	 .000000	 .254106	 99.1669	 .000000	 .031452	 .000000	 .000000	 .542396	 .005158	 .000000	 100.000	 2.00000	O	 .000000	 .000000	 .000000	 .005074	 .990113	 .000000	 .000628	 .000000	 .000000	 .005415	 .000051	 2.00000	 .008619	 .014386	 .004158	 .009517	 .011639	 .027176	 .022829	 .005870	 .009609	 .008981	 .008587	 .018440	 .019392	 .007856	 .013614	 .014778	 .034271	 .027876	 .009791	 .012407	 .011554	 .011599	 -3608.0	 -23.686	 -12.925	 2.63204	 .084207	 -53.214	 21.7937	 -22.486	 -61.642	 3.73154	 196.486	 27.5962	 13.5208	 13.0705	 2879.91	 79.7200	214	334	319	303	301	332	333	140	335	126	503	"Wollastonite"	"Jadeite"	"Corundum"	"CaNb2O6"	"Cassiterite"	"Scheelite"	"Manganotantalite"	"Rutile"	"Mn"	"Magnetite"	"Zr"
"BT-twinsector"	2	 40.0000	 20.0000	 80.0000	 .000000	347	 .000000	 .000000	 .000000	 .327825	 77.4858	 .000000	 .074337	 .000000	 .000000	 .233296	 .000000	 21.1154	 99.2366	 .000000	 .000000	 .000000	 .468968	 98.3768	 .000000	 .090769	 .000000	 .000000	 .300135	 .000000	 .000000	 99.2366	 .000000	 .000000	 .000000	 .178150	 32.9607	 .000000	 .020741	 .000000	 .000000	 .210909	 .000000	 66.6295	 .000000	 .000000	 .000000	 .267726	 99.0672	 .000000	 .031170	 .000000	 .000000	 .633912	 .000000	 .000000	 100.000	 2.00000	O	 .000000	 .000000	 .000000	 .005347	 .989372	 .000000	 .000623	 .000000	 .000000	 .006331	 .000000	 2.00000	 .008616	 .014381	 .004157	 .009515	 .011638	 .027173	 .022826	 .005869	 .009607	 .008979	 .008585	 .018432	 .019385	 .007855	 .013612	 .014775	 .034267	 .027872	 .009789	 .012404	 .011551	 .011597	 -144.75	 -18.460	 -13.979	 2.51414	 .084142	 -65.951	 21.9309	 -15.720	 -53.537	 3.25774	 -33.429	 27.5863	 13.5191	 13.0705	 2889.97	 79.7300	214	334	319	303	301	332	333	140	335	126	503	"Wollastonite"	"Jadeite"	"Corundum"	"CaNb2O6"	"Cassiterite"	"Scheelite"	"Manganotantalite"	"Rutile"	"Mn"	"Magnetite"	"Zr"
"BT-twinsector"	2	 40.0000	 20.0000	 80.0000	 .000000	348	 .001445	 .000000	 .000000	 .182926	 77.4667	 .000000	 .122270	 .000000	 .002870	 .122426	 .000000	 21.0291	 98.9277	 .003092	 .000000	 .000000	 .261684	 98.3524	 .000000	 .149298	 .000000	 .003706	 .157500	 .000000	  .00000	 98.9277	 .002610	 .000000	 .000000	 .099848	 33.0984	 .000000	 .034267	 .000000	 .002649	 .111168	 .000000	 66.6511	 .007841	 .000000	 .000000	 .150003	 99.4487	 .000000	 .051479	 .000000	 .007960	 .334019	 .000000	 .000000	 100.000	 2.00000	O	 .000078	 .000000	 .000000	 .002996	 .993184	 .000000	 .001028	 .000000	 .000080	 .003336	 .000000	 2.00000	 .008634	 .014389	 .004159	 .009521	 .011642	 .027178	 .022831	 .005873	 .009611	 .008982	 .008592	 .018472	 .019396	 .007859	 .013621	 .014781	 .034273	 .027878	 .009797	 .012410	 .011556	 .011605	 416.462	 -22.125	 -11.428	 4.16101	 .084114	 -28.278	 13.4601	 -14.972	 237.326	 5.74387	 -715.50	 27.5765	 13.5174	 13.0705	 2899.92	 79.7600	214	334	319	303	301	332	333	140	335	126	503	"Wollastonite"	"Jadeite"	"Corundum"	"CaNb2O6"	"Cassiterite"	"Scheelite"	"Manganotantalite"	"Rutile"	"Mn"	"Magnetite"	"Zr"
"BT-twinsector"	2	 40.0000	 20.0000	 80.0000	 .000000	349	 .000000	 .000000	 .000000	 .247739	 77.3809	 .000000	 .075553	 .000000	 .000000	 .145818	 .000000	 21.0278	 98.8778	 .000000	 .000000	 .000000	 .354402	 98.2435	 .000000	 .092255	 .000000	 .000000	 .187594	 .000000	 .000006	 98.8778	 .000000	 .000000	 .000000	 .135229	 33.0626	 .000000	 .021175	 .000000	 .000000	 .132412	 .000000	 66.6486	 .000000	 .000000	 .000000	 .203209	 99.3670	 .000000	 .031819	 .000000	 .000000	 .397954	 .000000	 .000000	 100.000	 2.00000	O	 .000000	 .000000	 .000000	 .004058	 .992147	 .000000	 .000635	 .000000	 .000000	 .003973	 .000000	 2.00000	 .008624	 .014382	 .004158	 .009516	 .011638	 .027171	 .022825	 .005871	 .009608	 .008980	 .008587	 .018450	 .019386	 .007856	 .013614	 .014776	 .034264	 .027870	 .009793	 .012406	 .011552	 .011599	 -891.90	 -62.538	 -11.600	 3.18799	 .084162	 -44.523	 21.5817	 -33.226	 -60.492	 4.90630	 -457.25	 27.5666	 13.5156	 13.0705	 2909.97	 79.7700	214	334	319	303	301	332	333	140	335	126	503	"Wollastonite"	"Jadeite"	"Corundum"	"CaNb2O6"	"Cassiterite"	"Scheelite"	"Manganotantalite"	"Rutile"	"Mn"	"Magnetite"	"Zr"
"BT-twinsector"	2	 40.0000	 20.0000	 80.0000	 .000000	350	 .000000	 .000000	 .000000	 .424807	 76.4641	 .000000	 .330550	 .000000	 .009213	 .238022	 .000000	 20.9423	 98.4090	 .000000	 .000000	 .000000	 .607705	 97.0796	 .000000	 .403620	 .000000	 .011896	 .306214	 .000000	 .000006	 98.4090	 .000000	 .000000	 .000000	 .232818	 32.8028	 .000000	 .093015	 .000000	 .008539	 .217013	 .000000	 66.6458	 .000000	 .000000	 .000000	 .350721	 98.8296	 .000000	 .140119	 .000000	 .025725	 .653823	 .000000	 .000000	 100.000	 2.00000	O	 .000000	 .000000	 .000000	 .006987	 .984393	 .000000	 .002791	 .000000	 .000256	 .006512	 .000000	 2.00000	 .008630	 .014363	 .004154	 .009526	 .011651	 .027174	 .022827	 .005868	 .009605	 .008978	 .008596	 .018463	 .019361	 .007849	 .013627	 .014792	 .034268	 .027874	 .009788	 .012403	 .011550	 .011611	 -72.356	 -16.863	 -11.564	 2.03573	 .084743	 -49.914	 5.17266	 -15.975	 74.3994	 3.20190	 -126.85	 27.5568	 13.5139	 13.0705	 2919.91	 79.7900	214	334	319	303	301	332	333	140	335	126	503	"Wollastonite"	"Jadeite"	"Corundum"	"CaNb2O6"	"Cassiterite"	"Scheelite"	"Manganotantalite"	"Rutile"	"Mn"	"Magnetite"	"Zr"
"BT-twinsector"	2	 40.0000	 20.0000	 80.0000	 .000000	351	 .001252	 .000000	 .000000	 .205291	 77.5810	 .000000	 .098268	 .000000	 .000000	 .117313	 .000119	 21.0618	 99.0650	 .002677	 .000000	 .000000	 .293677	 98.4976	 .000000	 .119991	 .000000	 .000000	 .150923	 .000161	 .000002	 99.0650	 .002256	 .000000	 .000000	 .111887	 33.0975	 .000000	 .027499	 .000000	 .000000	 .106365	 .000066	 66.6544	 .006781	 .000000	 .000000	 .168120	 99.4639	 .000000	 .041319	 .000000	 .000000	 .319647	 .000199	 .000000	 100.000	 2.00000	O	 .000068	 .000000	 .000000	 .003357	 .993107	 .000000	 .000825	 .000000	 .000000	 .003192	 .000002	 2.00000	 .008629	 .014379	 .004158	 .009517	 .011638	 .027169	 .022824	 .005871	 .009607	 .008979	 .008588	 .018461	 .019382	 .007857	 .013615	 .014776	 .034262	 .027869	 .009794	 .012405	 .011552	 .011601	 480.610	 -26.492	 -11.465	 3.75557	 .084031	 -42.747	 16.6652	 -14.356	 -50.207	 5.96898	 5090.15	 27.5469	 13.5122	 13.0705	 2929.97	 79.8000	214	334	319	303	301	332	333	140	335	126	503	"Wollastonite"	"Jadeite"	"Corundum"	"CaNb2O6"	"Cassiterite"	"Scheelite"	"Manganotantalite"	"Rutile"	"Mn"	"Magnetite"	"Zr"
"BT-twinsector"	2	 40.0000	 20.0000	 80.0000	 .000000	352	 .000000	 .000000	 .000000	 .268498	 77.6166	 .000000	 .159201	 .000000	 .000000	 .162590	 .000000	 21.1236	 99.3304	 .000000	 .000000	 .000000	 .384098	 98.5428	 .000000	 .194394	 .000000	 .000000	 .209171	 .000000	 .000002	 99.3304	 .000000	 .000000	 .000000	 .145897	 33.0133	 .000000	 .044416	 .000000	 .000000	 .146975	 .000000	 66.6494	 .000000	 .000000	 .000000	 .219358	 99.2719	 .000000	 .066780	 .000000	 .000000	 .441957	 .000000	 .000000	 100.000	 2.00000	O	 .000000	 .000000	 .000000	 .004378	 .990656	 .000000	 .001333	 .000000	 .000000	 .004410	 .000000	 2.00000	 .008630	 .014372	 .004157	 .009520	 .011642	 .027172	 .022826	 .005871	 .009607	 .008979	 .008591	 .018462	 .019373	 .007855	 .013619	 .014781	 .034266	 .027871	 .009793	 .012404	 .011551	 .011604	 -140.73	 -44.583	 -15.243	 2.97621	 .084040	 -74.043	 10.4078	 -15.354	 -50.690	 4.45354	 -246.58	 27.5371	 13.5105	 13.0705	 2939.92	 79.7900	214	334	319	303	301	332	333	140	335	126	503	"Wollastonite"	"Jadeite"	"Corundum"	"CaNb2O6"	"Cassiterite"	"Scheelite"	"Manganotantalite"	"Rutile"	"Mn"	"Magnetite"	"Zr"
"BT-twinsector"	2	 40.0000	 20.0000	 80.0000	 .000000	353	 .000000	 .000000	 .000000	 .221461	 77.5357	 .000000	 .014967	 .000000	 .000000	 .152343	 .010592	 21.0504	 98.9854	 .000000	 .000000	 .000000	 .316809	 98.4400	 .000000	 .018275	 .000000	 .000000	 .195989	 .014307	  .00000	 98.9854	 .000000	 .000000	 .000000	 .120742	 33.0896	 .000000	 .004190	 .000000	 .000000	 .138174	 .005881	 66.6414	 .000000	 .000000	 .000000	 .181315	 99.3798	 .000000	 .006291	 .000000	 .000000	 .414985	 .017664	 .000000	 100.000	 2.00000	O	 .000000	 .000000	 .000000	 .003624	 .993063	 .000000	 .000126	 .000000	 .000000	 .004147	 .000177	 2.00000	 .008617	 .014371	 .004157	 .009511	 .011631	 .027160	 .022816	 .005869	 .009603	 .008976	 .008582	 .018435	 .019372	 .007854	 .013606	 .014767	 .034251	 .027859	 .009789	 .012400	 .011548	 .011593	 -74.659	 -27.877	 -12.766	 3.51187	 .084043	 -68.772	 107.610	 -13.691	 -80.949	 4.71696	 57.6926	 27.5272	 13.5088	 13.0705	 2949.95	 79.8100	214	334	319	303	301	332	333	140	335	126	503	"Wollastonite"	"Jadeite"	"Corundum"	"CaNb2O6"	"Cassiterite"	"Scheelite"	"Manganotantalite"	"Rutile"	"Mn"	"Magnetite"	"Zr"
"BT-twinsector"	2	 40.0000	 20.0000	 80.0000	 .000000	354	 .000000	 .000000	 .000000	 .288532	 77.6033	 .000000	 .032888	 .000000	 .000000	 .197818	 .000000	 21.1108	 99.2334	 .000000	 .000000	 .000000	 .412757	 98.5260	 .000000	 .040158	 .000000	 .000000	 .254492	 .000000	  .00000	 99.2334	 .000000	 .000000	 .000000	 .156843	 33.0204	 .000000	 .009179	 .000000	 .000000	 .178888	 .000000	 66.6347	 .000000	 .000000	 .000000	 .235626	 99.2131	 .000000	 .013790	 .000000	 .000000	 .537487	 .000000	 .000000	 100.000	 2.00000	O	 .000000	 .000000	 .000000	 .004708	 .991087	 .000000	 .000276	 .000000	 .000000	 .005369	 .000000	 2.00000	 .008612	 .014364	 .004156	 .009510	 .011631	 .027158	 .022814	 .005867	 .009601	 .008975	 .008582	 .018425	 .019362	 .007852	 .013605	 .014767	 .034249	 .027857	 .009786	 .012397	 .011546	 .011592	 -152.86	 -35.257	 -13.012	 2.79704	 .084021	 -58.054	 49.1426	 -18.595	 -60.083	 3.75038	 -87.374	 27.5174	 13.5071	 13.0705	 2959.89	 79.8100	214	334	319	303	301	332	333	140	335	126	503	"Wollastonite"	"Jadeite"	"Corundum"	"CaNb2O6"	"Cassiterite"	"Scheelite"	"Manganotantalite"	"Rutile"	"Mn"	"Magnetite"	"Zr"
"BT-twinsector"	2	 40.0000	 20.0000	 80.0000	 .000000	355	 .000000	 .000000	 .000000	 .231845	 77.4404	 .000000	 .067233	 .000000	 .007931	 .210764	 .000000	 21.0561	 99.0142	 .000000	 .000000	 .000000	 .331664	 98.3190	 .000000	 .082096	 .000000	 .010241	 .271148	 .000000	 .000000	 99.0142	 .000000	 .000000	 .000000	 .126337	 33.0318	 .000000	 .018811	 .000000	 .007309	 .191063	 .000000	 66.6247	 .000000	 .000000	 .000000	 .189680	 99.1864	 .000000	 .028242	 .000000	 .021947	 .573715	 .000000	 .000000	 100.000	 2.00000	O	 .000000	 .000000	 .000000	 .003793	 .991576	 .000000	 .000565	 .000000	 .000219	 .005735	 .000000	 2.00000	 .008618	 .014365	 .004156	 .009513	 .011632	 .027161	 .022816	 .005868	 .009602	 .008975	 .008585	 .018436	 .019363	 .007853	 .013609	 .014768	 .034252	 .027860	 .009787	 .012398	 .011547	 .011596	-631568.	 -14.048	 -13.660	 3.37526	 .084106	 -353.07	 24.2038	 -14.643	 86.2713	 3.55112	 -77.193	 27.5075	 13.5054	 13.0705	 2969.95	 79.8100	214	334	319	303	301	332	333	140	335	126	503	"Wollastonite"	"Jadeite"	"Corundum"	"CaNb2O6"	"Cassiterite"	"Scheelite"	"Manganotantalite"	"Rutile"	"Mn"	"Magnetite"	"Zr"
"BT-twinsector"	2	 40.0000	 20.0000	 80.0000	 .000000	356	 .000000	 .000000	 .000000	 .202781	 77.5231	 .000000	 .000000	 .000000	 .000000	 .142505	 .004887	 21.0309	 98.9041	 .000000	 .000000	 .000000	 .290087	 98.4241	 .000000	 .000000	 .000000	 .000000	 .183332	 .006602	 .000000	 98.9041	 .000000	 .000000	 .000000	 .110661	 33.1153	 .000000	 .000000	 .000000	 .000000	 .129372	 .002716	 66.6420	 .000000	 .000000	 .000000	 .166145	 99.4372	 .000000	 .000000	 .000000	 .000000	 .388474	 .008157	 .000000	 100.000	 2.00000	O	 .000000	 .000000	 .000000	 .003321	 .993826	 .000000	 .000000	 .000000	 .000000	 .003883	 .000082	 2.00000	 .008617	 .014367	 .004157	 .009511	 .011631	 .027160	 .022815	 .005869	 .009603	 .008976	 .008583	 .018435	 .019366	 .007855	 .013606	 .014766	 .034251	 .027859	 .009790	 .012399	 .011548	 .011593	 -66.365	 -19.732	 -13.221	 3.79411	 .084043	 -62.778	 -29.083	 -15.312	 -1275.8	 5.00640	 124.466	 27.4977	 13.5036	 13.0705	 2979.91	 79.8100	214	334	319	303	301	332	333	140	335	126	503	"Wollastonite"	"Jadeite"	"Corundum"	"CaNb2O6"	"Cassiterite"	"Scheelite"	"Manganotantalite"	"Rutile"	"Mn"	"Magnetite"	"Zr"
"BT-twinsector"	2	 40.0000	 20.0000	 80.0000	 .000000	357	 .000016	 .000000	 .000000	 .257816	 77.5932	 .000000	 .050134	 .000000	 .000000	 .214504	 .001765	 21.1041	 99.2215	 .000035	 .000000	 .000000	 .368817	 98.5131	 .000000	 .061217	 .000000	 .000000	 .275959	 .002385	 .000002	 99.2215	 .000029	 .000000	 .000000	 .140177	 33.0231	 .000000	 .013996	 .000000	 .000000	 .194019	 .000978	 66.6277	 .000088	 .000000	 .000000	 .210505	 99.1827	 .000000	 .021017	 .000000	 .000000	 .582723	 .002936	 .000000	 100.000	 2.00000	O	 .000001	 .000000	 .000000	 .004208	 .991273	 .000000	 .000420	 .000000	 .000000	 .005824	 .000029	 2.00000	 .008615	 .014360	 .004156	 .009512	 .011632	 .027161	 .022816	 .005868	 .009601	 .008975	 .008584	 .018431	 .019357	 .007853	 .013608	 .014769	 .034252	 .027860	 .009787	 .012397	 .011546	 .011596	 37142.9	 -22.330	 -15.883	 3.07937	 .084030	 -53.732	 32.3499	 -15.441	 -65.222	 3.49800	 343.773	 27.4878	 13.5019	 13.0705	 2989.95	 79.8000	214	334	319	303	301	332	333	140	335	126	503	"Wollastonite"	"Jadeite"	"Corundum"	"CaNb2O6"	"Cassiterite"	"Scheelite"	"Manganotantalite"	"Rutile"	"Mn"	"Magnetite"	"Zr"
"BT-twinsector"	2	 40.0000	 20.0000	 80.0000	 .000000	358	 .000000	 .000000	 .000000	 .230010	 77.3709	 .000000	 .030233	 .000000	 .000000	 .152674	 .002214	 21.0102	 98.7962	 .000000	 .000000	 .000000	 .329039	 98.2308	 .000000	 .036916	 .000000	 .000000	 .196415	 .002990	 .000000	 98.7962	 .000000	 .000000	 .000000	 .125645	 33.0831	 .000000	 .008480	 .000000	 .000000	 .138743	 .001232	 66.6428	 .000000	 .000000	 .000000	 .188712	 99.3781	 .000000	 .012736	 .000000	 .000000	 .416767	 .003700	 .000000	 100.000	 2.00000	O	 .000000	 .000000	 .000000	 .003771	 .992850	 .000000	 .000254	 .000000	 .000000	 .004164	 .000037	 2.00000	 .008618	 .014361	 .004157	 .009512	 .011633	 .027161	 .022816	 .005869	 .009602	 .008976	 .008584	 .018437	 .019358	 .007854	 .013608	 .014769	 .034252	 .027859	 .009790	 .012399	 .011547	 .011596	 -221.98	 -18.980	 -11.729	 3.39830	 .084138	 -49.954	 53.4344	 -13.157	 -46.663	 4.70773	 274.258	 27.4779	 13.5002	 13.0705	 3000.00	 79.8100	214	334	319	303	301	332	333	140	335	126	503	"Wollastonite"	"Jadeite"	"Corundum"	"CaNb2O6"	"Cassiterite"	"Scheelite"	"Manganotantalite"	"Rutile"	"Mn"	"Magnetite"	"Zr"
"BT-twinsector"	2	 40.0000	 20.0000	 80.0000	 .000000	359	 .000000	 .000000	 .000000	 .279758	 77.5451	 .000000	 .000000	 .000000	 .000010	 .158728	 .000000	 21.0729	 99.0565	 .000000	 .000000	 .000000	 .400206	 98.4521	 .000000	 .000000	 .000000	 .000013	 .204203	 .000000	  .00000	 99.0565	 .000000	 .000000	 .000000	 .152369	 33.0597	 .000000	 .000000	 .000000	 .000010	 .143817	 .000000	 66.6441	 .000000	 .000000	 .000000	 .228922	 99.3389	 .000000	 .000000	 .000000	 .000029	 .432147	 .000000	 .000000	 100.000	 2.00000	O	 .000000	 .000000	 .000000	 .004573	 .992126	 .000000	 .000000	 .000000	 .000000	 .004316	 .000000	 2.00000	 .008612	 .014356	 .004156	 .009509	 .011631	 .027157	 .022813	 .005868	 .009600	 .008975	 .008582	 .018424	 .019351	 .007853	 .013604	 .014766	 .034248	 .027856	 .009788	 .012396	 .011546	 .011592	 -213.11	 -28.619	 -12.723	 2.87103	 .084046	 -40.569	 -85.568	 -14.802	 65376.3	 4.54760	 -84.960	 27.4681	 13.4985	 13.0705	 3009.95	 79.8100	214	334	319	303	301	332	333	140	335	126	503	"Wollastonite"	"Jadeite"	"Corundum"	"CaNb2O6"	"Cassiterite"	"Scheelite"	"Manganotantalite"	"Rutile"	"Mn"	"Magnetite"	"Zr"
"BT-twinsector"	2	 40.0000	 20.0000	 80.0000	 .000000	360	 .000000	 .000000	 .000000	 .224832	 77.7919	 .000000	 .000000	 .000000	 .000000	 .126401	 .009937	 21.1100	 99.2631	 .000000	 .000000	 .000000	 .321632	 98.7654	 .000000	 .000000	 .000000	 .000000	 .162614	 .013423	 -.00001	 99.2631	 .000000	 .000000	 .000000	 .122247	 33.1090	 .000000	 .000000	 .000000	 .000000	 .114334	 .005503	 66.6489	 .000000	 .000000	 .000000	 .183610	 99.4564	 .000000	 .000000	 .000000	 .000000	 .343449	 .016530	 .000000	 100.000	 2.00000	O	 .000000	 .000000	 .000000	 .003668	 .993534	 .000000	 .000000	 .000000	 .000000	 .003431	 .000165	 2.00000	 .008617	 .014357	 .004157	 .009510	 .011631	 .027158	 .022814	 .005869	 .009601	 .008975	 .008583	 .018435	 .019353	 .007854	 .013605	 .014767	 .034249	 .027857	 .009790	 .012397	 .011547	 .011594	 -270.31	 -24.148	 -13.415	 3.46569	 .083896	 -79.114	 -24.918	 -12.698	 -554.33	 5.57622	 61.4663	 27.4583	 13.4968	 13.0705	 3019.90	 79.8200	214	334	319	303	301	332	333	140	335	126	503	"Wollastonite"	"Jadeite"	"Corundum"	"CaNb2O6"	"Cassiterite"	"Scheelite"	"Manganotantalite"	"Rutile"	"Mn"	"Magnetite"	"Zr"
"BT-twinsector"	2	 40.0000	 20.0000	 80.0000	 .000000	361	 .000000	 .000000	 .000000	 .172759	 77.4459	 .000000	 .000000	 .000000	 .000000	 .103485	 .014667	 20.9893	 98.7261	 .000000	 .000000	 .000000	 .247139	 98.3260	 .000000	 .000000	 .000000	 .000000	 .133133	 .019812	  .00000	 98.7261	 .000000	 .000000	 .000000	 .094477	 33.1522	 .000000	 .000000	 .000000	 .000000	 .094147	 .008169	 66.6510	 .000000	 .000000	 .000000	 .141850	 99.5509	 .000000	 .000000	 .000000	 .000000	 .282709	 .024530	 .000000	 100.000	 2.00000	O	 .000000	 .000000	 .000000	 .002835	 .994799	 .000000	 .000000	 .000000	 .000000	 .002825	 .000245	 2.00000	 .008622	 .014361	 .004158	 .009513	 .011633	 .027163	 .022818	 .005871	 .009604	 .008977	 .008585	 .018445	 .019358	 .007856	 .013609	 .014770	 .034255	 .027862	 .009793	 .012400	 .011549	 .011597	 -116.72	 -17.219	 -12.431	 4.37535	 .084087	 -53.850	 -32.835	 -11.345	 -46.565	 6.69342	 41.8130	 27.4484	 13.4951	 13.0705	 3029.93	 79.8000	214	334	319	303	301	332	333	140	335	126	503	"Wollastonite"	"Jadeite"	"Corundum"	"CaNb2O6"	"Cassiterite"	"Scheelite"	"Manganotantalite"	"Rutile"	"Mn"	"Magnetite"	"Zr"
"BT-twinsector"	2	 40.0000	 20.0000	 80.0000	 .000000	362	 .000000	 .000000	 .000000	 .057989	 77.8995	 .003196	 .000000	 .000000	 .000000	 .072964	 .018944	 21.0558	 99.1084	 .000000	 .000000	 .000000	 .082956	 98.9019	 .004030	 .000000	 .000000	 .000000	 .093867	 .025589	 .000002	 99.1084	 .000000	 .000000	 .000000	 .031612	 33.2407	 .000880	 .000000	 .000000	 .000000	 .066169	 .010518	 66.6502	 .000000	 .000000	 .000000	 .047417	 99.7199	 .002641	 .000000	 .000000	 .000000	 .198503	 .031553	 .000000	 100.000	 2.00000	O	 .000000	 .000000	 .000000	 .000949	 .997466	 .000026	 .000000	 .000000	 .000000	 .001986	 .000316	 2.00000	 .008631	 .014366	 .004160	 .009515	 .011634	 .027166	 .022821	 .005873	 .009606	 .008979	 .008588	 .018465	 .019365	 .007860	 .013612	 .014770	 .034259	 .027865	 .009797	 .012403	 .011552	 .011601	 -901.99	 -25.751	 -12.089	 12.0965	 .083810	 598.961	 -27.477	 -10.880	 -118.26	 9.26499	 32.4917	 27.4386	 13.4933	 13.0705	 3039.90	 79.8100	214	334	319	303	301	332	333	140	335	126	503	"Wollastonite"	"Jadeite"	"Corundum"	"CaNb2O6"	"Cassiterite"	"Scheelite"	"Manganotantalite"	"Rutile"	"Mn"	"Magnetite"	"Zr"
