Repository: orthospar/MinorElements-Cassiterite

# MinorElements-Cassiterite
EPMA data and R code for generation of figures in "Systematic trends in the substitution mechanisms of minor elements in cassiterite", submitted for publication in the Australian Journal of Earth Sciences.

# Data Availability
The final cleaned and organised dataset is available above (cassiterite_EPMA.csv) and as a supplementary file hosted by AJES.

File: Data/180209/180209recalc.dat (part 10 of 46)
URRENT"	"BEAMSIZE"	"    LINE"	"  Si WT%"	"  Na WT%"	"  Al WT%"	"  Nb WT%"	"  Sn WT%"	"   W WT%"	"  Ta WT%"	"  Ti WT%"	"  Mn WT%"	"  Fe WT%"	"  Zr WT%"	"   O WT%"	"   TOTAL"	"    SiO2"	"    Na2O"	"   Al2O3"	"   Nb2O5"	"    SnO2"	"     WO3"	"   Ta2O5"	"    TiO2"	"     MnO"	"     FeO"	"    ZrO2"	"       O"	"   TOTAL"	"  Si AT%"	"  Na AT%"	"  Al AT%"	"  Nb AT%"	"  Sn AT%"	"   W AT%"	"  Ta AT%"	"  Ti AT%"	"  Mn AT%"	"  Fe AT%"	"  Zr AT%"	"   O AT%"	"Si OXMOL%"	"Na OXMOL%"	"Al OXMOL%"	"Nb OXMOL%"	"Sn OXMOL%"	"W OXMOL%"	"Ta OXMOL%"	"Ti OXMOL%"	"Mn OXMOL%"	"Fe OXMOL%"	"Zr OXMOL%"	"O OXMOL%"	"   TOTAL"	" FORMULA"	"   BASIS"	"Si FORMULA"	"Na FORMULA"	"Al FORMULA"	"Nb FORMULA"	"Sn FORMULA"	"W FORMULA"	"Ta FORMULA"	"Ti FORMULA"	"Mn FORMULA"	"Fe FORMULA"	"Zr FORMULA"	"O FORMULA"	"Si CDL99"	"Na CDL99"	"Al CDL99"	"Nb CDL99"	"Sn CDL99"	" W CDL99"	"Ta CDL99"	"Ti CDL99"	"Mn CDL99"	"Fe CDL99"	"Zr CDL99"	"SiO2 CDL99"	"Na2O CDL99"	"Al2O3 CDL99"	"Nb2O5 CDL99"	"SnO2 CDL99"	"WO3 CDL99"	"Ta2O5 CDL99"	"TiO2 CDL99"	"MnO CDL99"	"FeO CDL99"	"ZrO2 CDL99"	"Si %ERR "	"Na %ERR "	"Al %ERR "	"Nb %ERR "	"Sn %ERR "	" W %ERR "	"Ta %ERR "	"Ti %ERR "	"Mn %ERR "	"Fe %ERR "	"Zr %ERR "	"   X-POS"	"   Y-POS"	"   Z-POS"	" RELDIST"	"BEAMCURR"	"Si STD_NUM"	"Na STD_NUM"	"Al STD_NUM"	"Nb STD_NUM"	"Sn STD_NUM"	"W STD_NUM"	"Ta STD_NUM"	"Ti STD_NUM"	"Mn STD_NUM"	"Fe STD_NUM"	"Zr STD_NUM"	"Si STD_NAM"	"Na STD_NAM"	"Al STD_NAM"	"Nb STD_NAM"	"Sn STD_NAM"	"W STD_NAM"	"Ta STD_NAM"	"Ti STD_NAM"	"Mn STD_NAM"	"Fe STD_NAM"	"Zr STD_NAM"
"BT-twinsector"	2	 40.0000	 20.0000	 80.0000	 .000000	363	 .000000	 .000000	 .000000	 .078308	 77.7933	 .000000	 .000000	 .000000	 .004908	 .075962	 .027056	 21.0402	 99.0198	 .000000	 .000000	 .000000	 .112023	 98.7671	 .000000	 .000000	 .000000	 .006338	 .097724	 .036547	 .000008	 99.0198	 .000000	 .000000	 .000000	 .042720	 33.2195	 .000000	 .000000	 .000000	 .004528	 .068938	 .015032	 66.6493	 .000000	 .000000	 .000000	 .064087	 99.6704	 .000000	 .000000	 .000000	 .013586	 .206839	 .045103	 .000000	 100.000	 2.00000	O	 .000000	 .000000	 .000000	 .001282	 .996844	 .000000	 .000000	 .000000	 .000136	 .002069	 .000451	 2.00000	 .008627	 .014360	 .004159	 .009513	 .011632	 .027161	 .022816	 .005872	 .009603	 .008977	 .008586	 .018456	 .019357	 .007858	 .013609	 .014768	 .034252	 .027860	 .009795	 .012400	 .011549	 .011598	 -384.52	 -53.135	 -13.128	 9.08311	 .083863	 -72.437	 -22.096	 -12.067	 138.980	 8.91950	 22.8897	 27.4287	 13.4916	 13.0705	 3049.95	 79.8300	214	334	319	303	301	332	333	140	335	126	503	"Wollastonite"	"Jadeite"	"Corundum"	"CaNb2O6"	"Cassiterite"	"Scheelite"	"Manganotantalite"	"Rutile"	"Mn"	"Magnetite"	"Zr"
"BT-twinsector"	2	 40.0000	 20.0000	 80.0000	 .000000	364	 .000000	 .000000	 .000000	 .101882	 77.7171	 .000000	 .000000	 .000000	 .000000	 .101809	 .011889	 21.0305	 98.9632	 .000000	 .000000	 .000000	 .145746	 98.6705	 .000000	 .000000	 .000000	 .000000	 .130977	 .016060	 -.00001	 98.9632	 .000000	 .000000	 .000000	 .055602	 33.2002	 .000000	 .000000	 .000000	 .000000	 .092433	 .006608	 66.6451	 .000000	 .000000	 .000000	 .083419	 99.6194	 .000000	 .000000	 .000000	 .000000	 .277351	 .019829	 .000000	 100.000	 2.00000	O	 .000000	 .000000	 .000000	 .001669	 .996329	 .000000	 .000000	 .000000	 .000000	 .002774	 .000198	 2.00000	 .008626	 .014358	 .004159	 .009514	 .011632	 .027162	 .022817	 .005872	 .009603	 .008977	 .008587	 .018453	 .019354	 .007857	 .013610	 .014768	 .034253	 .027860	 .009794	 .012400	 .011549	 .011599	 -59.624	 -47.298	 -12.005	 7.09345	 .083913	 -60.590	 -21.030	 -11.337	 -49.670	 6.79427	 51.4756	 27.4188	 13.4899	 13.0705	 3059.99	 79.8200	214	334	319	303	301	332	333	140	335	126	503	"Wollastonite"	"Jadeite"	"Corundum"	"CaNb2O6"	"Cassiterite"	"Scheelite"	"Manganotantalite"	"Rutile"	"Mn"	"Magnetite"	"Zr"
"BT-twinsector"	2	 40.0000	 20.0000	 80.0000	 .000000	365	 .000000	 .000000	 .000000	 .137733	 77.7487	 .000000	 .000000	 .000000	 .000000	 .115011	 .012486	 21.0584	 99.0723	 .000000	 .000000	 .000000	 .197032	 98.7105	 .000000	 .000000	 .000000	 .000000	 .147961	 .016866	 .000002	 99.0723	 .000000	 .000000	 .000000	 .075067	 33.1693	 .000000	 .000000	 .000000	 .000000	 .104279	 .006931	 66.6444	 .000000	 .000000	 .000000	 .112652	 99.5536	 .000000	 .000000	 .000000	 .000000	 .312981	 .020802	 .000000	 100.000	 2.00000	O	 .000000	 .000000	 .000000	 .002253	 .995411	 .000000	 .000000	 .000000	 .000000	 .003129	 .000208	 2.00000	 .008623	 .014353	 .004158	 .009513	 .011632	 .027160	 .022816	 .005871	 .009602	 .008976	 .008586	 .018448	 .019348	 .007856	 .013608	 .014768	 .034252	 .027859	 .009793	 .012398	 .011548	 .011598	 -119.14	 -18.632	 -13.173	 5.37001	 .083903	 -91.896	 -65.481	 -12.930	 -229.55	 6.07592	 49.0331	 27.4090	 13.4882	 13.0705	 3069.93	 79.8200	214	334	319	303	301	332	333	140	335	126	503	"Wollastonite"	"Jadeite"	"Corundum"	"CaNb2O6"	"Cassiterite"	"Scheelite"	"Manganotantalite"	"Rutile"	"Mn"	"Magnetite"	"Zr"
"BT-twinsector"	2	 40.0000	 20.0000	 80.0000	 .000000	366	 .000000	 .000000	 .000000	 .203442	 77.5276	 .000000	 .131318	 .000000	 .000000	 .127974	 .011831	 21.0596	 99.0618	 .000000	 .000000	 .000000	 .291033	 98.4298	 .000000	 .160347	 .000000	 .000000	 .164638	 .015981	  .00000	 99.0618	 .000000	 .000000	 .000000	 .110888	 33.0772	 .000000	 .036750	 .000000	 .000000	 .116040	 .006568	 66.6526	 .000000	 .000000	 .000000	 .166630	 99.4097	 .000000	 .055224	 .000000	 .000000	 .348744	 .019738	 .000000	 100.000	 2.00000	O	 .000000	 .000000	 .000000	 .003327	 .992524	 .000000	 .001103	 .000000	 .000000	 .003482	 .000197	 2.00000	 .008631	 .014347	 .004157	 .009519	 .011641	 .027166	 .022821	 .005872	 .009603	 .008977	 .008592	 .018465	 .019339	 .007854	 .013618	 .014779	 .034259	 .027865	 .009794	 .012399	 .011549	 .011606	 -195.70	 -70.712	 -11.776	 3.78624	 .084060	 -43.768	 12.5485	 -16.055	 -75.661	 5.51492	 51.7608	 27.3991	 13.4865	 13.0705	 3079.99	 79.8200	214	334	319	303	301	332	333	140	335	126	503	"Wollastonite"	"Jadeite"	"Corundum"	"CaNb2O6"	"Cassiterite"	"Scheelite"	"Manganotantalite"	"Rutile"	"Mn"	"Magnetite"	"Zr"
"BT-twinsector"	2	 40.0000	 20.0000	 80.0000	 .000000	367	 .000000	 .000000	 .000000	 .497893	 77.2289	 .000000	 .046781	 .000000	 .000000	 .251249	 .010318	 21.1220	 99.1571	 .000000	 .000000	 .000000	 .712258	 98.0505	 .000000	 .057122	 .000000	 .000000	 .323232	 .013938	 -.00001	 99.1571	 .000000	 .000000	 .000000	 .270521	 32.8454	 .000000	 .013050	 .000000	 .000000	 .227098	 .005710	 66.6382	 .000000	 .000000	 .000000	 .407167	 98.8724	 .000000	 .019642	 .000000	 .000000	 .683620	 .017188	 .000000	 100.000	 2.00000	O	 .000000	 .000000	 .000000	 .008119	 .985782	 .000000	 .000392	 .000000	 .000000	 .006816	 .000171	 2.00000	 .008597	 .014322	 .004152	 .009507	 .011632	 .027151	 .022806	 .005863	 .009593	 .008969	 .008580	 .018393	 .019306	 .007844	 .013600	 .014768	 .034239	 .027848	 .009780	 .012387	 .011539	 .011590	 -57.993	 -17.733	 -13.929	 1.79195	 .084277	 -99.871	 34.6313	 -12.240	 -58.142	 3.05739	 59.1937	 27.3893	 13.4848	 13.0705	 3089.93	 79.8100	214	334	319	303	301	332	333	140	335	126	503	"Wollastonite"	"Jadeite"	"Corundum"	"CaNb2O6"	"Cassiterite"	"Scheelite"	"Manganotantalite"	"Rutile"	"Mn"	"Magnetite"	"Zr"
"BT-twinsector"	2	 40.0000	 20.0000	 80.0000	 .000000	368	 .005459	 .000000	 .000000	 .289987	 77.2416	 .011864	 .000000	 .000000	 .000000	 .199619	 .025219	 21.0253	 98.7990	 .011678	 .000000	 .000000	 .414839	 98.0666	 .014962	 .000000	 .000000	 .000000	 .256809	 .034066	 .000000	 98.7990	 .009855	 .000000	 .000000	 .158273	 32.9996	 .003272	 .000000	 .000000	 .000000	 .181248	 .014019	 66.6337	 .029607	 .000000	 .000000	 .237739	 99.1362	 .009830	 .000000	 .000000	 .000000	 .544499	 .042115	 .000000	 100.000	 2.00000	O	 .000296	 .000000	 .000000	 .004751	 .990478	 .000098	 .000000	 .000000	 .000000	 .005440	 .000421	 2.00000	 .008606	 .014333	 .004154	 .009509	 .011630	 .027153	 .022808	 .005866	 .009596	 .008972	 .008582	 .018412	 .019320	 .007849	 .013603	 .014765	 .034242	 .027850	 .009785	 .012390	 .011542	 .011593	 110.058	 -18.717	 -15.074	 2.78483	 .084221	 161.512	 -18.378	 -12.181	 -292.66	 3.72019	 24.5107	 27.3794	 13.4831	 13.0705	 3099.97	 79.8200	214	334	319	303	301	332	333	140	335	126	503	"Wollastonite"	"Jadeite"	"Corundum"	"CaNb2O6"	"Cassiterite"	"Scheelite"	"Manganotantalite"	"Rutile"	"Mn"	"Magnetite"	"Zr"
"BT-twinsector"	2	 40.0000	 20.0000	 80.0000	 .000000	369	 .000000	 .000000	 .000000	 .238415	 77.3810	 .049622	 .000000	 .000000	 .000000	 .220481	 .023308	 21.0496	 98.9624	 .000000	 .000000	 .000000	 .341062	 98.2437	 .062577	 .000000	 .000000	 .000000	 .283649	 .031485	 .000000	 98.9624	 .000000	 .000000	 .000000	 .129960	 33.0173	 .013669	 .000000	 .000000	 .000000	 .199937	 .012940	 66.6262	 .000000	 .000000	 .000000	 .195084	 99.1248	 .041037	 .000000	 .000000	 .000000	 .600253	 .038849	 .000000	 100.000	 2.00000	O	 .000000	 .000000	 .000000	 .003901	 .991119	 .000410	 .000000	 .000000	 .000000	 .006002	 .000388	 2.00000	 .008612	 .014335	 .004155	 .009512	 .011632	 .027156	 .022812	 .005867	 .009597	 .008973	 .008586	 .018424	 .019323	 .007851	 .013608	 .014768	 .034247	 .027854	 .009787	 .012392	 .011543	 .011598	 -766.74	 -19.892	 -17.568	 3.29415	 .084139	 38.8811	 -47.072	 -12.719	 -114.95	 3.41593	 26.4911	 27.3696	 13.4813	 13.0705	 3109.93	 79.8200	214	334	319	303	301	332	333	140	335	126	503	"Wollastonite"	"Jadeite"	"Corundum"	"CaNb2O6"	"Cassiterite"	"Scheelite"	"Manganotantalite"	"Rutile"	"Mn"	"Magnetite"	"Zr"
"BT-twinsector"	2	 40.0000	 20.0000	 80.0000	 .000000	370	 .000000	 .000000	 .000000	 .259319	 77.4862	 .000000	 .215831	 .000000	 .000000	 .158537	 .015226	 21.1012	 99.2362	 .000000	 .000000	 .000000	 .370966	 98.3772	 .000000	 .263543	 .000000	 .000000	 .203958	 .020567	 .000000	 99.2362	 .000000	 .000000	 .000000	 .141065	 32.9944	 .000000	 .060282	 .000000	 .000000	 .143470	 .008436	 66.6524	 .000000	 .000000	 .000000	 .212148	 99.2403	 .000000	 .090659	 .000000	 .000000	 .431529	 .025373	 .000000	 100.000	 2.00000	O	 .000000	 .000000	 .000000	 .004233	 .990042	 .000000	 .001809	 .000000	 .000000	 .004305	 .000253	 2.00000	 .008633	 .014332	 .004155	 .009522	 .011644	 .027165	 .022820	 .005871	 .009600	 .008975	 .008595	 .018470	 .019320	 .007851	 .013622	 .014784	 .034258	 .027864	 .009793	 .012396	 .011547	 .011611	 -95.485	 -25.163	 -10.996	 3.06663	 .084099	 -52.687	 7.75640	 -11.386	 -62.368	 4.55229	 40.3407	 27.3597	 13.4796	 13.0705	 3119.99	 79.8400	214	334	319	303	301	332	333	140	335	126	503	"Wollastonite"	"Jadeite"	"Corundum"	"CaNb2O6"	"Cassiterite"	"Scheelite"	"Manganotantalite"	"Rutile"	"Mn"	"Magnetite"	"Zr"
"BT-twinsector"	2	 40.0000	 20.0000	 80.0000	 .000000	371	 .001002	 .000000	 .000000	 .082117	 77.6413	 .039146	 .000000	 .000000	 .000000	 .139748	 .025835	 21.0287	 98.9578	 .002143	 .000000	 .000000	 .117472	 98.5741	 .049366	 .000000	 .000000	 .000000	 .179785	 .034898	 .000006	 98.9578	 .001808	 .000000	 .000000	 .044813	 33.1659	 .010795	 .000000	 .000000	 .000000	 .126870	 .014359	 66.6354	 .005423	 .000000	 .000000	 .067202	 99.4714	 .032377	 .000000	 .000000	 .000000	 .380510	 .043066	 .000000	 100.000	 2.00000	O	 .000054	 .000000	 .000000	 .001345	 .995443	 .000324	 .000000	 .000000	 .000000	 .003808	 .000431	 2.00000	 .008625	 .014341	 .004158	 .009515	 .011632	 .027159	 .022814	 .005871	 .009600	 .008975	 .008589	 .018451	 .019332	 .007856	 .013612	 .014769	 .034249	 .027857	 .009793	 .012396	 .011546	 .011602	 600.104	 -21.706	 -13.011	 8.68578	 .083952	 49.1998	 -13.092	 -12.217	 -232.20	 5.09401	 23.9558	 27.3499	 13.4779	 13.0710	 3129.94	 79.8400	214	334	319	303	301	332	333	140	335	126	503	"Wollastonite"	"Jadeite"	"Corundum"	"CaNb2O6"	"Cassiterite"	"Scheelite"	"Manganotantalite"	"Rutile"	"Mn"	"Magnetite"	"Zr"
"BT-twinsector"	2	 40.0000	 20.0000	 80.0000	 .000000	372	 .001667	 .000000	 .000000	 .045883	 77.6478	 .048393	 .000000	 .000000	 .000000	 .143465	 .021383	 21.0175	 98.9261	 .003567	 .000000	 .000000	 .065638	 98.5824	 .061027	 .000000	 .000000	 .000000	 .184567	 .028884	 .000002	 98.9261	 .003011	 .000000	 .000000	 .025051	 33.1845	 .013352	 .000000	 .000000	 .000000	 .130306	 .011891	 66.6319	 .009027	 .000000	 .000000	 .037552	 99.4871	 .040028	 .000000	 .000000	 .000000	 .390658	 .035648	 .000000	 100.000	 2.00000	O	 .000090	 .000000	 .000000	 .000752	 .996056	 .000401	 .000000	 .000000	 .000000	 .003911	 .000357	 2.00000	 .008628	 .014342	 .004158	 .009516	 .011633	 .027160	 .022815	 .005871	 .009600	 .008976	 .008590	 .018458	 .019333	 .007857	 .013614	 .014769	 .034252	 .027859	 .009794	 .012396	 .011547	 .011604	 360.776	 -16.810	 -16.104	 15.1585	 .083942	 39.8658	 -23.769	 -13.750	 -249.21	 4.97589	 28.8479	 27.3400	 13.4762	 13.0710	 3139.97	 79.8400	214	334	319	303	301	332	333	140	335	126	503	"Wollastonite"	"Jadeite"	"Corundum"	"CaNb2O6"	"Cassiterite"	"Scheelite"	"Manganotantalite"	"Rutile"	"Mn"	"Magnetite"	"Zr"
"BT-twinsector"	2	 40.0000	 20.0000	 80.0000	 .000000	373	 .000000	 .000000	 .000000	 .038802	 77.5069	 .073857	 .000000	 .000000	 .000000	 .135928	 .024891	 20.9803	 98.7607	 .000000	 .000000	 .000000	 .055507	 98.4036	 .093140	 .000000	 .000000	 .000000	 .174871	 .033623	 .000000	 98.7607	 .000000	 .000000	 .000000	 .021224	 33.1850	 .020415	 .000000	 .000000	 .000000	 .123687	 .013867	 66.6358	 .000000	 .000000	 .000000	 .031816	 99.4946	 .061207	 .000000	 .000000	 .000000	 .370836	 .041575	 .000000	 100.000	 2.00000	O	 .000000	 .000000	 .000000	 .000637	 .996012	 .000613	 .000000	 .000000	 .000000	 .003712	 .000416	 2.00000	 .008630	 .014341	 .004158	 .009518	 .011635	 .027162	 .022817	 .005872	 .009601	 .008976	 .008593	 .018463	 .019331	 .007857	 .013616	 .014772	 .034254	 .027861	 .009795	 .012397	 .011548	 .011607	 -124.41	 -70.735	 -15.491	 17.8374	 .084023	 26.2399	 -32.182	 -11.910	 -26.831	 5.22279	 24.8559	 27.3302	 13.4745	 13.0710	 3149.92	 79.8400	214	334	319	303	301	332	333	140	335	126	503	"Wollastonite"	"Jadeite"	"Corundum"	"CaNb2O6"	"Cassiterite"	"Scheelite"	"Manganotantalite"	"Rutile"	"Mn"	"Magnetite"	"Zr"
"BT-twinsector"	2	 40.0000	 20.0000	 80.0000	 .000000	374	 .000000	 .000000	 .000000	 .030948	 77.6038	 .062592	 .000000	 .000000	 .011794	 .142789	 .016909	 21.0027	 98.8716	 .000000	 .000000	 .000000	 .044272	 98.5266	 .078934	 .000000	 .000000	 .015229	 .183698	 .022840	  .00000	 98.8716	 .000000	 .000000	 .000000	 .016908	 33.1874	 .017281	 .000000	 .000000	 .010897	 .129777	 .009409	 66.6284	 .000000	 .000000	 .000000	 .025339	 99.4730	 .051796	 .000000	 .000000	 .032661	 .388984	 .028201	 .000000	 100.000	 2.00000	O	 .000000	 .000000	 .000000	 .000508	 .996194	 .000519	 .000000	 .000000	 .000327	 .003896	 .000282	 2.00000	 .008629	 .014339	 .004158	 .009518	 .011633	 .027161	 .022816	 .005872	 .009600	 .008976	 .008592	 .018461	 .019329	 .007857	 .013615	 .014770	 .034252	 .027860	 .009794	 .012396	 .011547	 .011606	 -92.293	 -37.422	 -17.338	 22.2351	 .083965	 30.9000	 -17.432	 -11.673	 58.2455	 4.99695	 36.3603	 27.3203	 13.4727	 13.0710	 3159.99	 79.8400	214	334	319	303	301	332	333	140	335	126	503	"Wollastonite"	"Jadeite"	"Corundum"	"CaNb2O6"	"Cassiterite"	"Scheelite"	"Manganotantalite"	"Rutile"	"Mn"	"Magnetite"	"Zr"
"BT-twinsector"	2	 40.0000	 20.0000	 80.0000	 .000000	375	 .000000	 .000000	 .000000	 .025690	 77.7182	 .028008	 .000000	 .000000	 .000000	 .123012	 .033828	 21.0191	 98.9478	 .000000	 .000000	 .000000	 .036750	 98.6718	 .035321	 .000000	 .000000	 .000000	 .158255	 .045695	 -.00001	 98.9478	 .000000	 .000000	 .000000	 .014026	 33.2134	 .007727	 .000000	 .000000	 .000000	 .111726	 .018810	 66.6343	 .000000	 .000000	 .000000	 .021022	 99.5645	 .023164	 .000000	 .000000	 .000000	 .334922	 .056388	 .000000	 100.000	 2.00000	O	 .000000	 .000000	 .000000	 .000421	 .996885	 .000232	 .000000	 .000000	 .000000	 .003353	 .000565	 2.00000	 .008629	 .014337	 .004158	 .009516	 .011633	 .027160	 .022815	 .005872	 .009600	 .008976	 .008590	 .018460	 .019327	 .007857	 .013613	 .014769	 .034251	 .027858	 .009795	 .012396	 .011547	 .011604	 -61.102	 -15.226	 -13.361	 26.6780	 .083898	 68.6309	 -18.225	 -15.940	 -95.537	 5.71510	 18.4115	 27.3105	 13.4710	 13.0710	 3169.94	 79.8400	214	334	319	303	301	332	333	140	335	126	503	"Wollastonite"	"Jadeite"	"Corundum"	"CaNb2O6"	"Cassiterite"	"Scheelite"	"Manganotantalite"	"Rutile"	"Mn"	"Magnetite"	"Zr"
"BT-twinsector"	2	 40.0000	 20.0000	 80.0000	 .000000	376	 .000000	 .000000	 .000000	 .055555	 77.6595	 .033125	 .000000	 .000000	 .000000	 .124958	 .033103	 21.0178	 98.9240	 .000000	 .000000	 .000000	 .079474	 98.5973	 .041773	 .000000	 .000000	 .000000	 .160759	 .044715	 .000000	 98.9240	 .000000	 .000000	 .000000	 .030334	 33.1917	 .009140	 .000000	 .000000	 .000000	 .113505	 .018409	 66.6369	 .000000	 .000000	 .000000	 .045481	 99.5316	 .027408	 .000000	 .000000	 .000000	 .340366	 .055202	 .000000	 100.000	 2.00000	O	 .000000	 .000000	 .000000	 .000910	 .996195	 .000274	 .000000	 .000000	 .000000	 .003407	 .000553	 2.00000	 .008627	 .014334	 .004158	 .009516	 .011633	 .027159	 .022814	 .005872	 .009599	 .008975	 .008590	 .018457	 .019321	 .007856	 .013613	 .014770	 .034250	 .027858	 .009794	 .012395	 .011547	 .011604	 -1978.4	 -26.169	 -15.960	 12.6051	 .083937	 58.0811	 -21.143	 -14.528	 -149.29	 5.63417	 18.8043	 27.3006	 13.4693	 13.0710	 3179.97	 79.8400	214	334	319	303	301	332	333	140	335	126	503	"Wollastonite"	"Jadeite"	"Corundum"	"CaNb2O6"	"Cassiterite"	"Scheelite"	"Manganotantalite"	"Rutile"	"Mn"	"Magnetite"	"Zr"
"BT-twinsector"	2	 40.0000	 20.0000	 80.0000	 .000000	377	 .003437	 .000000	 .000000	 .229700	 77.2579	 .000000	 .173909	 .000000	 .000000	 .135692	 .006428	 21.0119	 98.8190	 .007353	 .000000	 .000000	 .328595	 98.0874	 .000000	 .212353	 .000000	 .000000	 .174567	 .008683	 .000002	 98.8190	 .006211	 .000000	 .000000	 .125488	 33.0380	 .000000	 .048781	 .000000	 .000000	 .123322	 .003577	 66.6546	 .018676	 .000000	 .000000	 .188657	 99.3378	 .000000	 .073337	 .000000	 .000000	 .370800	 .010755	 .000000	 100.000	 2.00000	O	 .000186	 .000000	 .000000	 .003765	 .991320	 .000000	 .001464	 .000000	 .000000	 .003700	 .000107	 2.00000	 .008632	 .014321	 .004156	 .009521	 .011643	 .027163	 .022818	 .005871	 .009599	 .008975	 .008596	 .018467	 .019305	 .007852	 .013620	 .014782	 .034255	 .027862	 .009793	 .012394	 .011546	 .011611	 175.195	 -16.242	 -11.640	 3.40506	 .084213	 -50.733	 9.55076	 -11.642	 -158.73	 5.23025	 94.8869	 27.2908	 13.4676	 13.0710	 3189.92	 79.8400	214	334	319	303	301	332	333	140	335	126	503	"Wollastonite"	"Jadeite"	"Corundum"	"CaNb2O6"	"Cassiterite"	"Scheelite"	"Manganotantalite"	"Rutile"	"Mn"	"Magnetite"	"Zr"
"BT-twinsector"	2	 40.0000	 20.0000	 80.0000	 .000000	378	 .000000	 .000000	 .000000	 .234641	 77.5020	 .000000	 .156300	 .000000	 .006189	 .124712	 .000000	 21.0684	 99.0923	 .000000	 .000000	 .000000	 .335663	 98.3973	 .000000	 .190851	 .000000	 .007992	 .160442	 .000000	  .00000	 99.0923	 .000000	 .000000	 .000000	 .127845	 33.0540	 .000000	 .043725	 .000000	 .005703	 .113041	 .000000	 66.6557	 .000000	 .000000	 .000000	 .192199	 99.3850	 .000000	 .065735	 .000000	 .017146	 .339884	 .000000	 .000000	 100.000	 2.00000	O	 .000000	 .000000	 .000000	 .003836	 .991784	 .000000	 .001312	 .000000	 .000171	 .003392	 .000000	 2.00000	 .008631	 .014319	 .004155	 .009520	 .011641	 .027161	 .022816	 .005871	 .009598	 .008974	 .008594	 .018465	 .019302	 .007852	 .013618	 .014780	 .034252	 .027859	 .009793	 .012393	 .011545	 .011609	 -286.37	 -16.089	 -11.314	 3.34219	 .084069	 -29.861	 10.5907	 -12.519	 110.307	 5.64357	 -520.13	 27.2809	 13.4659	 13.0710	 3199.97	 79.8500	214	334	319	303	301	332	333	140	335	126	503	"Wollastonite"	"Jadeite"	"Corundum"	"CaNb2O6"	"Cassiterite"	"Scheelite"	"Manganotantalite"	"Rutile"	"Mn"	"Magnetite"	"Zr"
"BT-twinsector"	2	 40.0000	 20.0000	 80.0000	 .000000	379	 .000000	 .000000	 .000000	 .219219	 77.3845	 .000000	 .125211	 .000000	 .003778	 .136388	 .014183	 21.0308	 98.9141	 .000000	 .000000	 .000000	 .313602	 98.2481	 .000000	 .152890	 .000000	 .004879	 .175463	 .019159	  .00000	 98.9141	 .000000	 .000000	 .000000	 .119646	 33.0601	 .000000	 .035087	 .000000	 .003487	 .123834	 .007884	 66.6500	 .000000	 .000000	 .000000	 .179797	 99.3611	 .000000	 .052727	 .000000	 .010481	 .372180	 .023695	 .000000	 100.000	 2.00000	O	 .000000	 .000000	 .000000	 .003590	 .992049	 .000000	 .001053	 .000000	 .000105	 .003716	 .000237	 2.00000	 .008627	 .014317	 .004155	 .009518	 .011639	 .027159	 .022814	 .005870	 .009597	 .008974	 .008593	 .018457	 .019299	 .007851	 .013616	 .014777	 .034249	 .027857	 .009792	 .012392	 .011544	 .011607	 -96.625	 -40.553	 -10.861	 3.54543	 .084128	 -41.673	 13.1414	 -11.694	 180.200	 5.20557	 43.2580	 27.2711	 13.4642	 13.0710	 3209.92	 79.8500	214	334	319	303	301	332	333	140	335	126	503	"Wollastonite"	"Jadeite"	"Corundum"	"CaNb2O6"	"Cassiterite"	"Scheelite"	"Manganotantalite"	"Rutile"	"Mn"	"Magnetite"	"Zr"
"BT-twinsector"	2	 40.0000	 20.0000	 80.0000	 .000000	380	 .000000	 .000000	 .000000	 .229093	 77.7287	 .000000	 .128164	 .000000	 .000000	 .139491	 .000000	 21.1234	 99.3488	 .000000	 .000000	 .000000	 .327728	 98.6852	 .000000	 .156496	 .000000	 .000000	 .179455	 .000000	 -.00001	 99.3488	 .000000	 .000000	 .000000	 .124490	 33.0623	 .000000	 .035758	 .000000	 .000000	 .126099	 .000000	 66.6513	 .000000	 .000000	 .000000	 .187099	 99.3801	 .000000	 .053742	 .000000	 .000000	 .379034	 .000000	 .000000	 100.000	 2.00000	O	 .000000	 .000000	 .000000	 .003736	 .992097	 .000000	 .001073	 .000000	 .000000	 .003784	 .000000	 2.00000	 .008629	 .014315	 .004155	 .009518	 .011639	 .027160	 .022814	 .005871	 .009597	 .008974	 .008593	 .018460	 .019297	 .007852	 .013616	 .014777	 .034251	 .027858	 .009793	 .012392	 .011545	 .011608	 -895.47	 -150.23	 -10.718	 3.41192	 .083939	 -67.973	 12.8460	 -10.919	 -354.27	 5.10155	 -348.65	 27.2612	 13.4625	 13.0710	 3219.96	 79.8500	214	334	319	303	301	332	333	140	335	126	503	"Wollastonite"	"Jadeite"	"Corundum"	"CaNb2O6"	"Cassiterite"	"Scheelite"	"Manganotantalite"	"Rutile"	"Mn"	"Magnetite"	"Zr"
"BT-twinsector"	2	 40.0000	 20.0000	 80.0000	 .000000	381	 .000000	 .000000	 .000000	 .460456	 77.1334	 .000000	 .036590	 .000000	 .010226	 .233832	 .006670	 21.0746	 98.9558	 .000000	 .000000	 .000000	 .658701	 97.9293	 .000000	 .044678	 .000000	 .013204	 .300824	 .009010	 .000004	 98.9558	 .000000	 .000000	 .000000	 .250736	 32.8777	 .000000	 .010230	 .000000	 .009417	 .211825	 .003699	 66.6364	 .000000	 .000000	 .000000	 .377238	 98.9305	 .000000	 .015391	 .000000	 .028335	 .637390	 .011131	 .000000	 100.000	 2.00000	O	 .000000	 .000000	 .000000	 .007525	 .986778	 .000000	 .000307	 .000000	 .000283	 .006358	 .000111	 2.00000	 .008597	 .014293	 .004150	 .009506	 .011629	 .027142	 .022798	 .005862	 .009587	 .008966	 .008581	 .018392	 .019267	 .007842	 .013598	 .014765	 .034228	 .027838	 .009779	 .012379	 .011534	 .011591	 -195.32	 -18.100	 -13.344	 1.90546	 .084297	 -71.754	 44.1727	 -12.683	 66.9770	 3.24726	 91.3139	 27.2514	 13.4607	 13.0710	 3229.92	 79.8600	214	334	319	303	301	332	333	140	335	126	503	"Wollastonite"	"Jadeite"	"Corundum"	"CaNb2O6"	"Cassiterite"	"Scheelite"	"Manganotantalite"	"Rutile"	"Mn"	"Magnetite"	"Zr"
"BT-twinsector"	2	 40.0000	 20.0000	 80.0000	 .000000	382	 .000000	 .000000	 .000000	 .155256	 77.6631	 .000000	 .189069	 .000000	 .013368	 .120357	 .003529	 21.0870	 99.2317	 .000000	 .000000	 .000000	 .222100	 98.6018	 .000000	 .230865	 .000000	 .017261	 .154839	 .004767	 .000000	 99.2317	 .000000	 .000000	 .000000	 .084509	 33.0903	 .000000	 .052841	 .000000	 .012305	 .108986	 .001956	 66.6491	 .000000	 .000000	 .000000	 .126959	 99.4234	 .000000	 .079383	 .000000	 .036972	 .327461	 .005878	 .000000	 100.000	 2.00000	O	 .000000	 .000000	 .000000	 .002536	 .992970	 .000000	 .001586	 .000000	 .000369	 .003270	 .000059	 2.00000	 .008638	 .014315	 .004156	 .009523	 .011643	 .027163	 .022817	 .005872	 .009598	 .008975	 .008598	 .018481	 .019297	 .007853	 .013623	 .014782	 .034255	 .027861	 .009795	 .012394	 .011546	 .011614	 -105.99	 -26.398	 -10.399	 4.82116	 .083966	 -29.316	 8.80958	 -11.784	 51.4633	 5.82860	 172.488	 27.2415	 13.4590	 13.0710	 3239.96	 79.8600	214	334	319	303	301	332	333	140	335	126	503	"Wollastonite"	"Jadeite"	"Corundum"	"CaNb2O6"	"Cassiterite"	"Scheelite"	"Manganotantalite"	"Rutile"	"Mn"	"Magnetite"	"Zr"
"BT-twinsector"	2	 40.0000	 20.0000	 80.0000	 .000000	383	 .000000	 .000000	 .000000	 .355794	 77.6486	 .000000	 .000000	 .000000	 .000000	 .210588	 .002895	 21.1494	 99.3672	 .000000	 .000000	 .000000	 .508978	 98.5834	 .000000	 .000000	 .000000	 .000000	 .270921	 .003911	 .000004	 99.3672	 .000000	 .000000	 .000000	 .193056	 32.9798	 .000000	 .000000	 .000000	 .000000	 .190091	 .001600	 66.6355	 .000000	 .000000	 .000000	 .290152	 99.1336	 .000000	 .000000	 .000000	 .000000	 .571394	 .004810	 .000000	 100.000	 2.00000	O	 .000000	 .000000	 .000000	 .005794	 .989856	 .000000	 .000000	 .000000	 .000000	 .005705	 .000048	 2.00000	 .008603	 .014298	 .004152	 .009506	 .011628	 .027144	 .022800	 .005865	 .009589	 .008967	 .008582	 .018404	 .019273	 .007846	 .013599	 .014763	 .034231	 .027840	 .009782	 .012381	 .011537	 .011593	 -222.31	 -17.874	 -12.396	 2.34713	 .083984	 -162.48	 -26.596	 -10.882	 -212.32	 3.55116	 209.747	 27.2317	 13.4573	 13.0710	 3249.90	 79.8600	214	334	319	303	301	332	333	140	335	126	503	"Wollastonite"	"Jadeite"	"Corundum"	"CaNb2O6"	"Cassiterite"	"Scheelite"	"Manganotantalite"	"Rutile"	"Mn"	"Magnetite"	"Zr"
"BT-twinsector"	2	 40.0000	 20.0000	 80.0000	 .000000	384	 .000000	 .000000	 .000000	 .257278	 77.6631	 .000000	 .156506	 .000000	 .000000	 .158045	 .000000	 21.1294	 99.3643	 .000000	 .000000	 .000000	 .368047	 98.6018	 .000000	 .191103	 .000000	 .000000	 .203325	 .000000	  .00000	 99.3643	 .000000	 .000000	 .000000	 .139762	 33.0241	 .000000	 .043652	 .000000	 .000000	 .142828	 .000000	 66.6496	 .000000	 .000000	 .000000	 .210114	 99.2948	 .000000	 .065626	 .000000	 .000000	 .429446	 .000000	 .000000	 100.000	 2.00000	O	 .000000	 .000000	 .000000	 .004194	 .990977	 .000000	 .001310	 .000000	 .000000	 .004286	 .000000	 2.00000	 .008647	 .014336	 .004164	 .009540	 .011666	 .027218	 .022863	 .005883	 .009616	 .008992	 .008613	 .018499	 .019324	 .007867	 .013647	 .014811	 .034324	 .027917	 .009813	 .012417	 .011568	 .011635	 -190.27	 -36.713	 -12.554	 3.09332	 .084166	 -44.646	 10.5989	 -10.224	 -123.45	 4.57357	 -47.580	 27.2218	 13.4556	 13.0710	 3259.96	 79.5100	214	334	319	303	301	332	333	140	335	126	503	"Wollastonite"	"Jadeite"	"Corundum"	"CaNb2O6"	"Cassiterite"	"Scheelite"	"Manganotantalite"	"Rutile"	"Mn"	"Magnetite"	"Zr"
"BT-twinsector"	2	 40.0000	 20.0000	 80.0000	 .000000	385	 .000000	 .000000	 .000000	 .043881	 77.7766	 .011345	 .000000	 .000000	 .000000	 .098722	 .009990	 21.0230	 98.9635	 .000000	 .000000	 .000000	 .062774	 98.7459	 .014307	 .000000	 .000000	 .000000	 .127006	 .013494	 .000002	 98.9635	 .000000	 .000000	 .000000	 .023956	 33.2359	 .003130	 .000000	 .000000	 .000000	 .089657	 .005554	 66.6418	 .000000	 .000000	 .000000	 .035920	 99.6692	 .009386	 .000000	 .000000	 .000000	 .268869	 .016656	 .000000	 100.000	 2.00000	O	 .000000	 .000000	 .000000	 .000719	 .997448	 .000094	 .000000	 .000000	 .000000	 .002691	 .000167	 2.00000	 .008647	 .014347	 .004166	 .009535	 .011656	 .027212	 .022859	 .005884	 .009617	 .008993	 .008609	 .018499	 .019339	 .007872	 .013640	 .014799	 .034317	 .027912	 .009816	 .012417	 .011569	 .011629	 -152.15	 -19.701	 -15.188	 15.8580	 .084027	 169.256	 -26.232	 -10.585	 -672.01	 7.00187	 61.3297	 27.2120	 13.4539	 13.0710	 3269.91	 79.5300	214	334	319	303	301	332	333	140	335	126	503	"Wollastonite"	"Jadeite"	"Corundum"	"CaNb2O6"	"Cassiterite"	"Scheelite"	"Manganotantalite"	"Rutile"	"Mn"	"Magnetite"	"Zr"
"BT-twinsector"	2	 40.0000	 20.0000	 80.0000	 .000000	386	 .000000	 .000000	 .000000	 .068068	 77.8068	 .033826	 .000000	 .000000	 .002604	 .135717	 .000000	 21.0553	 99.1022	 .000000	 .000000	 .000000	 .097374	 98.7842	 .042657	 .000000	 .000000	 .003363	 .174600	 .000000	  .00000	 99.1022	 .000000	 .000000	 .000000	 .037098	 33.1940	 .009316	 .000000	 .000000	 .002401	 .123053	 .000000	 66.6341	 .000000	 .000000	 .000000	 .055624	 99.5402	 .027937	 .000000	 .000000	 .007199	 .369004	 .000000	 .000000	 100.000	 2.00000	O	 .000000	 .000000	 .000000	 .001113	 .996306	 .000280	 .000000	 .000000	 .000072	 .003693	 .000000	 2.00000	 .008643	 .014339	 .004165	 .009533	 .011653	 .027205	 .022853	 .005882	 .009613	 .008990	 .008607	 .018490	 .019329	 .007869	 .013637	 .014795	 .034308	 .027904	 .009812	 .012413	 .011565	 .011627	 -400.22	 -22.508	 -12.098	 10.3974	 .083998	 56.9806	 -37.527	 -9.8627	 261.524	 5.23805	 -108.70	 27.2021	 13.4522	 13.0710	 3279.94	 79.5700	214	334	319	303	301	332	333	140	335	126	503	"Wollastonite"	"Jadeite"	"Corundum"	"CaNb2O6"	"Cassiterite"	"Scheelite"	"Manganotantalite"	"Rutile"	"Mn"	"Magnetite"	"Zr"
"BT-twinsector"	2	 40.0000	 20.0000	 80.0000	 .000000	387	 .000000	 .000000	 .000000	 .094244	 77.6128	 .052037	 .000000	 .000000	 .000000	 .181375	 .016657	 21.0372	 98.9943	 .000000	 .000000	 .000000	 .134820	 98.5380	 .065622	 .000000	 .000000	 .000000	 .233338	 .022500	  .00000	 98.9943	 .000000	 .000000	 .000000	 .051402	 33.1353	 .014342	 .000000	 .000000	 .000000	 .164569	 .009253	 66.6252	 .000000	 .000000	 .000000	 .077067	 99.3587	 .043006	 .000000	 .000000	 .000000	 .493473	 .027745	 .000000	 100.000	 2.00000	O	 .000000	 .000000	 .000000	 .001543	 .994678	 .000431	 .000000	 .000000	 .000000	 .004940	 .000278	 2.00000	 .008639	 .014335	 .004164	 .009534	 .011655	 .027207	 .022853	 .005881	 .009612	 .008989	 .008608	 .018482	 .019323	 .007868	 .013639	 .014797	 .034310	 .027905	 .009810	 .012412	 .011565	 .011628	 -134.81	 -23.985	 -13.609	 7.64554	 .084127	 37.1614	 -17.982	 -12.185	 -119.09	 4.05074	 36.9735	 27.1923	 13.4504	 13.0710	 3289.91	 79.5500	214	334	319	303	301	332	333	140	335	126	503	"Wollastonite"	"Jadeite"	"Corundum"	"CaNb2O6"	"Cassiterite"	"Scheelite"	"Manganotantalite"	"Rutile"	"Mn"	"Magnetite"	"Zr"
"BT-twinsector"	2	 40.0000	 20.0000	 80.0000	 .000000	388	 .000000	 .000000	 .000000	 .208389	 77.4645	 .004317	 .000000	 .000000	 .000000	 .209421	 .002446	 21.0369	 98.9260	 .000000	 .000000	 .000000	 .298109	 98.3497	 .005444	 .000000	 .000000	 .000000	 .269419	 .003304	 .000004	 98.9260	 .000000	 .000000	 .000000	 .113656	 33.0711	 .001190	 .000000	 .000000	 .000000	 .190011	 .001359	 66.6227	 .000000	 .000000	 .000000	 .170549	 99.2515	 .003571	 .000000	 .000000	 .000000	 .570254	 .004077	 .000000	 100.000	 2.00000	O	 .000000	 .000000	 .000000	 .003412	 .992789	 .000036	 .000000	 .000000	 .000000	 .005704	 .000041	 2.00000	 .008625	 .014319	 .004161	 .009524	 .011646	 .027188	 .022837	 .005876	 .009605	 .008982	 .008599	 .018451	 .019302	 .007862	 .013625	 .014786	 .034287	 .027886	 .009801	 .012402	 .011556	 .011616	 -76.400	 -35.625	 -12.768	 3.70932	 .084185	 443.872	 -32.307	 -13.345	 -159.30	 3.57396	 248.699	 27.1824	 13.4487	 13.0710	 3299.96	 79.6200	214	334	319	303	301	332	333	140	335	126	503	"Wollastonite"	"Jadeite"	"Corundum"	"CaNb2O6"	"Cassiterite"	"Scheelite"	"Manganotantalite"	"Rutile"	"Mn"	"Magnetite"	"Zr"
"BT-twinsector"	2	 40.0000	 20.0000	 80.0000	 .000000	389	 .000000	 .000000	 .000000	 .193496	 77.3682	 .035248	 .000000	 .000000	 .000000	 .260521	 .000000	 21.0264	 98.8839	 .000000	 .000000	 .000000	 .276804	 98.2274	 .044450	 .000000	 .000000	 .000000	 .335160	 .000000	 .000004	 98.8839	 .000000	 .000000	 .000000	 .105564	 33.0396	 .009718	 .000000	 .000000	 .000000	 .236445	 .000000	 66.6087	 .000000	 .000000	 .000000	 .158321	 99.1033	 .029148	 .000000	 .000000	 .000000	 .709223	 .000000	 .000000	 100.000	 2.00000	O	 .000000	 .000000	 .000000	 .003170	 .992051	 .000292	 .000000	 .000000	 .000000	 .007100	 .000000	 2.00000	 .008621	 .014313	 .004159	 .009523	 .011643	 .027181	 .022832	 .005873	 .009601	 .008980	 .008599	 .018444	 .019294	 .007859	 .013624	 .014782	 .034278	 .027879	 .009797	 .012397	 .011552	 .011615	 -66.695	 -27.325	 -12.454	 3.95973	 .084220	 54.6486	 -16.572	 -11.465	 -97.765	 2.96909	 -52.347	 27.1726	 13.4470	 13.0710	 3309.91	 79.6600	214	334	319	303	301	332	333	140	335	126	503	"Wollastonite"	"Jadeite"	"Corundum"	"CaNb2O6"	"Cassiterite"	"Scheelite"	"Manganotantalite"	"Rutile"	"Mn"	"Magnetite"	"Zr"
"BT-twinsector"	2	 40.0000	 20.0000	 80.0000	 .000000	390	 .001999	 .000000	 .000000	 .086692	 77.7615	 .000000	 .094522	 .000000	 .009629	 .070356	 .001668	 21.0493	 99.0757	 .004276	 .000000	 .000000	 .124016	 98.7268	 .000000	 .115417	 .000000	 .012433	 .090512	 .002253	 .000004	 99.0757	 .003606	 .000000	 .000000	 .047277	 33.1943	 .000000	 .026466	 .000000	 .008880	 .063828	 .000926	 66.6547	 .010825	 .000000	 .000000	 .070968	 99.6574	 .000000	 .039729	 .000000	 .026660	 .191627	 .002781	 .000000	 100.000	 2.00000	O	 .000108	 .000000	 .000000	 .001419	 .996007	 .000000	 .000794	 .000000	 .000266	 .001915	 .000028	 2.00000	 .008646	 .014321	 .004162	 .009530	 .011651	 .027189	 .022839	 .005880	 .009607	 .008984	 .008606	 .018497	 .019304	 .007864	 .013634	 .014793	 .034288	 .027888	 .009808	 .012405	 .011558	 .011625	 301.598	 -23.414	 -9.6487	 8.26603	 .083972	 -27.316	 17.3248	 -10.078	 71.2318	 9.59339	 364.803	 27.1627	 13.4453	 13.0710	 3319.94	 79.6900	214	334	319	303	301	332	333	140	335	126	503	"Wollastonite"	"Jadeite"	"Corundum"	"CaNb2O6"	"Cassiterite"	"Scheelite"	"Manganotantalite"	"Rutile"	"Mn"	"Magnetite"	"Zr"
"BT-twinsector"	2	 40.0000	 20.0000	 80.0000	 .000000	391	 .006795	 .000000	 .000000	 .165997	 77.7890	 .000000	 .000000	 .000000	 .005139	 .223978	 .000000	 21.1176	 99.3085	 .014538	 .000000	 .000000	 .237466	 98.7617	 .000000	 .000000	 .000000	 .006636	 .288147	 .000000	 .000002	 99.3085	 .012211	 .000000	 .000000	 .090176	 33.0778	 .000000	 .000000	 .000000	 .004721	 .202413	 .000000	 66.6127	 .036623	 .000000	 .000000	 .135228	 99.2069	 .000000	 .000000	 .000000	 .014161	 .607076	 .000000	 .000000	 100.000	 2.00000	O	 .000367	 .000000	 .000000	 .002707	 .993140	 .000000	 .000000	 .000000	 .000142	 .006077	 .000000	 2.00000	 .008619	 .014305	 .004158	 .009519	 .011637	 .027171	 .022823	 .005872	 .009597	 .008976	 .008595	 .018439	 .019283	 .007857	 .013617	 .014774	 .034264	 .027868	 .009795	 .012393	 .011548	 .011610	 88.5776	 -53.522	 -16.386	 4.53772	 .083946	 -152.76	 -22.647	 -12.058	 132.679	 3.37197	 -160.91	 27.1528	 13.4436	 13.0710	 3330.00	 79.7200	214	334	319	303	301	332	333	140	335	126	503	"Wollastonite"	"Jadeite"	"Corundum"	"CaNb2O6"	"Cassiterite"	"Scheelite"	"Manganotantalite"	"Rutile"	"Mn"	"Magnetite"	"Zr"
"BT-twinsector"	2	 40.0000	 20.0000	 80.0000	 .000000	392	 .004651	 .000000	 .000000	 .050802	 77.7791	 .000000	 .000000	 .000000	 .007349	 .083896	 .002040	 21.0241	 98.9519	 .009950	 .000000	 .000000	 .072674	 98.7491	 .000000	 .000000	 .000000	 .009489	 .107931	 .002755	 -.00001	 98.9519	 .008399	 .000000	 .000000	 .027733	 33.2361	 .000000	 .000000	 .000000	 .006784	 .076191	 .001134	 66.6436	 .025189	 .000000	 .000000	 .041588	 99.6810	 .000000	 .000000	 .000000	 .020348	 .228509	 .003401	 .000000	 100.000	 2.00000	O	 .000252	 .000000	 .000000	 .000832	 .997429	 .000000	 .000000	 .000000	 .000204	 .002287	 .000034	 2.00000	 .008634	 .014313	 .004160	 .009522	 .011640	 .027173	 .022825	 .005876	 .009601	 .008979	 .008598	 .018471	 .019293	 .007861	 .013621	 .014778	 .034268	 .027871	 .009802	 .012398	 .011552	 .011614	 129.556	 -21.075	 -13.110	 13.7466	 .083910	 -50.231	 -28.010	 -9.6140	 93.0475	 8.13038	 298.080	 27.1430	 13.4419	 13.0710	 3339.94	 79.7500	214	334	319	303	301	332	333	140	335	126	503	"Wollastonite"	"Jadeite"	"Corundum"	"CaNb2O6"	"Cassiterite"	"Scheelite"	"Manganotantalite"	"Rutile"	"Mn"	"Magnetite"	"Zr"
"BT-twinsector"	2	 40.0000	 20.0000	 80.0000	 .000000	393	 .000000	 .000000	 .000000	 .015348	 78.0853	 .000000	 .000000	 .000000	 .000000	 .038195	 .000000	 21.0701	 99.2090	 .000000	 .000000	 .000000	 .021956	 99.1379	 .000000	 .000000	 .000000	 .000000	 .049138	 .000000	 .000002	 99.2090	 .000000	 .000000	 .000000	 .008362	 33.3005	 .000000	 .000000	 .000000	 .000000	 .034618	 .000000	 66.6565	 .000000	 .000000	 .000000	 .012541	 99.8836	 .000000	 .000000	 .000000	 .000000	 .103835	 .000000	 .000000	 100.000	 2.00000	O	 .000000	 .000000	 .000000	 .000251	 .999167	 .000000	 .000000	 .000000	 .000000	 .001039	 .000000	 2.00000	 .008639	 .014313	 .004160	 .009521	 .011640	 .027170	 .022823	 .005877	 .009601	 .008979	 .008598	 .018482	 .019293	 .007861	 .013620	 .014778	 .034264	 .027868	 .009804	 .012398	 .011552	 .011614	 -62.437	 -95.676	 -11.508	 44.3357	 .083713	 -38.199	 -44.240	 -10.167	 -85.767	 17.1854	 -908.96	 27.1332	 13.4402	 13.0710	 3349.89	 79.7900	214	334	319	303	301	332	333	140	335	126	503	"Wollastonite"	"Jadeite"	"Corundum"	"CaNb2O6"	"Cassiterite"	"Scheelite"	"Manganotantalite"	"Rutile"	"Mn"	"Magnetite"	"Zr"
"BT-twinsector"	2	 40.0000	 20.0000	 80.0000	 .000000	394	 .000000	 .000000	 .000000	 .048588	 77.9349	 .000000	 .000000	 .000000	 .000000	 .068869	 .000000	 21.0527	 99.1050	 .000000	 .000000	 .000000	 .069507	 98.9469	 .000000	 .000000	 .000000	 .000000	 .088600	 .000000	 .000000	 99.1050	 .000000	 .000000	 .000000	 .026491	 33.2608	 .000000	 .000000	 .000000	 .000000	 .062466	 .000000	 66.6503	 .000000	 .000000	 .000000	 .039733	 99.7729	 .000000	 .000000	 .000000	 .000000	 .187379	 .000000	 .000000	 100.000	 2.00000	O	 .000000	 .000000	 .000000	 .000795	 .998069	 .000000	 .000000	 .000000	 .000000	 .001874	 .000000	 2.00000	 .008632	 .014303	 .004158	 .009517	 .011635	 .027160	 .022814	 .005874	 .009597	 .008975	 .008594	 .018467	 .019280	 .007857	 .013615	 .014772	 .034250	 .027857	 .009798	 .012391	 .011546	 .011609	 -470.10	 -20.169	 -11.656	 14.3434	 .083776	 -28.981	 -149.18	 -11.296	 -252.24	 9.77840	 -36.931	 27.1233	 13.4384	 13.0710	 3359.94	 79.8400	214	334	319	303	301	332	333	140	335	126	503	"Wollastonite"	"Jadeite"	"Corundum"	"CaNb2O6"	"Cassiterite"	"Scheelite"	"Manganotantalite"	"Rutile"	"Mn"	"Magnetite"	"Zr"
"BT-twinsector"	2	 40.0000	 20.0000	 80.0000	 .000000	395	 .000000	 .000000	 .000000	 .095737	 77.6008	 .000000	 .273721	 .000000	 .001547	 .092564	 .000000	 21.0506	 99.1150	 .000000	 .000000	 .000000	 .136956	 98.5228	 .000000	 .334229	 .000000	 .001997	 .119084	 .000000	 -.00001	 99.1150	 .000000	 .000000	 .000000	 .052210	 33.1261	 .000000	 .076643	 .000000	 .001426	 .083977	 .000000	 66.6597	 .000000	 .000000	 .000000	 .078450	 99.5497	 .000000	 .115163	 .000000	 .004287	 .252366	 .000000	 .000000	 100.000	 2.00000	O	 .000000	 .000000	 .000000	 .001566	 .993886	 .000000	 .002300	 .000000	 .000043	 .002520	 .000000	 2.00000	 .008652	 .014292	 .004156	 .009529	 .011648	 .027164	 .022818	 .005875	 .009597	 .008975	 .008606	 .018510	 .019265	 .007853	 .013632	 .014789	 .034256	 .027862	 .009800	 .012392	 .011546	 .011625	 -51.780	 -16.639	 -10.248	 7.52911	 .083982	 -34.716	 6.18023	 -12.427	 439.101	 7.41566	 -979.99	 27.1134	 13.4367	 13.0710	 3370.00	 79.9000	214	334	319	303	301	332	333	140	335	126	503	"Wollastonite"	"Jadeite"	"Corundum"	"CaNb2O6"	"Cassiterite"	"Scheelite"	"Manganotantalite"	"Rutile"	"Mn"	"Magnetite"	"Zr"
"BT-twinsector"	2	 40.0000	 20.0000	 80.0000	 .000000	396	 .000000	 .000000	 .000000	 .151167	 77.5126	 .000000	 .129356	 .000000	 .000000	 .121179	 .000000	 21.0266	 98.9408	 .000000	 .000000	 .000000	 .216251	 98.4107	 .000000	 .157951	 .000000	 .000000	 .155896	 .000000	 .000000	 98.9408	 .000000	 .000000	 .000000	 .082521	 33.1214	 .000000	 .036256	 .000000	 .000000	 .110047	 .000000	 66.6498	 .000000	 .000000	 .000000	 .123940	 99.4910	 .000000	 .054454	 .000000	 .000000	 .330561	 .000000	 .000000	 100.000	 2.00000	O	 .000000	 .000000	 .000000	 .002476	 .993894	 .000000	 .001088	 .000000	 .000000	 .003302	 .000000	 2.00000	 .008633	 .014286	 .004155	 .009519	 .011639	 .027154	 .022809	 .005871	 .009592	 .008971	 .008597	 .018468	 .019258	 .007851	 .013618	 .014777	 .034244	 .027851	 .009794	 .012386	 .011542	 .011612	 -72.240	 -22.351	 -10.339	 4.93716	 .084024	 -38.929	 12.7277	 -14.237	 -33.569	 5.79074	 -42.516	 27.1036	 13.4350	 13.0710	 3379.94	 79.8900	214	334	319	303	301	332	333	140	335	126	503	"Wollastonite"	"Jadeite"	"Corundum"	"CaNb2O6"	"Cassiterite"	"Scheelite"	"Manganotantalite"	"Rutile"	"Mn"	"Magnetite"	"Zr"
