Repository: orthospar/MinorElements-Cassiterite

# MinorElements-Cassiterite
EPMA data and R code for generation of figures in "Systematic trends in the substitution mechanisms of minor elements in cassiterite", submitted for publication in the Australian Journal of Earth Sciences.

# Data Availability
The final cleaned and organised dataset is available above (cassiterite_EPMA.csv) and as a supplementary file hosted by AJES.

File: Data/180209/180209recalc.dat (part 11 of 46)
URRENT"	"BEAMSIZE"	"    LINE"	"  Si WT%"	"  Na WT%"	"  Al WT%"	"  Nb WT%"	"  Sn WT%"	"   W WT%"	"  Ta WT%"	"  Ti WT%"	"  Mn WT%"	"  Fe WT%"	"  Zr WT%"	"   O WT%"	"   TOTAL"	"    SiO2"	"    Na2O"	"   Al2O3"	"   Nb2O5"	"    SnO2"	"     WO3"	"   Ta2O5"	"    TiO2"	"     MnO"	"     FeO"	"    ZrO2"	"       O"	"   TOTAL"	"  Si AT%"	"  Na AT%"	"  Al AT%"	"  Nb AT%"	"  Sn AT%"	"   W AT%"	"  Ta AT%"	"  Ti AT%"	"  Mn AT%"	"  Fe AT%"	"  Zr AT%"	"   O AT%"	"Si OXMOL%"	"Na OXMOL%"	"Al OXMOL%"	"Nb OXMOL%"	"Sn OXMOL%"	"W OXMOL%"	"Ta OXMOL%"	"Ti OXMOL%"	"Mn OXMOL%"	"Fe OXMOL%"	"Zr OXMOL%"	"O OXMOL%"	"   TOTAL"	" FORMULA"	"   BASIS"	"Si FORMULA"	"Na FORMULA"	"Al FORMULA"	"Nb FORMULA"	"Sn FORMULA"	"W FORMULA"	"Ta FORMULA"	"Ti FORMULA"	"Mn FORMULA"	"Fe FORMULA"	"Zr FORMULA"	"O FORMULA"	"Si CDL99"	"Na CDL99"	"Al CDL99"	"Nb CDL99"	"Sn CDL99"	" W CDL99"	"Ta CDL99"	"Ti CDL99"	"Mn CDL99"	"Fe CDL99"	"Zr CDL99"	"SiO2 CDL99"	"Na2O CDL99"	"Al2O3 CDL99"	"Nb2O5 CDL99"	"SnO2 CDL99"	"WO3 CDL99"	"Ta2O5 CDL99"	"TiO2 CDL99"	"MnO CDL99"	"FeO CDL99"	"ZrO2 CDL99"	"Si %ERR "	"Na %ERR "	"Al %ERR "	"Nb %ERR "	"Sn %ERR "	" W %ERR "	"Ta %ERR "	"Ti %ERR "	"Mn %ERR "	"Fe %ERR "	"Zr %ERR "	"   X-POS"	"   Y-POS"	"   Z-POS"	" RELDIST"	"BEAMCURR"	"Si STD_NUM"	"Na STD_NUM"	"Al STD_NUM"	"Nb STD_NUM"	"Sn STD_NUM"	"W STD_NUM"	"Ta STD_NUM"	"Ti STD_NUM"	"Mn STD_NUM"	"Fe STD_NUM"	"Zr STD_NUM"	"Si STD_NAM"	"Na STD_NAM"	"Al STD_NAM"	"Nb STD_NAM"	"Sn STD_NAM"	"W STD_NAM"	"Ta STD_NAM"	"Ti STD_NAM"	"Mn STD_NAM"	"Fe STD_NAM"	"Zr STD_NAM"
"BT-twinsector"	2	 40.0000	 20.0000	 80.0000	 .000000	397	 .000000	 .000000	 .000000	 .156566	 77.8879	 .000000	 .000000	 .000000	 .013292	 .161918	 .004859	 21.1187	 99.3433	 .000000	 .000000	 .000000	 .223974	 98.8873	 .000000	 .000000	 .000000	 .017163	 .208307	 .006563	 .000000	 99.3433	 .000000	 .000000	 .000000	 .085067	 33.1257	 .000000	 .000000	 .000000	 .012213	 .146354	 .002689	 66.6280	 .000000	 .000000	 .000000	 .127615	 99.3886	 .000000	 .000000	 .000000	 .036642	 .439112	 .008067	 .000000	 100.000	 2.00000	O	 .000000	 .000000	 .000000	 .002553	 .994348	 .000000	 .000000	 .000000	 .000367	 .004393	 .000081	 2.00000	 .008616	 .014282	 .004154	 .009510	 .011628	 .027144	 .022800	 .005868	 .009588	 .008968	 .008588	 .018432	 .019251	 .007850	 .013605	 .014763	 .034231	 .027841	 .009788	 .012380	 .011537	 .011601	 -137.54	 -21.561	 -12.382	 4.77884	 .083800	 -74.514	 -139.15	 -11.711	 51.6998	 4.46505	 125.276	 27.0938	 13.4333	 13.0715	 3389.89	 79.8900	214	334	319	303	301	332	333	140	335	126	503	"Wollastonite"	"Jadeite"	"Corundum"	"CaNb2O6"	"Cassiterite"	"Scheelite"	"Manganotantalite"	"Rutile"	"Mn"	"Magnetite"	"Zr"
"BT-twinsector"	2	 40.0000	 20.0000	 80.0000	 .000000	398	 .001204	 .000000	 .000000	 .125028	 77.9166	 .000000	 .000000	 .000000	 .000000	 .113209	 .010914	 21.0986	 99.2655	 .002575	 .000000	 .000000	 .178858	 98.9237	 .000000	 .000000	 .000000	 .000000	 .145644	 .014742	 .000000	 99.2655	 .002166	 .000000	 .000000	 .068013	 33.1775	 .000000	 .000000	 .000000	 .000000	 .102450	 .006047	 66.6439	 .006501	 .000000	 .000000	 .102054	 99.5659	 .000000	 .000000	 .000000	 .000000	 .307452	 .018146	 .000000	 100.000	 2.00000	O	 .000065	 .000000	 .000000	 .002041	 .995665	 .000000	 .000000	 .000000	 .000000	 .003075	 .000181	 2.00000	 .008621	 .014283	 .004155	 .009512	 .011630	 .027147	 .022803	 .005870	 .009590	 .008970	 .008590	 .018444	 .019254	 .007851	 .013607	 .014766	 .034234	 .027843	 .009791	 .012383	 .011539	 .011603	 499.189	 -26.852	 -13.394	 5.86725	 .083778	 -43.611	 -21.002	 -10.806	 -147.62	 6.15970	 56.0531	 27.0839	 13.4316	 13.0715	 3399.93	 79.8900	214	334	319	303	301	332	333	140	335	126	503	"Wollastonite"	"Jadeite"	"Corundum"	"CaNb2O6"	"Cassiterite"	"Scheelite"	"Manganotantalite"	"Rutile"	"Mn"	"Magnetite"	"Zr"
"BT-twinsector"	2	 40.0000	 20.0000	 80.0000	 .000000	399	 .000000	 .000000	 .000000	 .078533	 78.9049	 .000000	 .148524	 .000000	 .001300	 .072378	 .000000	 21.3613	 100.567	 .000000	 .000000	 .000000	 .112345	 100.178	 .000000	 .181356	 .000000	 .001679	 .093115	 .000000	  .00000	 100.567	 .000000	 .000000	 .000000	 .042205	 33.1924	 .000000	 .040982	 .000000	 .001181	 .064708	 .000000	 66.6586	 .000000	 .000000	 .000000	 .063370	 99.6772	 .000000	 .061534	 .000000	 .003548	 .194319	 .000000	 .000000	 100.000	 2.00000	O	 .000000	 .000000	 .000000	 .001266	 .995892	 .000000	 .001230	 .000000	 .000035	 .001941	 .000000	 2.00000	 .008644	 .014287	 .004157	 .009523	 .011642	 .027160	 .022815	 .005875	 .009595	 .008974	 .008601	 .018493	 .019258	 .007854	 .013623	 .014781	 .034251	 .027858	 .009800	 .012389	 .011545	 .011618	 -45.737	 -28.516	 -10.134	 9.06688	 .083256	 -42.315	 11.1274	 -12.928	 522.215	 9.32945	 -216.82	 27.0740	 13.4299	 13.0715	 3409.98	 79.8900	214	334	319	303	301	332	333	140	335	126	503	"Wollastonite"	"Jadeite"	"Corundum"	"CaNb2O6"	"Cassiterite"	"Scheelite"	"Manganotantalite"	"Rutile"	"Mn"	"Magnetite"	"Zr"
"BT-twinsector"	2	 40.0000	 20.0000	 80.0000	 .000000	400	 .001491	 .000000	 .000000	 .247992	 77.4710	 .000000	 .000000	 .000000	 .000000	 .220950	 .020715	 21.0660	 99.0281	 .003191	 .000000	 .000000	 .354762	 98.3580	 .000000	 .000000	 .000000	 .000000	 .284251	 .027981	 .000004	 99.0281	 .002687	 .000000	 .000000	 .135068	 33.0281	 .000000	 .000000	 .000000	 .000000	 .200195	 .011491	 66.6224	 .008066	 .000000	 .000000	 .202743	 99.1537	 .000000	 .000000	 .000000	 .000000	 .601004	 .034496	 .000000	 100.000	 2.00000	O	 .000081	 .000000	 .000000	 .004055	 .991501	 .000000	 .000000	 .000000	 .000000	 .006010	 .000345	 2.00000	 .008600	 .014257	 .004149	 .009501	 .011619	 .027120	 .022780	 .005861	 .009577	 .008959	 .008580	 .018398	 .019219	 .007840	 .013592	 .014751	 .034201	 .027815	 .009777	 .012367	 .011525	 .011590	 401.977	 -20.183	 -14.643	 3.18023	 .083994	 -52.237	 -57.370	 -33.034	 -2733.9	 3.40488	 29.7271	 27.0642	 13.4281	 13.0715	 3419.95	 80.0000	214	334	319	303	301	332	333	140	335	126	503	"Wollastonite"	"Jadeite"	"Corundum"	"CaNb2O6"	"Cassiterite"	"Scheelite"	"Manganotantalite"	"Rutile"	"Mn"	"Magnetite"	"Zr"
"BT-twinsector"	2	 40.0000	 20.0000	 80.0000	 .000000	401	 .000000	 .000000	 .000000	 .184956	 77.6524	 .000000	 .172972	 .028446	 .000000	 .119154	 .008536	 21.1099	 99.2764	 .000000	 .000000	 .000000	 .264588	 98.5883	 .000000	 .211209	 .047450	 .000000	 .153291	 .011531	 .000000	 99.2764	 .000000	 .000000	 .000000	 .100576	 33.0531	 .000000	 .048294	 .030002	 .000000	 .107790	 .004728	 66.6556	 .000000	 .000000	 .000000	 .151152	 99.3479	 .000000	 .072579	 .090179	 .000000	 .323986	 .014210	 .000000	 100.000	 2.00000	O	 .000000	 .000000	 .000000	 .003018	 .991757	 .000000	 .001449	 .000900	 .000000	 .003234	 .000142	 2.00000	 .008623	 .014258	 .004150	 .009511	 .011629	 .027128	 .022787	 .005865	 .009581	 .008962	 .008590	 .018448	 .019219	 .007841	 .013607	 .014765	 .034211	 .027824	 .009784	 .012372	 .011529	 .011604	 -210.94	 -25.369	 -10.298	 4.11581	 .083884	 -45.672	 9.58778	 14.7231	 -25.293	 5.87385	 71.5296	 27.0543	 13.4264	 13.0715	 3429.98	 80.0400	214	334	319	303	301	332	333	140	335	126	503	"Wollastonite"	"Jadeite"	"Corundum"	"CaNb2O6"	"Cassiterite"	"Scheelite"	"Manganotantalite"	"Rutile"	"Mn"	"Magnetite"	"Zr"
"BT-twinsector"	2	 40.0000	 20.0000	 80.0000	 .000000	402	 .000000	 .000000	 .000000	 .169227	 77.2983	 .000000	 .156050	 .000000	 .000000	 .119414	 .001195	 20.9824	 98.7266	 .000000	 .000000	 .000000	 .242086	 98.1387	 .000000	 .190547	 .000000	 .000000	 .153626	 .001615	  .00000	 98.7266	 .000000	 .000000	 .000000	 .092579	 33.1011	 .000000	 .043833	 .000000	 .000000	 .108678	 .000666	 66.6532	 .000000	 .000000	 .000000	 .139096	 99.4665	 .000000	 .065857	 .000000	 .000000	 .326571	 .002002	 .000000	 100.000	 2.00000	O	 .000000	 .000000	 .000000	 .002778	 .993233	 .000000	 .001315	 .000000	 .000000	 .003261	 .000020	 2.00000	 .008630	 .014266	 .004153	 .009516	 .011635	 .027141	 .022798	 .005869	 .009586	 .008967	 .008595	 .018463	 .019230	 .007846	 .013614	 .014772	 .034227	 .027838	 .009790	 .012378	 .011535	 .011610	 -52.875	 -20.092	 -11.358	 4.45814	 .084110	 -37.518	 10.5989	 -270.44	 -61.239	 5.86522	 508.080	 27.0445	 13.4247	 13.0715	 3439.93	 79.9700	214	334	319	303	301	332	333	140	335	126	503	"Wollastonite"	"Jadeite"	"Corundum"	"CaNb2O6"	"Cassiterite"	"Scheelite"	"Manganotantalite"	"Rutile"	"Mn"	"Magnetite"	"Zr"
"BT-twinsector"	2	 40.0000	 20.0000	 80.0000	 .000000	403	 .000000	 .000000	 .000000	 .365632	 77.3061	 .000000	 .063821	 .000000	 .000000	 .187209	 .008021	 21.0705	 99.0012	 .000000	 .000000	 .000000	 .523052	 98.1485	 .000000	 .077929	 .000000	 .000000	 .240844	 .010835	  .00000	 99.0012	 .000000	 .000000	 .000000	 .199169	 32.9626	 .000000	 .017850	 .000000	 .000000	 .169648	 .004450	 66.6463	 .000000	 .000000	 .000000	 .299546	 99.1499	 .000000	 .026846	 .000000	 .000000	 .510294	 .013386	 .000000	 100.000	 2.00000	O	 .000000	 .000000	 .000000	 .005977	 .989180	 .000000	 .000536	 .000000	 .000000	 .005091	 .000134	 2.00000	 .008601	 .014243	 .004147	 .009502	 .011623	 .027118	 .022777	 .005861	 .009575	 .008957	 .008581	 .018400	 .019200	 .007836	 .013593	 .014757	 .034198	 .027813	 .009776	 .012364	 .011524	 .011592	 -95.972	 -42.432	 -12.466	 2.29384	 .084101	 -36.834	 25.4378	 -17.544	 -44.452	 3.92698	 76.0157	 27.0346	 13.4230	 13.0715	 3449.98	 80.0300	214	334	319	303	301	332	333	140	335	126	503	"Wollastonite"	"Jadeite"	"Corundum"	"CaNb2O6"	"Cassiterite"	"Scheelite"	"Manganotantalite"	"Rutile"	"Mn"	"Magnetite"	"Zr"
"BT-twinsector"	2	 40.0000	 20.0000	 80.0000	 .000000	404	 .000000	 .000000	 .000000	 .516066	 77.1087	 .000000	 .000000	 .000000	 .000000	 .226460	 .007168	 21.0789	 98.9372	 .000000	 .000000	 .000000	 .738254	 97.8979	 .000000	 .000000	 .000000	 .000000	 .291340	 .009682	 .000002	 98.9372	 .000000	 .000000	 .000000	 .280998	 32.8648	 .000000	 .000000	 .000000	 .000000	 .205132	 .003975	 66.6451	 .000000	 .000000	 .000000	 .423006	 98.9474	 .000000	 .000000	 .000000	 .000000	 .617600	 .011967	 .000000	 100.000	 2.00000	O	 .000000	 .000000	 .000000	 .008433	 .986262	 .000000	 .000000	 .000000	 .000000	 .006156	 .000119	 2.00000	 .008581	 .014227	 .004144	 .009492	 .011615	 .027102	 .022763	 .005855	 .009568	 .008951	 .008572	 .018357	 .019178	 .007829	 .013579	 .014747	 .034177	 .027795	 .009766	 .012354	 .011516	 .011579	 -934.82	 -27.288	 -11.282	 1.73972	 .084209	 -58.711	 -62.383	 -34.008	 -389.84	 3.33168	 84.9167	 27.0248	 13.4213	 13.0715	 3459.93	 80.0700	214	334	319	303	301	332	333	140	335	126	503	"Wollastonite"	"Jadeite"	"Corundum"	"CaNb2O6"	"Cassiterite"	"Scheelite"	"Manganotantalite"	"Rutile"	"Mn"	"Magnetite"	"Zr"
"BT-twinsector"	2	 40.0000	 20.0000	 80.0000	 .000000	405	 .000000	 .000000	 .000000	 .683714	 76.4926	 .000000	 .018122	 .131838	 .008340	 .337025	 .005249	 21.1105	 98.7874	 .000000	 .000000	 .000000	 .978082	 97.1158	 .000000	 .022128	 .219913	 .010769	 .433582	 .007090	  .00000	 98.7874	 .000000	 .000000	 .000000	 .371614	 32.5437	 .000000	 .005057	 .138985	 .007666	 .304737	 .002905	 66.6253	 .000000	 .000000	 .000000	 .559890	 98.0636	 .000000	 .007619	 .418800	 .023100	 .918258	 .008755	 .000000	 100.000	 2.00000	O	 .000000	 .000000	 .000000	 .011155	 .976918	 .000000	 .000152	 .004172	 .000230	 .009148	 .000087	 2.00000	 .008545	 .014196	 .004137	 .009482	 .011602	 .027083	 .022746	 .005844	 .009556	 .008941	 .008562	 .018282	 .019136	 .007816	 .013564	 .014730	 .034153	 .027774	 .009748	 .012339	 .011503	 .011565	 -1151.8	 -16.260	 -12.409	 1.40333	 .084585	 -115.38	 88.6600	 3.34550	 81.6891	 2.39439	 115.651	 27.0149	 13.4196	 13.0715	 3469.96	 80.0800	214	334	319	303	301	332	333	140	335	126	503	"Wollastonite"	"Jadeite"	"Corundum"	"CaNb2O6"	"Cassiterite"	"Scheelite"	"Manganotantalite"	"Rutile"	"Mn"	"Magnetite"	"Zr"
"BT-twinsector"	2	 40.0000	 20.0000	 80.0000	 .000000	406	 .000000	 .000000	 .000000	 .340429	 77.1190	 .000000	 .257733	 .053892	 .000000	 .172549	 .000480	 21.0812	 99.0253	 .000000	 .000000	 .000000	 .486998	 97.9111	 .000000	 .314707	 .089896	 .000000	 .221984	 .000648	 .000004	 99.0253	 .000000	 .000000	 .000000	 .185377	 32.8716	 .000000	 .072059	 .056920	 .000000	 .156310	 .000266	 66.6575	 .000000	 .000000	 .000000	 .279066	 98.9697	 .000000	 .108478	 .171375	 .000000	 .470617	 .000801	 .000000	 100.000	 2.00000	O	 .000000	 .000000	 .000000	 .005562	 .986284	 .000000	 .002162	 .001708	 .000000	 .004690	 .000008	 2.00000	 .008612	 .014228	 .004145	 .009508	 .011627	 .027113	 .022774	 .005859	 .009573	 .008955	 .008588	 .018423	 .019179	 .007831	 .013602	 .014762	 .034192	 .027808	 .009774	 .012361	 .011520	 .011600	 -54.089	 -29.869	 -11.475	 2.43414	 .084188	 -25.348	 6.53258	 7.87414	 -115.26	 4.21548	 1264.51	 27.0051	 13.4178	 13.0715	 3479.93	 80.1100	214	334	319	303	301	332	333	140	335	126	503	"Wollastonite"	"Jadeite"	"Corundum"	"CaNb2O6"	"Cassiterite"	"Scheelite"	"Manganotantalite"	"Rutile"	"Mn"	"Magnetite"	"Zr"
"BT-twinsector"	2	 40.0000	 20.0000	 80.0000	 .000000	407	 .000000	 .000000	 .000000	 .236130	 77.3374	 .000000	 .155819	 .066757	 .015550	 .153135	 .000000	 21.0800	 99.0449	 .000000	 .000000	 .000000	 .337795	 98.1884	 .000000	 .190264	 .111355	 .020078	 .197008	 .000000	  .00000	 99.0449	 .000000	 .000000	 .000000	 .128564	 32.9600	 .000000	 .043559	 .070498	 .014317	 .138703	 .000000	 66.6444	 .000000	 .000000	 .000000	 .193216	 99.0695	 .000000	 .065464	 .211899	 .043034	 .416907	 .000000	 .000000	 100.000	 2.00000	O	 .000000	 .000000	 .000000	 .003858	 .989132	 .000000	 .001307	 .002116	 .000430	 .004162	 .000000	 2.00000	 .008603	 .014226	 .004144	 .009500	 .011615	 .027099	 .022762	 .005857	 .009568	 .008951	 .008580	 .018405	 .019176	 .007831	 .013590	 .014746	 .034174	 .027793	 .009769	 .012355	 .011515	 .011590	 -352.05	 -21.218	 -11.843	 3.31711	 .083997	 -38.146	 10.5975	 6.39856	 44.2066	 4.68232	 -42.598	 26.9952	 13.4161	 13.0715	 3489.98	 80.1700	214	334	319	303	301	332	333	140	335	126	503	"Wollastonite"	"Jadeite"	"Corundum"	"CaNb2O6"	"Cassiterite"	"Scheelite"	"Manganotantalite"	"Rutile"	"Mn"	"Magnetite"	"Zr"
"BT-twinsector"	2	 40.0000	 20.0000	 80.0000	 .000000	408	 .000000	 .000000	 .000000	 .151619	 77.6183	 .000000	 .000000	 .062967	 .002797	 .112271	 .000000	 21.0670	 99.0150	 .000000	 .000000	 .000000	 .216898	 98.5450	 .000000	 .000000	 .105033	 .003611	 .144437	 .000000	 .000002	 99.0150	 .000000	 .000000	 .000000	 .082604	 33.1009	 .000000	 .000000	 .066537	 .002577	 .101756	 .000000	 66.6457	 .000000	 .000000	 .000000	 .123981	 99.3631	 .000000	 .000000	 .199734	 .007735	 .305453	 .000000	 .000000	 100.000	 2.00000	O	 .000000	 .000000	 .000000	 .002479	 .993339	 .000000	 .000000	 .001997	 .000077	 .003054	 .000000	 2.00000	 .008594	 .014226	 .004144	 .009490	 .011602	 .027084	 .022749	 .005855	 .009564	 .008947	 .008571	 .018385	 .019177	 .007831	 .013575	 .014730	 .034155	 .027777	 .009767	 .012350	 .011511	 .011578	 -289.21	 -23.314	 -11.304	 4.90901	 .083768	 -29.075	 -85.423	 6.76826	 242.350	 6.19171	 -69.469	 26.9854	 13.4144	 13.0715	 3499.93	 80.2300	214	334	319	303	301	332	333	140	335	126	503	"Wollastonite"	"Jadeite"	"Corundum"	"CaNb2O6"	"Cassiterite"	"Scheelite"	"Manganotantalite"	"Rutile"	"Mn"	"Magnetite"	"Zr"
"BT-twinsector"	2	 40.0000	 20.0000	 80.0000	 .000000	409	 .000000	 .000000	 .000000	 .081746	 77.8373	 .000000	 .000000	 .031860	 .000000	 .070364	 .006327	 21.0646	 99.0922	 .000000	 .000000	 .000000	 .116941	 98.8230	 .000000	 .000000	 .053145	 .000000	 .090523	 .008547	  .00000	 99.0922	 .000000	 .000000	 .000000	 .044546	 33.2017	 .000000	 .000000	 .033674	 .000000	 .063788	 .003512	 66.6528	 .000000	 .000000	 .000000	 .066836	 99.6302	 .000000	 .000000	 .101049	 .000000	 .191412	 .010538	 .000000	 100.000	 2.00000	O	 .000000	 .000000	 .000000	 .001337	 .996256	 .000000	 .000000	 .001010	 .000000	 .001914	 .000105	 2.00000	 .008603	 .014230	 .004146	 .009491	 .011604	 .027084	 .022749	 .005858	 .009566	 .008948	 .008573	 .018406	 .019182	 .007833	 .013578	 .014732	 .034155	 .027778	 .009771	 .012352	 .011512	 .011580	 -96.470	 -26.571	 -10.854	 8.70127	 .083620	 -23.721	 -143.41	 13.1540	 -93.488	 9.55460	 96.1376	 26.9755	 13.4127	 13.0715	 3509.96	 80.2600	214	334	319	303	301	332	333	140	335	126	503	"Wollastonite"	"Jadeite"	"Corundum"	"CaNb2O6"	"Cassiterite"	"Scheelite"	"Manganotantalite"	"Rutile"	"Mn"	"Magnetite"	"Zr"
"BT-twinsector"	2	 40.0000	 20.0000	 80.0000	 .000000	410	 .000000	 .000000	 .000000	 .079818	 77.8467	 .000000	 .024251	 .008494	 .000000	 .063259	 .001471	 21.0523	 99.0763	 .000000	 .000000	 .000000	 .114183	 98.8350	 .000000	 .029612	 .014168	 .000000	 .081383	 .001986	  .00000	 99.0763	 .000000	 .000000	 .000000	 .043523	 33.2266	 .000000	 .006789	 .008983	 .000000	 .057383	 .000817	 66.6559	 .000000	 .000000	 .000000	 .065312	 99.7229	 .000000	 .010189	 .026962	 .000000	 .172223	 .002451	 .000000	 100.000	 2.00000	O	 .000000	 .000000	 .000000	 .001306	 .996958	 .000000	 .000204	 .000270	 .000000	 .001722	 .000025	 2.00000	 .008609	 .014229	 .004146	 .009492	 .011605	 .027083	 .022748	 .005858	 .009566	 .008948	 .008574	 .018417	 .019180	 .007833	 .013579	 .014734	 .034153	 .027777	 .009772	 .012351	 .011512	 .011582	 -79.186	 -51.432	 -11.808	 8.90059	 .083602	 -36.748	 66.3393	 48.6932	 -112.19	 10.5645	 412.108	 26.9657	 13.4110	 13.0715	 3519.91	 80.2900	214	334	319	303	301	332	333	140	335	126	503	"Wollastonite"	"Jadeite"	"Corundum"	"CaNb2O6"	"Cassiterite"	"Scheelite"	"Manganotantalite"	"Rutile"	"Mn"	"Magnetite"	"Zr"
"BT-twinsector"	2	 40.0000	 20.0000	 80.0000	 .000000	411	 .000000	 .000000	 .000000	 .127088	 77.5386	 .000000	 .026550	 .008425	 .000000	 .084158	 .000448	 20.9956	 98.7809	 .000000	 .000000	 .000000	 .181804	 98.4437	 .000000	 .032419	 .014053	 .000000	 .108268	 .000605	 .000004	 98.7809	 .000000	 .000000	 .000000	 .069483	 33.1834	 .000000	 .007453	 .008934	 .000000	 .076544	 .000249	 66.6540	 .000000	 .000000	 .000000	 .104305	 99.6271	 .000000	 .011188	 .026822	 .000000	 .229809	 .000749	 .000000	 100.000	 2.00000	O	 .000000	 .000000	 .000000	 .002085	 .995690	 .000000	 .000224	 .000268	 .000000	 .002297	 .000007	 2.00000	 .008602	 .014221	 .004144	 .009490	 .011603	 .027075	 .022742	 .005856	 .009562	 .008945	 .008572	 .018404	 .019169	 .007830	 .013575	 .014731	 .034144	 .027769	 .009768	 .012347	 .011508	 .011579	 -1188.3	 -121.26	 -13.418	 5.76607	 .083765	 -25.143	 60.6068	 49.0727	 -36.708	 8.07622	 1352.00	 26.9558	 13.4093	 13.0715	 3529.96	 80.3200	214	334	319	303	301	332	333	140	335	126	503	"Wollastonite"	"Jadeite"	"Corundum"	"CaNb2O6"	"Cassiterite"	"Scheelite"	"Manganotantalite"	"Rutile"	"Mn"	"Magnetite"	"Zr"
"BT-twinsector"	2	 40.0000	 20.0000	 80.0000	 .000000	412	 .000000	 .000000	 .000000	 .097602	 77.9277	 .000000	 .001726	 .000000	 .000000	 .072171	 .000000	 21.0732	 99.1724	 .000000	 .000000	 .000000	 .139623	 98.9378	 .000000	 .002107	 .000000	 .000000	 .092848	 .000000	 .000000	 99.1724	 .000000	 .000000	 .000000	 .053165	 33.2272	 .000000	 .000483	 .000000	 .000000	 .065400	 .000000	 66.6538	 .000000	 .000000	 .000000	 .079781	 99.7232	 .000000	 .000724	 .000000	 .000000	 .196283	 .000000	 .000000	 100.000	 2.00000	O	 .000000	 .000000	 .000000	 .001595	 .997007	 .000000	 .000014	 .000000	 .000000	 .001962	 .000000	 2.00000	 .008603	 .014219	 .004144	 .009488	 .011600	 .027071	 .022738	 .005856	 .009561	 .008944	 .008570	 .018404	 .019167	 .007830	 .013572	 .014728	 .034139	 .027765	 .009768	 .012345	 .011507	 .011576	 -850.17	 -28.691	 -11.082	 7.36301	 .083527	 -32.834	 927.529	 -91.686	 -16.446	 9.32461	 -80.211	 26.9460	 13.4076	 13.0715	 3539.91	 80.3500	214	334	319	303	301	332	333	140	335	126	503	"Wollastonite"	"Jadeite"	"Corundum"	"CaNb2O6"	"Cassiterite"	"Scheelite"	"Manganotantalite"	"Rutile"	"Mn"	"Magnetite"	"Zr"
"BT-twinsector"	2	 40.0000	 20.0000	 80.0000	 .000000	413	 .000692	 .000000	 .000000	 .124899	 77.9481	 .000000	 .000000	 .012301	 .005950	 .093364	 .009038	 21.1100	 99.3043	 .001480	 .000000	 .000000	 .178673	 98.9636	 .000000	 .000000	 .020519	 .007683	 .120113	 .012208	 .000000	 99.3043	 .001244	 .000000	 .000000	 .067910	 33.1749	 .000000	 .000000	 .012973	 .005471	 .084450	 .005005	 66.6480	 .003735	 .000000	 .000000	 .101912	 99.5705	 .000000	 .000000	 .038935	 .016420	 .253466	 .015022	 .000000	 100.000	 2.00000	O	 .000037	 .000000	 .000000	 .002038	 .995527	 .000000	 .000000	 .000389	 .000164	 .002534	 .000150	 2.00000	 .008595	 .014209	 .004142	 .009483	 .011595	 .027061	 .022730	 .005852	 .009556	 .008940	 .008566	 .018387	 .019154	 .007826	 .013567	 .014722	 .034126	 .027755	 .009762	 .012339	 .011502	 .011571	 865.700	 -26.113	 -12.780	 5.85518	 .083502	 -28.343	 -81.125	 33.6637	 114.214	 7.32979	 67.4006	 26.9361	 13.4058	 13.0715	 3549.96	 80.3900	214	334	319	303	301	332	333	140	335	126	503	"Wollastonite"	"Jadeite"	"Corundum"	"CaNb2O6"	"Cassiterite"	"Scheelite"	"Manganotantalite"	"Rutile"	"Mn"	"Magnetite"	"Zr"
"BT-twinsector"	2	 40.0000	 20.0000	 80.0000	 .000000	414	 .004053	 .000000	 .000000	 .206855	 77.6196	 .000000	 .000000	 .018272	 .000000	 .118264	 .000558	 21.0670	 99.0346	 .008672	 .000000	 .000000	 .295914	 98.5466	 .000000	 .000000	 .030479	 .000000	 .152146	 .000753	 .000002	 99.0346	 .007306	 .000000	 .000000	 .112704	 33.1035	 .000000	 .000000	 .019310	 .000000	 .107193	 .000310	 66.6497	 .021943	 .000000	 .000000	 .169255	 99.4279	 .000000	 .000000	 .057997	 .000000	 .321960	 .000930	 .000000	 100.000	 2.00000	O	 .000219	 .000000	 .000000	 .003382	 .993356	 .000000	 .000000	 .000579	 .000000	 .003217	 .000009	 2.00000	 .008586	 .014199	 .004140	 .009480	 .011593	 .027054	 .022724	 .005850	 .009553	 .008937	 .008563	 .018369	 .019140	 .007822	 .013562	 .014718	 .034118	 .027747	 .009758	 .012335	 .011498	 .011567	 147.794	 -31.612	 -11.517	 3.71607	 .083687	 -41.020	 -111.65	 22.7299	 -149.10	 5.89848	 1084.34	 26.9263	 13.4041	 13.0715	 3559.91	 80.4100	214	334	319	303	301	332	333	140	335	126	503	"Wollastonite"	"Jadeite"	"Corundum"	"CaNb2O6"	"Cassiterite"	"Scheelite"	"Manganotantalite"	"Rutile"	"Mn"	"Magnetite"	"Zr"
"BT-twinsector"	2	 40.0000	 20.0000	 80.0000	 .000000	415	 .003855	 .000000	 .000000	 .194812	 77.7624	 .000000	 .000000	 .015333	 .011384	 .119547	 .000000	 21.1016	 99.2089	 .008247	 .000000	 .000000	 .278688	 98.7279	 .000000	 .000000	 .025576	 .014699	 .153797	 .000000	 .000008	 99.2089	 .006936	 .000000	 .000000	 .105961	 33.1075	 .000000	 .000000	 .016176	 .010471	 .108171	 .000000	 66.6448	 .020827	 .000000	 .000000	 .159089	 99.4153	 .000000	 .000000	 .048573	 .031442	 .324815	 .000000	 .000000	 100.000	 2.00000	O	 .000208	 .000000	 .000000	 .003180	 .993551	 .000000	 .000000	 .000485	 .000314	 .003246	 .000000	 2.00000	 .008585	 .014195	 .004139	 .009479	 .011590	 .027049	 .022720	 .005849	 .009551	 .008935	 .008562	 .018366	 .019134	 .007820	 .013560	 .014715	 .034111	 .027742	 .009756	 .012332	 .011495	 .011566	 155.367	 -26.678	 -11.914	 3.91736	 .083591	 -33.824	 -26260.	 27.0364	 60.0087	 5.83971	 -233.83	 26.9164	 13.4024	 13.0715	 3569.95	 80.4400	214	334	319	303	301	332	333	140	335	126	503	"Wollastonite"	"Jadeite"	"Corundum"	"CaNb2O6"	"Cassiterite"	"Scheelite"	"Manganotantalite"	"Rutile"	"Mn"	"Magnetite"	"Zr"
"BT-twinsector"	2	 40.0000	 20.0000	 80.0000	 .000000	416	 .000000	 .000000	 .000000	 .177369	 78.0401	 .000000	 .000000	 .014211	 .000000	 .108652	 .004577	 21.1590	 99.5039	 .000000	 .000000	 .000000	 .253734	 99.0805	 .000000	 .000000	 .023705	 .000000	 .139781	 .006183	  .00000	 99.5039	 .000000	 .000000	 .000000	 .096219	 33.1382	 .000000	 .000000	 .014953	 .000000	 .098054	 .002529	 66.6500	 .000000	 .000000	 .000000	 .144464	 99.5086	 .000000	 .000000	 .044900	 .000000	 .294439	 .007594	 .000000	 100.000	 2.00000	O	 .000000	 .000000	 .000000	 .002887	 .994395	 .000000	 .000000	 .000449	 .000000	 .002942	 .000076	 2.00000	 .008587	 .014193	 .004139	 .009478	 .011590	 .027046	 .022717	 .005849	 .009550	 .008935	 .008562	 .018371	 .019132	 .007820	 .013559	 .014714	 .034107	 .027739	 .009756	 .012331	 .011494	 .011565	 -1159.2	 -22.990	 -11.337	 4.25760	 .083421	 -31.084	 -51.471	 29.1523	 -38.117	 6.37083	 132.543	 26.9066	 13.4007	 13.0715	 3579.90	 80.4700	214	334	319	303	301	332	333	140	335	126	503	"Wollastonite"	"Jadeite"	"Corundum"	"CaNb2O6"	"Cassiterite"	"Scheelite"	"Manganotantalite"	"Rutile"	"Mn"	"Magnetite"	"Zr"
"BT-twinsector"	2	 40.0000	 20.0000	 80.0000	 .000000	417	 .003260	 .000000	 .000000	 .220429	 77.6297	 .000000	 .000000	 .012238	 .000000	 .106663	 .001714	 21.0677	 99.0417	 .006973	 .000000	 .000000	 .315332	 98.5595	 .000000	 .000000	 .020414	 .000000	 .137222	 .002315	 -.00001	 99.0417	 .005875	 .000000	 .000000	 .120104	 33.1090	 .000000	 .000000	 .012933	 .000000	 .096682	 .000951	 66.6545	 .017650	 .000000	 .000000	 .180414	 99.4698	 .000000	 .000000	 .038855	 .000000	 .290463	 .002857	 .000000	 100.000	 2.00000	O	 .000176	 .000000	 .000000	 .003604	 .993452	 .000000	 .000000	 .000388	 .000000	 .002901	 .000029	 2.00000	 .008583	 .014186	 .004138	 .009476	 .011589	 .027041	 .022713	 .005847	 .009548	 .008933	 .008560	 .018362	 .019123	 .007818	 .013556	 .014713	 .034101	 .027734	 .009754	 .012328	 .011492	 .011563	 183.675	 -35.331	 -10.369	 3.51307	 .083643	 -50.240	 -139.94	 33.8071	 -3315.3	 6.47839	 353.089	 26.8967	 13.3990	 13.0715	 3589.95	 80.4900	214	334	319	303	301	332	333	140	335	126	503	"Wollastonite"	"Jadeite"	"Corundum"	"CaNb2O6"	"Cassiterite"	"Scheelite"	"Manganotantalite"	"Rutile"	"Mn"	"Magnetite"	"Zr"
"BT-twinsector"	2	 40.0000	 20.0000	 80.0000	 .000000	418	 .000030	 .000000	 .000000	 .104030	 77.6891	 .000000	 .025089	 .000000	 .002552	 .077363	 .000000	 21.0190	 98.9173	 .000064	 .000000	 .000000	 .148820	 98.6349	 .000000	 .030636	 .000000	 .003295	 .099527	 .000000	  .00000	 98.9173	 .000054	 .000000	 .000000	 .056812	 33.2104	 .000000	 .007035	 .000000	 .002357	 .070285	 .000000	 66.6531	 .000163	 .000000	 .000000	 .085266	 99.6860	 .000000	 .010558	 .000000	 .007075	 .210971	 .000000	 .000000	 100.000	 2.00000	O	 .000002	 .000000	 .000000	 .001705	 .996514	 .000000	 .000211	 .000000	 .000071	 .002109	 .000000	 2.00000	 .008595	 .014192	 .004139	 .009479	 .011590	 .027043	 .022714	 .005850	 .009549	 .008934	 .008563	 .018388	 .019130	 .007821	 .013560	 .014715	 .034103	 .027735	 .009758	 .012331	 .011494	 .011567	 19925.9	 -19.117	 -11.003	 6.93141	 .083575	 -23.596	 64.0372	 -27.752	 265.101	 8.72629	 -128.31	 26.8869	 13.3973	 13.0715	 3599.90	 80.5200	214	334	319	303	301	332	333	140	335	126	503	"Wollastonite"	"Jadeite"	"Corundum"	"CaNb2O6"	"Cassiterite"	"Scheelite"	"Manganotantalite"	"Rutile"	"Mn"	"Magnetite"	"Zr"
"BT-twinsector"	2	 40.0000	 20.0000	 80.0000	 .000000	419	 .000000	 .000000	 .000000	 .000000	 78.2744	 .000000	 .000000	 .000000	 .000633	 .035645	 .000000	 21.1139	 99.4246	 .000000	 .000000	 .000000	 .000000	 99.3779	 .000000	 .000000	 .000000	 .000818	 .045857	 .000000	 -.00001	 99.4246	 .000000	 .000000	 .000000	 .000000	 33.3115	 .000000	 .000000	 .000000	 .000582	 .032240	 .000000	 66.6557	 .000000	 .000000	 .000000	 .000000	 99.9016	 .000000	 .000000	 .000000	 .001747	 .096687	 .000000	 .000000	 100.000	 2.00000	O	 .000000	 .000000	 .000000	 .000000	 .999508	 .000000	 .000000	 .000000	 .000017	 .000967	 .000000	 2.00000	 .008602	 .014197	 .004141	 .009480	 .011589	 .027044	 .022716	 .005852	 .009551	 .008936	 .008564	 .018402	 .019138	 .007824	 .013562	 .014713	 .034105	 .027737	 .009761	 .012333	 .011496	 .011569	 -277.24	 -19.025	 -11.409	 -1461.1	 .083227	 -25.288	 -31.129	 -15.363	 1066.01	 18.2850	 -178.36	 26.8770	 13.3955	 13.0715	 3609.95	 80.5300	214	334	319	303	301	332	333	140	335	126	503	"Wollastonite"	"Jadeite"	"Corundum"	"CaNb2O6"	"Cassiterite"	"Scheelite"	"Manganotantalite"	"Rutile"	"Mn"	"Magnetite"	"Zr"
"BT-twinsector"	2	 40.0000	 20.0000	 80.0000	 .000000	420	 .000000	 .000000	 .000000	 .000000	 78.2665	 .000000	 .000000	 .000000	 .000000	 .028796	 .000000	 21.1097	 99.4050	 .000000	 .000000	 .000000	 .000000	 99.3680	 .000000	 .000000	 .000000	 .000000	 .037046	 .000000	 .000002	 99.4050	 .000000	 .000000	 .000000	 .000000	 33.3160	 .000000	 .000000	 .000000	 .000000	 .026051	 .000000	 66.6580	 .000000	 .000000	 .000000	 .000000	 99.9219	 .000000	 .000000	 .000000	 .000000	 .078133	 .000000	 .000000	 100.000	 2.00000	O	 .000000	 .000000	 .000000	 .000000	 .999609	 .000000	 .000000	 .000000	 .000000	 .000782	 .000000	 2.00000	 .008612	 .014211	 .004145	 .009491	 .011602	 .027074	 .022741	 .005859	 .009562	 .008946	 .008574	 .018424	 .019157	 .007833	 .013577	 .014730	 .034143	 .027768	 .009773	 .012347	 .011509	 .011582	 -43.325	 -17.404	 -11.098	 -55.710	 .083324	 -41.623	 -18.748	 -15.023	 -32.645	 22.5231	 -109.61	 26.8672	 13.3938	 13.0715	 3619.90	 80.3500	214	334	319	303	301	332	333	140	335	126	503	"Wollastonite"	"Jadeite"	"Corundum"	"CaNb2O6"	"Cassiterite"	"Scheelite"	"Manganotantalite"	"Rutile"	"Mn"	"Magnetite"	"Zr"
"BT-twinsector"	2	 40.0000	 20.0000	 80.0000	 .000000	421	 .000000	 .000000	 .000000	 .000000	 78.0888	 .000000	 .000000	 .000000	 .000000	 .017879	 .000000	 21.0586	 99.1653	 .000000	 .000000	 .000000	 .000000	 99.1423	 .000000	 .000000	 .000000	 .000000	 .023002	 .000000	 .000000	 99.1653	 .000000	 .000000	 .000000	 .000000	 33.3225	 .000000	 .000000	 .000000	 .000000	 .016215	 .000000	 66.6613	 .000000	 .000000	 .000000	 .000000	 99.9514	 .000000	 .000000	 .000000	 .000000	 .048637	 .000000	 .000000	 100.000	 2.00000	O	 .000000	 .000000	 .000000	 .000000	 .999757	 .000000	 .000000	 .000000	 .000000	 .000486	 .000000	 2.00000	 .008605	 .014197	 .004142	 .009483	 .011593	 .027051	 .022722	 .005854	 .009554	 .008938	 .008567	 .018409	 .019138	 .007826	 .013566	 .014718	 .034114	 .027744	 .009765	 .012336	 .011499	 .011573	 -107.94	 -17.182	 -12.227	 -27.883	 .083348	 -38.303	 -31.856	 -10.449	 -79.496	 35.8918	 -198.67	 26.8573	 13.3921	 13.0715	 3629.95	 80.4900	214	334	319	303	301	332	333	140	335	126	503	"Wollastonite"	"Jadeite"	"Corundum"	"CaNb2O6"	"Cassiterite"	"Scheelite"	"Manganotantalite"	"Rutile"	"Mn"	"Magnetite"	"Zr"
"BT-twinsector"	2	 40.0000	 20.0000	 80.0000	 .000000	422	 .000000	 .000000	 .000000	 .058660	 77.5737	 .000000	 .009828	 .071732	 .000000	 .097841	 .005029	 21.0198	 98.8365	 .000000	 .000000	 .000000	 .083916	 98.4883	 .000000	 .012000	 .119654	 .000000	 .125872	 .006794	 .000002	 98.8365	 .000000	 .000000	 .000000	 .032029	 33.1547	 .000000	 .002755	 .075967	 .000000	 .088872	 .002797	 66.6428	 .000000	 .000000	 .000000	 .048034	 99.4450	 .000000	 .004132	 .227857	 .000000	 .266566	 .008389	 .000000	 100.000	 2.00000	O	 .000000	 .000000	 .000000	 .000961	 .994998	 .000000	 .000083	 .002280	 .000000	 .002667	 .000084	 2.00000	 .008583	 .014176	 .004137	 .009474	 .011581	 .027032	 .022705	 .005846	 .009544	 .008930	 .008559	 .018363	 .019109	 .007817	 .013553	 .014703	 .034089	 .027724	 .009751	 .012323	 .011488	 .011562	 -271.23	 -29.469	 -12.556	 11.9122	 .083612	 -28.461	 162.916	 5.95961	 -50.547	 7.01127	 120.638	 26.8475	 13.3904	 13.0715	 3639.90	 80.5500	214	334	319	303	301	332	333	140	335	126	503	"Wollastonite"	"Jadeite"	"Corundum"	"CaNb2O6"	"Cassiterite"	"Scheelite"	"Manganotantalite"	"Rutile"	"Mn"	"Magnetite"	"Zr"
"BT-twinsector"	2	 40.0000	 20.0000	 80.0000	 .000000	423	 .000000	 .000000	 .000000	 .069151	 77.5876	 .000000	 .082551	 .035049	 .001857	 .121647	 .005663	 21.0272	 98.9306	 .000000	 .000000	 .000000	 .098924	 98.5059	 .000000	 .100799	 .058463	 .002398	 .156498	 .007650	  .00000	 98.9306	 .000000	 .000000	 .000000	 .037742	 33.1473	 .000000	 .023133	 .037103	 .001714	 .110451	 .003148	 66.6394	 .000000	 .000000	 .000000	 .056619	 99.4514	 .000000	 .034703	 .111319	 .005142	 .331385	 .009445	 .000000	 100.000	 2.00000	O	 .000000	 .000000	 .000000	 .001133	 .994825	 .000000	 .000694	 .001114	 .000051	 .003315	 .000094	 2.00000	 .008592	 .014174	 .004137	 .009478	 .011585	 .027032	 .022705	 .005846	 .009544	 .008929	 .008563	 .018381	 .019106	 .007816	 .013559	 .014709	 .034090	 .027725	 .009752	 .012323	 .011488	 .011567	 -104.53	 -14.838	 -13.076	 10.1829	 .083604	 -26.813	 19.6758	 11.9556	 363.854	 5.74401	 107.239	 26.8376	 13.3887	 13.0715	 3649.94	 80.5800	214	334	319	303	301	332	333	140	335	126	503	"Wollastonite"	"Jadeite"	"Corundum"	"CaNb2O6"	"Cassiterite"	"Scheelite"	"Manganotantalite"	"Rutile"	"Mn"	"Magnetite"	"Zr"
"BT-twinsector"	2	 40.0000	 20.0000	 80.0000	 .000000	424	 .000000	 .000000	 .000000	 .087740	 77.5137	 .000000	 .061987	 .060241	 .003313	 .156259	 .000000	 21.0359	 98.9192	 .000000	 .000000	 .000000	 .125516	 98.4122	 .000000	 .075690	 .100485	 .004278	 .201026	 .000000	 .000004	 98.9192	 .000000	 .000000	 .000000	 .047861	 33.0969	 .000000	 .017361	 .063735	 .003056	 .141797	 .000000	 66.6293	 .000000	 .000000	 .000000	 .071781	 99.2765	 .000000	 .026037	 .191178	 .009166	 .425330	 .000000	 .000000	 100.000	 2.00000	O	 .000000	 .000000	 .000000	 .001437	 .993466	 .000000	 .000521	 .001913	 .000092	 .004256	 .000000	 2.00000	 .008582	 .014167	 .004135	 .009474	 .011580	 .027026	 .022700	 .005844	 .009540	 .008927	 .008560	 .018361	 .019096	 .007814	 .013553	 .014702	 .034082	 .027718	 .009747	 .012319	 .011484	 .011562	 -74.883	 -39.780	 -12.970	 8.12534	 .083640	 -37.654	 26.0918	 7.04983	 204.205	 4.58697	 -72.618	 26.8278	 13.3870	 13.0720	 3659.88	 80.5900	214	334	319	303	301	332	333	140	335	126	503	"Wollastonite"	"Jadeite"	"Corundum"	"CaNb2O6"	"Cassiterite"	"Scheelite"	"Manganotantalite"	"Rutile"	"Mn"	"Magnetite"	"Zr"
"BT-twinsector"	2	 40.0000	 20.0000	 80.0000	 .000000	425	 .000072	 .000000	 .000000	 .053295	 77.8826	 .000000	 .000000	 .041353	 .000000	 .150451	 .000000	 21.0917	 99.2194	 .000154	 .000000	 .000000	 .076240	 98.8805	 .000000	 .000000	 .068979	 .000000	 .193555	 .000000	 .000002	 99.2194	 .000130	 .000000	 .000000	 .028993	 33.1650	 .000000	 .000000	 .043634	 .000000	 .136160	 .000000	 66.6261	 .000389	 .000000	 .000000	 .043456	 99.4172	 .000000	 .000000	 .130799	 .000000	 .408160	 .000000	 .000000	 100.000	 2.00000	O	 .000004	 .000000	 .000000	 .000870	 .995555	 .000000	 .000000	 .001310	 .000000	 .004087	 .000000	 2.00000	 .008581	 .014167	 .004136	 .009471	 .011576	 .027022	 .022696	 .005844	 .009539	 .008926	 .008557	 .018358	 .019097	 .007815	 .013549	 .014698	 .034077	 .027713	 .009747	 .012317	 .011483	 .011559	 8290.55	 -33.424	 -12.562	 13.0574	 .083411	 -64.198	 -50.550	 10.1638	 -76.299	 4.74352	 -966.21	 26.8179	 13.3853	 13.0720	 3669.94	 80.6100	214	334	319	303	301	332	333	140	335	126	503	"Wollastonite"	"Jadeite"	"Corundum"	"CaNb2O6"	"Cassiterite"	"Scheelite"	"Manganotantalite"	"Rutile"	"Mn"	"Magnetite"	"Zr"
"BT-twinsector"	2	 40.0000	 20.0000	 80.0000	 .000000	426	 .001667	 .000000	 .000000	 .097687	 77.5752	 .000000	 .000000	 .029611	 .002448	 .229585	 .012929	 21.0498	 98.9989	 .003566	 .000000	 .000000	 .139746	 98.4902	 .000000	 .000000	 .049392	 .003161	 .295360	 .017465	 -.00001	 98.9989	 .003005	 .000000	 .000000	 .053232	 33.0895	 .000000	 .000000	 .031296	 .002256	 .208125	 .007176	 66.6054	 .009005	 .000000	 .000000	 .079766	 99.1654	 .000000	 .000000	 .093791	 .006761	 .623728	 .021505	 .000000	 100.000	 2.00000	O	 .000090	 .000000	 .000000	 .001598	 .993598	 .000000	 .000000	 .000940	 .000068	 .006250	 .000215	 2.00000	 .008572	 .014159	 .004134	 .009469	 .011573	 .027016	 .022691	 .005840	 .009535	 .008923	 .008555	 .018339	 .019086	 .007811	 .013545	 .014694	 .034069	 .027707	 .009742	 .012312	 .011479	 .011555	 358.520	 -23.772	 -16.607	 7.34265	 .083587	 -47.242	 -103.47	 14.0944	 275.926	 3.28238	 47.1961	 26.8081	 13.3835	 13.0720	 3679.90	 80.6200	214	334	319	303	301	332	333	140	335	126	503	"Wollastonite"	"Jadeite"	"Corundum"	"CaNb2O6"	"Cassiterite"	"Scheelite"	"Manganotantalite"	"Rutile"	"Mn"	"Magnetite"	"Zr"
"BT-twinsector"	2	 40.0000	 20.0000	 80.0000	 .000000	427	 .000000	 .000000	 .000000	 .056567	 77.9814	 .000000	 .013717	 .000000	 .000303	 .249901	 .006806	 21.1260	 99.4346	 .000000	 .000000	 .000000	 .080922	 99.0059	 .000000	 .016750	 .000000	 .000391	 .321497	 .009193	 .000006	 99.4346	 .000000	 .000000	 .000000	 .030710	 33.1386	 .000000	 .003824	 .000000	 .000278	 .225697	 .003763	 66.5971	 .000000	 .000000	 .000000	 .045993	 99.2601	 .000000	 .005726	 .000000	 .000834	 .676031	 .011272	 .000000	 100.000	 2.00000	O	 .000000	 .000000	 .000000	 .000922	 .995198	 .000000	 .000115	 .000000	 .000008	 .006778	 .000113	 2.00000	 .008580	 .014162	 .004135	 .009471	 .011575	 .027018	 .022693	 .005842	 .009536	 .008924	 .008557	 .018355	 .019090	 .007814	 .013549	 .014696	 .034072	 .027710	 .009745	 .012314	 .011480	 .011559	 -97.574	 -299.51	 -18.405	 12.3302	 .083354	 -32.763	 116.750	 -21.118	 2223.35	 3.05549	 89.2494	 26.7982	 13.3818	 13.0720	 3689.94	 80.6300	214	334	319	303	301	332	333	140	335	126	503	"Wollastonite"	"Jadeite"	"Corundum"	"CaNb2O6"	"Cassiterite"	"Scheelite"	"Manganotantalite"	"Rutile"	"Mn"	"Magnetite"	"Zr"
"BT-twinsector"	2	 40.0000	 20.0000	 80.0000	 .000000	428	 .000513	 .000000	 .000000	 .092593	 77.2511	 .000000	 .017482	 .013863	 .011430	 .377254	 .002053	 20.9934	 98.7597	 .001097	 .000000	 .000000	 .132459	 98.0788	 .000000	 .021347	 .023124	 .014758	 .485337	 .002773	  .00000	 98.7597	 .000926	 .000000	 .000000	 .050556	 33.0164	 .000000	 .004901	 .014681	 .010553	 .342668	 .001142	 66.5582	 .002771	 .000000	 .000000	 .075651	 98.8098	 .000000	 .007334	 .043937	 .031584	 1.02552	 .003416	 .000000	 100.000	 2.00000	O	 .000028	 .000000	 .000000	 .001519	 .992107	 .000000	 .000147	 .000441	 .000317	 .010297	 .000034	 2.00000	 .008588	 .014189	 .004144	 .009492	 .011599	 .027081	 .022745	 .005852	 .009556	 .008943	 .008576	 .018372	 .019126	 .007830	 .013579	 .014727	 .034152	 .027773	 .009761	 .012339	 .011505	 .011585	 1167.34	 -17.708	 -36.696	 7.73976	 .083982	 -33.969	 91.8899	 29.8968	 59.8034	 2.18731	 295.432	 26.7883	 13.3801	 13.0720	 3699.99	 80.2100	214	334	319	303	301	332	333	140	335	126	503	"Wollastonite"	"Jadeite"	"Corundum"	"CaNb2O6"	"Cassiterite"	"Scheelite"	"Manganotantalite"	"Rutile"	"Mn"	"Magnetite"	"Zr"
"BT-twinsector"	2	 40.0000	 20.0000	 80.0000	 .000000	429	 .000000	 .000000	 .000000	 .000000	 77.7567	 .000000	 .000000	 .000000	 .000168	 .132669	 .009260	 21.0053	 98.9040	 .000000	 .000000	 .000000	 .000000	 98.7206	 .000000	 .000000	 .000000	 .000217	 .170679	 .012508	 -.00001	 98.9040	 .000000	 .000000	 .000000	 .000000	 33.2477	 .000000	 .000000	 .000000	 .000155	 .120562	 .005152	 66.6264	 .000000	 .000000	 .000000	 .000000	 99.6229	 .000000	 .000000	 .000000	 .000465	 .361248	 .015436	 .000000	 100.000	 2.00000	O	 .000000	 .000000	 .000000	 .000000	 .998034	 .000000	 .000000	 .000000	 .000005	 .003619	 .000155	 2.00000	 .008610	 .014200	 .004147	 .009496	 .011607	 .027088	 .022752	 .005860	 .009563	 .008948	 .008580	 .018419	 .019141	 .007836	 .013585	 .014736	 .034160	 .027781	 .009774	 .012348	 .011512	 .011590	 -277.28	 -17.864	 -12.549	 -132.69	 .083664	 -30.795	 -18.813	 -74.571	 4022.36	 5.32210	 65.9065	 26.7785	 13.3784	 13.0720	 3709.94	 80.2400	214	334	319	303	301	332	333	140	335	126	503	"Wollastonite"	"Jadeite"	"Corundum"	"CaNb2O6"	"Cassiterite"	"Scheelite"	"Manganotantalite"	"Rutile"	"Mn"	"Magnetite"	"Zr"
"BT-twinsector"	2	 40.0000	 20.0000	 80.0000	 .000000	430	 .000000	 .000000	 .000000	 .000000	 77.7532	 .000000	 .000000	 .000000	 .000950	 .145838	 .003013	 21.0062	 98.9092	 .000000	 .000000	 .000000	 .000000	 98.7162	 .000000	 .000000	 .000000	 .001227	 .187621	 .004070	  .00000	 98.9092	 .000000	 .000000	 .000000	 .000000	 33.2427	 .000000	 .000000	 .000000	 .000878	 .132515	 .001676	 66.6222	 .000000	 .000000	 .000000	 .000000	 99.5953	 .000000	 .000000	 .000000	 .002629	 .397015	 .005022	 .000000	 100.000	 2.00000	O	 .000000	 .000000	 .000000	 .000000	 .997947	 .000000	 .000000	 .000000	 .000026	 .003978	 .000050	 2.00000	 .008608	 .014196	 .004146	 .009495	 .011605	 .027084	 .022748	 .005859	 .009561	 .008947	 .008579	 .018415	 .019136	 .007835	 .013583	 .014734	 .034155	 .027777	 .009773	 .012346	 .011510	 .011589	 -652.24	 -43.075	 -13.522	 -98.111	 .083655	 -29.194	 -21.882	 -110.07	 711.780	 4.88830	 201.510	 26.7687	 13.3767	 13.0720	 3719.88	 80.2600	214	334	319	303	301	332	333	140	335	126	503	"Wollastonite"	"Jadeite"	"Corundum"	"CaNb2O6"	"Cassiterite"	"Scheelite"	"Manganotantalite"	"Rutile"	"Mn"	"Magnetite"	"Zr"
