Repository: orthospar/MinorElements-Cassiterite

# MinorElements-Cassiterite
EPMA data and R code for generation of figures in "Systematic trends in the substitution mechanisms of minor elements in cassiterite", submitted for publication in the Australian Journal of Earth Sciences.

# Data Availability
The final cleaned and organised dataset is available above (cassiterite_EPMA.csv) and as a supplementary file hosted by AJES.

File: Data/180209/180209recalc.dat (part 12 of 46)
URRENT"	"BEAMSIZE"	"    LINE"	"  Si WT%"	"  Na WT%"	"  Al WT%"	"  Nb WT%"	"  Sn WT%"	"   W WT%"	"  Ta WT%"	"  Ti WT%"	"  Mn WT%"	"  Fe WT%"	"  Zr WT%"	"   O WT%"	"   TOTAL"	"    SiO2"	"    Na2O"	"   Al2O3"	"   Nb2O5"	"    SnO2"	"     WO3"	"   Ta2O5"	"    TiO2"	"     MnO"	"     FeO"	"    ZrO2"	"       O"	"   TOTAL"	"  Si AT%"	"  Na AT%"	"  Al AT%"	"  Nb AT%"	"  Sn AT%"	"   W AT%"	"  Ta AT%"	"  Ti AT%"	"  Mn AT%"	"  Fe AT%"	"  Zr AT%"	"   O AT%"	"Si OXMOL%"	"Na OXMOL%"	"Al OXMOL%"	"Nb OXMOL%"	"Sn OXMOL%"	"W OXMOL%"	"Ta OXMOL%"	"Ti OXMOL%"	"Mn OXMOL%"	"Fe OXMOL%"	"Zr OXMOL%"	"O OXMOL%"	"   TOTAL"	" FORMULA"	"   BASIS"	"Si FORMULA"	"Na FORMULA"	"Al FORMULA"	"Nb FORMULA"	"Sn FORMULA"	"W FORMULA"	"Ta FORMULA"	"Ti FORMULA"	"Mn FORMULA"	"Fe FORMULA"	"Zr FORMULA"	"O FORMULA"	"Si CDL99"	"Na CDL99"	"Al CDL99"	"Nb CDL99"	"Sn CDL99"	" W CDL99"	"Ta CDL99"	"Ti CDL99"	"Mn CDL99"	"Fe CDL99"	"Zr CDL99"	"SiO2 CDL99"	"Na2O CDL99"	"Al2O3 CDL99"	"Nb2O5 CDL99"	"SnO2 CDL99"	"WO3 CDL99"	"Ta2O5 CDL99"	"TiO2 CDL99"	"MnO CDL99"	"FeO CDL99"	"ZrO2 CDL99"	"Si %ERR "	"Na %ERR "	"Al %ERR "	"Nb %ERR "	"Sn %ERR "	" W %ERR "	"Ta %ERR "	"Ti %ERR "	"Mn %ERR "	"Fe %ERR "	"Zr %ERR "	"   X-POS"	"   Y-POS"	"   Z-POS"	" RELDIST"	"BEAMCURR"	"Si STD_NUM"	"Na STD_NUM"	"Al STD_NUM"	"Nb STD_NUM"	"Sn STD_NUM"	"W STD_NUM"	"Ta STD_NUM"	"Ti STD_NUM"	"Mn STD_NUM"	"Fe STD_NUM"	"Zr STD_NUM"	"Si STD_NAM"	"Na STD_NAM"	"Al STD_NAM"	"Nb STD_NAM"	"Sn STD_NAM"	"W STD_NAM"	"Ta STD_NAM"	"Ti STD_NAM"	"Mn STD_NAM"	"Fe STD_NAM"	"Zr STD_NAM"
"BT-twinsector"	2	 40.0000	 20.0000	 80.0000	 .000000	431	 .003048	 .000000	 .000000	 .000000	 77.8212	 .000000	 .000000	 .000000	 .000000	 .170996	 .000000	 21.0338	 99.0290	 .006520	 .000000	 .000000	 .000000	 98.8025	 .000000	 .000000	 .000000	 .000000	 .219986	 .000000	 -.00001	 99.0290	 .005499	 .000000	 .000000	 .000000	 33.2244	 .000000	 .000000	 .000000	 .000000	 .155153	 .000000	 66.6150	 .016470	 .000000	 .000000	 .000000	 99.5188	 .000000	 .000000	 .000000	 .000000	 .464739	 .000000	 .000000	 100.000	 2.00000	O	 .000165	 .000000	 .000000	 .000000	 .997506	 .000000	 .000000	 .000000	 .000000	 .004658	 .000000	 2.00000	 .008606	 .014193	 .004146	 .009495	 .011604	 .027083	 .022747	 .005858	 .009560	 .008946	 .008579	 .018411	 .019132	 .007834	 .013583	 .014733	 .034154	 .027776	 .009772	 .012344	 .011509	 .011589	 196.967	 -19.600	 -16.548	 -52.375	 .083618	 -35.510	 -16.798	 -53.482	 -1145.1	 4.24523	 -2045.4	 26.7588	 13.3750	 13.0720	 3729.92	 80.2600	214	334	319	303	301	332	333	140	335	126	503	"Wollastonite"	"Jadeite"	"Corundum"	"CaNb2O6"	"Cassiterite"	"Scheelite"	"Manganotantalite"	"Rutile"	"Mn"	"Magnetite"	"Zr"
"BT-twinsector"	2	 40.0000	 20.0000	 80.0000	 .000000	432	 .000000	 .000000	 .000000	 .000000	 77.6330	 .000000	 .000000	 .000000	 .000000	 .162675	 .000714	 20.9775	 98.7738	 .000000	 .000000	 .000000	 .000000	 98.5636	 .000000	 .000000	 .000000	 .000000	 .209280	 .000964	 .000000	 98.7738	 .000000	 .000000	 .000000	 .000000	 33.2343	 .000000	 .000000	 .000000	 .000000	 .148004	 .000398	 66.6173	 .000000	 .000000	 .000000	 .000000	 99.5555	 .000000	 .000000	 .000000	 .000000	 .443356	 .001191	 .000000	 100.000	 2.00000	O	 .000000	 .000000	 .000000	 .000000	 .997766	 .000000	 .000000	 .000000	 .000000	 .004443	 .000012	 2.00000	 .008606	 .014191	 .004146	 .009494	 .011604	 .027082	 .022746	 .005858	 .009560	 .008946	 .008579	 .018412	 .019129	 .007834	 .013582	 .014732	 .034152	 .027775	 .009772	 .012344	 .011509	 .011589	 -261.16	 -63.484	 -13.552	 -66.980	 .083716	 -36.494	 -26.773	 -28.190	 -223.83	 4.43580	 848.749	 26.7489	 13.3732	 13.0720	 3739.99	 80.2700	214	334	319	303	301	332	333	140	335	126	503	"Wollastonite"	"Jadeite"	"Corundum"	"CaNb2O6"	"Cassiterite"	"Scheelite"	"Manganotantalite"	"Rutile"	"Mn"	"Magnetite"	"Zr"
"BT-twinsector"	2	 40.0000	 20.0000	 80.0000	 .000000	433	 .000000	 .000000	 .000000	 .007650	 77.5862	 .000000	 .000000	 .000000	 .000000	 .186119	 .000000	 20.9746	 98.7546	 .000000	 .000000	 .000000	 .010943	 98.5043	 .000000	 .000000	 .000000	 .000000	 .239442	 .000000	 .000002	 98.7546	 .000000	 .000000	 .000000	 .004184	 33.2156	 .000000	 .000000	 .000000	 .000000	 .169341	 .000000	 66.6109	 .000000	 .000000	 .000000	 .006266	 99.4865	 .000000	 .000000	 .000000	 .000000	 .507207	 .000000	 .000000	 100.000	 2.00000	O	 .000000	 .000000	 .000000	 .000126	 .997301	 .000000	 .000000	 .000000	 .000000	 .005084	 .000000	 2.00000	 .008603	 .014186	 .004145	 .009493	 .011602	 .027077	 .022742	 .005857	 .009557	 .008944	 .008578	 .018406	 .019122	 .007832	 .013580	 .014730	 .034146	 .027770	 .009769	 .012341	 .011506	 .011587	 -119.08	 -27.257	 -13.291	 88.1757	 .083733	 -29.502	 -37.575	 -88.249	 -135.84	 3.94096	 -62.960	 26.7391	 13.3715	 13.0720	 3749.94	 80.2900	214	334	319	303	301	332	333	140	335	126	503	"Wollastonite"	"Jadeite"	"Corundum"	"CaNb2O6"	"Cassiterite"	"Scheelite"	"Manganotantalite"	"Rutile"	"Mn"	"Magnetite"	"Zr"
"BT-twinsector"	2	 40.0000	 20.0000	 80.0000	 .000000	434	 .000000	 .000000	 .000000	 .000000	 77.8965	 .000000	 .000000	 .000000	 .000000	 .158162	 .005151	 21.0488	 99.1086	 .000000	 .000000	 .000000	 .000000	 98.8982	 .000000	 .000000	 .000000	 .000000	 .203475	 .006958	  .00000	 99.1086	 .000000	 .000000	 .000000	 .000000	 33.2349	 .000000	 .000000	 .000000	 .000000	 .143414	 .002859	 66.6189	 .000000	 .000000	 .000000	 .000000	 99.5618	 .000000	 .000000	 .000000	 .000000	 .429626	 .008566	 .000000	 100.000	 2.00000	O	 .000000	 .000000	 .000000	 .000000	 .997761	 .000000	 .000000	 .000000	 .000000	 .004306	 .000086	 2.00000	 .008605	 .014184	 .004145	 .009493	 .011602	 .027077	 .022742	 .005857	 .009558	 .008944	 .008578	 .018410	 .019120	 .007832	 .013580	 .014730	 .034146	 .027769	 .009770	 .012341	 .011506	 .011587	 -117.76	 -41.678	 -15.502	 -29.005	 .083557	 -29.108	 -22.816	 -16.854	 -24.595	 4.54668	 118.058	 26.7292	 13.3698	 13.0720	 3759.97	 80.3000	214	334	319	303	301	332	333	140	335	126	503	"Wollastonite"	"Jadeite"	"Corundum"	"CaNb2O6"	"Cassiterite"	"Scheelite"	"Manganotantalite"	"Rutile"	"Mn"	"Magnetite"	"Zr"
"BT-twinsector"	2	 40.0000	 20.0000	 80.0000	 .000000	435	 .000000	 .000000	 .000000	 .000000	 77.5982	 .000000	 .000000	 .000000	 .002024	 .257657	 .000000	 20.9957	 98.8535	 .000000	 .000000	 .000000	 .000000	 98.5194	 .000000	 .000000	 .000000	 .002613	 .331475	 .000000	 .000000	 98.8535	 .000000	 .000000	 .000000	 .000000	 33.1760	 .000000	 .000000	 .000000	 .001869	 .234115	 .000000	 66.5880	 .000000	 .000000	 .000000	 .000000	 99.2937	 .000000	 .000000	 .000000	 .005595	 .700690	 .000000	 .000000	 100.000	 2.00000	O	 .000000	 .000000	 .000000	 .000000	 .996456	 .000000	 .000000	 .000000	 .000056	 .007032	 .000000	 2.00000	 .008598	 .014179	 .004144	 .009491	 .011598	 .027073	 .022739	 .005854	 .009554	 .008941	 .008577	 .018395	 .019113	 .007831	 .013578	 .014725	 .034141	 .027765	 .009766	 .012337	 .011503	 .011585	 -107.65	 -51.997	 -17.857	 -45.179	 .083721	 -51.640	 -23.932	 -11.282	 334.301	 2.98416	 -125.84	 26.7194	 13.3681	 13.0720	 3769.92	 80.3000	214	334	319	303	301	332	333	140	335	126	503	"Wollastonite"	"Jadeite"	"Corundum"	"CaNb2O6"	"Cassiterite"	"Scheelite"	"Manganotantalite"	"Rutile"	"Mn"	"Magnetite"	"Zr"
"BT-twinsector"	2	 40.0000	 20.0000	 80.0000	 .000000	436	 .000000	 .000000	 .000000	 .171628	 77.9043	 .013075	 .000000	 .000000	 .000000	 .188227	 .007662	 21.1377	 99.4225	 .000000	 .000000	 .000000	 .245521	 98.9080	 .016489	 .000000	 .000000	 .000000	 .242154	 .010349	 .000004	 99.4225	 .000000	 .000000	 .000000	 .093166	 33.1023	 .003587	 .000000	 .000000	 .000000	 .169978	 .004236	 66.6267	 .000000	 .000000	 .000000	 .139776	 99.3267	 .010762	 .000000	 .000000	 .000000	 .510037	 .012710	 .000000	 100.000	 2.00000	O	 .000000	 .000000	 .000000	 .002797	 .993664	 .000108	 .000000	 .000000	 .000000	 .005102	 .000127	 2.00000	 .008593	 .014167	 .004142	 .009489	 .011602	 .027069	 .022735	 .005854	 .009552	 .008940	 .008574	 .018384	 .019096	 .007826	 .013574	 .014729	 .034136	 .027761	 .009764	 .012334	 .011501	 .011582	 -363.84	 -25.526	 -16.970	 4.38978	 .083580	 146.129	 -22.657	 -12.205	 -50.848	 3.90103	 79.4930	 26.7095	 13.3664	 13.0720	 3779.97	 80.3200	214	334	319	303	301	332	333	140	335	126	503	"Wollastonite"	"Jadeite"	"Corundum"	"CaNb2O6"	"Cassiterite"	"Scheelite"	"Manganotantalite"	"Rutile"	"Mn"	"Magnetite"	"Zr"
"BT-twinsector"	2	 40.0000	 20.0000	 80.0000	 .000000	437	 .000000	 .000000	 .000000	 .037903	 77.8957	 .000000	 .000000	 .000000	 .000165	 .164590	 .000733	 21.0652	 99.1643	 .000000	 .000000	 .000000	 .054222	 98.8971	 .000000	 .000000	 .000000	 .000213	 .211745	 .000990	  .00000	 99.1643	 .000000	 .000000	 .000000	 .020644	 33.2093	 .000000	 .000000	 .000000	 .000152	 .149130	 .000407	 66.6204	 .000000	 .000000	 .000000	 .030932	 99.5205	 .000000	 .000000	 .000000	 .000455	 .446907	 .001219	 .000000	 100.000	 2.00000	O	 .000000	 .000000	 .000000	 .000620	 .996972	 .000000	 .000000	 .000000	 .000005	 .004477	 .000012	 2.00000	 .008602	 .014173	 .004144	 .009491	 .011600	 .027071	 .022737	 .005856	 .009554	 .008941	 .008576	 .018402	 .019106	 .007830	 .013577	 .014728	 .034138	 .027763	 .009768	 .012337	 .011503	 .011585	 -46.587	 -15.324	 -15.865	 18.1953	 .083549	 -30.120	 -79.247	 -9.6547	 4097.37	 4.38818	 826.203	 26.6997	 13.3647	 13.0720	 3789.92	 80.3300	214	334	319	303	301	332	333	140	335	126	503	"Wollastonite"	"Jadeite"	"Corundum"	"CaNb2O6"	"Cassiterite"	"Scheelite"	"Manganotantalite"	"Rutile"	"Mn"	"Magnetite"	"Zr"
"BT-twinsector"	2	 40.0000	 20.0000	 80.0000	 .000000	438	 .002801	 .000000	 .000000	 .000000	 78.2847	 .000000	 .000000	 .000000	 .000000	 .091358	 .000000	 21.1357	 99.5145	 .005992	 .000000	 .000000	 .000000	 99.3910	 .000000	 .000000	 .000000	 .000000	 .117532	 .000000	 .000008	 99.5145	 .005031	 .000000	 .000000	 .000000	 33.2733	 .000000	 .000000	 .000000	 .000000	 .082524	 .000000	 66.6392	 .015079	 .000000	 .000000	 .000000	 99.7376	 .000000	 .000000	 .000000	 .000000	 .247369	 .000000	 .000000	 100.000	 2.00000	O	 .000151	 .000000	 .000000	 .000000	 .998611	 .000000	 .000000	 .000000	 .000000	 .002477	 .000000	 2.00000	 .008608	 .014175	 .004145	 .009492	 .011602	 .027073	 .022739	 .005858	 .009556	 .008943	 .008578	 .018416	 .019108	 .007831	 .013579	 .014730	 .034141	 .027765	 .009772	 .012339	 .011505	 .011587	 214.357	 -35.302	 -15.153	 -72.124	 .083325	 -33.152	 -52.484	 -10.853	 -115.72	 7.48100	 -53.429	 26.6898	 13.3630	 13.0720	 3799.96	 80.3400	214	334	319	303	301	332	333	140	335	126	503	"Wollastonite"	"Jadeite"	"Corundum"	"CaNb2O6"	"Cassiterite"	"Scheelite"	"Manganotantalite"	"Rutile"	"Mn"	"Magnetite"	"Zr"
"BT-twinsector"	2	 40.0000	 20.0000	 80.0000	 .000000	439	 .000000	 .000000	 .000000	 .000000	 77.8707	 .000000	 .000000	 .004510	 .000000	 .076284	 .000000	 21.0196	 98.9711	 .000000	 .000000	 .000000	 .000000	 98.8654	 .000000	 .000000	 .007522	 .000000	 .098140	 .000000	 .000002	 98.9711	 .000000	 .000000	 .000000	 .000000	 33.2824	 .000000	 .000000	 .004776	 .000000	 .069293	 .000000	 66.6436	 .000000	 .000000	 .000000	 .000000	 99.7779	 .000000	 .000000	 .014318	 .000000	 .207735	 .000000	 .000000	 100.000	 2.00000	O	 .000000	 .000000	 .000000	 .000000	 .998817	 .000000	 .000000	 .000143	 .000000	 .002080	 .000000	 2.00000	 .008608	 .014173	 .004144	 .009492	 .011602	 .027070	 .022737	 .005858	 .009556	 .008943	 .008578	 .018415	 .019104	 .007831	 .013578	 .014730	 .034138	 .027763	 .009771	 .012339	 .011505	 .011587	 -821.71	 -23.381	 -12.261	 -66.100	 .083544	 -26.387	 -15.457	 91.4988	 -190.11	 8.85037	 -20.013	 26.6800	 13.3612	 13.0720	 3809.92	 80.3500	214	334	319	303	301	332	333	140	335	126	503	"Wollastonite"	"Jadeite"	"Corundum"	"CaNb2O6"	"Cassiterite"	"Scheelite"	"Manganotantalite"	"Rutile"	"Mn"	"Magnetite"	"Zr"
"BT-twinsector"	2	 40.0000	 20.0000	 80.0000	 .000000	440	 .000000	 .000000	 .000000	 .000000	 77.8805	 .000000	 .000000	 .023105	 .000000	 .067882	 .000000	 21.0322	 99.0037	 .000000	 .000000	 .000000	 .000000	 98.8779	 .000000	 .000000	 .038541	 .000000	 .087331	 .000000	  .00000	 99.0037	 .000000	 .000000	 .000000	 .000000	 33.2678	 .000000	 .000000	 .024456	 .000000	 .061626	 .000000	 66.6461	 .000000	 .000000	 .000000	 .000000	 99.7419	 .000000	 .000000	 .073322	 .000000	 .184765	 .000000	 .000000	 100.000	 2.00000	O	 .000000	 .000000	 .000000	 .000000	 .998341	 .000000	 .000000	 .000734	 .000000	 .001849	 .000000	 2.00000	 .008614	 .014182	 .004148	 .009499	 .011611	 .027093	 .022756	 .005863	 .009563	 .008950	 .008585	 .018428	 .019116	 .007837	 .013589	 .014742	 .034167	 .027786	 .009779	 .012348	 .011514	 .011596	 -405.58	 -23.506	 -11.343	 -133.52	 .083611	 -31.709	 -36.090	 18.0643	 -54.501	 9.88530	 -375.01	 26.6701	 13.3595	 13.0720	 3819.97	 80.2100	214	334	319	303	301	332	333	140	335	126	503	"Wollastonite"	"Jadeite"	"Corundum"	"CaNb2O6"	"Cassiterite"	"Scheelite"	"Manganotantalite"	"Rutile"	"Mn"	"Magnetite"	"Zr"
"BT-twinsector"	2	 40.0000	 20.0000	 80.0000	 .000000	441	 .000000	 .000000	 .000000	 .000000	 77.9518	 .000000	 .000000	 .005116	 .000000	 .104352	 .000000	 21.0499	 99.1112	 .000000	 .000000	 .000000	 .000000	 98.9684	 .000000	 .000000	 .008533	 .000000	 .134249	 .000000	 .000000	 99.1112	 .000000	 .000000	 .000000	 .000000	 33.2648	 .000000	 .000000	 .005409	 .000000	 .094640	 .000000	 66.6351	 .000000	 .000000	 .000000	 .000000	 99.7001	 .000000	 .000000	 .016212	 .000000	 .283652	 .000000	 .000000	 100.000	 2.00000	O	 .000000	 .000000	 .000000	 .000000	 .998417	 .000000	 .000000	 .000162	 .000000	 .002841	 .000000	 2.00000	 .008612	 .014177	 .004147	 .009497	 .011608	 .027086	 .022750	 .005861	 .009560	 .008947	 .008583	 .018423	 .019110	 .007835	 .013586	 .014738	 .034158	 .027779	 .009776	 .012345	 .011511	 .011594	 -116.16	 -33.805	 -13.732	 -53.130	 .083552	 -38.953	 -17.609	 80.7318	 -93.915	 6.62043	 -91.674	 26.6603	 13.3578	 13.0720	 3829.92	 80.2500	214	334	319	303	301	332	333	140	335	126	503	"Wollastonite"	"Jadeite"	"Corundum"	"CaNb2O6"	"Cassiterite"	"Scheelite"	"Manganotantalite"	"Rutile"	"Mn"	"Magnetite"	"Zr"
"BT-twinsector"	2	 40.0000	 20.0000	 80.0000	 .000000	442	 .006022	 .000000	 .000000	 .000000	 78.1060	 .000000	 .000000	 .036701	 .000000	 .112467	 .000000	 21.1218	 99.3830	 .012883	 .000000	 .000000	 .000000	 99.1642	 .000000	 .000000	 .061219	 .000000	 .144689	 .000000	 .000000	 99.3830	 .010822	 .000000	 .000000	 .000000	 33.2161	 .000000	 .000000	 .038674	 .000000	 .101649	 .000000	 66.6328	 .032434	 .000000	 .000000	 .000000	 99.5470	 .000000	 .000000	 .115903	 .000000	 .304638	 .000000	 .000000	 100.000	 2.00000	O	 .000325	 .000000	 .000000	 .000000	 .996989	 .000000	 .000000	 .001161	 .000000	 .003051	 .000000	 2.00000	 .008604	 .014167	 .004145	 .009493	 .011603	 .027077	 .022742	 .005858	 .009556	 .008944	 .008580	 .018407	 .019096	 .007831	 .013581	 .014731	 .034147	 .027770	 .009771	 .012339	 .011506	 .011589	 99.7549	 -42.053	 -14.408	 -116.92	 .083449	 -57.127	 -35.609	 11.4502	 -33.050	 6.17923	 -64.701	 26.6504	 13.3561	 13.0720	 3839.95	 80.2900	214	334	319	303	301	332	333	140	335	126	503	"Wollastonite"	"Jadeite"	"Corundum"	"CaNb2O6"	"Cassiterite"	"Scheelite"	"Manganotantalite"	"Rutile"	"Mn"	"Magnetite"	"Zr"
"BT-twinsector"	2	 40.0000	 20.0000	 80.0000	 .000000	443	 .000000	 .000000	 .000000	 .000000	 77.9488	 .000000	 .000000	 .118857	 .000000	 .063087	 .004281	 21.1147	 99.2497	 .000000	 .000000	 .000000	 .000000	 98.9645	 .000000	 .000000	 .198261	 .000000	 .081161	 .005783	 .000000	 99.2497	 .000000	 .000000	 .000000	 .000000	 33.1676	 .000000	 .000000	 .125317	 .000000	 .057050	 .002370	 66.6477	 .000000	 .000000	 .000000	 .000000	 99.4461	 .000000	 .000000	 .375736	 .000000	 .171053	 .007107	 .000000	 100.000	 2.00000	O	 .000000	 .000000	 .000000	 .000000	 .995312	 .000000	 .000000	 .003761	 .000000	 .001712	 .000071	 2.00000	 .008595	 .014155	 .004142	 .009488	 .011596	 .027066	 .022733	 .005854	 .009552	 .008940	 .008575	 .018387	 .019081	 .007826	 .013574	 .014722	 .034133	 .027758	 .009766	 .012334	 .011501	 .011583	 -606.39	 -24.733	 -12.371	 -135.28	 .083511	 -27.833	 -14.240	 3.69212	 -1422.3	 10.5830	 141.885	 26.6406	 13.3544	 13.0720	 3849.90	 80.3300	214	334	319	303	301	332	333	140	335	126	503	"Wollastonite"	"Jadeite"	"Corundum"	"CaNb2O6"	"Cassiterite"	"Scheelite"	"Manganotantalite"	"Rutile"	"Mn"	"Magnetite"	"Zr"
"BT-twinsector"	2	 40.0000	 20.0000	 80.0000	 .000000	444	 .000000	 .000000	 .000000	 .000000	 77.8499	 .000000	 .000000	 .104233	 .000000	 .069967	 .000000	 21.0788	 99.1028	 .000000	 .000000	 .000000	 .000000	 98.8390	 .000000	 .000000	 .173867	 .000000	 .090013	 .000000	 .000004	 99.1028	 .000000	 .000000	 .000000	 .000000	 33.1810	 .000000	 .000000	 .110082	 .000000	 .063378	 .000000	 66.6456	 .000000	 .000000	 .000000	 .000000	 99.4800	 .000000	 .000000	 .330038	 .000000	 .190015	 .000000	 .000000	 100.000	 2.00000	O	 .000000	 .000000	 .000000	 .000000	 .995746	 .000000	 .000000	 .003304	 .000000	 .001902	 .000000	 2.00000	 .008594	 .014151	 .004141	 .009487	 .011594	 .027060	 .022728	 .005854	 .009550	 .008938	 .008574	 .018386	 .019076	 .007825	 .013571	 .014720	 .034125	 .027752	 .009764	 .012331	 .011499	 .011581	 -186.50	 -14.742	 -12.645	 -107.22	 .083544	 -29.164	 -21.965	 4.17783	 -39.686	 9.59492	 -62.470	 26.6307	 13.3527	 13.0720	 3859.96	 80.3700	214	334	319	303	301	332	333	140	335	126	503	"Wollastonite"	"Jadeite"	"Corundum"	"CaNb2O6"	"Cassiterite"	"Scheelite"	"Manganotantalite"	"Rutile"	"Mn"	"Magnetite"	"Zr"
"BT-twinsector"	2	 40.0000	 20.0000	 80.0000	 .000000	445	 .000000	 .000000	 .000000	 .000000	 77.8347	 .000000	 .000000	 .082399	 .000000	 .052497	 .000000	 21.0551	 99.0246	 .000000	 .000000	 .000000	 .000000	 98.8196	 .000000	 .000000	 .137447	 .000000	 .067537	 .000000	  .00000	 99.0246	 .000000	 .000000	 .000000	 .000000	 33.2145	 .000000	 .000000	 .087128	 .000000	 .047610	 .000000	 66.6508	 .000000	 .000000	 .000000	 .000000	 99.5960	 .000000	 .000000	 .261259	 .000000	 .142763	 .000000	 .000000	 100.000	 2.00000	O	 .000000	 .000000	 .000000	 .000000	 .996671	 .000000	 .000000	 .002614	 .000000	 .001429	 .000000	 2.00000	 .008598	 .014151	 .004142	 .009487	 .011596	 .027061	 .022728	 .005855	 .009550	 .008938	 .008575	 .018394	 .019076	 .007826	 .013572	 .014722	 .034126	 .027752	 .009766	 .012331	 .011499	 .011583	 -102.25	 -18.194	 -12.674	 -109.78	 .083547	 -32.429	 -22.865	 5.22555	 -6157.6	 12.6023	 -41.253	 26.6209	 13.3509	 13.0720	 3869.92	 80.3800	214	334	319	303	301	332	333	140	335	126	503	"Wollastonite"	"Jadeite"	"Corundum"	"CaNb2O6"	"Cassiterite"	"Scheelite"	"Manganotantalite"	"Rutile"	"Mn"	"Magnetite"	"Zr"
"BT-twinsector"	2	 40.0000	 20.0000	 80.0000	 .000000	446	 .000000	 .000000	 .000000	 .000000	 78.1598	 .000000	 .000000	 .087237	 .000000	 .051930	 .000359	 21.1459	 99.4452	 .000000	 .000000	 .000000	 .000000	 99.2324	 .000000	 .000000	 .145516	 .000000	 .066808	 .000485	 .000004	 99.4452	 .000000	 .000000	 .000000	 .000000	 33.2100	 .000000	 .000000	 .091847	 .000000	 .046894	 .000198	 66.6510	 .000000	 .000000	 .000000	 .000000	 99.5834	 .000000	 .000000	 .275411	 .000000	 .140616	 .000595	 .000000	 100.000	 2.00000	O	 .000000	 .000000	 .000000	 .000000	 .996535	 .000000	 .000000	 .002756	 .000000	 .001407	 .000006	 2.00000	 .008597	 .014148	 .004141	 .009487	 .011595	 .027059	 .022727	 .005854	 .009549	 .008938	 .008574	 .018393	 .019072	 .007825	 .013571	 .014721	 .034124	 .027751	 .009765	 .012330	 .011498	 .011582	 -578.83	 -19.087	 -11.246	 -463.32	 .083366	 -37.668	 -17.001	 4.94803	 -57.001	 12.7326	 1687.01	 26.6110	 13.3492	 13.0720	 3879.95	 80.3900	214	334	319	303	301	332	333	140	335	126	503	"Wollastonite"	"Jadeite"	"Corundum"	"CaNb2O6"	"Cassiterite"	"Scheelite"	"Manganotantalite"	"Rutile"	"Mn"	"Magnetite"	"Zr"
"BT-twinsector"	2	 40.0000	 20.0000	 80.0000	 .000000	447	 .000191	 .000000	 .000000	 .054094	 77.7882	 .000000	 .000000	 .046993	 .000000	 .077017	 .000000	 21.0494	 99.0159	 .000408	 .000000	 .000000	 .077384	 98.7606	 .000000	 .000000	 .078386	 .000000	 .099082	 .000000	 .000008	 99.0159	 .000344	 .000000	 .000000	 .029497	 33.2023	 .000000	 .000000	 .049701	 .000000	 .069865	 .000000	 66.6483	 .001032	 .000000	 .000000	 .044240	 99.5961	 .000000	 .000000	 .149086	 .000000	 .209571	 .000000	 .000000	 100.000	 2.00000	O	 .000010	 .000000	 .000000	 .000885	 .996344	 .000000	 .000000	 .001491	 .000000	 .002097	 .000000	 2.00000	 .008597	 .014146	 .004141	 .009487	 .011597	 .027059	 .022727	 .005854	 .009549	 .008938	 .008575	 .018393	 .019069	 .007825	 .013572	 .014724	 .034124	 .027751	 .009765	 .012330	 .011498	 .011582	 3140.74	 -30.576	 -12.005	 12.8933	 .083580	 -33.623	 -28.971	 8.98854	 -265.93	 8.76682	 -50.204	 26.6012	 13.3475	 13.0720	 3889.90	 80.3900	214	334	319	303	301	332	333	140	335	126	503	"Wollastonite"	"Jadeite"	"Corundum"	"CaNb2O6"	"Cassiterite"	"Scheelite"	"Manganotantalite"	"Rutile"	"Mn"	"Magnetite"	"Zr"
"BT-twinsector"	2	 40.0000	 20.0000	 80.0000	 .000000	448	 .000000	 .000000	 .000000	 .095308	 77.6388	 .000000	 .023616	 .009500	 .001867	 .072350	 .000935	 21.0064	 98.8487	 .000000	 .000000	 .000000	 .136343	 98.5710	 .000000	 .028836	 .015847	 .002411	 .093078	 .001263	 .000000	 98.8487	 .000000	 .000000	 .000000	 .052081	 33.2093	 .000000	 .006626	 .010069	 .001725	 .065771	 .000520	 66.6540	 .000000	 .000000	 .000000	 .078161	 99.6775	 .000000	 .009944	 .030222	 .005179	 .197410	 .001562	 .000000	 100.000	 2.00000	O	 .000000	 .000000	 .000000	 .001563	 .996468	 .000000	 .000199	 .000302	 .000052	 .001973	 .000016	 2.00000	 .008602	 .014144	 .004141	 .009489	 .011601	 .027061	 .022728	 .005855	 .009549	 .008938	 .008576	 .018403	 .019066	 .007825	 .013574	 .014729	 .034126	 .027752	 .009767	 .012330	 .011499	 .011585	 -126.04	 -22.827	 -10.134	 7.52951	 .083669	 -37.528	 68.0547	 43.5409	 362.107	 9.29698	 648.158	 26.5913	 13.3458	 13.0720	 3899.96	 80.4000	214	334	319	303	301	332	333	140	335	126	503	"Wollastonite"	"Jadeite"	"Corundum"	"CaNb2O6"	"Cassiterite"	"Scheelite"	"Manganotantalite"	"Rutile"	"Mn"	"Magnetite"	"Zr"
"BT-twinsector"	2	 40.0000	 20.0000	 80.0000	 .000000	449	 .000468	 .000000	 .000000	 .000000	 77.6159	 .000000	 .000000	 .092833	 .006924	 .020996	 .000000	 20.9966	 98.7338	 .001001	 .000000	 .000000	 .000000	 98.5420	 .000000	 .000000	 .154851	 .008941	 .027011	 .000000	 .000002	 98.7338	 .000846	 .000000	 .000000	 .000000	 33.2170	 .000000	 .000000	 .098445	 .006402	 .019097	 .000000	 66.6582	 .002539	 .000000	 .000000	 .000000	 99.6257	 .000000	 .000000	 .295259	 .019202	 .057275	 .000000	 .000000	 100.000	 2.00000	O	 .000025	 .000000	 .000000	 .000000	 .996638	 .000000	 .000000	 .002954	 .000192	 .000573	 .000000	 2.00000	 .008597	 .014141	 .004141	 .009486	 .011594	 .027055	 .022723	 .005854	 .009548	 .008937	 .008574	 .018391	 .019061	 .007824	 .013570	 .014720	 .034119	 .027747	 .009765	 .012328	 .011497	 .011582	 1280.10	 -25.774	 -10.940	 -134.00	 .083651	 -36.302	 -52.066	 4.66326	 98.1536	 30.6463	 -133.42	 26.5815	 13.3441	 13.0720	 3909.90	 80.4100	214	334	319	303	301	332	333	140	335	126	503	"Wollastonite"	"Jadeite"	"Corundum"	"CaNb2O6"	"Cassiterite"	"Scheelite"	"Manganotantalite"	"Rutile"	"Mn"	"Magnetite"	"Zr"
"BT-twinsector"	2	 40.0000	 20.0000	 80.0000	 .000000	450	 .000000	 .000000	 .000000	 .006874	 77.6318	 .000000	 .000000	 .107192	 .000000	 .035572	 .005941	 21.0172	 98.8046	 .000000	 .000000	 .000000	 .009834	 98.5622	 .000000	 .000000	 .178802	 .000000	 .045764	 .008025	 .000002	 98.8046	 .000000	 .000000	 .000000	 .003755	 33.1905	 .000000	 .000000	 .113557	 .000000	 .032322	 .003305	 66.6565	 .000000	 .000000	 .000000	 .005631	 99.5469	 .000000	 .000000	 .340587	 .000000	 .096943	 .009912	 .000000	 100.000	 2.00000	O	 .000000	 .000000	 .000000	 .000113	 .995868	 .000000	 .000000	 .003407	 .000000	 .000970	 .000099	 2.00000	 .008592	 .014135	 .004140	 .009484	 .011591	 .027051	 .022719	 .005852	 .009545	 .008935	 .008572	 .018382	 .019053	 .007822	 .013567	 .014717	 .034113	 .027741	 .009762	 .012325	 .011494	 .011579	 -149.09	 -38.986	 -11.975	 97.9719	 .083635	 -45.077	 -30.556	 4.06786	 -24.388	 18.3202	 102.349	 26.5716	 13.3424	 13.0725	 3919.95	 80.4300	214	334	319	303	301	332	333	140	335	126	503	"Wollastonite"	"Jadeite"	"Corundum"	"CaNb2O6"	"Cassiterite"	"Scheelite"	"Manganotantalite"	"Rutile"	"Mn"	"Magnetite"	"Zr"
"BT-twinsector"	2	 40.0000	 20.0000	 80.0000	 .000000	451	 .001978	 .000000	 .000000	 .010902	 77.9856	 .000000	 .000000	 .076064	 .000000	 .022913	 .000000	 21.0900	 99.1875	 .004232	 .000000	 .000000	 .015596	 99.0113	 .000000	 .000000	 .126880	 .000000	 .029477	 .000000	  .00000	 99.1875	 .003562	 .000000	 .000000	 .005935	 33.2287	 .000000	 .000000	 .080308	 .000000	 .020749	 .000000	 66.6607	 .010685	 .000000	 .000000	 .008901	 99.6773	 .000000	 .000000	 .240903	 .000000	 .062241	 .000000	 .000000	 100.000	 2.00000	O	 .000107	 .000000	 .000000	 .000178	 .996950	 .000000	 .000000	 .002409	 .000000	 .000623	 .000000	 2.00000	 .008597	 .014135	 .004140	 .009485	 .011594	 .027052	 .022720	 .005854	 .009546	 .008935	 .008573	 .018393	 .019054	 .007823	 .013569	 .014719	 .034115	 .027743	 .009764	 .012326	 .011495	 .011581	 303.027	 -14.763	 -11.038	 61.9713	 .083437	 -32.533	 -56.162	 5.64063	 -380.15	 28.1261	 -419.95	 26.5618	 13.3406	 13.0725	 3929.90	 80.4400	214	334	319	303	301	332	333	140	335	126	503	"Wollastonite"	"Jadeite"	"Corundum"	"CaNb2O6"	"Cassiterite"	"Scheelite"	"Manganotantalite"	"Rutile"	"Mn"	"Magnetite"	"Zr"
"BT-twinsector"	2	 40.0000	 20.0000	 80.0000	 .000000	452	 .000797	 .000000	 .000000	 .018648	 77.7473	 .000000	 .000000	 .098850	 .009343	 .032912	 .000000	 21.0486	 98.9564	 .001705	 .000000	 .000000	 .026676	 98.7088	 .000000	 .000000	 .164887	 .012064	 .042341	 .000000	 -.00001	 98.9564	 .001437	 .000000	 .000000	 .010170	 33.1898	 .000000	 .000000	 .104562	 .008617	 .029860	 .000000	 66.6555	 .004311	 .000000	 .000000	 .015252	 99.5514	 .000000	 .000000	 .313630	 .025846	 .089563	 .000000	 .000000	 100.000	 2.00000	O	 .000043	 .000000	 .000000	 .000305	 .995861	 .000000	 .000000	 .003137	 .000259	 .000896	 .000000	 2.00000	 .008592	 .014130	 .004139	 .009484	 .011591	 .027049	 .022718	 .005852	 .009544	 .008934	 .008572	 .018382	 .019047	 .007821	 .013567	 .014716	 .034111	 .027740	 .009762	 .012324	 .011493	 .011579	 751.524	 -23.566	 -12.576	 36.4373	 .083568	 -28.317	 -379.49	 4.39187	 72.9082	 19.7533	 -62.387	 26.5519	 13.3389	 13.0725	 3939.95	 80.4400	214	334	319	303	301	332	333	140	335	126	503	"Wollastonite"	"Jadeite"	"Corundum"	"CaNb2O6"	"Cassiterite"	"Scheelite"	"Manganotantalite"	"Rutile"	"Mn"	"Magnetite"	"Zr"
"BT-twinsector"	2	 40.0000	 20.0000	 80.0000	 .000000	453	 .000000	 .000000	 .000000	 .059017	 77.6183	 .000000	 .087459	 .117762	 .000000	 .049274	 .020102	 21.0713	 99.0232	 .000000	 .000000	 .000000	 .084426	 98.5450	 .000000	 .106792	 .196434	 .000000	 .063391	 .027154	  .00000	 99.0232	 .000000	 .000000	 .000000	 .032154	 33.1019	 .000000	 .024465	 .124444	 .000000	 .044661	 .011155	 66.6612	 .000000	 .000000	 .000000	 .048264	 99.3739	 .000000	 .036723	 .373588	 .000000	 .134074	 .033487	 .000000	 100.000	 2.00000	O	 .000000	 .000000	 .000000	 .000965	 .993139	 .000000	 .000734	 .003734	 .000000	 .001340	 .000335	 2.00000	 .008594	 .014122	 .004138	 .009486	 .011595	 .027050	 .022718	 .005851	 .009543	 .008933	 .008575	 .018386	 .019035	 .007818	 .013571	 .014721	 .034112	 .027740	 .009760	 .012323	 .011492	 .011583	 -2154.1	 -19.236	 -10.792	 11.8579	 .083660	 -32.007	 18.5999	 3.72216	 -172.95	 13.3815	 30.5986	 26.5421	 13.3372	 13.0725	 3949.89	 80.4500	214	334	319	303	301	332	333	140	335	126	503	"Wollastonite"	"Jadeite"	"Corundum"	"CaNb2O6"	"Cassiterite"	"Scheelite"	"Manganotantalite"	"Rutile"	"Mn"	"Magnetite"	"Zr"
"BT-twinsector"	2	 40.0000	 20.0000	 80.0000	 .000000	454	 .009482	 .000000	 .000000	 .058324	 77.7916	 .000000	 .013876	 .085100	 .000000	 .048044	 .013716	 21.0878	 99.1080	 .020285	 .000000	 .000000	 .083434	 98.7650	 .000000	 .016943	 .141952	 .000000	 .061809	 .018528	  .00000	 99.1080	 .017075	 .000000	 .000000	 .031750	 33.1482	 .000000	 .003878	 .089854	 .000000	 .043509	 .007605	 66.6581	 .051238	 .000000	 .000000	 .047638	 99.4723	 .000000	 .005819	 .269636	 .000000	 .130564	 .022821	 .000000	 100.000	 2.00000	O	 .000512	 .000000	 .000000	 .000953	 .994575	 .000000	 .000116	 .002696	 .000000	 .001305	 .000228	 2.00000	 .008590	 .014122	 .004138	 .009483	 .011592	 .027047	 .022716	 .005851	 .009542	 .008933	 .008572	 .018377	 .019036	 .007819	 .013566	 .014718	 .034109	 .027738	 .009760	 .012322	 .011492	 .011579	 63.3234	 -22.061	 -11.020	 11.9893	 .083554	 -36.622	 115.537	 5.06408	 -65.179	 13.7091	 44.6055	 26.5322	 13.3355	 13.0725	 3959.95	 80.4500	214	334	319	303	301	332	333	140	335	126	503	"Wollastonite"	"Jadeite"	"Corundum"	"CaNb2O6"	"Cassiterite"	"Scheelite"	"Manganotantalite"	"Rutile"	"Mn"	"Magnetite"	"Zr"
"BT-twinsector"	2	 40.0000	 20.0000	 80.0000	 .000000	455	 .000000	 .000000	 .000000	 .097023	 77.7926	 .000000	 .000000	 .088079	 .000000	 .059352	 .000000	 21.0913	 99.1283	 .000000	 .000000	 .000000	 .138795	 98.7662	 .000000	 .000000	 .146921	 .000000	 .076356	 .000000	 .000006	 99.1283	 .000000	 .000000	 .000000	 .052808	 33.1429	 .000000	 .000000	 .092983	 .000000	 .053741	 .000000	 66.6576	 .000000	 .000000	 .000000	 .079253	 99.4804	 .000000	 .000000	 .279094	 .000000	 .161306	 .000000	 .000000	 100.000	 2.00000	O	 .000000	 .000000	 .000000	 .001584	 .994423	 .000000	 .000000	 .002790	 .000000	 .001612	 .000000	 2.00000	 .008588	 .014118	 .004138	 .009482	 .011591	 .027044	 .022713	 .005851	 .009541	 .008932	 .008570	 .018372	 .019031	 .007818	 .013564	 .014716	 .034105	 .027734	 .009759	 .012320	 .011490	 .011577	 -650.77	 -28.083	 -11.540	 7.39943	 .083550	 -59.829	 -102.76	 4.89984	 -72.901	 11.2032	 -91.177	 26.5224	 13.3338	 13.0725	 3969.89	 80.4600	214	334	319	303	301	332	333	140	335	126	503	"Wollastonite"	"Jadeite"	"Corundum"	"CaNb2O6"	"Cassiterite"	"Scheelite"	"Manganotantalite"	"Rutile"	"Mn"	"Magnetite"	"Zr"
"BT-twinsector"	2	 40.0000	 20.0000	 80.0000	 .000000	456	 .000000	 .000000	 .000000	 .000000	 78.0422	 .000000	 .000000	 .084368	 .000000	 .028145	 .000000	 21.1054	 99.2600	 .000000	 .000000	 .000000	 .000000	 99.0831	 .000000	 .000000	 .140731	 .000000	 .036208	 .000000	 .000004	 99.2600	 .000000	 .000000	 .000000	 .000000	 33.2274	 .000000	 .000000	 .089007	 .000000	 .025467	 .000000	 66.6582	 .000000	 .000000	 .000000	 .000000	 99.6567	 .000000	 .000000	 .266953	 .000000	 .076382	 .000000	 .000000	 100.000	 2.00000	O	 .000000	 .000000	 .000000	 .000000	 .996948	 .000000	 .000000	 .002671	 .000000	 .000764	 .000000	 2.00000	 .008595	 .014123	 .004139	 .009484	 .011591	 .027046	 .022715	 .005853	 .009543	 .008933	 .008573	 .018389	 .019038	 .007821	 .013567	 .014716	 .034107	 .027737	 .009762	 .012322	 .011492	 .011580	 -1321.5	 -21.636	 -10.481	 -1412.6	 .083389	 -32.712	 -31.772	 5.10701	 -38.755	 22.9992	 -1861.4	 26.5125	 13.3321	 13.0725	 3979.93	 80.4700	214	334	319	303	301	332	333	140	335	126	503	"Wollastonite"	"Jadeite"	"Corundum"	"CaNb2O6"	"Cassiterite"	"Scheelite"	"Manganotantalite"	"Rutile"	"Mn"	"Magnetite"	"Zr"
"BT-twinsector"	2	 40.0000	 20.0000	 80.0000	 .000000	457	 .004762	 .000000	 .000000	 .000000	 77.8063	 .000000	 .000000	 .061453	 .000000	 .031705	 .000000	 21.0329	 98.9372	 .010187	 .000000	 .000000	 .000000	 98.7837	 .000000	 .000000	 .102507	 .000000	 .040789	 .000000	  .00000	 98.9372	 .008597	 .000000	 .000000	 .000000	 33.2405	 .000000	 .000000	 .065054	 .000000	 .028787	 .000000	 66.6571	 .025783	 .000000	 .000000	 .000000	 99.6928	 .000000	 .000000	 .195106	 .000000	 .086336	 .000000	 .000000	 100.000	 2.00000	O	 .000258	 .000000	 .000000	 .000000	 .997358	 .000000	 .000000	 .001952	 .000000	 .000864	 .000000	 2.00000	 .008597	 .014122	 .004139	 .009484	 .011593	 .027047	 .022716	 .005853	 .009543	 .008933	 .008574	 .018392	 .019037	 .007821	 .013568	 .014718	 .034108	 .027737	 .009763	 .012322	 .011493	 .011581	 126.007	 -17.185	 -10.125	 -1229.5	 .083519	 -36.048	 -22.812	 6.92653	 -55.036	 20.4817	 -141.53	 26.5027	 13.3303	 13.0725	 3989.89	 80.4700	214	334	319	303	301	332	333	140	335	126	503	"Wollastonite"	"Jadeite"	"Corundum"	"CaNb2O6"	"Cassiterite"	"Scheelite"	"Manganotantalite"	"Rutile"	"Mn"	"Magnetite"	"Zr"
"BT-twinsector"	2	 40.0000	 20.0000	 80.0000	 .000000	458	 .000000	 .000000	 .000000	 .051393	 77.7587	 .000000	 .000000	 .072149	 .000000	 .054853	 .001683	 21.0511	 98.9899	 .000000	 .000000	 .000000	 .073519	 98.7232	 .000000	 .000000	 .120349	 .000000	 .070568	 .002273	 .000000	 98.9899	 .000000	 .000000	 .000000	 .028024	 33.1902	 .000000	 .000000	 .076308	 .000000	 .049760	 .000935	 66.6548	 .000000	 .000000	 .000000	 .042039	 99.5769	 .000000	 .000000	 .228938	 .000000	 .149288	 .002804	 .000000	 100.000	 2.00000	O	 .000000	 .000000	 .000000	 .000841	 .995885	 .000000	 .000000	 .002290	 .000000	 .001493	 .000028	 2.00000	 .008591	 .014114	 .004138	 .009482	 .011590	 .027041	 .022711	 .005851	 .009540	 .008931	 .008571	 .018379	 .019026	 .007819	 .013564	 .014715	 .034101	 .027731	 .009760	 .012318	 .011489	 .011578	 -79.792	 -39.979	 -10.715	 13.5371	 .083545	 -57.837	 -121.36	 5.93158	 -42.356	 12.0749	 360.098	 26.4928	 13.3286	 13.0725	 3999.95	 80.4900	214	334	319	303	301	332	333	140	335	126	503	"Wollastonite"	"Jadeite"	"Corundum"	"CaNb2O6"	"Cassiterite"	"Scheelite"	"Manganotantalite"	"Rutile"	"Mn"	"Magnetite"	"Zr"
"BT-twinsector"	2	 40.0000	 20.0000	 80.0000	 .000000	459	 .000000	 .000000	 .000000	 .000000	 77.7268	 .000000	 .000000	 .082253	 .000000	 .040201	 .000000	 21.0224	 98.8717	 .000000	 .000000	 .000000	 .000000	 98.6828	 .000000	 .000000	 .137203	 .000000	 .051718	 .000000	 .000000	 98.8717	 .000000	 .000000	 .000000	 .000000	 33.2219	 .000000	 .000000	 .087113	 .000000	 .036518	 .000000	 66.6545	 .000000	 .000000	 .000000	 .000000	 99.6292	 .000000	 .000000	 .261245	 .000000	 .109513	 .000000	 .000000	 100.000	 2.00000	O	 .000000	 .000000	 .000000	 .000000	 .996838	 .000000	 .000000	 .002614	 .000000	 .001096	 .000000	 2.00000	 .008594	 .014115	 .004139	 .009483	 .011590	 .027042	 .022712	 .005852	 .009541	 .008931	 .008572	 .018385	 .019027	 .007820	 .013565	 .014715	 .034102	 .027732	 .009761	 .012319	 .011490	 .011579	 -141.53	 -122.97	 -9.9873	 -150.64	 .083552	 -44.801	 -50.211	 5.23170	 -99.793	 16.2707	 -190.14	 26.4830	 13.3269	 13.0725	 4009.90	 80.4900	214	334	319	303	301	332	333	140	335	126	503	"Wollastonite"	"Jadeite"	"Corundum"	"CaNb2O6"	"Cassiterite"	"Scheelite"	"Manganotantalite"	"Rutile"	"Mn"	"Magnetite"	"Zr"
"BT-twinsector"	2	 40.0000	 20.0000	 80.0000	 .000000	460	 .000964	 .000000	 .000000	 .000000	 77.6421	 .000000	 .000000	 .065098	 .000000	 .037902	 .000000	 20.9885	 98.7346	 .002061	 .000000	 .000000	 .000000	 98.5752	 .000000	 .000000	 .108588	 .000000	 .048761	 .000000	  .00000	 98.7346	 .001743	 .000000	 .000000	 .000000	 33.2395	 .000000	 .000000	 .069057	 .000000	 .034486	 .000000	 66.6552	 .005228	 .000000	 .000000	 .000000	 99.6843	 .000000	 .000000	 .207099	 .000000	 .103422	 .000000	 .000000	 100.000	 2.00000	O	 .000052	 .000000	 .000000	 .000000	 .997358	 .000000	 .000000	 .002072	 .000000	 .001035	 .000000	 2.00000	 .008595	 .014114	 .004139	 .009483	 .011590	 .027041	 .022711	 .005852	 .009540	 .008931	 .008573	 .018388	 .019026	 .007820	 .013566	 .014715	 .034101	 .027732	 .009761	 .012319	 .011490	 .011580	 621.728	 -33.797	 -11.899	 -742.92	 .083593	 -40.085	 -38.429	 6.55036	 -61.809	 17.2225	 -32.735	 26.4731	 13.3252	 13.0725	 4019.93	 80.5000	214	334	319	303	301	332	333	140	335	126	503	"Wollastonite"	"Jadeite"	"Corundum"	"CaNb2O6"	"Cassiterite"	"Scheelite"	"Manganotantalite"	"Rutile"	"Mn"	"Magnetite"	"Zr"
"BT-twinsector"	2	 40.0000	 20.0000	 80.0000	 .000000	461	 .004294	 .000000	 .000000	 .000000	 77.8422	 .000000	 .000000	 .087345	 .000000	 .046243	 .000000	 21.0635	 99.0437	 .009186	 .000000	 .000000	 .000000	 98.8293	 .000000	 .000000	 .145697	 .000000	 .059492	 .000000	  .00000	 99.0437	 .007740	 .000000	 .000000	 .000000	 33.2053	 .000000	 .000000	 .092323	 .000000	 .041923	 .000000	 66.6527	 .023211	 .000000	 .000000	 .000000	 99.5742	 .000000	 .000000	 .276854	 .000000	 .125717	 .000000	 .000000	 100.000	 2.00000	O	 .000232	 .000000	 .000000	 .000000	 .996369	 .000000	 .000000	 .002770	 .000000	 .001258	 .000000	 2.00000	 .008591	 .014108	 .004138	 .009481	 .011588	 .027038	 .022708	 .005850	 .009538	 .008930	 .008571	 .018378	 .019018	 .007818	 .013563	 .014712	 .034097	 .027728	 .009759	 .012316	 .011488	 .011578	 139.615	 -22.872	 -13.214	 -76.482	 .083479	 -42.669	 -21.892	 4.93899	 -87.895	 14.2162	 -95.527	 26.4632	 13.3235	 13.0725	 4029.99	 80.5100	214	334	319	303	301	332	333	140	335	126	503	"Wollastonite"	"Jadeite"	"Corundum"	"CaNb2O6"	"Cassiterite"	"Scheelite"	"Manganotantalite"	"Rutile"	"Mn"	"Magnetite"	"Zr"
"BT-twinsector"	2	 40.0000	 20.0000	 80.0000	 .000000	462	 .000000	 .000000	 .000000	 .002579	 77.8161	 .000000	 .000000	 .078885	 .005006	 .038582	 .006178	 21.0485	 98.9958	 .000000	 .000000	 .000000	 .003690	 98.7961	 .000000	 .000000	 .131586	 .006464	 .049636	 .008345	 .000002	 98.9958	 .000000	 .000000	 .000000	 .001407	 33.2184	 .000000	 .000000	 .083442	 .004617	 .035004	 .003432	 66.6537	 .000000	 .000000	 .000000	 .002109	 99.6186	 .000000	 .000000	 .250234	 .013844	 .104973	 .010291	 .000000	 100.000	 2.00000	O	 .000000	 .000000	 .000000	 .000042	 .996746	 .000000	 .000000	 .002504	 .000139	 .001050	 .000103	 2.00000	 .008592	 .014107	 .004138	 .009482	 .011589	 .027038	 .022708	 .005851	 .009539	 .008930	 .008572	 .018382	 .019017	 .007818	 .013564	 .014713	 .034097	 .027728	 .009760	 .012317	 .011488	 .011579	 -96.077	 -18.874	 -10.022	 260.197	 .083495	 -27.527	 -39.865	 5.44467	 135.369	 16.9264	 98.4357	 26.4534	 13.3218	 13.0725	 4039.93	 80.5100	214	334	319	303	301	332	333	140	335	126	503	"Wollastonite"	"Jadeite"	"Corundum"	"CaNb2O6"	"Cassiterite"	"Scheelite"	"Manganotantalite"	"Rutile"	"Mn"	"Magnetite"	"Zr"
"BT-twinsector"	2	 40.0000	 20.0000	 80.0000	 .000000	463	 .001267	 .000000	 .000000	 .000000	 77.8917	 .000000	 .000000	 .075568	 .002284	 .032962	 .000000	 21.0624	 99.0662	 .002711	 .000000	 .000000	 .000000	 98.8921	 .000000	 .000000	 .126051	 .002950	 .042406	 .000000	 .000000	 99.0662	 .002285	 .000000	 .000000	 .000000	 33.2298	 .000000	 .000000	 .079882	 .002105	 .029886	 .000000	 66.6560	 .006852	 .000000	 .000000	 .000000	 99.6576	 .000000	 .000000	 .239571	 .006314	 .089629	 .000000	 .000000	 100.000	 2.00000	O	 .000069	 .000000	 .000000	 .000000	 .997055	 .000000	 .000000	 .002397	 .000063	 .000897	 .000000	 2.00000	 .008593	 .014106	 .004138	 .009481	 .011589	 .027037	 .022707	 .005851	 .009538	 .008930	 .008572	 .018383	 .019014	 .007818	 .013564	 .014713	 .034096	 .027727	 .009760	 .012316	 .011488	 .011579	 472.723	 -67.597	 -12.524	 -55.816	 .083447	 -24.288	 -18.872	 5.67377	 295.751	 19.7145	 -71.436	 26.4436	 13.3201	 13.0725	 4049.88	 80.5200	214	334	319	303	301	332	333	140	335	126	503	"Wollastonite"	"Jadeite"	"Corundum"	"CaNb2O6"	"Cassiterite"	"Scheelite"	"Manganotantalite"	"Rutile"	"Mn"	"Magnetite"	"Zr"
"BT-twinsector"	2	 40.0000	 20.0000	 80.0000	 .000000	464	 .000993	 .000000	 .000000	 .000000	 78.1863	 .000000	 .000000	 .052958	 .000000	 .034655	 .004344	 21.1278	 99.4071	 .002124	 .000000	 .000000	 .000000	 99.2662	 .000000	 .000000	 .088337	 .000000	 .044584	 .005867	 .000002	 99.4071	 .001784	 .000000	 .000000	 .000000	 33.2525	 .000000	 .000000	 .055809	 .000000	 .031324	 .002404	 66.6562	 .005351	 .000000	 .000000	 .000000	 99.7261	 .000000	 .000000	 .167374	 .000000	 .093943	 .007208	 .000000	 100.000	 2.00000	O	 .000054	 .000000	 .000000	 .000000	 .997730	 .000000	 .000000	 .001675	 .000000	 .000940	 .000072	 2.00000	 .008596	 .014106	 .004138	 .009482	 .011591	 .027039	 .022709	 .005852	 .009539	 .008930	 .008573	 .018390	 .019014	 .007819	 .013565	 .014715	 .034098	 .027729	 .009762	 .012317	 .011489	 .011580	 603.598	 -15.457	 -9.1721	 -122.87	 .083288	 -21.858	 -15.716	 7.99895	 -98.203	 18.7804	 139.827	 26.4337	 13.3183	 13.0725	 4059.93	 80.5200	214	334	319	303	301	332	333	140	335	126	503	"Wollastonite"	"Jadeite"	"Corundum"	"CaNb2O6"	"Cassiterite"	"Scheelite"	"Manganotantalite"	"Rutile"	"Mn"	"Magnetite"	"Zr"
