Repository: orthospar/MinorElements-Cassiterite

# MinorElements-Cassiterite
EPMA data and R code for generation of figures in "Systematic trends in the substitution mechanisms of minor elements in cassiterite", submitted for publication in the Australian Journal of Earth Sciences.

# Data Availability
The final cleaned and organised dataset is available above (cassiterite_EPMA.csv) and as a supplementary file hosted by AJES.

File: Data/180209/180209recalc.dat (part 13 of 46)
URRENT"	"BEAMSIZE"	"    LINE"	"  Si WT%"	"  Na WT%"	"  Al WT%"	"  Nb WT%"	"  Sn WT%"	"   W WT%"	"  Ta WT%"	"  Ti WT%"	"  Mn WT%"	"  Fe WT%"	"  Zr WT%"	"   O WT%"	"   TOTAL"	"    SiO2"	"    Na2O"	"   Al2O3"	"   Nb2O5"	"    SnO2"	"     WO3"	"   Ta2O5"	"    TiO2"	"     MnO"	"     FeO"	"    ZrO2"	"       O"	"   TOTAL"	"  Si AT%"	"  Na AT%"	"  Al AT%"	"  Nb AT%"	"  Sn AT%"	"   W AT%"	"  Ta AT%"	"  Ti AT%"	"  Mn AT%"	"  Fe AT%"	"  Zr AT%"	"   O AT%"	"Si OXMOL%"	"Na OXMOL%"	"Al OXMOL%"	"Nb OXMOL%"	"Sn OXMOL%"	"W OXMOL%"	"Ta OXMOL%"	"Ti OXMOL%"	"Mn OXMOL%"	"Fe OXMOL%"	"Zr OXMOL%"	"O OXMOL%"	"   TOTAL"	" FORMULA"	"   BASIS"	"Si FORMULA"	"Na FORMULA"	"Al FORMULA"	"Nb FORMULA"	"Sn FORMULA"	"W FORMULA"	"Ta FORMULA"	"Ti FORMULA"	"Mn FORMULA"	"Fe FORMULA"	"Zr FORMULA"	"O FORMULA"	"Si CDL99"	"Na CDL99"	"Al CDL99"	"Nb CDL99"	"Sn CDL99"	" W CDL99"	"Ta CDL99"	"Ti CDL99"	"Mn CDL99"	"Fe CDL99"	"Zr CDL99"	"SiO2 CDL99"	"Na2O CDL99"	"Al2O3 CDL99"	"Nb2O5 CDL99"	"SnO2 CDL99"	"WO3 CDL99"	"Ta2O5 CDL99"	"TiO2 CDL99"	"MnO CDL99"	"FeO CDL99"	"ZrO2 CDL99"	"Si %ERR "	"Na %ERR "	"Al %ERR "	"Nb %ERR "	"Sn %ERR "	" W %ERR "	"Ta %ERR "	"Ti %ERR "	"Mn %ERR "	"Fe %ERR "	"Zr %ERR "	"   X-POS"	"   Y-POS"	"   Z-POS"	" RELDIST"	"BEAMCURR"	"Si STD_NUM"	"Na STD_NUM"	"Al STD_NUM"	"Nb STD_NUM"	"Sn STD_NUM"	"W STD_NUM"	"Ta STD_NUM"	"Ti STD_NUM"	"Mn STD_NUM"	"Fe STD_NUM"	"Zr STD_NUM"	"Si STD_NAM"	"Na STD_NAM"	"Al STD_NAM"	"Nb STD_NAM"	"Sn STD_NAM"	"W STD_NAM"	"Ta STD_NAM"	"Ti STD_NAM"	"Mn STD_NAM"	"Fe STD_NAM"	"Zr STD_NAM"
"BT-twinsector"	2	 40.0000	 20.0000	 80.0000	 .000000	465	 .000000	 .000000	 .000000	 .047014	 77.5535	 .000000	 .000000	 .088354	 .013245	 .047688	 .000000	 21.0060	 98.7558	 .000000	 .000000	 .000000	 .067255	 98.4628	 .000000	 .000000	 .147380	 .017102	 .061350	 .000000	 .000002	 98.7558	 .000000	 .000000	 .000000	 .025691	 33.1727	 .000000	 .000000	 .093645	 .012239	 .043351	 .000000	 66.6524	 .000000	 .000000	 .000000	 .038534	 99.5138	 .000000	 .000000	 .280923	 .036717	 .130048	 .000000	 .000000	 100.000	 2.00000	O	 .000000	 .000000	 .000000	 .000771	 .995392	 .000000	 .000000	 .002810	 .000367	 .001301	 .000000	 2.00000	 .008586	 .014095	 .004136	 .009479	 .011586	 .027031	 .022702	 .005849	 .009534	 .008927	 .008569	 .018368	 .019000	 .007815	 .013559	 .014709	 .034088	 .027720	 .009756	 .012311	 .011484	 .011575	 -232.13	 -21.610	 -11.679	 14.7471	 .083631	 -34.890	 -82.617	 4.88369	 51.5924	 13.7983	 -1487.7	 26.4238	 13.3166	 13.0725	 4069.99	 80.5400	214	334	319	303	301	332	333	140	335	126	503	"Wollastonite"	"Jadeite"	"Corundum"	"CaNb2O6"	"Cassiterite"	"Scheelite"	"Manganotantalite"	"Rutile"	"Mn"	"Magnetite"	"Zr"
"BT-twinsector"	2	 40.0000	 20.0000	 80.0000	 .000000	466	 .000000	 .000000	 .000000	 .029288	 77.7421	 .000000	 .000000	 .059221	 .000000	 .044071	 .000000	 21.0248	 98.8995	 .000000	 .000000	 .000000	 .041898	 98.7021	 .000000	 .000000	 .098785	 .000000	 .056697	 .000000	 .000000	 98.8995	 .000000	 .000000	 .000000	 .015991	 33.2253	 .000000	 .000000	 .062715	 .000000	 .040029	 .000000	 66.6560	 .000000	 .000000	 .000000	 .023984	 99.6678	 .000000	 .000000	 .188129	 .000000	 .120079	 .000000	 .000000	 100.000	 2.00000	O	 .000000	 .000000	 .000000	 .000480	 .996918	 .000000	 .000000	 .001882	 .000000	 .001201	 .000000	 2.00000	 .008592	 .014097	 .004137	 .009480	 .011588	 .027032	 .022703	 .005850	 .009536	 .008928	 .008571	 .018382	 .019002	 .007817	 .013562	 .014712	 .034090	 .027722	 .009759	 .012313	 .011486	 .011578	 -1171.4	 -16.745	 -11.292	 23.3738	 .083520	 -61.725	 -109.11	 7.17525	 -218.07	 14.8856	 -86.182	 26.4140	 13.3149	 13.0725	 4079.93	 80.5500	214	334	319	303	301	332	333	140	335	126	503	"Wollastonite"	"Jadeite"	"Corundum"	"CaNb2O6"	"Cassiterite"	"Scheelite"	"Manganotantalite"	"Rutile"	"Mn"	"Magnetite"	"Zr"
"BT-twinsector"	2	 40.0000	 20.0000	 80.0000	 .000000	467	 .000000	 .000000	 .000000	 .061002	 77.4163	 .000000	 .070651	 .101046	 .000000	 .058599	 .010316	 21.0020	 98.7199	 .000000	 .000000	 .000000	 .087266	 98.2885	 .000000	 .086269	 .168550	 .000000	 .075387	 .013935	 .000004	 98.7199	 .000000	 .000000	 .000000	 .033343	 33.1229	 .000000	 .019828	 .107125	 .000000	 .053284	 .005743	 66.6578	 .000000	 .000000	 .000000	 .050042	 99.4215	 .000000	 .029758	 .321546	 .000000	 .159938	 .017238	 .000000	 100.000	 2.00000	O	 .000000	 .000000	 .000000	 .001000	 .993820	 .000000	 .000595	 .003214	 .000000	 .001599	 .000172	 2.00000	 .008589	 .014087	 .004135	 .009481	 .011589	 .027030	 .022701	 .005848	 .009533	 .008926	 .008572	 .018375	 .018989	 .007813	 .013563	 .014713	 .034087	 .027720	 .009755	 .012310	 .011483	 .011579	 -148.73	 -25.866	 -10.978	 11.4814	 .083713	 -46.591	 22.9325	 4.29843	 -29.954	 11.3328	 59.1471	 26.4041	 13.3132	 13.0725	 4089.97	 80.5600	214	334	319	303	301	332	333	140	335	126	503	"Wollastonite"	"Jadeite"	"Corundum"	"CaNb2O6"	"Cassiterite"	"Scheelite"	"Manganotantalite"	"Rutile"	"Mn"	"Magnetite"	"Zr"
"BT-twinsector"	2	 40.0000	 20.0000	 80.0000	 .000000	468	 .000000	 .000000	 .000000	 .058638	 77.6036	 .000000	 .114593	 .105266	 .000000	 .059389	 .000000	 21.0606	 99.0021	 .000000	 .000000	 .000000	 .083884	 98.5263	 .000000	 .139925	 .175591	 .000000	 .076403	 .000000	  .00000	 99.0021	 .000000	 .000000	 .000000	 .031963	 33.1114	 .000000	 .032071	 .111292	 .000000	 .053854	 .000000	 66.6594	 .000000	 .000000	 .000000	 .047980	 99.4081	 .000000	 .048143	 .334125	 .000000	 .161681	 .000000	 .000000	 100.000	 2.00000	O	 .000000	 .000000	 .000000	 .000959	 .993452	 .000000	 .000962	 .003339	 .000000	 .001616	 .000000	 2.00000	 .008594	 .014085	 .004135	 .009484	 .011591	 .027033	 .022704	 .005849	 .009534	 .008927	 .008575	 .018385	 .018987	 .007813	 .013567	 .014716	 .034091	 .027723	 .009756	 .012311	 .011484	 .011583	 -57.056	 -31.578	 -11.258	 11.9278	 .083615	 -33.540	 14.2609	 4.13552	 -93.380	 11.1901	 -43.148	 26.3943	 13.3115	 13.0725	 4099.91	 80.5600	214	334	319	303	301	332	333	140	335	126	503	"Wollastonite"	"Jadeite"	"Corundum"	"CaNb2O6"	"Cassiterite"	"Scheelite"	"Manganotantalite"	"Rutile"	"Mn"	"Magnetite"	"Zr"
"BT-twinsector"	2	 40.0000	 20.0000	 80.0000	 .000000	469	 .001533	 .000000	 .000000	 .039062	 77.7315	 .000000	 .000000	 .122741	 .001267	 .037563	 .000000	 21.0689	 99.0025	 .003280	 .000000	 .000000	 .055880	 98.6887	 .000000	 .000000	 .204739	 .001637	 .048324	 .000000	  .00000	 99.0025	 .002763	 .000000	 .000000	 .021284	 33.1526	 .000000	 .000000	 .129714	 .001168	 .034048	 .000000	 66.6585	 .008289	 .000000	 .000000	 .031928	 99.4650	 .000000	 .000000	 .389171	 .003504	 .102151	 .000000	 .000000	 100.000	 2.00000	O	 .000083	 .000000	 .000000	 .000639	 .994699	 .000000	 .000000	 .003892	 .000035	 .001022	 .000000	 2.00000	 .008582	 .014083	 .004135	 .009476	 .011582	 .027024	 .022696	 .005847	 .009531	 .008924	 .008568	 .018359	 .018983	 .007812	 .013556	 .014705	 .034080	 .027713	 .009753	 .012307	 .011481	 .011573	 390.283	 -14.988	 -11.836	 17.6436	 .083517	 -26.143	 -102.86	 3.57773	 532.073	 17.3597	 -1781.8	 26.3844	 13.3098	 13.0725	 4109.97	 80.5700	214	334	319	303	301	332	333	140	335	126	503	"Wollastonite"	"Jadeite"	"Corundum"	"CaNb2O6"	"Cassiterite"	"Scheelite"	"Manganotantalite"	"Rutile"	"Mn"	"Magnetite"	"Zr"
"BT-twinsector"	2	 40.0000	 20.0000	 80.0000	 .000000	470	 .000000	 .000000	 .000000	 .036528	 77.4365	 .000000	 .027007	 .137993	 .000000	 .056806	 .018983	 21.0145	 98.7282	 .000000	 .000000	 .000000	 .052255	 98.3141	 .000000	 .032977	 .230181	 .000000	 .073081	 .025643	 .000002	 98.7282	 .000000	 .000000	 .000000	 .019953	 33.1101	 .000000	 .007574	 .146201	 .000000	 .051620	 .010561	 66.6541	 .000000	 .000000	 .000000	 .029931	 99.3336	 .000000	 .011362	 .438618	 .000000	 .154867	 .031684	 .000000	 100.000	 2.00000	O	 .000000	 .000000	 .000000	 .000599	 .993489	 .000000	 .000227	 .004387	 .000000	 .001549	 .000317	 2.00000	 .008580	 .014077	 .004134	 .009476	 .011582	 .027022	 .022694	 .005846	 .009530	 .008923	 .008568	 .018355	 .018975	 .007810	 .013556	 .014704	 .034077	 .027711	 .009751	 .012305	 .011479	 .011573	 -130.60	 -25.415	 -9.5623	 18.8329	 .083681	 -33.297	 59.4602	 3.20624	 -65.913	 11.6691	 32.3470	 26.3746	 13.3081	 13.0725	 4119.91	 80.5800	214	334	319	303	301	332	333	140	335	126	503	"Wollastonite"	"Jadeite"	"Corundum"	"CaNb2O6"	"Cassiterite"	"Scheelite"	"Manganotantalite"	"Rutile"	"Mn"	"Magnetite"	"Zr"
"BT-twinsector"	2	 40.0000	 20.0000	 80.0000	 .000000	471	 .006574	 .000000	 .000000	 .055015	 77.3739	 .000000	 .048486	 .117824	 .000000	 .078497	 .000000	 21.0039	 98.6842	 .014065	 .000000	 .000000	 .078701	 98.2347	 .000000	 .059205	 .196538	 .000000	 .100986	 .000000	 .000002	 98.6842	 .011885	 .000000	 .000000	 .030065	 33.0980	 .000000	 .013605	 .124888	 .000000	 .071363	 .000000	 66.6502	 .035659	 .000000	 .000000	 .045104	 99.3100	 .000000	 .020410	 .374724	 .000000	 .214125	 .000000	 .000000	 100.000	 2.00000	O	 .000357	 .000000	 .000000	 .000902	 .993187	 .000000	 .000408	 .003748	 .000000	 .002141	 .000000	 2.00000	 .008581	 .014074	 .004133	 .009477	 .011583	 .027021	 .022694	 .005846	 .009529	 .008922	 .008569	 .018358	 .018972	 .007810	 .013558	 .014706	 .034076	 .027710	 .009751	 .012304	 .011479	 .011575	 91.1498	 -20.147	 -11.899	 12.6726	 .083716	 -34.980	 33.2598	 3.71682	 -612.03	 8.59779	 -182.70	 26.3647	 13.3063	 13.0725	 4129.96	 80.5900	214	334	319	303	301	332	333	140	335	126	503	"Wollastonite"	"Jadeite"	"Corundum"	"CaNb2O6"	"Cassiterite"	"Scheelite"	"Manganotantalite"	"Rutile"	"Mn"	"Magnetite"	"Zr"
"BT-twinsector"	2	 40.0000	 20.0000	 80.0000	 .000000	472	 .000000	 .000000	 .000000	 .082592	 77.1679	 .000000	 .056448	 .151864	 .000000	 .099032	 .009539	 20.9864	 98.5538	 .000000	 .000000	 .000000	 .118152	 97.9732	 .000000	 .068927	 .253318	 .000000	 .127404	 .012886	 .000000	 98.5538	 .000000	 .000000	 .000000	 .045171	 33.0357	 .000000	 .015851	 .161094	 .000000	 .090102	 .005314	 66.6468	 .000000	 .000000	 .000000	 .067778	 99.1387	 .000000	 .023784	 .483436	 .000000	 .270393	 .015946	 .000000	 100.000	 2.00000	O	 .000000	 .000000	 .000000	 .001356	 .991365	 .000000	 .000476	 .004834	 .000000	 .002704	 .000159	 2.00000	 .008575	 .014067	 .004132	 .009475	 .011581	 .027018	 .022690	 .005844	 .009527	 .008921	 .008567	 .018345	 .018962	 .007807	 .013555	 .014703	 .034072	 .027706	 .009747	 .012301	 .011476	 .011573	 -127.37	 -26.109	 -9.9713	 8.60278	 .083837	 -25.312	 28.6099	 2.93258	 -69.086	 6.92720	 63.8907	 26.3549	 13.3046	 13.0725	 4139.91	 80.5900	214	334	319	303	301	332	333	140	335	126	503	"Wollastonite"	"Jadeite"	"Corundum"	"CaNb2O6"	"Cassiterite"	"Scheelite"	"Manganotantalite"	"Rutile"	"Mn"	"Magnetite"	"Zr"
"BT-twinsector"	2	 40.0000	 20.0000	 80.0000	 .000000	473	 .007554	 .000000	 .000000	 .048607	 77.2855	 .000000	 .000000	 .177679	 .000000	 .088183	 .020303	 21.0176	 98.6454	 .016160	 .000000	 .000000	 .069534	 98.1225	 .000000	 .000000	 .296378	 .000000	 .113447	 .027425	 -.00001	 98.6454	 .013645	 .000000	 .000000	 .026543	 33.0358	 .000000	 .000000	 .188192	 .000000	 .080109	 .011292	 66.6444	 .040924	 .000000	 .000000	 .039804	 99.0807	 .000000	 .000000	 .564423	 .000000	 .240264	 .033867	 .000000	 100.000	 2.00000	O	 .000409	 .000000	 .000000	 .000797	 .991406	 .000000	 .000000	 .005648	 .000000	 .002404	 .000339	 2.00000	 .008567	 .014064	 .004132	 .009472	 .011575	 .027015	 .022687	 .005842	 .009525	 .008920	 .008564	 .018328	 .018958	 .007807	 .013550	 .014696	 .034068	 .027703	 .009745	 .012299	 .011475	 .011568	 79.2277	 -70.897	 -11.958	 14.2707	 .083764	 -25.566	 -303.89	 2.53792	 -33.118	 7.71187	 30.2635	 26.3450	 13.3029	 13.0725	 4149.97	 80.5800	214	334	319	303	301	332	333	140	335	126	503	"Wollastonite"	"Jadeite"	"Corundum"	"CaNb2O6"	"Cassiterite"	"Scheelite"	"Manganotantalite"	"Rutile"	"Mn"	"Magnetite"	"Zr"
"BT-twinsector"	2	 40.0000	 20.0000	 80.0000	 .000000	474	 .007070	 .000000	 .000000	 .051456	 77.6916	 .000000	 .000000	 .196465	 .000000	 .091519	 .013284	 21.1388	 99.1901	 .015126	 .000000	 .000000	 .073610	 98.6380	 .000000	 .000000	 .327715	 .000000	 .117739	 .017944	  .00000	 99.1901	 .012698	 .000000	 .000000	 .027938	 33.0187	 .000000	 .000000	 .206895	 .000000	 .082663	 .007346	 66.6438	 .038085	 .000000	 .000000	 .041895	 99.0295	 .000000	 .000000	 .620518	 .000000	 .247923	 .022031	 .000000	 100.000	 2.00000	O	 .000381	 .000000	 .000000	 .000838	 .990901	 .000000	 .000000	 .006209	 .000000	 .002481	 .000220	 2.00000	 .008565	 .014060	 .004131	 .009471	 .011574	 .027012	 .022685	 .005842	 .009524	 .008918	 .008563	 .018323	 .018952	 .007806	 .013549	 .014694	 .034065	 .027700	 .009744	 .012297	 .011474	 .011567	 84.6039	 -21.771	 -11.519	 13.5063	 .083535	 -43.957	 -189.33	 2.31557	 -28.780	 7.44971	 45.9946	 26.3352	 13.3012	 13.0725	 4159.92	 80.5900	214	334	319	303	301	332	333	140	335	126	503	"Wollastonite"	"Jadeite"	"Corundum"	"CaNb2O6"	"Cassiterite"	"Scheelite"	"Manganotantalite"	"Rutile"	"Mn"	"Magnetite"	"Zr"
"BT-twinsector"	2	 40.0000	 20.0000	 80.0000	 .000000	475	 .010927	 .000000	 .000000	 .067744	 77.3016	 .000000	 .024976	 .190843	 .000000	 .093818	 .001474	 21.0433	 98.7347	 .023376	 .000000	 .000000	 .096910	 98.1429	 .000000	 .030497	 .318338	 .000000	 .120696	 .001991	  .00000	 98.7347	 .019714	 .000000	 .000000	 .036949	 33.0029	 .000000	 .006994	 .201892	 .000000	 .085126	 .000819	 66.6456	 .059143	 .000000	 .000000	 .055425	 99.0114	 .000000	 .010492	 .605693	 .000000	 .255386	 .002457	 .000000	 100.000	 2.00000	O	 .000592	 .000000	 .000000	 .001109	 .990400	 .000000	 .000210	 .006059	 .000000	 .002555	 .000025	 2.00000	 .008565	 .014055	 .004130	 .009471	 .011574	 .027010	 .022683	 .005841	 .009522	 .008917	 .008564	 .018324	 .018946	 .007804	 .013549	 .014694	 .034062	 .027697	 .009743	 .012296	 .011472	 .011568	 54.8210	 -31.419	 -11.939	 10.3775	 .083745	 -24.134	 64.2391	 2.37720	 -663.12	 7.27971	 410.647	 26.3253	 13.2995	 13.0725	 4169.95	 80.6100	214	334	319	303	301	332	333	140	335	126	503	"Wollastonite"	"Jadeite"	"Corundum"	"CaNb2O6"	"Cassiterite"	"Scheelite"	"Manganotantalite"	"Rutile"	"Mn"	"Magnetite"	"Zr"
"BT-twinsector"	2	 40.0000	 20.0000	 80.0000	 .000000	476	 .000000	 .000000	 .000000	 .046298	 76.9977	 .000000	 .002787	 .106817	 .000067	 .062771	 .000472	 20.8694	 98.0863	 .000000	 .000000	 .000000	 .066231	 97.7570	 .000000	 .003403	 .178178	 .000087	 .080755	 .000637	 .000006	 98.0863	 .000000	 .000000	 .000000	 .025465	 33.1502	 .000000	 .000787	 .113954	 .000063	 .057436	 .000264	 66.6519	 .000000	 .000000	 .000000	 .038195	 99.4455	 .000000	 .001181	 .341844	 .000188	 .172299	 .000792	 .000000	 100.000	 2.00000	O	 .000000	 .000000	 .000000	 .000764	 .994725	 .000000	 .000024	 .003419	 .000002	 .001723	 .000008	 2.00000	 .008580	 .014066	 .004133	 .009475	 .011581	 .027017	 .022689	 .005846	 .009527	 .008921	 .008567	 .018355	 .018961	 .007810	 .013554	 .014703	 .034070	 .027705	 .009751	 .012302	 .011477	 .011573	 -105.05	 -19.417	 -8.0377	 14.9616	 .083903	 -80.987	 573.264	 4.07677	 10004.9	 10.6114	 1283.23	 26.3155	 13.2978	 13.0730	 4179.89	 80.6100	214	334	319	303	301	332	333	140	335	126	503	"Wollastonite"	"Jadeite"	"Corundum"	"CaNb2O6"	"Cassiterite"	"Scheelite"	"Manganotantalite"	"Rutile"	"Mn"	"Magnetite"	"Zr"
"BT-twinsector"	2	 40.0000	 20.0000	 80.0000	 .000000	477	 4.88152	 .103436	 .000000	 .000000	 9.72054	 .000000	 .000000	 .000000	 .000000	 .400565	 .000000	 8.33331	 23.4394	 10.4433	 .139429	 .000000	 .000000	 12.3413	 .000000	 .000000	 .000000	 .000000	 .515326	 .000000	 .000001	 23.4394	 22.0508	 .570809	 .000000	 .000000	 10.3905	 .000000	 .000000	 .000000	 .000000	 .909981	 .000000	 66.0779	 65.5559	 .848492	 .000000	 .000000	 30.8903	 .000000	 .000000	 .000000	 .000000	 2.70533	 .000000	 .000000	 100.000	 2.00000	O	 .667418	 .017277	 .000000	 .000000	 .314491	 .000000	 .000000	 .000000	 .000000	 .027543	 .000000	 2.00000	 .004210	 .010147	 .003231	 .008660	 .009682	 .024171	 .020130	 .004685	 .008086	 .007717	 .007789	 .009006	 .013678	 .006104	 .012389	 .012293	 .030481	 .024580	 .007814	 .010441	 .009928	 .010521	 .216072	 7.67550	 -2.2620	 -17.831	 .254694	 -3.3376	 -3.1278	 -1.1352	 -8.6196	 1.95131	 -14.303	 26.3056	 13.2960	 13.0730	 4189.97	 80.6200	214	334	319	303	301	332	333	140	335	126	503	"Wollastonite"	"Jadeite"	"Corundum"	"CaNb2O6"	"Cassiterite"	"Scheelite"	"Manganotantalite"	"Rutile"	"Mn"	"Magnetite"	"Zr"
"BT-twinsector"	2	 40.0000	 20.0000	 80.0000	 .000000	478	 4.54797	 .089205	 1.71267	 .387260	 32.5904	 .000000	 .000000	 .000000	 .000000	 1.65000	 .000000	 16.1623	 57.1398	 9.72974	 .120247	 3.23605	 .553993	 41.3771	 .000000	 .000000	 .000000	 .000000	 2.12272	 .000000	 .000000	 57.1398	 10.4625	 .250701	 4.10114	 .269318	 17.7411	 .000000	 .000000	 .000000	 .000000	 1.90893	 .000000	 65.2664	 32.2686	 .386610	 6.32441	 .415318	 54.7176	 .000000	 .000000	 .000000	 .000000	 5.88755	 .000000	 .000000	 100.000	 2.00000	O	 .320608	 .007682	 .125674	 .008253	 .543652	 .000000	 .000000	 .000000	 .000000	 .058496	 .000000	 2.00000	 .006168	 .011961	 .003643	 .009064	 .010557	 .025674	 .021463	 .005194	 .008758	 .008292	 .008169	 .013195	 .016123	 .006884	 .012966	 .013404	 .032377	 .026207	 .008664	 .011308	 .010668	 .011035	 .244690	 10.2044	 .347075	 2.14384	 .132912	 -3.0826	 -2.6946	 -15.360	 -8.3748	 .766644	 -10.684	 26.2958	 13.2943	 13.0730	 4199.91	 80.6300	214	334	319	303	301	332	333	140	335	126	503	"Wollastonite"	"Jadeite"	"Corundum"	"CaNb2O6"	"Cassiterite"	"Scheelite"	"Manganotantalite"	"Rutile"	"Mn"	"Magnetite"	"Zr"
"BT-twinsector"	2	 40.0000	 20.0000	 80.0000	 .000000	479	 .343283	 .172135	 .242758	 .317323	 63.1021	 .000000	 .000000	 .155170	 .000000	 .350262	 .000000	 18.0206	 82.7036	 .734406	 .232034	 .458687	 .453945	 80.1151	 .000000	 .000000	 .258832	 .000000	 .450611	 .000000	 .000000	 82.7036	 .719156	 .440544	 .529370	 .200964	 31.2817	 .000000	 .000000	 .190604	 .000000	 .369023	 .000000	 66.2687	 2.16967	 .664553	 .798545	 .303151	 94.3757	 .000000	 .000000	 .575044	 .000000	 1.11333	 .000000	 .000000	 100.000	 2.00000	O	 .021704	 .013296	 .015976	 .006065	 .944087	 .000000	 .000000	 .005752	 .000000	 .011137	 .000000	 2.00000	 .008346	 .013866	 .004090	 .009432	 .011490	 .026895	 .022576	 .005780	 .009456	 .008864	 .008526	 .017855	 .018691	 .007727	 .013494	 .014588	 .033917	 .027567	 .009641	 .012210	 .011403	 .011516	 1.89270	 6.37843	 1.47243	 2.56532	 .093038	 -7.4460	 -5.9498	 2.85001	 -24.162	 2.30714	 -27.781	 26.2859	 13.2926	 13.0730	 4209.95	 80.6200	214	334	319	303	301	332	333	140	335	126	503	"Wollastonite"	"Jadeite"	"Corundum"	"CaNb2O6"	"Cassiterite"	"Scheelite"	"Manganotantalite"	"Rutile"	"Mn"	"Magnetite"	"Zr"
"BT-twinsector"	2	 40.0000	 20.0000	 80.0000	 .000000	480	 .030129	 .000000	 .000000	 .069174	 77.8068	 .000000	 .000000	 .227835	 .007957	 .137835	 .000000	 21.2356	 99.5154	 .064457	 .000000	 .000000	 .098956	 98.7843	 .000000	 .000000	 .380042	 .010274	 .177324	 .000000	 .000000	 99.5154	 .053854	 .000000	 .000000	 .037378	 32.9096	 .000000	 .000000	 .238784	 .007271	 .123902	 .000000	 66.6292	 .161470	 .000000	 .000000	 .056035	 98.6733	 .000000	 .000000	 .715947	 .021800	 .371497	 .000000	 .000000	 100.000	 2.00000	O	 .001617	 .000000	 .000000	 .001122	 .987845	 .000000	 .000000	 .007168	 .000218	 .003719	 .000000	 2.00000	 .008550	 .014036	 .004128	 .009466	 .011565	 .026999	 .022673	 .005836	 .009516	 .008912	 .008560	 .018291	 .018920	 .007799	 .013542	 .014683	 .034048	 .027686	 .009735	 .012287	 .011466	 .011562	 19.9724	 -340.86	 -71.664	 10.1680	 .083458	 -20.149	 -258.84	 2.02463	 85.2305	 5.12351	 -77.044	 26.2761	 13.2909	 13.0730	 4219.89	 80.6300	214	334	319	303	301	332	333	140	335	126	503	"Wollastonite"	"Jadeite"	"Corundum"	"CaNb2O6"	"Cassiterite"	"Scheelite"	"Manganotantalite"	"Rutile"	"Mn"	"Magnetite"	"Zr"
"BT-twinsector"	2	 40.0000	 20.0000	 80.0000	 .000000	481	 .003899	 .000000	 .000000	 .060645	 77.7989	 .000000	 .050739	 .202321	 .000000	 .099695	 .000491	 21.1810	 99.3977	 .008341	 .000000	 .000000	 .086755	 98.7742	 .000000	 .061955	 .337483	 .000000	 .128258	 .000663	 .000000	 99.3977	 .006989	 .000000	 .000000	 .032862	 32.9987	 .000000	 .014116	 .212639	 .000000	 .089870	 .000271	 66.6445	 .020967	 .000000	 .000000	 .049294	 99.0002	 .000000	 .021176	 .637944	 .000000	 .269620	 .000813	 .000000	 100.000	 2.00000	O	 .000210	 .000000	 .000000	 .000986	 .990290	 .000000	 .000424	 .006381	 .000000	 .002697	 .000008	 2.00000	 .008568	 .014043	 .004130	 .009472	 .011574	 .027008	 .022682	 .005841	 .009520	 .008916	 .008566	 .018330	 .018930	 .007803	 .013550	 .014695	 .034060	 .027696	 .009743	 .012293	 .011471	 .011570	 153.305	 -23.779	 -14.119	 11.5357	 .083465	 -33.493	 31.7802	 2.25445	 -46.294	 6.88157	 1232.67	 26.2662	 13.2892	 13.0730	 4229.95	 80.6300	214	334	319	303	301	332	333	140	335	126	503	"Wollastonite"	"Jadeite"	"Corundum"	"CaNb2O6"	"Cassiterite"	"Scheelite"	"Manganotantalite"	"Rutile"	"Mn"	"Magnetite"	"Zr"
"BT-twinsector"	2	 40.0000	 20.0000	 80.0000	 .000000	482	 .001652	 .000000	 .000000	 .097594	 77.6166	 .000000	 .000000	 .243379	 .000000	 .127859	 .003641	 21.1706	 99.2613	 .003533	 .000000	 .000000	 .139612	 98.5428	 .000000	 .000000	 .405971	 .000000	 .164490	 .004918	 .000000	 99.2613	 .002962	 .000000	 .000000	 .052903	 32.9339	 .000000	 .000000	 .255888	 .000000	 .115301	 .002010	 66.6371	 .008884	 .000000	 .000000	 .079347	 98.7923	 .000000	 .000000	 .767592	 .000000	 .345871	 .006030	 .000000	 100.000	 2.00000	O	 .000089	 .000000	 .000000	 .001588	 .988456	 .000000	 .000000	 .007680	 .000000	 .003461	 .000060	 2.00000	 .008553	 .014033	 .004128	 .009466	 .011567	 .026998	 .022673	 .005837	 .009516	 .008912	 .008559	 .018297	 .018916	 .007799	 .013541	 .014685	 .034047	 .027685	 .009736	 .012287	 .011466	 .011562	 360.992	 -41.105	 -13.252	 7.34716	 .083559	 -48.110	 -32.780	 1.90897	 -107.75	 5.48195	 166.449	 26.2564	 13.2875	 13.0730	 4239.90	 80.6400	214	334	319	303	301	332	333	140	335	126	503	"Wollastonite"	"Jadeite"	"Corundum"	"CaNb2O6"	"Cassiterite"	"Scheelite"	"Manganotantalite"	"Rutile"	"Mn"	"Magnetite"	"Zr"
"BT-twinsector"	2	 40.0000	 20.0000	 80.0000	 .000000	483	 .004741	 .000000	 .000000	 .059910	 77.5363	 .000000	 .000000	 .195511	 .000000	 .085033	 .000000	 21.0907	 98.9722	 .010142	 .000000	 .000000	 .085704	 98.4409	 .000000	 .000000	 .326124	 .000000	 .109395	 .000000	 -.00001	 98.9722	 .008534	 .000000	 .000000	 .032603	 33.0291	 .000000	 .000000	 .206368	 .000000	 .076983	 .000000	 66.6464	 .025599	 .000000	 .000000	 .048899	 99.0756	 .000000	 .000000	 .619030	 .000000	 .230921	 .000000	 .000000	 100.000	 2.00000	O	 .000256	 .000000	 .000000	 .000978	 .991173	 .000000	 .000000	 .006193	 .000000	 .002310	 .000000	 2.00000	 .008563	 .014038	 .004130	 .009469	 .011571	 .027002	 .022676	 .005840	 .009518	 .008915	 .008562	 .018319	 .018923	 .007803	 .013545	 .014690	 .034052	 .027689	 .009742	 .012290	 .011469	 .011566	 126.062	 -20.712	 -12.804	 11.6669	 .083590	 -29.366	 -54.916	 2.32523	 -151.45	 7.97287	 -1061.0	 26.2465	 13.2857	 13.0730	 4249.95	 80.6500	214	334	319	303	301	332	333	140	335	126	503	"Wollastonite"	"Jadeite"	"Corundum"	"CaNb2O6"	"Cassiterite"	"Scheelite"	"Manganotantalite"	"Rutile"	"Mn"	"Magnetite"	"Zr"
"BT-twinsector"	2	 40.0000	 20.0000	 80.0000	 .000000	484	 .000000	 .000000	 .000000	 .522076	 76.6688	 .000000	 .433650	 .077203	 .011885	 .231908	 .002492	 21.1137	 99.0617	 .000000	 .000000	 .000000	 .746852	 97.3395	 .000000	 .529512	 .128780	 .015347	 .298349	 .003366	 .000002	 99.0617	 .000000	 .000000	 .000000	 .283867	 32.6310	 .000000	 .121063	 .081419	 .010928	 .209769	 .001380	 66.6606	 .000000	 .000000	 .000000	 .428325	 98.4731	 .000000	 .182671	 .245705	 .032980	 .633037	 .004164	 .000000	 100.000	 2.00000	O	 .000000	 .000000	 .000000	 .008517	 .979019	 .000000	 .003632	 .002443	 .000328	 .006294	 .000041	 2.00000	 .008585	 .014014	 .004125	 .009488	 .011605	 .027019	 .022691	 .005841	 .009519	 .008915	 .008581	 .018366	 .018891	 .007794	 .013573	 .014734	 .034074	 .027707	 .009742	 .012292	 .011470	 .011591	 -296.74	 -32.819	 -11.743	 1.72248	 .084237	 -55.726	 3.99019	 5.54809	 57.3196	 3.25189	 243.619	 26.2367	 13.2840	 13.0730	 4259.90	 80.6500	214	334	319	303	301	332	333	140	335	126	503	"Wollastonite"	"Jadeite"	"Corundum"	"CaNb2O6"	"Cassiterite"	"Scheelite"	"Manganotantalite"	"Rutile"	"Mn"	"Magnetite"	"Zr"
"BT-twinsector"	2	 40.0000	 20.0000	 80.0000	 .000000	485	 .000892	 .000000	 .000000	 .058481	 77.6542	 .000000	 .000000	 .155172	 .000000	 .146413	 .000000	 21.1081	 99.1233	 .001909	 .000000	 .000000	 .083659	 98.5905	 .000000	 .000000	 .258835	 .000000	 .188360	 .000000	 .000006	 99.1233	 .001605	 .000000	 .000000	 .031790	 33.0428	 .000000	 .000000	 .163607	 .000000	 .132405	 .000000	 66.6278	 .004811	 .000000	 .000000	 .047653	 99.0601	 .000000	 .000000	 .490484	 .000000	 .396943	 .000000	 .000000	 100.000	 2.00000	O	 .000048	 .000000	 .000000	 .000954	 .991861	 .000000	 .000000	 .004911	 .000000	 .003974	 .000000	 2.00000	 .008565	 .014037	 .004130	 .009470	 .011572	 .027003	 .022677	 .005840	 .009518	 .008914	 .008564	 .018324	 .018922	 .007804	 .013547	 .014692	 .034053	 .027690	 .009742	 .012290	 .011468	 .011568	 668.948	 -20.974	 -13.305	 11.9413	 .083526	 -42.387	 -35.352	 2.87322	 -62.466	 4.85481	 -183.58	 26.2268	 13.2823	 13.0730	 4269.94	 80.6500	214	334	319	303	301	332	333	140	335	126	503	"Wollastonite"	"Jadeite"	"Corundum"	"CaNb2O6"	"Cassiterite"	"Scheelite"	"Manganotantalite"	"Rutile"	"Mn"	"Magnetite"	"Zr"
"BT-twinsector"	2	 40.0000	 20.0000	 80.0000	 .000000	486	 .002585	 .000000	 .000000	 .060430	 77.5487	 .000000	 .021940	 .084895	 .000000	 .258458	 .011438	 21.0765	 99.0649	 .005530	 .000000	 .000000	 .086448	 98.4566	 .000000	 .026790	 .141610	 .000000	 .332506	 .015451	 -.00001	 99.0649	 .004653	 .000000	 .000000	 .032883	 33.0313	 .000000	 .006130	 .089601	 .000000	 .233967	 .006339	 66.5952	 .013938	 .000000	 .000000	 .049248	 98.9395	 .000000	 .009180	 .268384	 .000000	 .700809	 .018988	 .000000	 100.000	 2.00000	O	 .000140	 .000000	 .000000	 .000988	 .992001	 .000000	 .000184	 .002691	 .000000	 .007027	 .000190	 2.00000	 .008568	 .014037	 .004130	 .009471	 .011573	 .027003	 .022677	 .005840	 .009517	 .008914	 .008565	 .018329	 .018921	 .007804	 .013549	 .014694	 .034053	 .027690	 .009741	 .012288	 .011467	 .011570	 231.123	 -22.128	 -15.147	 11.5738	 .083588	 -36.746	 73.0640	 5.06595	 -100.50	 2.96791	 53.3521	 26.2170	 13.2806	 13.0730	 4279.90	 80.6600	214	334	319	303	301	332	333	140	335	126	503	"Wollastonite"	"Jadeite"	"Corundum"	"CaNb2O6"	"Cassiterite"	"Scheelite"	"Manganotantalite"	"Rutile"	"Mn"	"Magnetite"	"Zr"
"BT-twinsector"	2	 40.0000	 20.0000	 80.0000	 .000000	487	 .025575	 .000000	 .000000	 .162774	 76.5235	 .736880	 .000000	 .171986	 .018206	 .302310	 .022929	 21.1379	 99.1020	 .054715	 .000000	 .000000	 .232856	 97.1549	 .929266	 .000000	 .286883	 .023508	 .388921	 .030972	 .000004	 99.1020	 .045941	 .000000	 .000000	 .088392	 32.5276	 .202211	 .000000	 .181147	 .016719	 .273102	 .012681	 66.6522	 .137946	 .000000	 .000000	 .132707	 97.6699	 .607175	 .000000	 .543925	 .050201	 .820037	 .038077	 .000000	 100.000	 2.00000	O	 .001379	 .000000	 .000000	 .002652	 .976040	 .006068	 .000000	 .005436	 .000502	 .008195	 .000381	 2.00000	 .008583	 .014013	 .004126	 .009508	 .011612	 .027033	 .022703	 .005842	 .009522	 .008918	 .008601	 .018363	 .018889	 .007796	 .013602	 .014742	 .034091	 .027722	 .009745	 .012295	 .011473	 .011619	 23.5773	 -20.314	 -30.128	 4.61189	 .084302	 2.90488	 -21.563	 2.61361	 37.6798	 2.60691	 26.9666	 26.2071	 13.2789	 13.0730	 4289.94	 80.6700	214	334	319	303	301	332	333	140	335	126	503	"Wollastonite"	"Jadeite"	"Corundum"	"CaNb2O6"	"Cassiterite"	"Scheelite"	"Manganotantalite"	"Rutile"	"Mn"	"Magnetite"	"Zr"
"BT-twinsector"	2	 40.0000	 20.0000	 80.0000	 .000000	488	 .000000	 .000000	 .000000	 .993386	 75.5117	 .000266	 .454797	 .122599	 .000000	 .393989	 .009036	 21.0850	 98.5707	 .000000	 .000000	 .000000	 1.42108	 95.8704	 .000336	 .555333	 .204503	 .000000	 .506866	 .012206	 .000006	 98.5707	 .000000	 .000000	 .000000	 .540855	 32.1815	 .000073	 .127136	 .129467	 .000000	 .356854	 .005011	 66.6591	 .000000	 .000000	 .000000	 .819306	 97.4993	 .000222	 .192591	 .392242	 .000000	 1.08115	 .015181	 .000000	 100.000	 2.00000	O	 .000000	 .000000	 .000000	 .016228	 .965556	 .000002	 .003815	 .003884	 .000000	 .010707	 .000150	 2.00000	 .008540	 .013965	 .004115	 .009475	 .011598	 .026996	 .022669	 .005827	 .009503	 .008903	 .008568	 .018270	 .018825	 .007775	 .013554	 .014725	 .034044	 .027681	 .009720	 .012271	 .011454	 .011574	 -141.82	 -20.486	 -11.807	 1.07064	 .084984	 7128.57	 3.81548	 3.57001	 -355.56	 2.10518	 67.4249	 26.1973	 13.2772	 13.0730	 4299.89	 80.6700	214	334	319	303	301	332	333	140	335	126	503	"Wollastonite"	"Jadeite"	"Corundum"	"CaNb2O6"	"Cassiterite"	"Scheelite"	"Manganotantalite"	"Rutile"	"Mn"	"Magnetite"	"Zr"
"BT-twinsector"	2	 40.0000	 20.0000	 80.0000	 .000000	489	 .000000	 .000000	 .000000	 .916169	 75.9968	 .000000	 .608022	 .089018	 .001846	 .389715	 .001879	 21.1907	 99.1942	 .000000	 .000000	 .000000	 1.31062	 96.4863	 .000000	 .742430	 .148488	 .002384	 .501368	 .002538	 .000000	 99.1942	 .000000	 .000000	 .000000	 .496331	 32.2271	 .000000	 .169124	 .093537	 .001692	 .351227	 .001037	 66.6599	 .000000	 .000000	 .000000	 .751850	 97.6362	 .000000	 .256192	 .283383	 .005125	 1.06409	 .003141	 .000000	 100.000	 2.00000	O	 .000000	 .000000	 .000000	 .014891	 .966911	 .000000	 .005074	 .002806	 .000051	 .010538	 .000031	 2.00000	 .008566	 .013973	 .004117	 .009488	 .011611	 .027010	 .022682	 .005833	 .009509	 .008908	 .008581	 .018325	 .018835	 .007779	 .013572	 .014741	 .034062	 .027696	 .009729	 .012279	 .011460	 .011591	 -53.065	 -21.092	 -11.468	 1.13439	 .084715	 -72.791	 2.92852	 4.83550	 364.630	 2.12384	 322.863	 26.1874	 13.2754	 13.0730	 4309.94	 80.6700	214	334	319	303	301	332	333	140	335	126	503	"Wollastonite"	"Jadeite"	"Corundum"	"CaNb2O6"	"Cassiterite"	"Scheelite"	"Manganotantalite"	"Rutile"	"Mn"	"Magnetite"	"Zr"
"BT-twinsector"	2	 40.0000	 20.0000	 80.0000	 .000000	490	 .000000	 .000000	 .000000	 1.01583	 75.8107	 .000000	 .581376	 .086964	 .008413	 .413233	 .003596	 21.1854	 99.1054	 .000000	 .000000	 .000000	 1.45319	 96.2500	 .000000	 .709893	 .145060	 .010863	 .531623	 .004858	 .000006	 99.1054	 .000000	 .000000	 .000000	 .550451	 32.1556	 .000000	 .161750	 .091399	 .007709	 .372508	 .001985	 66.6586	 .000000	 .000000	 .000000	 .834389	 97.4846	 .000000	 .245185	 .277091	 .023372	 1.12932	 .006017	 .000000	 100.000	 2.00000	O	 .000000	 .000000	 .000000	 .016516	 .964783	 .000000	 .004853	 .002742	 .000231	 .011177	 .000060	 2.00000	 .008554	 .013962	 .004115	 .009482	 .011607	 .027001	 .022675	 .005829	 .009505	 .008904	 .008576	 .018300	 .018820	 .007775	 .013565	 .014736	 .034051	 .027687	 .009724	 .012273	 .011455	 .011584	 -48.034	 -39.313	 -10.614	 1.05467	 .084827	 -209.12	 3.04868	 4.94179	 80.5556	 2.02777	 168.843	 26.1776	 13.2737	 13.0730	 4319.89	 80.6900	214	334	319	303	301	332	333	140	335	126	503	"Wollastonite"	"Jadeite"	"Corundum"	"CaNb2O6"	"Cassiterite"	"Scheelite"	"Manganotantalite"	"Rutile"	"Mn"	"Magnetite"	"Zr"
"BT-twinsector"	2	 40.0000	 20.0000	 80.0000	 .000000	491	 .000000	 .000000	 .000000	 .399844	 76.7746	 .374534	 .000000	 .072908	 .000000	 .258078	 .000000	 21.0918	 98.9717	 .000000	 .000000	 .000000	 .571994	 97.4738	 .472318	 .000000	 .121615	 .000000	 .332016	 .000000	 .000000	 98.9717	 .000000	 .000000	 .000000	 .217628	 32.7093	 .103014	 .000000	 .076968	 .000000	 .233679	 .000000	 66.6594	 .000000	 .000000	 .000000	 .327440	 98.4278	 .309986	 .000000	 .231609	 .000000	 .703178	 .000000	 .000000	 100.000	 2.00000	O	 .000000	 .000000	 .000000	 .006530	 .981387	 .003091	 .000000	 .002309	 .000000	 .007011	 .000000	 2.00000	 .008570	 .014005	 .004125	 .009486	 .011598	 .027011	 .022684	 .005840	 .009516	 .008913	 .008580	 .018334	 .018879	 .007795	 .013570	 .014725	 .034063	 .027699	 .009742	 .012287	 .011466	 .011590	 -78.969	 -23.176	 -13.930	 2.12824	 .084123	 5.40951	 -123.74	 5.86073	 -40.242	 2.97085	 -40.889	 26.1677	 13.2720	 13.0730	 4329.94	 80.7000	214	334	319	303	301	332	333	140	335	126	503	"Wollastonite"	"Jadeite"	"Corundum"	"CaNb2O6"	"Cassiterite"	"Scheelite"	"Manganotantalite"	"Rutile"	"Mn"	"Magnetite"	"Zr"
"BT-twinsector"	2	 40.0000	 20.0000	 80.0000	 .000000	492	 .000000	 .000000	 .000000	 .075880	 77.5833	 .064188	 .000000	 .056938	 .007553	 .286222	 .003994	 21.0903	 99.1683	 .000000	 .000000	 .000000	 .108550	 98.5005	 .080946	 .000000	 .094976	 .009753	 .368223	 .005395	 .000000	 99.1683	 .000000	 .000000	 .000000	 .041261	 33.0222	 .017638	 .000000	 .060051	 .006946	 .258913	 .002212	 66.5908	 .000000	 .000000	 .000000	 .061789	 98.9026	 .052825	 .000000	 .179854	 .020803	 .775455	 .006625	 .000000	 100.000	 2.00000	O	 .000000	 .000000	 .000000	 .001239	 .991794	 .000530	 .000000	 .001804	 .000209	 .007776	 .000066	 2.00000	 .008569	 .014024	 .004130	 .009473	 .011575	 .026999	 .022674	 .005839	 .009514	 .008912	 .008568	 .018333	 .018904	 .007803	 .013551	 .014696	 .034049	 .027686	 .009741	 .012285	 .011465	 .011573	 -393.86	 -32.856	 -25.606	 9.31789	 .083560	 29.9610	 -33.090	 7.44008	 89.7231	 2.72592	 151.924	 26.1579	 13.2703	 13.0730	 4339.89	 80.7000	214	334	319	303	301	332	333	140	335	126	503	"Wollastonite"	"Jadeite"	"Corundum"	"CaNb2O6"	"Cassiterite"	"Scheelite"	"Manganotantalite"	"Rutile"	"Mn"	"Magnetite"	"Zr"
"BT-twinsector"	2	 40.0000	 20.0000	 80.0000	 .000000	493	 .000000	 .000000	 .000000	 .214996	 76.4505	 .855986	 .000000	 .037158	 .000000	 .241067	 .000000	 21.0217	 98.8214	 .000000	 .000000	 .000000	 .307561	 97.0623	 1.07947	 .000000	 .061982	 .000000	 .310132	 .000000	 .000002	 98.8214	 .000000	 .000000	 .000000	 .117466	 32.6957	 .236335	 .000000	 .039377	 .000000	 .219110	 .000000	 66.6920	 .000000	 .000000	 .000000	 .176644	 98.3351	 .710797	 .000000	 .118431	 .000000	 .658992	 .000000	 .000000	 100.000	 2.00000	O	 .000000	 .000000	 .000000	 .003523	 .980499	 .007087	 .000000	 .001181	 .000000	 .006571	 .000000	 2.00000	 .008617	 .014017	 .004130	 .009522	 .011634	 .027049	 .022718	 .005852	 .009530	 .008925	 .008616	 .018435	 .018895	 .007803	 .013621	 .014770	 .034111	 .027739	 .009761	 .012305	 .011482	 .011638	 -55.809	 -43.824	 -13.865	 3.60587	 .084353	 2.54339	 -25.367	 11.2979	 -50.449	 3.14850	 -62.802	 26.1480	 13.2686	 13.0730	 4349.92	 80.7000	214	334	319	303	301	332	333	140	335	126	503	"Wollastonite"	"Jadeite"	"Corundum"	"CaNb2O6"	"Cassiterite"	"Scheelite"	"Manganotantalite"	"Rutile"	"Mn"	"Magnetite"	"Zr"
"BT-twinsector"	2	 40.0000	 20.0000	 80.0000	 .000000	494	 .000000	 .000000	 .000000	 1.08830	 75.8089	 .000000	 .327684	 .108164	 .007189	 .403983	 .000000	 21.1699	 98.9142	 .000000	 .000000	 .000000	 1.55686	 96.2478	 .000000	 .400121	 .180424	 .009283	 .519722	 .000000	 .000004	 98.9142	 .000000	 .000000	 .000000	 .590132	 32.1773	 .000000	 .091232	 .113761	 .006592	 .364423	 .000000	 66.6566	 .000000	 .000000	 .000000	 .894065	 97.4988	 .000000	 .138218	 .344700	 .019975	 1.10422	 .000000	 .000000	 100.000	 2.00000	O	 .000000	 .000000	 .000000	 .017707	 .965466	 .000000	 .002737	 .003413	 .000198	 .010934	 .000000	 2.00000	 .008521	 .013946	 .004112	 .009464	 .011588	 .026979	 .022655	 .005823	 .009496	 .008897	 .008558	 .018230	 .018799	 .007770	 .013539	 .014712	 .034023	 .027663	 .009714	 .012261	 .011446	 .011561	 -83.209	 -15.390	 -10.650	 1.00414	 .084790	 -59.278	 5.17680	 4.01404	 94.0595	 2.06326	 -65.985	 26.1381	 13.2669	 13.0730	 4359.98	 80.7100	214	334	319	303	301	332	333	140	335	126	503	"Wollastonite"	"Jadeite"	"Corundum"	"CaNb2O6"	"Cassiterite"	"Scheelite"	"Manganotantalite"	"Rutile"	"Mn"	"Magnetite"	"Zr"
"BT-twinsector"	2	 40.0000	 20.0000	 80.0000	 .000000	495	 .001789	 .000000	 .000000	 .079618	 77.1696	 .000000	 .000000	 .362285	 .000000	 .211063	 .002259	 21.1453	 98.9719	 .003826	 .000000	 .000000	 .113897	 97.9753	 .000000	 .000000	 .604313	 .000000	 .271532	 .003051	 .000002	 98.9719	 .003210	 .000000	 .000000	 .043193	 32.7703	 .000000	 .000000	 .381209	 .000000	 .190485	 .001248	 66.6104	 .009619	 .000000	 .000000	 .064722	 98.2086	 .000000	 .000000	 1.14244	 .000000	 .570860	 .003740	 .000000	 100.000	 2.00000	O	 .000096	 .000000	 .000000	 .001297	 .983939	 .000000	 .000000	 .011446	 .000000	 .005719	 .000037	 2.00000	 .008534	 .013999	 .004125	 .009464	 .011559	 .026995	 .022668	 .005832	 .009508	 .008908	 .008559	 .018258	 .018871	 .007795	 .013538	 .014676	 .034042	 .027679	 .009729	 .012278	 .011460	 .011561	 332.651	 -28.410	 -17.054	 8.89590	 .083829	 -31.825	 -187.51	 1.34915	 -184.87	 3.52306	 268.011	 26.1283	 13.2652	 13.0730	 4369.93	 80.5900	214	334	319	303	301	332	333	140	335	126	503	"Wollastonite"	"Jadeite"	"Corundum"	"CaNb2O6"	"Cassiterite"	"Scheelite"	"Manganotantalite"	"Rutile"	"Mn"	"Magnetite"	"Zr"
"BT-twinsector"	2	 40.0000	 20.0000	 80.0000	 .000000	496	 .001726	 .000000	 .000000	 .003307	 77.7499	 .000000	 .000000	 .234987	 .000000	 .141625	 .001832	 21.1637	 99.2971	 .003693	 .000000	 .000000	 .004730	 98.7120	 .000000	 .000000	 .391972	 .000000	 .182200	 .002475	  .00000	 99.2971	 .003096	 .000000	 .000000	 .001793	 32.9949	 .000000	 .000000	 .247098	 .000000	 .127732	 .001012	 66.6244	 .009275	 .000000	 .000000	 .002686	 98.8619	 .000000	 .000000	 .740375	 .000000	 .382721	 .003031	 .000000	 100.000	 2.00000	O	 .000093	 .000000	 .000000	 .000054	 .990475	 .000000	 .000000	 .007418	 .000000	 .003834	 .000030	 2.00000	 .008581	 .014048	 .004139	 .009493	 .011597	 .027068	 .022731	 .005854	 .009537	 .008934	 .008586	 .018357	 .018936	 .007821	 .013579	 .014723	 .034134	 .027755	 .009764	 .012315	 .011494	 .011598	 346.544	 -29.038	 -15.802	 203.304	 .083678	 -55.527	 -150.87	 1.97506	 -119.83	 5.01280	 331.337	 26.1185	 13.2634	 13.0730	 4379.89	 80.2400	214	334	319	303	301	332	333	140	335	126	503	"Wollastonite"	"Jadeite"	"Corundum"	"CaNb2O6"	"Cassiterite"	"Scheelite"	"Manganotantalite"	"Rutile"	"Mn"	"Magnetite"	"Zr"
"BT-twinsector"	2	 40.0000	 20.0000	 80.0000	 .000000	497	 .000000	 .000000	 .000000	 .432697	 77.4640	 .028784	 .000000	 .090654	 .002585	 .132881	 .014796	 21.1834	 99.3498	 .000000	 .000000	 .000000	 .618992	 98.3490	 .036299	 .000000	 .151216	 .003338	 .170951	 .019987	 .000002	 99.3498	 .000000	 .000000	 .000000	 .234520	 32.8643	 .007884	 .000000	 .095299	 .002369	 .119813	 .008168	 66.6677	 .000000	 .000000	 .000000	 .353032	 98.9439	 .023735	 .000000	 .286915	 .007133	 .360717	 .024591	 .000000	 100.000	 2.00000	O	 .000000	 .000000	 .000000	 .007035	 .985914	 .000237	 .000000	 .002859	 .000071	 .003594	 .000245	 2.00000	 .008582	 .014041	 .004139	 .009498	 .011619	 .027086	 .022746	 .005858	 .009542	 .008940	 .008590	 .018360	 .018928	 .007820	 .013587	 .014752	 .034157	 .027774	 .009771	 .012322	 .011501	 .011604	 -82.681	 -35.419	 -11.493	 2.00027	 .083981	 66.6069	 -363.28	 4.77308	 261.552	 5.31081	 41.4729	 26.1086	 13.2617	 13.0730	 4389.92	 80.1400	214	334	319	303	301	332	333	140	335	126	503	"Wollastonite"	"Jadeite"	"Corundum"	"CaNb2O6"	"Cassiterite"	"Scheelite"	"Manganotantalite"	"Rutile"	"Mn"	"Magnetite"	"Zr"
"BT-twinsector"	2	 40.0000	 20.0000	 80.0000	 .000000	498	 .000000	 .000000	 .000000	 .870749	 76.3342	 .000000	 .130515	 .162427	 .017774	 .289643	 .010477	 21.1846	 99.0004	 .000000	 .000000	 .000000	 1.24564	 96.9147	 .000000	 .159366	 .270938	 .022950	 .372625	 .014152	 .000004	 99.0004	 .000000	 .000000	 .000000	 .471854	 32.3790	 .000000	 .036313	 .170719	 .016288	 .261109	 .005782	 66.6589	 .000000	 .000000	 .000000	 .713050	 97.8602	 .000000	 .054875	 .515969	 .049227	 .789160	 .017476	 .000000	 100.000	 2.00000	O	 .000000	 .000000	 .000000	 .014157	 .971484	 .000000	 .001090	 .005122	 .000489	 .007834	 .000173	 2.00000	 .008546	 .014001	 .004130	 .009491	 .011617	 .027072	 .022732	 .005846	 .009530	 .008930	 .008583	 .018282	 .018873	 .007803	 .013577	 .014749	 .034139	 .027757	 .009751	 .012306	 .011488	 .011594	 -152.48	 -25.810	 -11.938	 1.17739	 .084727	 -376.90	 12.5763	 2.75786	 38.6162	 2.70635	 58.3221	 26.0987	 13.2600	 13.0730	 4399.98	 80.1200	214	334	319	303	301	332	333	140	335	126	503	"Wollastonite"	"Jadeite"	"Corundum"	"CaNb2O6"	"Cassiterite"	"Scheelite"	"Manganotantalite"	"Rutile"	"Mn"	"Magnetite"	"Zr"
