Repository: orthospar/MinorElements-Cassiterite

# MinorElements-Cassiterite
EPMA data and R code for generation of figures in "Systematic trends in the substitution mechanisms of minor elements in cassiterite", submitted for publication in the Australian Journal of Earth Sciences.

# Data Availability
The final cleaned and organised dataset is available above (cassiterite_EPMA.csv) and as a supplementary file hosted by AJES.

File: Data/180209/180209recalc.dat (part 14 of 46)
URRENT"	"BEAMSIZE"	"    LINE"	"  Si WT%"	"  Na WT%"	"  Al WT%"	"  Nb WT%"	"  Sn WT%"	"   W WT%"	"  Ta WT%"	"  Ti WT%"	"  Mn WT%"	"  Fe WT%"	"  Zr WT%"	"   O WT%"	"   TOTAL"	"    SiO2"	"    Na2O"	"   Al2O3"	"   Nb2O5"	"    SnO2"	"     WO3"	"   Ta2O5"	"    TiO2"	"     MnO"	"     FeO"	"    ZrO2"	"       O"	"   TOTAL"	"  Si AT%"	"  Na AT%"	"  Al AT%"	"  Nb AT%"	"  Sn AT%"	"   W AT%"	"  Ta AT%"	"  Ti AT%"	"  Mn AT%"	"  Fe AT%"	"  Zr AT%"	"   O AT%"	"Si OXMOL%"	"Na OXMOL%"	"Al OXMOL%"	"Nb OXMOL%"	"Sn OXMOL%"	"W OXMOL%"	"Ta OXMOL%"	"Ti OXMOL%"	"Mn OXMOL%"	"Fe OXMOL%"	"Zr OXMOL%"	"O OXMOL%"	"   TOTAL"	" FORMULA"	"   BASIS"	"Si FORMULA"	"Na FORMULA"	"Al FORMULA"	"Nb FORMULA"	"Sn FORMULA"	"W FORMULA"	"Ta FORMULA"	"Ti FORMULA"	"Mn FORMULA"	"Fe FORMULA"	"Zr FORMULA"	"O FORMULA"	"Si CDL99"	"Na CDL99"	"Al CDL99"	"Nb CDL99"	"Sn CDL99"	" W CDL99"	"Ta CDL99"	"Ti CDL99"	"Mn CDL99"	"Fe CDL99"	"Zr CDL99"	"SiO2 CDL99"	"Na2O CDL99"	"Al2O3 CDL99"	"Nb2O5 CDL99"	"SnO2 CDL99"	"WO3 CDL99"	"Ta2O5 CDL99"	"TiO2 CDL99"	"MnO CDL99"	"FeO CDL99"	"ZrO2 CDL99"	"Si %ERR "	"Na %ERR "	"Al %ERR "	"Nb %ERR "	"Sn %ERR "	" W %ERR "	"Ta %ERR "	"Ti %ERR "	"Mn %ERR "	"Fe %ERR "	"Zr %ERR "	"   X-POS"	"   Y-POS"	"   Z-POS"	" RELDIST"	"BEAMCURR"	"Si STD_NUM"	"Na STD_NUM"	"Al STD_NUM"	"Nb STD_NUM"	"Sn STD_NUM"	"W STD_NUM"	"Ta STD_NUM"	"Ti STD_NUM"	"Mn STD_NUM"	"Fe STD_NUM"	"Zr STD_NUM"	"Si STD_NAM"	"Na STD_NAM"	"Al STD_NAM"	"Nb STD_NAM"	"Sn STD_NAM"	"W STD_NAM"	"Ta STD_NAM"	"Ti STD_NAM"	"Mn STD_NAM"	"Fe STD_NAM"	"Zr STD_NAM"
"BT-twinsector"	2	 40.0000	 20.0000	 80.0000	 .000000	499	 .000000	 .000000	 .000000	 .367868	 76.3660	 .000000	 .167151	 .584209	 .000000	 .320399	 .001453	 21.2670	 99.0740	 .000000	 .000000	 .000000	 .526250	 96.9550	 .000000	 .204101	 .974495	 .000000	 .412193	 .001962	 .000008	 99.0740	 .000000	 .000000	 .000000	 .198432	 32.2441	 .000000	 .046293	 .611220	 .000000	 .287512	 .000798	 66.6116	 .000000	 .000000	 .000000	 .298251	 96.9281	 .000000	 .069581	 1.83737	 .000000	 .864283	 .002399	 .000000	 100.000	 2.00000	O	 .000000	 .000000	 .000000	 .005958	 .968123	 .000000	 .001390	 .018352	 .000000	 .008632	 .000024	 2.00000	 .008523	 .013992	 .004128	 .009487	 .011588	 .027062	 .022723	 .005837	 .009524	 .008925	 .008580	 .018234	 .018861	 .007799	 .013571	 .014712	 .034127	 .027746	 .009737	 .012297	 .011482	 .011589	 -292.18	 -23.059	 -16.114	 2.28007	 .084624	 -35.237	 9.88507	 .910887	 -124.48	 2.49151	 417.451	 26.0889	 13.2583	 13.0730	 4409.93	 80.0900	214	334	319	303	301	332	333	140	335	126	503	"Wollastonite"	"Jadeite"	"Corundum"	"CaNb2O6"	"Cassiterite"	"Scheelite"	"Manganotantalite"	"Rutile"	"Mn"	"Magnetite"	"Zr"
"BT-twinsector"	2	 40.0000	 20.0000	 80.0000	 .000000	500	 .000000	 .000000	 .000000	 .104555	 76.8042	 .000000	 .000000	 .365025	 .009648	 .330981	 .005323	 21.0956	 98.7153	 .000000	 .000000	 .000000	 .149570	 97.5114	 .000000	 .000000	 .608882	 .012458	 .425807	 .007190	 .000000	 98.7153	 .000000	 .000000	 .000000	 .056824	 32.6739	 .000000	 .000000	 .384784	 .008867	 .299250	 .002946	 66.5734	 .000000	 .000000	 .000000	 .085070	 97.8314	 .000000	 .000000	 1.15211	 .026550	 .896006	 .008822	 .000000	 100.000	 2.00000	O	 .000000	 .000000	 .000000	 .001707	 .981590	 .000000	 .000000	 .011560	 .000266	 .008990	 .000089	 2.00000	 .008551	 .014030	 .004137	 .009492	 .011593	 .027077	 .022737	 .005848	 .009534	 .008934	 .008585	 .018294	 .018912	 .007817	 .013579	 .014718	 .034146	 .027763	 .009754	 .012311	 .011493	 .011597	 -3314.5	 -14.899	 -33.198	 6.91011	 .084318	 -30.742	 -34.441	 1.34424	 70.5571	 2.42847	 114.360	 26.0791	 13.2566	 13.0730	 4419.87	 80.0600	214	334	319	303	301	332	333	140	335	126	503	"Wollastonite"	"Jadeite"	"Corundum"	"CaNb2O6"	"Cassiterite"	"Scheelite"	"Manganotantalite"	"Rutile"	"Mn"	"Magnetite"	"Zr"
"BT-twinsector"	2	 40.0000	 20.0000	 80.0000	 .000000	501	 .006714	 .000000	 .000000	 .182767	 77.1158	 .000000	 .012105	 .356719	 .000385	 .185305	 .004833	 21.1734	 99.0380	 .014363	 .000000	 .000000	 .261456	 97.9070	 .000000	 .014781	 .595027	 .000497	 .238394	 .006528	 .000000	 99.0380	 .012035	 .000000	 .000000	 .099047	 32.7126	 .000000	 .003368	 .374952	 .000353	 .167060	 .002668	 66.6279	 .036119	 .000000	 .000000	 .148626	 98.1745	 .000000	 .005054	 1.12528	 .001059	 .501368	 .008006	 .000000	 100.000	 2.00000	O	 .000361	 .000000	 .000000	 .002973	 .981948	 .000000	 .000101	 .011255	 .000011	 .005015	 .000080	 2.00000	 .008559	 .014028	 .004137	 .009495	 .011601	 .027083	 .022742	 .005851	 .009538	 .008937	 .008588	 .018312	 .018909	 .007818	 .013583	 .014728	 .034153	 .027769	 .009760	 .012315	 .011497	 .011600	 89.0293	 -49.680	 -15.084	 4.15353	 .084160	 -34.583	 132.548	 1.37153	 1751.59	 3.95522	 125.934	 26.0692	 13.2549	 13.0730	 4429.91	 80.0600	214	334	319	303	301	332	333	140	335	126	503	"Wollastonite"	"Jadeite"	"Corundum"	"CaNb2O6"	"Cassiterite"	"Scheelite"	"Manganotantalite"	"Rutile"	"Mn"	"Magnetite"	"Zr"
"BT-twinsector"	2	 40.0000	 20.0000	 80.0000	 .000000	502	 .000000	 .000000	 .000000	 .000000	 77.7019	 .000000	 .000000	 .164890	 .000000	 .099107	 .007804	 21.0905	 99.0642	 .000000	 .000000	 .000000	 .000000	 98.6511	 .000000	 .000000	 .275045	 .000000	 .127501	 .010541	 .000000	 99.0642	 .000000	 .000000	 .000000	 .000000	 33.0952	 .000000	 .000000	 .174022	 .000000	 .089712	 .004325	 66.6368	 .000000	 .000000	 .000000	 .000000	 99.1966	 .000000	 .000000	 .521599	 .000000	 .268896	 .012962	 .000000	 100.000	 2.00000	O	 .000000	 .000000	 .000000	 .000000	 .993301	 .000000	 .000000	 .005223	 .000000	 .002693	 .000130	 2.00000	 .008602	 .014060	 .004146	 .009507	 .011617	 .027103	 .022761	 .005864	 .009551	 .008947	 .008600	 .018404	 .018953	 .007833	 .013601	 .014749	 .034180	 .027792	 .009782	 .012332	 .011511	 .011617	 -1057.0	 -43.437	 -14.734	 -64.108	 .083799	 -27.896	 -24.143	 2.72784	 -115.58	 6.94336	 78.2947	 26.0593	 13.2531	 13.0735	 4439.98	 80.0600	214	334	319	303	301	332	333	140	335	126	503	"Wollastonite"	"Jadeite"	"Corundum"	"CaNb2O6"	"Cassiterite"	"Scheelite"	"Manganotantalite"	"Rutile"	"Mn"	"Magnetite"	"Zr"
"BT-twinsector"	2	 40.0000	 20.0000	 80.0000	 .000000	503	 .000000	 .000000	 .000000	 .000000	 77.8295	 .000000	 .000000	 .148259	 .000000	 .120086	 .000000	 21.1171	 99.2149	 .000000	 .000000	 .000000	 .000000	 98.8131	 .000000	 .000000	 .247304	 .000000	 .154490	 .000000	  .00000	 99.2149	 .000000	 .000000	 .000000	 .000000	 33.1047	 .000000	 .000000	 .156259	 .000000	 .108555	 .000000	 66.6305	 .000000	 .000000	 .000000	 .000000	 99.2064	 .000000	 .000000	 .468267	 .000000	 .325313	 .000000	 .000000	 100.000	 2.00000	O	 .000000	 .000000	 .000000	 .000000	 .993681	 .000000	 .000000	 .004690	 .000000	 .003258	 .000000	 2.00000	 .008603	 .014059	 .004146	 .009507	 .011617	 .027102	 .022760	 .005864	 .009550	 .008947	 .008601	 .018406	 .018952	 .007833	 .013601	 .014749	 .034178	 .027791	 .009782	 .012331	 .011510	 .011618	 -2081.3	 -53.253	 -15.262	 -30.719	 .083724	 -31.263	 -16.213	 3.00904	 -47.672	 5.82432	 -93.996	 26.0495	 13.2514	 13.0735	 4449.93	 80.0700	214	334	319	303	301	332	333	140	335	126	503	"Wollastonite"	"Jadeite"	"Corundum"	"CaNb2O6"	"Cassiterite"	"Scheelite"	"Manganotantalite"	"Rutile"	"Mn"	"Magnetite"	"Zr"
"BT-twinsector"	2	 40.0000	 20.0000	 80.0000	 .000000	504	 .000000	 .000000	 .000000	 .000000	 77.7903	 .000000	 .000000	 .143162	 .000000	 .137175	 .000000	 21.1080	 99.1787	 .000000	 .000000	 .000000	 .000000	 98.7634	 .000000	 .000000	 .238802	 .000000	 .176475	 .000000	 .000004	 99.1787	 .000000	 .000000	 .000000	 .000000	 33.0997	 .000000	 .000000	 .150940	 .000000	 .124047	 .000000	 66.6253	 .000000	 .000000	 .000000	 .000000	 99.1761	 .000000	 .000000	 .452258	 .000000	 .371680	 .000000	 .000000	 100.000	 2.00000	O	 .000000	 .000000	 .000000	 .000000	 .993607	 .000000	 .000000	 .004531	 .000000	 .003724	 .000000	 2.00000	 .008603	 .014057	 .004146	 .009507	 .011617	 .027102	 .022760	 .005864	 .009550	 .008946	 .008601	 .018405	 .018949	 .007833	 .013601	 .014749	 .034178	 .027791	 .009781	 .012331	 .011510	 .011618	 -224.83	 -22.791	 -13.897	 -30.643	 .083746	 -44.163	 -24.318	 3.10817	 -82.552	 5.16484	 -111.13	 26.0396	 13.2497	 13.0735	 4459.96	 80.0700	214	334	319	303	301	332	333	140	335	126	503	"Wollastonite"	"Jadeite"	"Corundum"	"CaNb2O6"	"Cassiterite"	"Scheelite"	"Manganotantalite"	"Rutile"	"Mn"	"Magnetite"	"Zr"
"BT-twinsector"	2	 40.0000	 20.0000	 80.0000	 .000000	505	 .000018	 .000000	 .000000	 .000000	 77.7772	 .000000	 .000000	 .178741	 .000000	 .095580	 .000453	 21.1165	 99.1685	 .000039	 .000000	 .000000	 .000000	 98.7467	 .000000	 .000000	 .298150	 .000000	 .122963	 .000611	  .00000	 99.1685	 .000033	 .000000	 .000000	 .000000	 33.0870	 .000000	 .000000	 .188412	 .000000	 .086415	 .000251	 66.6379	 .000098	 .000000	 .000000	 .000000	 99.1754	 .000000	 .000000	 .564747	 .000000	 .259020	 .000751	 .000000	 100.000	 2.00000	O	 .000001	 .000000	 .000000	 .000000	 .993040	 .000000	 .000000	 .005655	 .000000	 .002594	 .000008	 2.00000	 .008601	 .014053	 .004145	 .009507	 .011616	 .027101	 .022758	 .005864	 .009549	 .008946	 .008600	 .018400	 .018943	 .007832	 .013600	 .014748	 .034177	 .027789	 .009781	 .012330	 .011509	 .011617	 33032.9	 -18.755	 -14.231	 -44.947	 .083752	 -36.862	 -14.559	 2.53317	 -77.301	 7.17867	 1342.05	 26.0298	 13.2480	 13.0735	 4469.91	 80.0700	214	334	319	303	301	332	333	140	335	126	503	"Wollastonite"	"Jadeite"	"Corundum"	"CaNb2O6"	"Cassiterite"	"Scheelite"	"Manganotantalite"	"Rutile"	"Mn"	"Magnetite"	"Zr"
"BT-twinsector"	2	 40.0000	 20.0000	 80.0000	 .000000	506	 .000000	 .000000	 .000000	 .000000	 77.5367	 .000000	 .000000	 .173610	 .002665	 .129872	 .000000	 21.0586	 98.9015	 .000000	 .000000	 .000000	 .000000	 98.4413	 .000000	 .000000	 .289592	 .003441	 .167080	 .000000	 .000000	 98.9015	 .000000	 .000000	 .000000	 .000000	 33.0697	 .000000	 .000000	 .183475	 .002456	 .117721	 .000000	 66.6266	 .000000	 .000000	 .000000	 .000000	 99.0901	 .000000	 .000000	 .549765	 .007359	 .352739	 .000000	 .000000	 100.000	 2.00000	O	 .000000	 .000000	 .000000	 .000000	 .992689	 .000000	 .000000	 .005508	 .000074	 .003534	 .000000	 2.00000	 .008598	 .014050	 .004145	 .009506	 .011614	 .027098	 .022756	 .005862	 .009547	 .008945	 .008599	 .018395	 .018939	 .007831	 .013598	 .014745	 .034173	 .027786	 .009779	 .012328	 .011507	 .011616	 -192.66	 -22.935	 -12.809	 -37.176	 .083879	 -39.465	 -26.443	 2.60110	 253.835	 5.42460	 -151.61	 26.0199	 13.2463	 13.0735	 4479.96	 80.0800	214	334	319	303	301	332	333	140	335	126	503	"Wollastonite"	"Jadeite"	"Corundum"	"CaNb2O6"	"Cassiterite"	"Scheelite"	"Manganotantalite"	"Rutile"	"Mn"	"Magnetite"	"Zr"
"BT-twinsector"	2	 40.0000	 20.0000	 80.0000	 .000000	507	 .004310	 .000000	 .000000	 .702583	 76.3630	 .000000	 .033823	 .268202	 .014328	 .350577	 .006239	 21.1891	 98.9321	 .009220	 .000000	 .000000	 1.00508	 96.9512	 .000000	 .041300	 .447376	 .018501	 .451016	 .008428	 .000000	 98.9321	 .007719	 .000000	 .000000	 .380434	 32.3664	 .000000	 .009403	 .281677	 .013120	 .315798	 .003441	 66.6220	 .023263	 .000000	 .000000	 .573235	 97.5389	 .000000	 .014169	 .848858	 .039539	 .951683	 .010370	 .000000	 100.000	 2.00000	O	 .000232	 .000000	 .000000	 .011421	 .971643	 .000000	 .000282	 .008456	 .000394	 .009480	 .000103	 2.00000	 .008530	 .013986	 .004130	 .009486	 .011604	 .027068	 .022728	 .005843	 .009526	 .008927	 .008580	 .018248	 .018853	 .007803	 .013571	 .014732	 .034135	 .027752	 .009746	 .012300	 .011485	 .011590	 138.096	 -25.649	 -13.720	 1.37598	 .084689	 -43.465	 47.6157	 1.75423	 47.7067	 2.31750	 97.5682	 26.0101	 13.2446	 13.0735	 4489.91	 80.0700	214	334	319	303	301	332	333	140	335	126	503	"Wollastonite"	"Jadeite"	"Corundum"	"CaNb2O6"	"Cassiterite"	"Scheelite"	"Manganotantalite"	"Rutile"	"Mn"	"Magnetite"	"Zr"
"BT-twinsector"	2	 40.0000	 20.0000	 80.0000	 .000000	508	 .005270	 .000000	 .000000	 1.16202	 75.4482	 .000000	 .179339	 .333109	 .028523	 .548737	 .005351	 21.2775	 98.9880	 .011274	 .000000	 .000000	 1.66231	 95.7898	 .000000	 .218983	 .555646	 .036829	 .705948	 .007228	 .000000	 98.9880	 .009398	 .000000	 .000000	 .626449	 31.8385	 .000000	 .049641	 .348312	 .026004	 .492132	 .002938	 66.6066	 .028431	 .000000	 .000000	 .947576	 96.3188	 .000000	 .075087	 1.05373	 .078667	 1.48881	 .008889	 .000000	 100.000	 2.00000	O	 .000282	 .000000	 .000000	 .018810	 .956016	 .000000	 .001491	 .010459	 .000781	 .014777	 .000088	 2.00000	 .008492	 .013940	 .004119	 .009479	 .011601	 .027048	 .022710	 .005829	 .009511	 .008915	 .008572	 .018166	 .018791	 .007783	 .013560	 .014728	 .034110	 .027730	 .009723	 .012280	 .011469	 .011579	 112.459	 -47.628	 -12.836	 .962619	 .085319	 -45.778	 9.22984	 1.44978	 24.2875	 1.63731	 113.580	 26.0002	 13.2429	 13.0735	 4499.94	 80.0900	214	334	319	303	301	332	333	140	335	126	503	"Wollastonite"	"Jadeite"	"Corundum"	"CaNb2O6"	"Cassiterite"	"Scheelite"	"Manganotantalite"	"Rutile"	"Mn"	"Magnetite"	"Zr"
"BT-twinsector"	2	 40.0000	 20.0000	 80.0000	 .000000	509	 .000000	 .000000	 .000000	 .134837	 77.4495	 .000000	 .000000	 .172491	 .005201	 .090025	 .012317	 21.0861	 98.9504	 .000000	 .000000	 .000000	 .192890	 98.3306	 .000000	 .000000	 .287725	 .006715	 .115818	 .016638	 .000000	 98.9504	 .000000	 .000000	 .000000	 .073399	 33.0012	 .000000	 .000000	 .182120	 .004788	 .081525	 .006829	 66.6501	 .000000	 .000000	 .000000	 .110165	 99.0636	 .000000	 .000000	 .546689	 .014372	 .244723	 .020499	 .000000	 100.000	 2.00000	O	 .000000	 .000000	 .000000	 .002203	 .990282	 .000000	 .000000	 .005465	 .000144	 .002446	 .000205	 2.00000	 .008592	 .014035	 .004142	 .009503	 .011616	 .027094	 .022752	 .005861	 .009545	 .008943	 .008597	 .018381	 .018919	 .007827	 .013595	 .014748	 .034168	 .027782	 .009777	 .012325	 .011505	 .011613	 -113.11	 -12.904	 -11.451	 5.46973	 .083951	 -33.731	 -26.821	 2.61608	 130.404	 7.58535	 49.7621	 25.9904	 13.2411	 13.0735	 4509.91	 80.0900	214	334	319	303	301	332	333	140	335	126	503	"Wollastonite"	"Jadeite"	"Corundum"	"CaNb2O6"	"Cassiterite"	"Scheelite"	"Manganotantalite"	"Rutile"	"Mn"	"Magnetite"	"Zr"
"BT-twinsector"	2	 40.0000	 20.0000	 80.0000	 .000000	510	 .000000	 .000000	 .000000	 .083261	 77.9274	 .000000	 .000000	 .115723	 .003632	 .060055	 .008617	 21.1444	 99.3431	 .000000	 .000000	 .000000	 .119109	 98.9374	 .000000	 .000000	 .193033	 .004690	 .077260	 .011640	 .000002	 99.3431	 .000000	 .000000	 .000000	 .045202	 33.1156	 .000000	 .000000	 .121854	 .003334	 .054238	 .004764	 66.6550	 .000000	 .000000	 .000000	 .067825	 99.3794	 .000000	 .000000	 .365683	 .010006	 .162768	 .014298	 .000000	 100.000	 2.00000	O	 .000000	 .000000	 .000000	 .001356	 .993642	 .000000	 .000000	 .003656	 .000100	 .001627	 .000143	 2.00000	 .008605	 .014043	 .004145	 .009507	 .011621	 .027099	 .022757	 .005865	 .009548	 .008946	 .008601	 .018410	 .018929	 .007831	 .013600	 .014754	 .034174	 .027788	 .009783	 .012329	 .011509	 .011618	 -114.58	 -16.814	 -11.674	 8.56552	 .083673	 -34.514	 -34.239	 3.79275	 186.485	 11.0968	 70.9550	 25.9805	 13.2394	 13.0735	 4519.96	 80.1000	214	334	319	303	301	332	333	140	335	126	503	"Wollastonite"	"Jadeite"	"Corundum"	"CaNb2O6"	"Cassiterite"	"Scheelite"	"Manganotantalite"	"Rutile"	"Mn"	"Magnetite"	"Zr"
"BT-twinsector"	2	 40.0000	 20.0000	 80.0000	 .000000	511	 .000140	 .000000	 .000000	 .103789	 77.5610	 .000000	 .000000	 .164874	 .000000	 .108035	 .017642	 21.1033	 99.0588	 .000300	 .000000	 .000000	 .148475	 98.4722	 .000000	 .000000	 .275020	 .000000	 .138987	 .023830	 .000004	 99.0588	 .000252	 .000000	 .000000	 .056446	 33.0184	 .000000	 .000000	 .173918	 .000000	 .097745	 .009772	 66.6435	 .000756	 .000000	 .000000	 .084682	 99.0701	 .000000	 .000000	 .521832	 .000000	 .293278	 .029320	 .000000	 100.000	 2.00000	O	 .000008	 .000000	 .000000	 .001694	 .990896	 .000000	 .000000	 .005219	 .000000	 .002933	 .000293	 2.00000	 .008593	 .014032	 .004143	 .009503	 .011615	 .027093	 .022751	 .005861	 .009544	 .008942	 .008598	 .018385	 .018915	 .007828	 .013595	 .014747	 .034167	 .027781	 .009777	 .012324	 .011504	 .011614	 4275.42	 -27.684	 -11.982	 6.96444	 .083880	 -43.371	 -27.331	 2.72682	 -44.522	 6.41123	 34.8925	 25.9707	 13.2377	 13.0735	 4529.91	 80.1000	214	334	319	303	301	332	333	140	335	126	503	"Wollastonite"	"Jadeite"	"Corundum"	"CaNb2O6"	"Cassiterite"	"Scheelite"	"Manganotantalite"	"Rutile"	"Mn"	"Magnetite"	"Zr"
"BT-twinsector"	2	 40.0000	 20.0000	 80.0000	 .000000	512	 .000199	 .000000	 .000000	 .178699	 77.4781	 .000000	 .000000	 .214225	 .000000	 .139649	 .005504	 21.1511	 99.1674	 .000425	 .000000	 .000000	 .255637	 98.3669	 .000000	 .000000	 .357339	 .000000	 .179658	 .007435	 .000002	 99.1674	 .000356	 .000000	 .000000	 .096963	 32.9073	 .000000	 .000000	 .225456	 .000000	 .126056	 .003042	 66.6408	 .001070	 .000000	 .000000	 .145544	 98.7890	 .000000	 .000000	 .676827	 .000000	 .378426	 .009132	 .000000	 100.000	 2.00000	O	 .000011	 .000000	 .000000	 .002910	 .987603	 .000000	 .000000	 .006766	 .000000	 .003783	 .000091	 2.00000	 .008580	 .014020	 .004140	 .009499	 .011610	 .027085	 .022744	 .005857	 .009539	 .008939	 .008594	 .018356	 .018898	 .007822	 .013589	 .014740	 .034156	 .027772	 .009770	 .012317	 .011500	 .011608	 3011.17	 -23.446	 -15.153	 4.23908	 .083933	 -42.910	 -16.878	 2.14732	 -77.181	 5.07898	 110.710	 25.9608	 13.2360	 13.0735	 4539.94	 80.1100	214	334	319	303	301	332	333	140	335	126	503	"Wollastonite"	"Jadeite"	"Corundum"	"CaNb2O6"	"Cassiterite"	"Scheelite"	"Manganotantalite"	"Rutile"	"Mn"	"Magnetite"	"Zr"
"BT-twinsector"	2	 40.0000	 20.0000	 80.0000	 .000000	513	 .000000	 .000000	 .000000	 .150526	 77.3168	 .000000	 .000000	 .250923	 .000746	 .162554	 .008159	 21.1275	 99.0171	 .000000	 .000000	 .000000	 .215334	 98.1622	 .000000	 .000000	 .418554	 .000963	 .209126	 .011021	 -.00001	 99.0171	 .000000	 .000000	 .000000	 .081756	 32.8707	 .000000	 .000000	 .264335	 .000685	 .146875	 .004513	 66.6311	 .000000	 .000000	 .000000	 .122653	 98.6279	 .000000	 .000000	 .793130	 .002056	 .440696	 .013542	 .000000	 100.000	 2.00000	O	 .000000	 .000000	 .000000	 .002454	 .986648	 .000000	 .000000	 .007934	 .000021	 .004409	 .000135	 2.00000	 .008574	 .014014	 .004139	 .009497	 .011606	 .027080	 .022740	 .005855	 .009537	 .008937	 .008592	 .018344	 .018891	 .007821	 .013586	 .014735	 .034150	 .027767	 .009767	 .012314	 .011497	 .011606	 -113.05	 -67.144	 -13.481	 4.94546	 .084012	 -30.742	 -27.344	 1.86378	 904.026	 4.43619	 74.8318	 25.9510	 13.2343	 13.0735	 4549.89	 80.1200	214	334	319	303	301	332	333	140	335	126	503	"Wollastonite"	"Jadeite"	"Corundum"	"CaNb2O6"	"Cassiterite"	"Scheelite"	"Manganotantalite"	"Rutile"	"Mn"	"Magnetite"	"Zr"
"BT-twinsector"	2	 40.0000	 20.0000	 80.0000	 .000000	514	 .002301	 .000000	 .000000	 .158261	 77.3584	 .000000	 .000000	 .281724	 .000000	 .142175	 .009499	 21.1596	 99.1120	 .004922	 .000000	 .000000	 .226400	 98.2150	 .000000	 .000000	 .469933	 .000000	 .182907	 .012832	  .00000	 99.1120	 .004128	 .000000	 .000000	 .085835	 32.8419	 .000000	 .000000	 .296363	 .000000	 .128280	 .005247	 66.6382	 .012389	 .000000	 .000000	 .128809	 98.5686	 .000000	 .000000	 .889475	 .000000	 .385006	 .015749	 .000000	 100.000	 2.00000	O	 .000124	 .000000	 .000000	 .002576	 .985679	 .000000	 .000000	 .008895	 .000000	 .003850	 .000157	 2.00000	 .008570	 .014008	 .004138	 .009495	 .011604	 .027077	 .022737	 .005854	 .009535	 .008935	 .008591	 .018335	 .018883	 .007818	 .013584	 .014732	 .034146	 .027763	 .009765	 .012312	 .011495	 .011604	 259.746	 -72.881	 -14.298	 4.72563	 .083985	 -45.799	 -23.102	 1.68261	 -66.053	 4.99652	 64.3303	 25.9411	 13.2326	 13.0735	 4559.94	 80.1300	214	334	319	303	301	332	333	140	335	126	503	"Wollastonite"	"Jadeite"	"Corundum"	"CaNb2O6"	"Cassiterite"	"Scheelite"	"Manganotantalite"	"Rutile"	"Mn"	"Magnetite"	"Zr"
"BT-twinsector"	2	 40.0000	 20.0000	 80.0000	 .000000	515	 .000000	 .000000	 .000000	 .140202	 77.4005	 .010373	 .000000	 .286083	 .000000	 .157129	 .000000	 21.1671	 99.1614	 .000000	 .000000	 .000000	 .200565	 98.2684	 .013081	 .000000	 .477203	 .000000	 .202147	 .000000	  .00000	 99.1614	 .000000	 .000000	 .000000	 .076008	 32.8456	 .002842	 .000000	 .300818	 .000000	 .141711	 .000000	 66.6330	 .000000	 .000000	 .000000	 .114027	 98.5497	 .008527	 .000000	 .902573	 .000000	 .425190	 .000000	 .000000	 100.000	 2.00000	O	 .000000	 .000000	 .000000	 .002281	 .985865	 .000085	 .000000	 .009029	 .000000	 .004253	 .000000	 2.00000	 .008572	 .014008	 .004138	 .009496	 .011604	 .027078	 .022738	 .005854	 .009535	 .008935	 .008592	 .018339	 .018882	 .007819	 .013585	 .014732	 .034147	 .027764	 .009765	 .012312	 .011495	 .011606	 -81.113	 -20.842	 -15.453	 5.27497	 .083959	 184.168	 -27.609	 1.66016	 -102.30	 4.57084	 -166.95	 25.9313	 13.2308	 13.0735	 4569.91	 80.1300	214	334	319	303	301	332	333	140	335	126	503	"Wollastonite"	"Jadeite"	"Corundum"	"CaNb2O6"	"Cassiterite"	"Scheelite"	"Manganotantalite"	"Rutile"	"Mn"	"Magnetite"	"Zr"
"BT-twinsector"	2	 40.0000	 20.0000	 80.0000	 .000000	516	 .000000	 .000000	 .000000	 .411194	 77.2180	 .103751	 .000000	 .121775	 .000000	 .130519	 .000000	 21.1416	 99.1268	 .000000	 .000000	 .000000	 .588231	 98.0367	 .130839	 .000000	 .203128	 .000000	 .167913	 .000000	  .00000	 99.1268	 .000000	 .000000	 .000000	 .223328	 32.8279	 .028475	 .000000	 .128281	 .000000	 .117927	 .000000	 66.6741	 .000000	 .000000	 .000000	 .336192	 98.8368	 .085732	 .000000	 .386223	 .000000	 .355050	 .000000	 .000000	 100.000	 2.00000	O	 .000000	 .000000	 .000000	 .006699	 .984728	 .000854	 .000000	 .003848	 .000000	 .003537	 .000000	 2.00000	 .008585	 .014005	 .004138	 .009504	 .011624	 .027088	 .022746	 .005859	 .009539	 .008939	 .008599	 .018367	 .018878	 .007819	 .013596	 .014758	 .034160	 .027775	 .009773	 .012317	 .011500	 .011615	 -62.093	 -60.665	 -11.364	 2.08504	 .084126	 18.7256	 -20.979	 3.61172	 -70.801	 5.39678	 -85.348	 25.9214	 13.2291	 13.0735	 4579.94	 80.1400	214	334	319	303	301	332	333	140	335	126	503	"Wollastonite"	"Jadeite"	"Corundum"	"CaNb2O6"	"Cassiterite"	"Scheelite"	"Manganotantalite"	"Rutile"	"Mn"	"Magnetite"	"Zr"
"BT-twinsector"	2	 40.0000	 20.0000	 80.0000	 .000000	517	 .000000	 .000000	 .000000	 .340997	 77.3104	 .129152	 .000000	 .109540	 .005911	 .104831	 .000000	 21.1291	 99.1299	 .000000	 .000000	 .000000	 .487811	 98.1540	 .162871	 .000000	 .182720	 .007632	 .134865	 .000000	 .000002	 99.1299	 .000000	 .000000	 .000000	 .185317	 32.8876	 .035469	 .000000	 .115464	 .005432	 .094776	 .000000	 66.6760	 .000000	 .000000	 .000000	 .278829	 98.9654	 .106732	 .000000	 .347455	 .016347	 .285201	 .000000	 .000000	 100.000	 2.00000	O	 .000000	 .000000	 .000000	 .005559	 .986489	 .001064	 .000000	 .003463	 .000163	 .002843	 .000000	 2.00000	 .008594	 .014009	 .004140	 .009508	 .011627	 .027093	 .022751	 .005861	 .009541	 .008941	 .008603	 .018386	 .018884	 .007822	 .013601	 .014762	 .034166	 .027780	 .009777	 .012320	 .011502	 .011621	 -155.89	 -38.143	 -10.092	 2.43064	 .084065	 15.1114	 -26.476	 3.99150	 114.790	 6.58908	 -304.29	 25.9116	 13.2274	 13.0735	 4589.89	 80.1400	214	334	319	303	301	332	333	140	335	126	503	"Wollastonite"	"Jadeite"	"Corundum"	"CaNb2O6"	"Cassiterite"	"Scheelite"	"Manganotantalite"	"Rutile"	"Mn"	"Magnetite"	"Zr"
"BT-twinsector"	2	 40.0000	 20.0000	 80.0000	 .000000	518	 .000000	 .000000	 .000000	 .283171	 77.5224	 .211932	 .000000	 .065242	 .001899	 .106635	 .000000	 21.1527	 99.3440	 .000000	 .000000	 .000000	 .405088	 98.4231	 .267264	 .000000	 .108827	 .002452	 .137185	 .000000	  .00000	 99.3440	 .000000	 .000000	 .000000	 .153726	 32.9424	 .058140	 .000000	 .068696	 .001744	 .096303	 .000000	 66.6790	 .000000	 .000000	 .000000	 .231207	 99.0923	 .174888	 .000000	 .206641	 .005245	 .289685	 .000000	 .000000	 100.000	 2.00000	O	 .000000	 .000000	 .000000	 .004611	 .988090	 .001744	 .000000	 .002060	 .000052	 .002889	 .000000	 2.00000	 .008609	 .014015	 .004142	 .009516	 .011635	 .027101	 .022758	 .005865	 .009545	 .008944	 .008611	 .018418	 .018892	 .007826	 .013613	 .014772	 .034177	 .027789	 .009783	 .012325	 .011506	 .011631	 -99.344	 -24.677	 -10.690	 2.84247	 .083947	 9.34140	 -22.843	 6.55048	 355.833	 6.48840	 -62.426	 25.9017	 13.2257	 13.0735	 4599.94	 80.1500	214	334	319	303	301	332	333	140	335	126	503	"Wollastonite"	"Jadeite"	"Corundum"	"CaNb2O6"	"Cassiterite"	"Scheelite"	"Manganotantalite"	"Rutile"	"Mn"	"Magnetite"	"Zr"
"BT-twinsector"	2	 40.0000	 20.0000	 80.0000	 .000000	519	 .000000	 .000000	 .000000	 .302636	 77.6327	 .050269	 .000000	 .082392	 .017710	 .091233	 .000000	 21.1603	 99.3373	 .000000	 .000000	 .000000	 .432933	 98.5633	 .063394	 .000000	 .137435	 .022867	 .117370	 .000000	 .000000	 99.3373	 .000000	 .000000	 .000000	 .164202	 32.9710	 .013783	 .000000	 .086706	 .016249	 .082348	 .000000	 66.6658	 .000000	 .000000	 .000000	 .246904	 99.1544	 .041450	 .000000	 .260754	 .048867	 .247646	 .000000	 .000000	 100.000	 2.00000	O	 .000000	 .000000	 .000000	 .004926	 .989142	 .000413	 .000000	 .002601	 .000487	 .002470	 .000000	 2.00000	 .008595	 .014010	 .004141	 .009504	 .011623	 .027089	 .022748	 .005862	 .009541	 .008940	 .008600	 .018388	 .018885	 .007823	 .013596	 .014757	 .034161	 .027776	 .009778	 .012319	 .011501	 .011617	 -37.918	 -32.714	 -10.688	 2.68441	 .083862	 38.2891	 -27.040	 5.23216	 38.7925	 7.48962	 -87.074	 25.8919	 13.2240	 13.0735	 4609.89	 80.1500	214	334	319	303	301	332	333	140	335	126	503	"Wollastonite"	"Jadeite"	"Corundum"	"CaNb2O6"	"Cassiterite"	"Scheelite"	"Manganotantalite"	"Rutile"	"Mn"	"Magnetite"	"Zr"
"BT-twinsector"	2	 40.0000	 20.0000	 80.0000	 .000000	520	 .000000	 .000000	 .000000	 .302251	 77.7773	 .057571	 .000000	 .065761	 .000211	 .087955	 .000000	 21.1839	 99.4749	 .000000	 .000000	 .000000	 .432383	 98.7468	 .072601	 .000000	 .109692	 .000273	 .113154	 .000000	 .000000	 99.4749	 .000000	 .000000	 .000000	 .163827	 32.9990	 .015769	 .000000	 .069134	 .000193	 .079309	 .000000	 66.6727	 .000000	 .000000	 .000000	 .246391	 99.2591	 .047432	 .000000	 .207951	 .000582	 .238557	 .000000	 .000000	 100.000	 2.00000	O	 .000000	 .000000	 .000000	 .004914	 .989881	 .000473	 .000000	 .002074	 .000006	 .002379	 .000000	 2.00000	 .008604	 .014018	 .004144	 .009511	 .011632	 .027107	 .022763	 .005866	 .009547	 .008946	 .008606	 .018408	 .018896	 .007829	 .013607	 .014769	 .034184	 .027795	 .009786	 .012328	 .011509	 .011626	 -129.59	 -39.589	 -10.194	 2.68917	 .083831	 33.4979	 -18.866	 6.50252	 3196.95	 7.75348	 -33.161	 25.8820	 13.2223	 13.0735	 4619.94	 80.0600	214	334	319	303	301	332	333	140	335	126	503	"Wollastonite"	"Jadeite"	"Corundum"	"CaNb2O6"	"Cassiterite"	"Scheelite"	"Manganotantalite"	"Rutile"	"Mn"	"Magnetite"	"Zr"
"BT-twinsector"	2	 40.0000	 20.0000	 80.0000	 .000000	521	 .000000	 .000000	 .000000	 .299849	 77.4809	 .103935	 .000000	 .070447	 .000000	 .100045	 .000000	 21.1216	 99.1767	 .000000	 .000000	 .000000	 .428946	 98.3705	 .131071	 .000000	 .117510	 .000000	 .128708	 .000000	 -.00001	 99.1767	 .000000	 .000000	 .000000	 .163006	 32.9705	 .028553	 .000000	 .074280	 .000000	 .090478	 .000000	 66.6732	 .000000	 .000000	 .000000	 .245156	 99.1734	 .085884	 .000000	 .223431	 .000000	 .272152	 .000000	 .000000	 100.000	 2.00000	O	 .000000	 .000000	 .000000	 .004890	 .989018	 .000856	 .000000	 .002228	 .000000	 .002714	 .000000	 2.00000	 .008605	 .014015	 .004143	 .009513	 .011634	 .027107	 .022763	 .005866	 .009547	 .008946	 .008609	 .018410	 .018891	 .007828	 .013609	 .014771	 .034184	 .027795	 .009785	 .012327	 .011509	 .011629	 -387.26	 -67.914	 -11.098	 2.70781	 .083997	 18.7059	 -20.367	 6.08502	 -55.566	 6.88217	 -211.51	 25.8722	 13.2205	 13.0735	 4629.89	 80.0700	214	334	319	303	301	332	333	140	335	126	503	"Wollastonite"	"Jadeite"	"Corundum"	"CaNb2O6"	"Cassiterite"	"Scheelite"	"Manganotantalite"	"Rutile"	"Mn"	"Magnetite"	"Zr"
"BT-twinsector"	2	 40.0000	 20.0000	 80.0000	 .000000	522	 .000000	 .000000	 .000000	 .345841	 77.4797	 .096926	 .000000	 .057030	 .000000	 .113775	 .000562	 21.1344	 99.2282	 .000000	 .000000	 .000000	 .494740	 98.3690	 .122232	 .000000	 .095130	 .000000	 .146372	 .000760	 -.00001	 99.2282	 .000000	 .000000	 .000000	 .187893	 32.9497	 .026611	 .000000	 .060096	 .000000	 .102831	 .000311	 66.6726	 .000000	 .000000	 .000000	 .282686	 99.1461	 .080072	 .000000	 .180831	 .000000	 .309421	 .000936	 .000000	 100.000	 2.00000	O	 .000000	 .000000	 .000000	 .005636	 .988403	 .000798	 .000000	 .001803	 .000000	 .003085	 .000009	 2.00000	 .008605	 .014014	 .004144	 .009515	 .011637	 .027112	 .022767	 .005867	 .009548	 .008947	 .008610	 .018410	 .018891	 .007829	 .013612	 .014775	 .034191	 .027800	 .009787	 .012329	 .011511	 .011630	 -58.979	 -43.838	 -10.454	 2.40414	 .084027	 20.0384	 -24.556	 7.46344	 -201.66	 6.11804	 1081.17	 25.8623	 13.2188	 13.0735	 4639.94	 80.0300	214	334	319	303	301	332	333	140	335	126	503	"Wollastonite"	"Jadeite"	"Corundum"	"CaNb2O6"	"Cassiterite"	"Scheelite"	"Manganotantalite"	"Rutile"	"Mn"	"Magnetite"	"Zr"
"BT-twinsector"	2	 40.0000	 20.0000	 80.0000	 .000000	523	 .000000	 .000000	 .000000	 .351457	 77.5696	 .144629	 .000000	 .019043	 .012498	 .131494	 .000000	 21.1566	 99.3854	 .000000	 .000000	 .000000	 .502774	 98.4831	 .182389	 .000000	 .031765	 .016137	 .169167	 .000000	 .000002	 99.3854	 .000000	 .000000	 .000000	 .190731	 32.9511	 .039663	 .000000	 .020045	 .011469	 .118713	 .000000	 66.6683	 .000000	 .000000	 .000000	 .286931	 99.1417	 .119336	 .000000	 .060309	 .034509	 .357179	 .000000	 .000000	 100.000	 2.00000	O	 .000000	 .000000	 .000000	 .005722	 .988509	 .001190	 .000000	 .000601	 .000344	 .003561	 .000000	 2.00000	 .008612	 .014016	 .004144	 .009520	 .011643	 .027118	 .022773	 .005869	 .009550	 .008949	 .008615	 .018423	 .018893	 .007831	 .013618	 .014782	 .034199	 .027807	 .009790	 .012331	 .011513	 .011637	 -139.40	 -23.426	 -10.420	 2.37336	 .083993	 13.5428	 -22.447	 21.8898	 54.7224	 5.36641	 -29.154	 25.8525	 13.2171	 13.0735	 4649.88	 80.0200	214	334	319	303	301	332	333	140	335	126	503	"Wollastonite"	"Jadeite"	"Corundum"	"CaNb2O6"	"Cassiterite"	"Scheelite"	"Manganotantalite"	"Rutile"	"Mn"	"Magnetite"	"Zr"
"BT-twinsector"	2	 40.0000	 20.0000	 80.0000	 .000000	524	 .000000	 .000000	 .000000	 .648231	 76.8957	 .000000	 .226438	 .046809	 .000000	 .229423	 .000009	 21.1580	 99.2046	 .000000	 .000000	 .000000	 .927322	 97.6276	 .000000	 .276494	 .078080	 .000000	 .295151	 .000012	 .000000	 99.2046	 .000000	 .000000	 .000000	 .351755	 32.6620	 .000000	 .063089	 .049266	 .000000	 .207105	 .000005	 66.6668	 .000000	 .000000	 .000000	 .530939	 98.5999	 .000000	 .095226	 .148724	 .000000	 .625208	 .000014	 .000000	 100.000	 2.00000	O	 .000000	 .000000	 .000000	 .010553	 .979859	 .000000	 .001893	 .001478	 .000000	 .006213	 .000000	 2.00000	 .008597	 .013990	 .004139	 .009516	 .011644	 .027110	 .022765	 .005862	 .009543	 .008943	 .008611	 .018393	 .018858	 .007820	 .013613	 .014784	 .034188	 .027797	 .009779	 .012322	 .011506	 .011631	 -55.767	 -45.032	 -12.131	 1.46435	 .084439	 -92.779	 7.39039	 9.03516	 -85.541	 3.29296	 71319.8	 25.8426	 13.2154	 13.0735	 4659.94	 80.0200	214	334	319	303	301	332	333	140	335	126	503	"Wollastonite"	"Jadeite"	"Corundum"	"CaNb2O6"	"Cassiterite"	"Scheelite"	"Manganotantalite"	"Rutile"	"Mn"	"Magnetite"	"Zr"
"BT-twinsector"	2	 40.0000	 20.0000	 80.0000	 .000000	525	 .000000	 .000000	 .000000	 .591478	 76.8417	 .005586	 .081586	 .051206	 .000000	 .199165	 .000000	 21.0827	 98.8534	 .000000	 .000000	 .000000	 .846135	 97.5590	 .007044	 .099622	 .085415	 .000000	 .256225	 .000000	  .00000	 98.8534	 .000000	 .000000	 .000000	 .322095	 32.7545	 .001537	 .022811	 .054085	 .000000	 .180427	 .000000	 66.6645	 .000000	 .000000	 .000000	 .485623	 98.7682	 .004635	 .034393	 .163088	 .000000	 .544061	 .000000	 .000000	 100.000	 2.00000	O	 .000000	 .000000	 .000000	 .009663	 .982667	 .000046	 .000684	 .001623	 .000000	 .005413	 .000000	 2.00000	 .008610	 .014028	 .004150	 .009533	 .011666	 .027173	 .022818	 .005877	 .009566	 .008965	 .008626	 .018420	 .018909	 .007842	 .013638	 .014811	 .034268	 .027862	 .009803	 .012352	 .011534	 .011652	 -73.624	 -24.235	 -10.606	 1.57253	 .084652	 342.921	 20.0038	 8.30004	 -30.545	 3.72658	 -66.544	 25.8328	 13.2137	 13.0735	 4669.88	 79.6100	214	334	319	303	301	332	333	140	335	126	503	"Wollastonite"	"Jadeite"	"Corundum"	"CaNb2O6"	"Cassiterite"	"Scheelite"	"Manganotantalite"	"Rutile"	"Mn"	"Magnetite"	"Zr"
"BT-twinsector"	2	 40.0000	 20.0000	 80.0000	 .000000	526	 .000000	 .000000	 .000000	 1.11650	 76.0151	 .036957	 .162305	 .190860	 .017521	 .382501	 .001104	 21.2632	 99.1860	 .000000	 .000000	 .000000	 1.59720	 96.5095	 .046606	 .198183	 .318366	 .022623	 .492086	 .001491	  .00000	 99.1860	 .000000	 .000000	 .000000	 .602781	 32.1240	 .010083	 .044991	 .199859	 .015996	 .343540	 .000607	 66.6581	 .000000	 .000000	 .000000	 .912807	 97.2925	 .030537	 .068130	 .605305	 .048448	 1.04046	 .001838	 .000000	 100.000	 2.00000	O	 .000000	 .000000	 .000000	 .018086	 .963843	 .000303	 .001350	 .005997	 .000480	 .010308	 .000018	 2.00000	 .008538	 .013943	 .004129	 .009501	 .011633	 .027093	 .022748	 .005848	 .009528	 .008932	 .008596	 .018265	 .018796	 .007801	 .013592	 .014770	 .034167	 .027777	 .009754	 .012303	 .011491	 .011611	 -83.668	 -29.250	 -12.073	 .990828	 .085069	 51.9683	 10.1819	 2.38052	 39.1546	 2.16336	 550.368	 25.8229	 13.2120	 13.0735	 4679.92	 79.9400	214	334	319	303	301	332	333	140	335	126	503	"Wollastonite"	"Jadeite"	"Corundum"	"CaNb2O6"	"Cassiterite"	"Scheelite"	"Manganotantalite"	"Rutile"	"Mn"	"Magnetite"	"Zr"
"BT-twinsector"	2	 40.0000	 20.0000	 80.0000	 .000000	527	 .000000	 .000000	 .000000	 .397012	 77.3346	 .000000	 .017291	 .110490	 .001080	 .117522	 .000000	 21.1327	 99.1108	 .000000	 .000000	 .000000	 .567942	 98.1848	 .000000	 .021114	 .184304	 .001395	 .151192	 .000000	  .00000	 99.1108	 .000000	 .000000	 .000000	 .215695	 32.8882	 .000000	 .004823	 .116431	 .000993	 .106218	 .000000	 66.6677	 .000000	 .000000	 .000000	 .324625	 98.9949	 .000000	 .007259	 .350462	 .002988	 .319722	 .000000	 .000000	 100.000	 2.00000	O	 .000000	 .000000	 .000000	 .006471	 .986630	 .000000	 .000145	 .003493	 .000030	 .003186	 .000000	 2.00000	 .008593	 .014001	 .004143	 .009511	 .011633	 .027112	 .022766	 .005865	 .009546	 .008947	 .008606	 .018384	 .018873	 .007828	 .013605	 .014769	 .034190	 .027799	 .009784	 .012326	 .011510	 .011625	 -3920.8	 -17.700	 -11.640	 2.14664	 .084135	 -59.361	 92.9861	 3.96211	 624.983	 5.94012	 -145.77	 25.8131	 13.2103	 13.0735	 4689.86	 79.9700	214	334	319	303	301	332	333	140	335	126	503	"Wollastonite"	"Jadeite"	"Corundum"	"CaNb2O6"	"Cassiterite"	"Scheelite"	"Manganotantalite"	"Rutile"	"Mn"	"Magnetite"	"Zr"
"BT-twinsector"	2	 40.0000	 20.0000	 80.0000	 .000000	528	 .000000	 .000000	 .000000	 .549357	 77.1478	 .000000	 .000000	 .105748	 .000000	 .151520	 .005242	 21.1522	 99.1119	 .000000	 .000000	 .000000	 .785879	 97.9476	 .000000	 .000000	 .176394	 .000000	 .194929	 .007081	 .000000	 99.1119	 .000000	 .000000	 .000000	 .298202	 32.7800	 .000000	 .000000	 .111336	 .000000	 .136826	 .002898	 66.6708	 .000000	 .000000	 .000000	 .449368	 98.7940	 .000000	 .000000	 .335550	 .000000	 .412373	 .008734	 .000000	 100.000	 2.00000	O	 .000000	 .000000	 .000000	 .008946	 .983339	 .000000	 .000000	 .003340	 .000000	 .004105	 .000087	 2.00000	 .008578	 .013985	 .004139	 .009503	 .011628	 .027097	 .022753	 .005860	 .009539	 .008941	 .008599	 .018351	 .018851	 .007820	 .013595	 .014763	 .034172	 .027783	 .009775	 .012317	 .011502	 .011616	 -286.65	 -39.560	 -9.6423	 1.65909	 .084241	 -53.796	 -56.925	 4.12634	 -79.225	 4.72350	 116.304	 25.8032	 13.2085	 13.0735	 4699.94	 80.0200	214	334	319	303	301	332	333	140	335	126	503	"Wollastonite"	"Jadeite"	"Corundum"	"CaNb2O6"	"Cassiterite"	"Scheelite"	"Manganotantalite"	"Rutile"	"Mn"	"Magnetite"	"Zr"
"BT-twinsector"	2	 40.0000	 20.0000	 80.0000	 .000000	529	 .010499	 .000000	 .000000	 .546095	 76.0740	 .000000	 .000000	 .128185	 .000000	 .172247	 .002356	 20.8932	 97.8266	 .022462	 .000000	 .000000	 .781212	 96.5843	 .000000	 .000000	 .213819	 .000000	 .221595	 .003182	 .000004	 97.8266	 .019085	 .000000	 .000000	 .300077	 32.7213	 .000000	 .000000	 .136618	 .000000	 .157456	 .001318	 66.6642	 .057508	 .000000	 .000000	 .452117	 98.6003	 .000000	 .000000	 .411677	 .000000	 .474468	 .003973	 .000000	 100.000	 2.00000	O	 .000573	 .000000	 .000000	 .009003	 .981674	 .000000	 .000000	 .004099	 .000000	 .004724	 .000040	 2.00000	 .008568	 .013976	 .004137	 .009500	 .011623	 .027089	 .022746	 .005857	 .009535	 .008937	 .008596	 .018330	 .018839	 .007817	 .013591	 .014756	 .034161	 .027774	 .009770	 .012312	 .011498	 .011612	 57.0705	 -35.162	 -14.971	 1.66638	 .084835	 -240.86	 -21.182	 3.44192	 -140.53	 4.21643	 258.112	 25.7934	 13.2068	 13.0740	 4709.88	 80.0400	214	334	319	303	301	332	333	140	335	126	503	"Wollastonite"	"Jadeite"	"Corundum"	"CaNb2O6"	"Cassiterite"	"Scheelite"	"Manganotantalite"	"Rutile"	"Mn"	"Magnetite"	"Zr"
"BT-twinsector"	2	 40.0000	 20.0000	 80.0000	 .000000	530	 .000000	 .000000	 .000000	 .400030	 77.0826	 .065809	 .000000	 .095732	 .000000	 .129929	 .000000	 21.0728	 98.8469	 .000000	 .000000	 .000000	 .572260	 97.8648	 .082990	 .000000	 .159687	 .000000	 .167153	 .000000	 .000002	 98.8469	 .000000	 .000000	 .000000	 .217959	 32.8752	 .018120	 .000000	 .101169	 .000000	 .117769	 .000000	 66.6698	 .000000	 .000000	 .000000	 .328042	 98.9584	 .054542	 .000000	 .304532	 .000000	 .354500	 .000000	 .000000	 100.000	 2.00000	O	 .000000	 .000000	 .000000	 .006538	 .986210	 .000544	 .000000	 .003035	 .000000	 .003533	 .000000	 2.00000	 .008592	 .013989	 .004141	 .009509	 .011631	 .027100	 .022756	 .005863	 .009541	 .008942	 .008605	 .018380	 .018856	 .007824	 .013603	 .014766	 .034175	 .027786	 .009780	 .012319	 .011504	 .011624	 -90.142	 -28.420	 -9.1910	 2.13301	 .084238	 29.3405	 -18.077	 4.53612	 -65.087	 5.42114	 -34.584	 25.7835	 13.2051	 13.0740	 4719.92	 80.0600	214	334	319	303	301	332	333	140	335	126	503	"Wollastonite"	"Jadeite"	"Corundum"	"CaNb2O6"	"Cassiterite"	"Scheelite"	"Manganotantalite"	"Rutile"	"Mn"	"Magnetite"	"Zr"
"BT-twinsector"	2	 40.0000	 20.0000	 80.0000	 .000000	531	 .084390	 .075452	 .040844	 .542160	 75.7184	 .006273	 .000000	 .058536	 .006308	 .218090	 .032135	 20.9229	 97.7055	 .180539	 .101707	 .077175	 .775582	 96.1328	 .007911	 .000000	 .097641	 .008145	 .280572	 .043407	 .000002	 97.7055	 .152918	 .167028	 .077040	 .296991	 32.4674	 .001737	 .000000	 .062194	 .005843	 .198745	 .017928	 66.5522	 .460912	 .251721	 .116104	 .447582	 97.8603	 .005234	 .000000	 .187458	 .017613	 .599040	 .054038	 .000000	 100.000	 2.00000	O	 .004595	 .005019	 .002315	 .008925	 .975697	 .000052	 .000000	 .001869	 .000176	 .005973	 .000539	 2.00000	 .008538	 .013940	 .004131	 .009494	 .011609	 .027068	 .022727	 .005848	 .009522	 .008927	 .008591	 .018267	 .018791	 .007805	 .013582	 .014739	 .034135	 .027751	 .009754	 .012296	 .011485	 .011605	 7.25119	 13.7652	 7.44427	 1.67518	 .085040	 304.206	 -27.904	 7.25544	 107.399	 3.43381	 19.3576	 25.7736	 13.2034	 13.0740	 4729.97	 80.0900	214	334	319	303	301	332	333	140	335	126	503	"Wollastonite"	"Jadeite"	"Corundum"	"CaNb2O6"	"Cassiterite"	"Scheelite"	"Manganotantalite"	"Rutile"	"Mn"	"Magnetite"	"Zr"
"BT-twinsector"	2	 40.0000	 20.0000	 80.0000	 .000000	532	 .000000	 .000000	 .000000	 .375994	 76.9037	 .000000	 .365778	 .098223	 .000000	 .171039	 .000000	 21.0914	 99.0060	 .000000	 .000000	 .000000	 .537876	 97.6377	 .000000	 .446636	 .163842	 .000000	 .220041	 .000000	 .000004	 99.0060	 .000000	 .000000	 .000000	 .204672	 32.7683	 .000000	 .102232	 .103705	 .000000	 .154888	 .000000	 66.6662	 .000000	 .000000	 .000000	 .308424	 98.7582	 .000000	 .154054	 .312549	 .000000	 .466806	 .000000	 .000000	 100.000	 2.00000	O	 .000000	 .000000	 .000000	 .006140	 .983057	 .000000	 .003067	 .003111	 .000000	 .004647	 .000000	 2.00000	 .008621	 .013981	 .004140	 .009525	 .011646	 .027110	 .022765	 .005865	 .009543	 .008944	 .008621	 .018442	 .018846	 .007822	 .013625	 .014786	 .034188	 .027798	 .009784	 .012322	 .011506	 .011645	 -137.71	 -26.878	 -11.123	 2.24638	 .084361	 -51.654	 4.69061	 4.42788	 -140.95	 4.24392	 -654.27	 25.7638	 13.2017	 13.0740	 4739.92	 80.1000	214	334	319	303	301	332	333	140	335	126	503	"Wollastonite"	"Jadeite"	"Corundum"	"CaNb2O6"	"Cassiterite"	"Scheelite"	"Manganotantalite"	"Rutile"	"Mn"	"Magnetite"	"Zr"
