Repository: orthospar/MinorElements-Cassiterite

# MinorElements-Cassiterite
EPMA data and R code for generation of figures in "Systematic trends in the substitution mechanisms of minor elements in cassiterite", submitted for publication in the Australian Journal of Earth Sciences.

# Data Availability
The final cleaned and organised dataset is available above (cassiterite_EPMA.csv) and as a supplementary file hosted by AJES.

File: Data/180209/180209recalc.dat (part 15 of 46)
URRENT"	"BEAMSIZE"	"    LINE"	"  Si WT%"	"  Na WT%"	"  Al WT%"	"  Nb WT%"	"  Sn WT%"	"   W WT%"	"  Ta WT%"	"  Ti WT%"	"  Mn WT%"	"  Fe WT%"	"  Zr WT%"	"   O WT%"	"   TOTAL"	"    SiO2"	"    Na2O"	"   Al2O3"	"   Nb2O5"	"    SnO2"	"     WO3"	"   Ta2O5"	"    TiO2"	"     MnO"	"     FeO"	"    ZrO2"	"       O"	"   TOTAL"	"  Si AT%"	"  Na AT%"	"  Al AT%"	"  Nb AT%"	"  Sn AT%"	"   W AT%"	"  Ta AT%"	"  Ti AT%"	"  Mn AT%"	"  Fe AT%"	"  Zr AT%"	"   O AT%"	"Si OXMOL%"	"Na OXMOL%"	"Al OXMOL%"	"Nb OXMOL%"	"Sn OXMOL%"	"W OXMOL%"	"Ta OXMOL%"	"Ti OXMOL%"	"Mn OXMOL%"	"Fe OXMOL%"	"Zr OXMOL%"	"O OXMOL%"	"   TOTAL"	" FORMULA"	"   BASIS"	"Si FORMULA"	"Na FORMULA"	"Al FORMULA"	"Nb FORMULA"	"Sn FORMULA"	"W FORMULA"	"Ta FORMULA"	"Ti FORMULA"	"Mn FORMULA"	"Fe FORMULA"	"Zr FORMULA"	"O FORMULA"	"Si CDL99"	"Na CDL99"	"Al CDL99"	"Nb CDL99"	"Sn CDL99"	" W CDL99"	"Ta CDL99"	"Ti CDL99"	"Mn CDL99"	"Fe CDL99"	"Zr CDL99"	"SiO2 CDL99"	"Na2O CDL99"	"Al2O3 CDL99"	"Nb2O5 CDL99"	"SnO2 CDL99"	"WO3 CDL99"	"Ta2O5 CDL99"	"TiO2 CDL99"	"MnO CDL99"	"FeO CDL99"	"ZrO2 CDL99"	"Si %ERR "	"Na %ERR "	"Al %ERR "	"Nb %ERR "	"Sn %ERR "	" W %ERR "	"Ta %ERR "	"Ti %ERR "	"Mn %ERR "	"Fe %ERR "	"Zr %ERR "	"   X-POS"	"   Y-POS"	"   Z-POS"	" RELDIST"	"BEAMCURR"	"Si STD_NUM"	"Na STD_NUM"	"Al STD_NUM"	"Nb STD_NUM"	"Sn STD_NUM"	"W STD_NUM"	"Ta STD_NUM"	"Ti STD_NUM"	"Mn STD_NUM"	"Fe STD_NUM"	"Zr STD_NUM"	"Si STD_NAM"	"Na STD_NAM"	"Al STD_NAM"	"Nb STD_NAM"	"Sn STD_NAM"	"W STD_NAM"	"Ta STD_NAM"	"Ti STD_NAM"	"Mn STD_NAM"	"Fe STD_NAM"	"Zr STD_NAM"
"BT-twinsector"	2	 40.0000	 20.0000	 80.0000	 .000000	533	 .000000	 .000000	 .000000	 .263723	 77.3790	 .000000	 .181669	 .113500	 .000000	 .095337	 .000000	 21.1190	 99.1522	 .000000	 .000000	 .000000	 .377267	 98.2411	 .000000	 .221828	 .189325	 .000000	 .122651	 .000000	 .000006	 99.1522	 .000000	 .000000	 .000000	 .143379	 32.9297	 .000000	 .050711	 .119685	 .000000	 .086227	 .000000	 66.6703	 .000000	 .000000	 .000000	 .215719	 99.0884	 .000000	 .076297	 .360143	 .000000	 .259464	 .000000	 .000000	 100.000	 2.00000	O	 .000000	 .000000	 .000000	 .004301	 .987838	 .000000	 .001521	 .003590	 .000000	 .002587	 .000000	 2.00000	 .008612	 .013987	 .004141	 .009516	 .011634	 .027102	 .022758	 .005865	 .009542	 .008943	 .008613	 .018424	 .018854	 .007825	 .013613	 .014771	 .034178	 .027789	 .009784	 .012321	 .011505	 .011634	 -410.23	 -30.591	 -9.8491	 3.02035	 .084038	 -32.593	 9.13241	 3.86252	 -26.869	 7.19275	 -2336.7	 25.7540	 13.2000	 13.0740	 4749.87	 80.1100	214	334	319	303	301	332	333	140	335	126	503	"Wollastonite"	"Jadeite"	"Corundum"	"CaNb2O6"	"Cassiterite"	"Scheelite"	"Manganotantalite"	"Rutile"	"Mn"	"Magnetite"	"Zr"
"BT-twinsector"	2	 40.0000	 20.0000	 80.0000	 .000000	534	 .000133	 .000000	 .000000	 .212323	 77.4459	 .000000	 .106049	 .109558	 .000000	 .085580	 .000000	 21.0929	 99.0524	 .000284	 .000000	 .000000	 .303737	 98.3261	 .000000	 .129492	 .182750	 .000000	 .110099	 .000000	 .000002	 99.0524	 .000239	 .000000	 .000000	 .115567	 32.9964	 .000000	 .029637	 .115662	 .000000	 .077492	 .000000	 66.6650	 .000717	 .000000	 .000000	 .173721	 99.2003	 .000000	 .044550	 .347728	 .000000	 .232971	 .000000	 .000000	 100.000	 2.00000	O	 .000007	 .000000	 .000000	 .003467	 .989915	 .000000	 .000889	 .003470	 .000000	 .002325	 .000000	 2.00000	 .008608	 .013988	 .004142	 .009512	 .011629	 .027097	 .022754	 .005865	 .009541	 .008942	 .008609	 .018415	 .018855	 .007826	 .013607	 .014765	 .034172	 .027784	 .009783	 .012320	 .011504	 .011629	 4526.52	 -16.498	 -10.744	 3.64346	 .083973	 -43.369	 15.4190	 3.99328	 -23.960	 7.94977	 -35.259	 25.7441	 13.1982	 13.0740	 4759.92	 80.1200	214	334	319	303	301	332	333	140	335	126	503	"Wollastonite"	"Jadeite"	"Corundum"	"CaNb2O6"	"Cassiterite"	"Scheelite"	"Manganotantalite"	"Rutile"	"Mn"	"Magnetite"	"Zr"
"BT-twinsector"	2	 40.0000	 20.0000	 80.0000	 .000000	535	 .000000	 .000000	 .000000	 .241388	 77.2669	 .000000	 .165375	 .106258	 .001914	 .097887	 .000000	 21.0720	 98.9517	 .000000	 .000000	 .000000	 .345316	 98.0989	 .000000	 .201933	 .177245	 .002471	 .125931	 .000000	 .000002	 98.9517	 .000000	 .000000	 .000000	 .131520	 32.9533	 .000000	 .046263	 .112292	 .001763	 .088725	 .000000	 66.6661	 .000000	 .000000	 .000000	 .197804	 99.1227	 .000000	 .069579	 .337770	 .005304	 .266882	 .000000	 .000000	 100.000	 2.00000	O	 .000000	 .000000	 .000000	 .003946	 .988607	 .000000	 .001388	 .003369	 .000053	 .002662	 .000000	 2.00000	 .008612	 .013985	 .004142	 .009516	 .011634	 .027101	 .022758	 .005866	 .009542	 .008943	 .008613	 .018424	 .018851	 .007826	 .013612	 .014770	 .034177	 .027788	 .009784	 .012321	 .011505	 .011634	 -76.513	 -36.953	 -11.160	 3.25930	 .084094	 -30.410	 10.0014	 4.11062	 352.988	 7.01956	 -410.25	 25.7342	 13.1965	 13.0740	 4769.97	 80.1100	214	334	319	303	301	332	333	140	335	126	503	"Wollastonite"	"Jadeite"	"Corundum"	"CaNb2O6"	"Cassiterite"	"Scheelite"	"Manganotantalite"	"Rutile"	"Mn"	"Magnetite"	"Zr"
"BT-twinsector"	2	 40.0000	 20.0000	 80.0000	 .000000	536	 .000000	 .000000	 .000000	 .515024	 76.1802	 .000000	 .766413	 .097664	 .004423	 .285118	 .000000	 21.0783	 98.9272	 .000000	 .000000	 .000000	 .736763	 96.7192	 .000000	 .935834	 .162910	 .005711	 .366804	 .000000	 .000004	 98.9272	 .000000	 .000000	 .000000	 .280507	 32.4779	 .000000	 .214323	 .103172	 .004073	 .258336	 .000000	 66.6617	 .000000	 .000000	 .000000	 .423843	 98.1475	 .000000	 .323840	 .311782	 .012310	 .780686	 .000000	 .000000	 100.000	 2.00000	O	 .000000	 .000000	 .000000	 .008416	 .974411	 .000000	 .006430	 .003095	 .000122	 .007751	 .000000	 2.00000	 .008643	 .013959	 .004137	 .009543	 .011668	 .027123	 .022776	 .005865	 .009543	 .008944	 .008640	 .018490	 .018817	 .007816	 .013652	 .014814	 .034204	 .027811	 .009784	 .012322	 .011506	 .011670	 -294.25	 -16.086	 -9.9860	 1.75020	 .084855	 -70.899	 2.39109	 4.45142	 153.189	 2.74378	 -39.457	 25.7244	 13.1948	 13.0740	 4779.92	 80.1200	214	334	319	303	301	332	333	140	335	126	503	"Wollastonite"	"Jadeite"	"Corundum"	"CaNb2O6"	"Cassiterite"	"Scheelite"	"Manganotantalite"	"Rutile"	"Mn"	"Magnetite"	"Zr"
"BT-twinsector"	2	 40.0000	 20.0000	 80.0000	 .000000	537	 .002275	 .000000	 .000000	 .393247	 77.1023	 .020765	 .000000	 .046017	 .000000	 .120789	 .000000	 21.0302	 98.7156	 .004868	 .000000	 .000000	 .562556	 97.8898	 .026186	 .000000	 .076759	 .000000	 .155395	 .000000	 .000000	 98.7156	 .004109	 .000000	 .000000	 .214691	 32.9493	 .005729	 .000000	 .048727	 .000000	 .109703	 .000000	 66.6678	 .012367	 .000000	 .000000	 .323088	 99.1705	 .017242	 .000000	 .146659	 .000000	 .330185	 .000000	 .000000	 100.000	 2.00000	O	 .000123	 .000000	 .000000	 .006441	 .988461	 .000172	 .000000	 .001462	 .000000	 .003291	 .000000	 2.00000	 .008593	 .013974	 .004140	 .009505	 .011627	 .027089	 .022746	 .005862	 .009536	 .008939	 .008603	 .018383	 .018837	 .007822	 .013597	 .014762	 .034161	 .027775	 .009779	 .012314	 .011500	 .011620	 263.357	 -19.334	 -11.817	 2.16181	 .084183	 92.2116	 -252.12	 9.18695	 -65.445	 5.78869	 -196.19	 25.7145	 13.1931	 13.0740	 4789.96	 80.1300	214	334	319	303	301	332	333	140	335	126	503	"Wollastonite"	"Jadeite"	"Corundum"	"CaNb2O6"	"Cassiterite"	"Scheelite"	"Manganotantalite"	"Rutile"	"Mn"	"Magnetite"	"Zr"
"BT-twinsector"	2	 40.0000	 20.0000	 80.0000	 .000000	538	 .002516	 .000000	 .000000	 .711517	 76.8068	 .043641	 .042309	 .055048	 .016585	 .211774	 .000370	 21.1402	 99.0308	 .005383	 .000000	 .000000	 1.01786	 97.5146	 .055035	 .051662	 .091824	 .021415	 .272446	 .000499	 -.00001	 99.0308	 .004520	 .000000	 .000000	 .386430	 32.6523	 .011977	 .011798	 .057988	 .015232	 .191338	 .000205	 66.6682	 .013643	 .000000	 .000000	 .583154	 98.5502	 .036149	 .017804	 .175017	 .045973	 .577489	 .000617	 .000000	 100.000	 2.00000	O	 .000136	 .000000	 .000000	 .011593	 .979548	 .000359	 .000354	 .001740	 .000457	 .005740	 .000006	 2.00000	 .008571	 .013948	 .004134	 .009501	 .011628	 .027080	 .022738	 .005856	 .009529	 .008933	 .008598	 .018336	 .018802	 .007811	 .013591	 .014763	 .034150	 .027765	 .009767	 .012304	 .011492	 .011614	 237.528	 -20.406	 -11.340	 1.36426	 .084424	 44.0389	 38.1446	 7.70911	 41.3247	 3.52222	 1642.24	 25.7047	 13.1914	 13.0740	 4799.90	 80.1300	214	334	319	303	301	332	333	140	335	126	503	"Wollastonite"	"Jadeite"	"Corundum"	"CaNb2O6"	"Cassiterite"	"Scheelite"	"Manganotantalite"	"Rutile"	"Mn"	"Magnetite"	"Zr"
"BT-twinsector"	2	 40.0000	 20.0000	 80.0000	 .000000	539	 .000000	 .000000	 .000000	 .849699	 76.5851	 .000000	 .029189	 .057161	 .000000	 .263245	 .009227	 21.1372	 98.9309	 .000000	 .000000	 .000000	 1.21553	 97.2332	 .000000	 .035641	 .095349	 .000000	 .338664	 .012463	  .00000	 98.9309	 .000000	 .000000	 .000000	 .461525	 32.5615	 .000000	 .008140	 .060220	 .000000	 .237867	 .005104	 66.6657	 .000000	 .000000	 .000000	 .697178	 98.3745	 .000000	 .012297	 .181936	 .000000	 .718643	 .015421	 .000000	 100.000	 2.00000	O	 .000000	 .000000	 .000000	 .013846	 .976860	 .000000	 .000244	 .001807	 .000000	 .007136	 .000153	 2.00000	 .008556	 .013936	 .004131	 .009494	 .011624	 .027071	 .022730	 .005852	 .009524	 .008929	 .008591	 .018304	 .018786	 .007806	 .013581	 .014757	 .034139	 .027755	 .009761	 .012297	 .011487	 .011605	 -349.41	 -28.438	 -10.364	 1.19827	 .084568	 -259.06	 55.1288	 7.42824	 -182.05	 2.92916	 66.2245	 25.6948	 13.1897	 13.0740	 4809.96	 80.1300	214	334	319	303	301	332	333	140	335	126	503	"Wollastonite"	"Jadeite"	"Corundum"	"CaNb2O6"	"Cassiterite"	"Scheelite"	"Manganotantalite"	"Rutile"	"Mn"	"Magnetite"	"Zr"
"BT-twinsector"	2	 40.0000	 20.0000	 80.0000	 .000000	540	 .000000	 .007201	 .000000	 .350772	 77.4208	 .000000	 .072431	 .091591	 .000000	 .121581	 .011244	 21.1429	 99.2186	 .000000	 .009707	 .000000	 .501794	 98.2943	 .000000	 .088442	 .152779	 .000000	 .156413	 .015189	 .000004	 99.2186	 .000000	 .015801	 .000000	 .190451	 32.9038	 .000000	 .020192	 .096454	 .000000	 .109816	 .006218	 66.6573	 .000000	 .023775	 .000000	 .286569	 99.0198	 .000000	 .030382	 .290266	 .000000	 .330479	 .018712	 .000000	 100.000	 2.00000	O	 .000000	 .000474	 .000000	 .005714	 .987253	 .000000	 .000606	 .002894	 .000000	 .003295	 .000187	 2.00000	 .008593	 .013963	 .004138	 .009505	 .011625	 .027084	 .022742	 .005861	 .009533	 .008936	 .008603	 .018383	 .018822	 .007819	 .013597	 .014759	 .034155	 .027770	 .009776	 .012310	 .011497	 .011621	 -157.36	 137.744	 -9.8307	 2.37387	 .083993	 -33.008	 22.4175	 4.72895	 -129.65	 5.75302	 54.5032	 25.6850	 13.1880	 13.0740	 4819.90	 80.1600	214	334	319	303	301	332	333	140	335	126	503	"Wollastonite"	"Jadeite"	"Corundum"	"CaNb2O6"	"Cassiterite"	"Scheelite"	"Manganotantalite"	"Rutile"	"Mn"	"Magnetite"	"Zr"
"BT-twinsector"	2	 40.0000	 20.0000	 80.0000	 .000000	541	 .000000	 .000000	 .000000	 .334301	 77.5368	 .000000	 .099863	 .073414	 .000000	 .118014	 .001195	 21.1540	 99.3175	 .000000	 .000000	 .000000	 .478232	 98.4414	 .000000	 .121938	 .122459	 .000000	 .151825	 .001614	 .000004	 99.3175	 .000000	 .000000	 .000000	 .181438	 32.9402	 .000000	 .027828	 .077282	 .000000	 .106553	 .000661	 66.6660	 .000000	 .000000	 .000000	 .273008	 99.1299	 .000000	 .041873	 .232571	 .000000	 .320660	 .001988	 .000000	 100.000	 2.00000	O	 .000000	 .000000	 .000000	 .005443	 .988216	 .000000	 .000835	 .002318	 .000000	 .003197	 .000020	 2.00000	 .008601	 .013965	 .004139	 .009508	 .011628	 .027087	 .022745	 .005862	 .009535	 .008937	 .008606	 .018400	 .018825	 .007821	 .013601	 .014763	 .034158	 .027773	 .009779	 .012312	 .011498	 .011625	 -125.86	 -16.912	 -9.5009	 2.47083	 .083923	 -48.371	 16.3478	 5.84457	 -94.417	 5.91117	 508.962	 25.6751	 13.1862	 13.0740	 4829.95	 80.1700	214	334	319	303	301	332	333	140	335	126	503	"Wollastonite"	"Jadeite"	"Corundum"	"CaNb2O6"	"Cassiterite"	"Scheelite"	"Manganotantalite"	"Rutile"	"Mn"	"Magnetite"	"Zr"
"BT-twinsector"	2	 40.0000	 20.0000	 80.0000	 .000000	542	 .000000	 .000000	 .000000	 .615217	 77.2553	 .000000	 .001300	 .095459	 .012799	 .192806	 .000000	 21.2167	 99.3895	 .000000	 .000000	 .000000	 .880094	 98.0841	 .000000	 .001587	 .159231	 .016527	 .248044	 .000000	 .000004	 99.3895	 .000000	 .000000	 .000000	 .332886	 32.7209	 .000000	 .000361	 .100182	 .011712	 .173552	 .000000	 66.6605	 .000000	 .000000	 .000000	 .501743	 98.6372	 .000000	 .000544	 .302000	 .035305	 .523175	 .000000	 .000000	 100.000	 2.00000	O	 .000000	 .000000	 .000000	 .009988	 .981717	 .000000	 .000011	 .003006	 .000351	 .005207	 .000000	 2.00000	 .008564	 .013939	 .004133	 .009493	 .011616	 .027065	 .022726	 .005853	 .009523	 .008928	 .008592	 .018321	 .018789	 .007809	 .013580	 .014748	 .034131	 .027749	 .009763	 .012297	 .011486	 .011605	 -60.996	 -23.730	 -10.683	 1.51996	 .084108	 -80.582	 1231.05	 4.54094	 53.3019	 3.81744	 -47.073	 25.6653	 13.1845	 13.0740	 4839.90	 80.1900	214	334	319	303	301	332	333	140	335	126	503	"Wollastonite"	"Jadeite"	"Corundum"	"CaNb2O6"	"Cassiterite"	"Scheelite"	"Manganotantalite"	"Rutile"	"Mn"	"Magnetite"	"Zr"
"BT-twinsector"	2	 40.0000	 20.0000	 80.0000	 .000000	543	 .000000	 .000000	 .000000	 .873971	 76.4792	 .000000	 .040168	 .118587	 .000000	 .292541	 .000000	 21.1677	 98.9722	 .000000	 .000000	 .000000	 1.25025	 97.0987	 .000000	 .049048	 .197810	 .000000	 .376353	 .000000	  .00000	 98.9722	 .000000	 .000000	 .000000	 .473981	 32.4666	 .000000	 .011185	 .124741	 .000000	 .263934	 .000000	 66.6596	 .000000	 .000000	 .000000	 .716030	 98.0928	 .000000	 .016897	 .376886	 .000000	 .797435	 .000000	 .000000	 100.000	 2.00000	O	 .000000	 .000000	 .000000	 .014221	 .974102	 .000000	 .000336	 .003743	 .000000	 .007919	 .000000	 2.00000	 .008541	 .013914	 .004127	 .009487	 .011613	 .027052	 .022714	 .005846	 .009515	 .008921	 .008585	 .018273	 .018756	 .007798	 .013571	 .014744	 .034115	 .027735	 .009751	 .012286	 .011477	 .011597	 -207.64	 -19.536	 -9.9083	 1.17366	 .084591	 -46.968	 40.1185	 3.69515	 -417.35	 2.68205	 -122.38	 25.6554	 13.1828	 13.0740	 4849.96	 80.2100	214	334	319	303	301	332	333	140	335	126	503	"Wollastonite"	"Jadeite"	"Corundum"	"CaNb2O6"	"Cassiterite"	"Scheelite"	"Manganotantalite"	"Rutile"	"Mn"	"Magnetite"	"Zr"
"BT-twinsector"	2	 40.0000	 20.0000	 80.0000	 .000000	544	 .000000	 .000000	 .000000	 .561503	 77.0979	 .000000	 .129791	 .067782	 .006562	 .178978	 .000000	 21.1553	 99.1978	 .000000	 .000000	 .000000	 .803254	 97.8843	 .000000	 .158482	 .113064	 .008472	 .230254	 .000000	  .00000	 99.1978	 .000000	 .000000	 .000000	 .304737	 32.7525	 .000000	 .036167	 .071350	 .006022	 .161590	 .000000	 66.6676	 .000000	 .000000	 .000000	 .459467	 98.7654	 .000000	 .054530	 .215156	 .018160	 .487276	 .000000	 .000000	 100.000	 2.00000	O	 .000000	 .000000	 .000000	 .009142	 .982562	 .000000	 .001085	 .002140	 .000181	 .004848	 .000000	 2.00000	 .008583	 .013938	 .004134	 .009501	 .011625	 .027070	 .022730	 .005856	 .009525	 .008930	 .008600	 .018361	 .018789	 .007811	 .013592	 .014759	 .034137	 .027755	 .009768	 .012300	 .011488	 .011617	 -67.763	 -20.769	 -9.6054	 1.63067	 .084186	 -44.137	 12.6428	 6.30435	 103.304	 4.07312	 -73.081	 25.6456	 13.1811	 13.0740	 4859.90	 80.2300	214	334	319	303	301	332	333	140	335	126	503	"Wollastonite"	"Jadeite"	"Corundum"	"CaNb2O6"	"Cassiterite"	"Scheelite"	"Manganotantalite"	"Rutile"	"Mn"	"Magnetite"	"Zr"
"BT-twinsector"	2	 40.0000	 20.0000	 80.0000	 .000000	545	 .000000	 .000000	 .000000	 .356571	 77.3499	 .000000	 .042576	 .065062	 .000000	 .117382	 .000000	 21.0943	 99.0258	 .000000	 .000000	 .000000	 .510090	 98.2042	 .000000	 .051987	 .108527	 .000000	 .151011	 .000000	 .000000	 99.0258	 .000000	 .000000	 .000000	 .194070	 32.9535	 .000000	 .011898	 .068683	 .000000	 .106281	 .000000	 66.6656	 .000000	 .000000	 .000000	 .291997	 99.1636	 .000000	 .017901	 .206681	 .000000	 .319821	 .000000	 .000000	 100.000	 2.00000	O	 .000000	 .000000	 .000000	 .005822	 .988621	 .000000	 .000357	 .002061	 .000000	 .003188	 .000000	 2.00000	 .008590	 .013950	 .004137	 .009500	 .011619	 .027069	 .022730	 .005859	 .009528	 .008932	 .008599	 .018377	 .018804	 .007816	 .013590	 .014752	 .034136	 .027754	 .009773	 .012303	 .011491	 .011616	 -325.58	 -30.156	 -10.422	 2.34066	 .083980	 -33.421	 37.8937	 6.56144	 -46.242	 5.93652	 -39.444	 25.6357	 13.1794	 13.0740	 4869.94	 80.2500	214	334	319	303	301	332	333	140	335	126	503	"Wollastonite"	"Jadeite"	"Corundum"	"CaNb2O6"	"Cassiterite"	"Scheelite"	"Manganotantalite"	"Rutile"	"Mn"	"Magnetite"	"Zr"
"BT-twinsector"	2	 40.0000	 20.0000	 80.0000	 .000000	546	 .000000	 .000000	 .000000	 .256883	 77.6808	 .000000	 .076626	 .067505	 .000000	 .085018	 .000000	 21.1405	 99.3074	 .000000	 .000000	 .000000	 .367482	 98.6244	 .000000	 .093565	 .112603	 .000000	 .109375	 .000000	 .000002	 99.3074	 .000000	 .000000	 .000000	 .139512	 33.0233	 .000000	 .021367	 .071109	 .000000	 .076812	 .000000	 66.6679	 .000000	 .000000	 .000000	 .209782	 99.3132	 .000000	 .032129	 .213850	 .000000	 .231003	 .000000	 .000000	 100.000	 2.00000	O	 .000000	 .000000	 .000000	 .004185	 .990682	 .000000	 .000641	 .002133	 .000000	 .002304	 .000000	 2.00000	 .008603	 .013957	 .004139	 .009506	 .011624	 .027078	 .022738	 .005862	 .009532	 .008935	 .008605	 .018405	 .018814	 .007821	 .013598	 .014758	 .034148	 .027764	 .009779	 .012308	 .011495	 .011624	 -460.32	 -48.092	 -9.7150	 3.08595	 .083793	 -35.935	 21.2029	 6.33591	 -3377.4	 7.99262	 -135.88	 25.6259	 13.1777	 13.0740	 4879.88	 80.2300	214	334	319	303	301	332	333	140	335	126	503	"Wollastonite"	"Jadeite"	"Corundum"	"CaNb2O6"	"Cassiterite"	"Scheelite"	"Manganotantalite"	"Rutile"	"Mn"	"Magnetite"	"Zr"
"BT-twinsector"	2	 40.0000	 20.0000	 80.0000	 .000000	547	 .000000	 .000000	 .000000	 .300108	 77.5175	 .000000	 .033917	 .085055	 .004472	 .107720	 .005608	 21.1272	 99.1815	 .000000	 .000000	 .000000	 .429317	 98.4170	 .000000	 .041415	 .141878	 .005775	 .138582	 .007575	 .000006	 99.1815	 .000000	 .000000	 .000000	 .163075	 32.9716	 .000000	 .009463	 .089644	 .004110	 .097376	 .003104	 66.6616	 .000000	 .000000	 .000000	 .245210	 99.1564	 .000000	 .014229	 .269589	 .012359	 .292842	 .009333	 .000000	 100.000	 2.00000	O	 .000000	 .000000	 .000000	 .004893	 .989224	 .000000	 .000284	 .002690	 .000123	 .002922	 .000093	 2.00000	 .008592	 .013949	 .004138	 .009501	 .011619	 .027072	 .022732	 .005860	 .009529	 .008933	 .008601	 .018380	 .018803	 .007818	 .013592	 .014752	 .034140	 .027757	 .009774	 .012304	 .011492	 .011618	 -82.147	 -17.076	 -10.739	 2.70242	 .083886	 -58.772	 47.4907	 5.07371	 151.274	 6.42144	 108.763	 25.6160	 13.1759	 13.0740	 4889.96	 80.2300	214	334	319	303	301	332	333	140	335	126	503	"Wollastonite"	"Jadeite"	"Corundum"	"CaNb2O6"	"Cassiterite"	"Scheelite"	"Manganotantalite"	"Rutile"	"Mn"	"Magnetite"	"Zr"
"BT-twinsector"	2	 40.0000	 20.0000	 80.0000	 .000000	548	 .000000	 .000000	 .000000	 .256137	 77.3532	 .000000	 .098976	 .085821	 .000000	 .084589	 .011277	 21.0729	 98.9629	 .000000	 .000000	 .000000	 .366415	 98.2084	 .000000	 .120855	 .143154	 .000000	 .108824	 .015233	  .00000	 98.9629	 .000000	 .000000	 .000000	 .139556	 32.9902	 .000000	 .027688	 .090694	 .000000	 .076672	 .006258	 66.6690	 .000000	 .000000	 .000000	 .209875	 99.2263	 .000000	 .041640	 .272784	 .000000	 .230610	 .018822	 .000000	 100.000	 2.00000	O	 .000000	 .000000	 .000000	 .004187	 .989670	 .000000	 .000831	 .002721	 .000000	 .002300	 .000188	 2.00000	 .008601	 .013950	 .004138	 .009506	 .011624	 .027076	 .022736	 .005861	 .009530	 .008934	 .008605	 .018401	 .018804	 .007819	 .013598	 .014757	 .034145	 .027762	 .009777	 .012306	 .011494	 .011624	 -228.18	 -52.908	 -11.567	 3.09366	 .083974	 -46.616	 16.4850	 5.03193	 -75.934	 8.02938	 54.3581	 25.6062	 13.1742	 13.0740	 4899.90	 80.2400	214	334	319	303	301	332	333	140	335	126	503	"Wollastonite"	"Jadeite"	"Corundum"	"CaNb2O6"	"Cassiterite"	"Scheelite"	"Manganotantalite"	"Rutile"	"Mn"	"Magnetite"	"Zr"
"BT-twinsector"	2	 40.0000	 20.0000	 80.0000	 .000000	549	 .000622	 .000000	 .000000	 .199792	 77.5478	 .000000	 .140627	 .092608	 .000000	 .098263	 .000000	 21.1155	 99.1952	 .001330	 .000000	 .000000	 .285811	 98.4555	 .000000	 .171714	 .154476	 .000000	 .126415	 .000000	  .00000	 99.1952	 .001118	 .000000	 .000000	 .108625	 33.0028	 .000000	 .039256	 .097658	 .000000	 .088876	 .000000	 66.6617	 .003361	 .000000	 .000000	 .163275	 99.2136	 .000000	 .059007	 .293582	 .000000	 .267181	 .000000	 .000000	 100.000	 2.00000	O	 .000034	 .000000	 .000000	 .003259	 .990157	 .000000	 .001178	 .002930	 .000000	 .002666	 .000000	 2.00000	 .008608	 .013952	 .004139	 .009510	 .011626	 .027081	 .022740	 .005863	 .009532	 .008936	 .008609	 .018416	 .018807	 .007821	 .013604	 .014760	 .034152	 .027767	 .009779	 .012308	 .011496	 .011630	 964.801	 -29.640	 -10.276	 3.84272	 .083866	 -41.393	 11.6974	 4.68074	 -101.70	 6.98913	 -46.401	 25.5963	 13.1725	 13.0740	 4909.94	 80.2300	214	334	319	303	301	332	333	140	335	126	503	"Wollastonite"	"Jadeite"	"Corundum"	"CaNb2O6"	"Cassiterite"	"Scheelite"	"Manganotantalite"	"Rutile"	"Mn"	"Magnetite"	"Zr"
"BT-twinsector"	2	 40.0000	 20.0000	 80.0000	 .000000	550	 .000000	 .000000	 .000000	 .218829	 77.2238	 .000000	 .182386	 .073334	 .000000	 .085845	 .002405	 21.0293	 98.8159	 .000000	 .000000	 .000000	 .313044	 98.0441	 .000000	 .222704	 .122325	 .000000	 .110440	 .003249	 -.00001	 98.8159	 .000000	 .000000	 .000000	 .119476	 33.0033	 .000000	 .051128	 .077659	 .000000	 .077972	 .001337	 66.6691	 .000000	 .000000	 .000000	 .179687	 99.2713	 .000000	 .076894	 .233591	 .000000	 .234533	 .004023	 .000000	 100.000	 2.00000	O	 .000000	 .000000	 .000000	 .003584	 .990063	 .000000	 .001534	 .002330	 .000000	 .002339	 .000040	 2.00000	 .008614	 .013950	 .004139	 .009512	 .011630	 .027083	 .022742	 .005864	 .009533	 .008936	 .008612	 .018429	 .018804	 .007821	 .013608	 .014766	 .034154	 .027769	 .009781	 .012309	 .011496	 .011633	 -69.197	 -24.472	 -9.6389	 3.54821	 .084051	 -65.781	 9.09108	 5.85192	 -44.204	 7.92142	 253.264	 25.5865	 13.1708	 13.0740	 4919.88	 80.2400	214	334	319	303	301	332	333	140	335	126	503	"Wollastonite"	"Jadeite"	"Corundum"	"CaNb2O6"	"Cassiterite"	"Scheelite"	"Manganotantalite"	"Rutile"	"Mn"	"Magnetite"	"Zr"
"BT-twinsector"	2	 40.0000	 20.0000	 80.0000	 .000000	551	 .002688	 .000000	 .000000	 .236222	 77.4093	 .000000	 .078502	 .067690	 .000000	 .082165	 .005113	 21.0630	 98.9446	 .005752	 .000000	 .000000	 .337925	 98.2796	 .000000	 .095856	 .112911	 .000000	 .105705	 .006907	 .000002	 98.9446	 .004848	 .000000	 .000000	 .128762	 33.0286	 .000000	 .021970	 .071565	 .000000	 .074507	 .002839	 66.6670	 .014576	 .000000	 .000000	 .193582	 99.3111	 .000000	 .033031	 .215183	 .000000	 .224029	 .008535	 .000000	 100.000	 2.00000	O	 .000145	 .000000	 .000000	 .003863	 .990853	 .000000	 .000659	 .002147	 .000000	 .002235	 .000085	 2.00000	 .008603	 .013947	 .004139	 .009506	 .011624	 .027076	 .022736	 .005862	 .009530	 .008934	 .008606	 .018405	 .018800	 .007820	 .013599	 .014757	 .034145	 .027762	 .009779	 .012306	 .011494	 .011625	 223.165	 -19.967	 -10.089	 3.31759	 .083936	 -30.045	 20.7023	 6.31926	 -62.411	 8.25030	 119.313	 25.5766	 13.1691	 13.0740	 4929.94	 80.2400	214	334	319	303	301	332	333	140	335	126	503	"Wollastonite"	"Jadeite"	"Corundum"	"CaNb2O6"	"Cassiterite"	"Scheelite"	"Manganotantalite"	"Rutile"	"Mn"	"Magnetite"	"Zr"
"BT-twinsector"	2	 40.0000	 20.0000	 80.0000	 .000000	552	 .000000	 .000000	 .000000	 .257449	 77.2340	 .000000	 .081906	 .067136	 .000000	 .093532	 .000000	 21.0236	 98.7576	 .000000	 .000000	 .000000	 .368292	 98.0570	 .000000	 .100012	 .111988	 .000000	 .120329	 .000000	 .000002	 98.7576	 .000000	 .000000	 .000000	 .140592	 33.0148	 .000000	 .022965	 .071111	 .000000	 .084972	 .000000	 66.6656	 .000000	 .000000	 .000000	 .211400	 99.2847	 .000000	 .034532	 .213851	 .000000	 .255535	 .000000	 .000000	 100.000	 2.00000	O	 .000000	 .000000	 .000000	 .004218	 .990459	 .000000	 .000689	 .002133	 .000000	 .002549	 .000000	 2.00000	 .008602	 .013944	 .004138	 .009506	 .011624	 .027076	 .022736	 .005862	 .009530	 .008934	 .008606	 .018403	 .018797	 .007819	 .013598	 .014758	 .034145	 .027761	 .009778	 .012305	 .011494	 .011625	 -160.52	 -25.659	 -10.028	 3.08015	 .084037	 -65.523	 19.8548	 6.36912	 -49.960	 7.31395	 -67.635	 25.5668	 13.1674	 13.0740	 4939.89	 80.2400	214	334	319	303	301	332	333	140	335	126	503	"Wollastonite"	"Jadeite"	"Corundum"	"CaNb2O6"	"Cassiterite"	"Scheelite"	"Manganotantalite"	"Rutile"	"Mn"	"Magnetite"	"Zr"
"BT-twinsector"	2	 40.0000	 20.0000	 80.0000	 .000000	553	 .000000	 .000000	 .000000	 .355874	 77.0710	 .000000	 .063607	 .079895	 .012962	 .126756	 .000000	 21.0399	 98.7500	 .000000	 .000000	 .000000	 .509092	 97.8501	 .000000	 .077668	 .133270	 .016737	 .163071	 .000000	  .00000	 98.7500	 .000000	 .000000	 .000000	 .194175	 32.9168	 .000000	 .017819	 .084552	 .011960	 .115056	 .000000	 66.6597	 .000000	 .000000	 .000000	 .292129	 99.0445	 .000000	 .026809	 .254413	 .035987	 .346195	 .000000	 .000000	 100.000	 2.00000	O	 .000000	 .000000	 .000000	 .005826	 .987607	 .000000	 .000535	 .002537	 .000359	 .003452	 .000000	 2.00000	 .008589	 .013933	 .004136	 .009501	 .011620	 .027068	 .022728	 .005858	 .009525	 .008930	 .008601	 .018374	 .018781	 .007815	 .013591	 .014752	 .034134	 .027752	 .009772	 .012299	 .011489	 .011619	 -242.20	 -27.807	 -9.9538	 2.34468	 .084139	 -55.874	 25.4677	 5.38539	 52.6516	 5.53622	 -126.69	 25.5569	 13.1657	 13.0740	 4949.92	 80.2500	214	334	319	303	301	332	333	140	335	126	503	"Wollastonite"	"Jadeite"	"Corundum"	"CaNb2O6"	"Cassiterite"	"Scheelite"	"Manganotantalite"	"Rutile"	"Mn"	"Magnetite"	"Zr"
"BT-twinsector"	2	 40.0000	 20.0000	 80.0000	 .000000	554	 .000000	 .000000	 .000000	 .416851	 77.5115	 .000000	 .017347	 .070462	 .000000	 .131090	 .000000	 21.1658	 99.3131	 .000000	 .000000	 .000000	 .596323	 98.4094	 .000000	 .021181	 .117534	 .000000	 .168647	 .000000	 .000002	 99.3131	 .000000	 .000000	 .000000	 .226113	 32.9109	 .000000	 .004831	 .074132	 .000000	 .118293	 .000000	 66.6657	 .000000	 .000000	 .000000	 .340338	 99.0731	 .000000	 .007272	 .223163	 .000000	 .356102	 .000000	 .000000	 100.000	 2.00000	O	 .000000	 .000000	 .000000	 .006783	 .987341	 .000000	 .000145	 .002224	 .000000	 .003549	 .000000	 2.00000	 .008583	 .013929	 .004135	 .009498	 .011618	 .027065	 .022726	 .005857	 .009524	 .008929	 .008598	 .018363	 .018775	 .007814	 .013587	 .014750	 .034131	 .027749	 .009771	 .012297	 .011487	 .011615	 -808.52	 -19.225	 -10.902	 2.06074	 .083900	 -54.369	 92.5237	 6.07501	 -53.433	 5.37029	 -34.803	 25.5471	 13.1639	 13.0740	 4959.88	 80.2500	214	334	319	303	301	332	333	140	335	126	503	"Wollastonite"	"Jadeite"	"Corundum"	"CaNb2O6"	"Cassiterite"	"Scheelite"	"Manganotantalite"	"Rutile"	"Mn"	"Magnetite"	"Zr"
"BT-twinsector"	2	 40.0000	 20.0000	 80.0000	 .000000	555	 .000000	 .000000	 .000000	 .373689	 77.4491	 .000000	 .037002	 .036311	 .000000	 .097670	 .006139	 21.1045	 99.1045	 .000000	 .000000	 .000000	 .534579	 98.3302	 .000000	 .045181	 .060568	 .000000	 .125652	 .008292	 -.00001	 99.1045	 .000000	 .000000	 .000000	 .203311	 32.9834	 .000000	 .010336	 .038317	 .000000	 .088400	 .003402	 66.6728	 .000000	 .000000	 .000000	 .306003	 99.2868	 .000000	 .015557	 .115342	 .000000	 .266103	 .010240	 .000000	 100.000	 2.00000	O	 .000000	 .000000	 .000000	 .006099	 .989412	 .000000	 .000310	 .001149	 .000000	 .002652	 .000102	 2.00000	 .008593	 .013931	 .004136	 .009500	 .011622	 .027067	 .022728	 .005860	 .009525	 .008931	 .008601	 .018384	 .018779	 .007816	 .013591	 .014755	 .034134	 .027752	 .009775	 .012300	 .011489	 .011619	 -694.19	 -68.951	 -10.559	 2.25231	 .083920	 -42.852	 43.5495	 11.5748	 -58.629	 7.02481	 99.4024	 25.5372	 13.1622	 13.0745	 4969.93	 80.2700	214	334	319	303	301	332	333	140	335	126	503	"Wollastonite"	"Jadeite"	"Corundum"	"CaNb2O6"	"Cassiterite"	"Scheelite"	"Manganotantalite"	"Rutile"	"Mn"	"Magnetite"	"Zr"
"BT-twinsector"	2	 40.0000	 20.0000	 80.0000	 .000000	556	 .000000	 .000000	 .000000	 .392975	 76.9777	 .000000	 .105555	 .016466	 .013168	 .137779	 .000000	 21.0008	 98.6444	 .000000	 .000000	 .000000	 .562167	 97.7317	 .000000	 .128889	 .027467	 .017003	 .177253	 .000000	 -.00001	 98.6444	 .000000	 .000000	 .000000	 .214823	 32.9390	 .000000	 .029627	 .017459	 .012173	 .125298	 .000000	 66.6616	 .000000	 .000000	 .000000	 .323371	 99.1656	 .000000	 .044597	 .052561	 .036648	 .377219	 .000000	 .000000	 100.000	 2.00000	O	 .000000	 .000000	 .000000	 .006445	 .988246	 .000000	 .000889	 .000524	 .000365	 .003759	 .000000	 2.00000	 .008597	 .013928	 .004136	 .009504	 .011625	 .027068	 .022729	 .005859	 .009525	 .008930	 .008605	 .018392	 .018774	 .007815	 .013595	 .014759	 .034135	 .027753	 .009774	 .012299	 .011489	 .011623	 -933.35	 -22.806	 -11.211	 2.16245	 .084191	 -50.207	 15.4724	 25.2389	 51.8380	 5.13538	 -139.22	 25.5274	 13.1605	 13.0745	 4979.89	 80.2800	214	334	319	303	301	332	333	140	335	126	503	"Wollastonite"	"Jadeite"	"Corundum"	"CaNb2O6"	"Cassiterite"	"Scheelite"	"Manganotantalite"	"Rutile"	"Mn"	"Magnetite"	"Zr"
"BT-twinsector"	2	 40.0000	 20.0000	 80.0000	 .000000	557	 .000000	 .000000	 .000000	 .287878	 77.0099	 .706767	 .000000	 .000000	 .000000	 .205061	 .000000	 21.1298	 99.3394	 .000000	 .000000	 .000000	 .411822	 97.7725	 .891291	 .000000	 .000000	 .000000	 .263811	 .000000	 .000000	 99.3394	 .000000	 .000000	 .000000	 .156490	 32.7683	 .194148	 .000000	 .000000	 .000000	 .185441	 .000000	 66.6957	 .000000	 .000000	 .000000	 .235492	 98.6221	 .584325	 .000000	 .000000	 .000000	 .558118	 .000000	 .000000	 100.000	 2.00000	O	 .000000	 .000000	 .000000	 .004693	 .982621	 .005822	 .000000	 .000000	 .000000	 .005561	 .000000	 2.00000	 .008636	 .013932	 .004138	 .009543	 .011665	 .027107	 .022763	 .005869	 .009537	 .008940	 .008643	 .018476	 .018781	 .007819	 .013652	 .014809	 .034184	 .027795	 .009790	 .012315	 .011502	 .011676	 -39.353	 -18.221	 -12.548	 2.80984	 .084255	 3.02324	 -18.747	 -22.669	 -518.66	 3.62163	 -41.914	 25.5175	 13.1588	 13.0745	 4989.93	 80.2900	214	334	319	303	301	332	333	140	335	126	503	"Wollastonite"	"Jadeite"	"Corundum"	"CaNb2O6"	"Cassiterite"	"Scheelite"	"Manganotantalite"	"Rutile"	"Mn"	"Magnetite"	"Zr"
"continued"	3	 40.0000	 20.0000	 80.0000	 .000000	558	 .003194	 .000000	 .000000	 .409082	 77.2454	 .000000	 .000000	 .028120	 .000000	 .117969	 .000000	 21.0585	 98.8623	 .006834	 .000000	 .000000	 .585209	 98.0716	 .000000	 .000000	 .046905	 .000000	 .151767	 .000000	 .000000	 98.8623	 .005761	 .000000	 .000000	 .223038	 32.9663	 .000000	 .000000	 .029736	 .000000	 .106999	 .000000	 66.6682	 .017343	 .000000	 .000000	 .335695	 99.2354	 .000000	 .000000	 .089512	 .000000	 .322089	 .000000	 .000000	 100.000	 2.00000	O	 .000173	 .000000	 .000000	 .006691	 .988967	 .000000	 .000000	 .000892	 .000000	 .003210	 .000000	 2.00000	 .008584	 .013921	 .004135	 .009496	 .011617	 .027058	 .022720	 .005857	 .009521	 .008927	 .008597	 .018365	 .018765	 .007813	 .013584	 .014749	 .034122	 .027742	 .009770	 .012294	 .011485	 .011613	 187.458	 -24.808	 -10.080	 2.09177	 .084018	 -31.676	 -215.96	 14.8723	 -357.67	 5.90698	 -73.915	 25.5077	 13.1571	 13.0745	 4999.88	 80.3000	214	334	319	303	301	332	333	140	335	126	503	"Wollastonite"	"Jadeite"	"Corundum"	"CaNb2O6"	"Cassiterite"	"Scheelite"	"Manganotantalite"	"Rutile"	"Mn"	"Magnetite"	"Zr"
"continued"	3	 40.0000	 20.0000	 80.0000	 .000000	559	 .000000	 .000000	 .000000	 .471071	 77.3102	 .000000	 .088239	 .050023	 .006734	 .163819	 .000000	 21.1482	 99.2383	 .000000	 .000000	 .000000	 .673887	 98.1538	 .000000	 .107745	 .083442	 .008695	 .210753	 .000000	 -.00001	 99.2383	 .000000	 .000000	 .000000	 .255721	 32.8509	 .000000	 .024594	 .052670	 .006182	 .147941	 .000000	 66.6620	 .000000	 .000000	 .000000	 .385147	 98.9549	 .000000	 .037042	 .158655	 .018622	 .445635	 .000000	 .000000	 100.000	 2.00000	O	 .000000	 .000000	 .000000	 .007672	 .985595	 .000000	 .000738	 .001580	 .000185	 .004439	 .000000	 2.00000	 .008584	 .013911	 .004133	 .009498	 .011619	 .027057	 .022719	 .005855	 .009519	 .008925	 .008599	 .018363	 .018752	 .007809	 .013587	 .014752	 .034121	 .027741	 .009767	 .012291	 .011483	 .011616	 -60.465	 -17.812	 -9.8060	 1.86918	 .084004	 -56.177	 18.4391	 8.45957	 100.608	 4.40020	 -124.67	 25.4978	 13.1553	 13.0745	 5009.93	 80.3100	214	334	319	303	301	332	333	140	335	126	503	"Wollastonite"	"Jadeite"	"Corundum"	"CaNb2O6"	"Cassiterite"	"Scheelite"	"Manganotantalite"	"Rutile"	"Mn"	"Magnetite"	"Zr"
"continued"	3	 40.0000	 20.0000	 80.0000	 .000000	560	 .000000	 .000000	 .000000	 .450566	 77.2764	 .000000	 .000000	 .050846	 .011268	 .145022	 .007159	 21.1098	 99.0510	 .000000	 .000000	 .000000	 .644554	 98.1109	 .000000	 .000000	 .084814	 .014550	 .186570	 .009670	  .00000	 99.0510	 .000000	 .000000	 .000000	 .245030	 32.8955	 .000000	 .000000	 .053632	 .010363	 .131201	 .003965	 66.6603	 .000000	 .000000	 .000000	 .368830	 99.0316	 .000000	 .000000	 .161459	 .031198	 .394980	 .011937	 .000000	 100.000	 2.00000	O	 .000000	 .000000	 .000000	 .007352	 .986959	 .000000	 .000000	 .001609	 .000311	 .003936	 .000119	 2.00000	 .008575	 .013909	 .004133	 .009492	 .011612	 .027048	 .022711	 .005854	 .009516	 .008923	 .008594	 .018345	 .018748	 .007808	 .013579	 .014743	 .034110	 .027732	 .009764	 .012288	 .011480	 .011608	 -384.55	 -24.861	 -11.249	 1.93524	 .083995	 -40.475	 -31.733	 8.32463	 60.4013	 4.90203	 85.2355	 25.4880	 13.1536	 13.0745	 5019.88	 80.3300	214	334	319	303	301	332	333	140	335	126	503	"Wollastonite"	"Jadeite"	"Corundum"	"CaNb2O6"	"Cassiterite"	"Scheelite"	"Manganotantalite"	"Rutile"	"Mn"	"Magnetite"	"Zr"
"continued"	3	 40.0000	 20.0000	 80.0000	 .000000	561	 .000000	 .000000	 .000000	 .246441	 77.2219	 .000000	 .190063	 .082018	 .000000	 .092811	 .000000	 21.0493	 98.8825	 .000000	 .000000	 .000000	 .352544	 98.0416	 .000000	 .232077	 .136812	 .000000	 .119402	 .000000	 .000000	 98.8825	 .000000	 .000000	 .000000	 .134425	 32.9715	 .000000	 .053230	 .086774	 .000000	 .084220	 .000000	 66.6699	 .000000	 .000000	 .000000	 .202226	 99.2032	 .000000	 .080078	 .261081	 .000000	 .253397	 .000000	 .000000	 100.000	 2.00000	O	 .000000	 .000000	 .000000	 .004033	 .989097	 .000000	 .001597	 .002603	 .000000	 .002526	 .000000	 2.00000	 .008606	 .013918	 .004135	 .009507	 .011624	 .027064	 .022725	 .005860	 .009523	 .008929	 .008609	 .018412	 .018761	 .007814	 .013600	 .014758	 .034130	 .027749	 .009775	 .012297	 .011487	 .011629	 -560.89	 -24.378	 -10.753	 3.19834	 .084008	 -55.893	 8.73020	 5.25305	 -142.57	 7.36220	 -52.917	 25.4781	 13.1519	 13.0745	 5029.93	 80.3400	214	334	319	303	301	332	333	140	335	126	503	"Wollastonite"	"Jadeite"	"Corundum"	"CaNb2O6"	"Cassiterite"	"Scheelite"	"Manganotantalite"	"Rutile"	"Mn"	"Magnetite"	"Zr"
"continued"	3	 40.0000	 20.0000	 80.0000	 .000000	562	 .000000	 .000000	 .000000	 .245948	 77.5192	 .000000	 .088417	 .045574	 .007128	 .078053	 .000000	 21.0803	 99.0646	 .000000	 .000000	 .000000	 .351839	 98.4191	 .000000	 .107962	 .076020	 .009204	 .100415	 .000000	 .000002	 99.0646	 .000000	 .000000	 .000000	 .133954	 33.0485	 .000000	 .024725	 .048144	 .006566	 .070721	 .000000	 66.6674	 .000000	 .000000	 .000000	 .201415	 99.3842	 .000000	 .037177	 .144778	 .019744	 .212672	 .000000	 .000000	 100.000	 2.00000	O	 .000000	 .000000	 .000000	 .004019	 .991446	 .000000	 .000742	 .001444	 .000197	 .002122	 .000000	 2.00000	 .008602	 .013921	 .004137	 .009503	 .011621	 .027062	 .022724	 .005860	 .009523	 .008929	 .008605	 .018404	 .018765	 .007816	 .013594	 .014754	 .034128	 .027747	 .009776	 .012297	 .011487	 .011624	 -1161.5	 -20.402	 -10.334	 3.20268	 .083833	 -32.893	 18.4065	 9.27051	 95.1273	 8.65082	 -42.255	 25.4683	 13.1502	 13.0745	 5039.88	 80.3300	214	334	319	303	301	332	333	140	335	126	503	"Wollastonite"	"Jadeite"	"Corundum"	"CaNb2O6"	"Cassiterite"	"Scheelite"	"Manganotantalite"	"Rutile"	"Mn"	"Magnetite"	"Zr"
"continued"	3	 40.0000	 20.0000	 80.0000	 .000000	563	 .000000	 .000000	 .000000	 .167086	 77.4544	 .000000	 .233887	 .089326	 .004196	 .083645	 .000000	 21.0910	 99.1235	 .000000	 .000000	 .000000	 .239023	 98.3369	 .000000	 .285589	 .149001	 .005418	 .107609	 .000000	 -.00001	 99.1235	 .000000	 .000000	 .000000	 .090955	 33.0036	 .000000	 .065370	 .094313	 .003863	 .075747	 .000000	 66.6662	 .000000	 .000000	 .000000	 .136750	 99.2420	 .000000	 .098284	 .283599	 .011615	 .227773	 .000000	 .000000	 100.000	 2.00000	O	 .000000	 .000000	 .000000	 .002729	 .990114	 .000000	 .001961	 .002829	 .000116	 .002272	 .000000	 2.00000	 .008616	 .013919	 .004137	 .009512	 .011627	 .027070	 .022731	 .005862	 .009526	 .008931	 .008614	 .018432	 .018763	 .007816	 .013607	 .014762	 .034138	 .027755	 .009778	 .012300	 .011490	 .011635	 -73.827	 -16.947	 -9.8313	 4.50652	 .083877	 -33.126	 7.15356	 4.84351	 161.139	 8.11055	 -341.59	 25.4584	 13.1485	 13.0745	 5049.91	 80.3300	214	334	319	303	301	332	333	140	335	126	503	"Wollastonite"	"Jadeite"	"Corundum"	"CaNb2O6"	"Cassiterite"	"Scheelite"	"Manganotantalite"	"Rutile"	"Mn"	"Magnetite"	"Zr"
"continued"	3	 40.0000	 20.0000	 80.0000	 .000000	564	 .000000	 .000000	 .000000	 .304387	 76.8959	 .000000	 .614168	 .124305	 .000000	 .187979	 .000000	 21.1356	 99.2623	 .000000	 .000000	 .000000	 .435439	 97.6278	 .000000	 .749935	 .207347	 .000000	 .241834	 .000000	 .000008	 99.2623	 .000000	 .000000	 .000000	 .165346	 32.6964	 .000000	 .171295	 .130967	 .000000	 .169871	 .000000	 66.6662	 .000000	 .000000	 .000000	 .249273	 98.5854	 .000000	 .258242	 .394889	 .000000	 .512192	 .000000	 .000000	 100.000	 2.00000	O	 .000000	 .000000	 .000000	 .004960	 .980899	 .000000	 .005139	 .003929	 .000000	 .005096	 .000000	 2.00000	 .008634	 .013902	 .004134	 .009529	 .011647	 .027084	 .022742	 .005862	 .009526	 .008932	 .008631	 .018471	 .018740	 .007810	 .013632	 .014787	 .034155	 .027769	 .009777	 .012301	 .011490	 .011658	 -111.34	 -22.186	 -10.404	 2.67717	 .084278	 -41.942	 2.90903	 3.54328	 -30.741	 3.90195	 -74.521	 25.4485	 13.1468	 13.0745	 5059.97	 80.3300	214	334	319	303	301	332	333	140	335	126	503	"Wollastonite"	"Jadeite"	"Corundum"	"CaNb2O6"	"Cassiterite"	"Scheelite"	"Manganotantalite"	"Rutile"	"Mn"	"Magnetite"	"Zr"
"continued"	3	 40.0000	 20.0000	 80.0000	 .000000	565	 .000000	 .000000	 .000000	 .277323	 76.7456	 .000000	 .679934	 .139821	 .000000	 .205645	 .007054	 21.1159	 99.1712	 .000000	 .000000	 .000000	 .396722	 97.4369	 .000000	 .830239	 .233229	 .000000	 .264561	 .009529	 .000000	 99.1712	 .000000	 .000000	 .000000	 .150774	 32.6607	 .000000	 .189801	 .147442	 .000000	 .185996	 .003906	 66.6614	 .000000	 .000000	 .000000	 .227287	 98.4695	 .000000	 .286118	 .444528	 .000000	 .560764	 .011776	 .000000	 100.000	 2.00000	O	 .000000	 .000000	 .000000	 .004524	 .979896	 .000000	 .005694	 .004424	 .000000	 .005580	 .000117	 2.00000	 .008638	 .013900	 .004133	 .009533	 .011649	 .027086	 .022744	 .005862	 .009527	 .008932	 .008634	 .018480	 .018736	 .007810	 .013637	 .014790	 .034158	 .027772	 .009778	 .012301	 .011491	 .011663	 -105.53	 -30.951	 -11.104	 2.89763	 .084369	 -46.285	 2.65549	 3.17474	 -148.36	 3.61016	 86.8973	 25.4387	 13.1451	 13.0745	 5069.91	 80.3300	214	334	319	303	301	332	333	140	335	126	503	"Wollastonite"	"Jadeite"	"Corundum"	"CaNb2O6"	"Cassiterite"	"Scheelite"	"Manganotantalite"	"Rutile"	"Mn"	"Magnetite"	"Zr"
"continued"	3	 40.0000	 20.0000	 80.0000	 .000000	566	 .000000	 .000000	 .000000	 .198546	 77.2973	 .000000	 .298390	 .125597	 .000000	 .110142	 .000000	 21.1070	 99.1370	 .000000	 .000000	 .000000	 .284028	 98.1375	 .000000	 .364351	 .209503	 .000000	 .141698	 .000000	  .00000	 99.1370	 .000000	 .000000	 .000000	 .107996	 32.9112	 .000000	 .083334	 .132506	 .000000	 .099666	 .000000	 66.6653	 .000000	 .000000	 .000000	 .162454	 99.0137	 .000000	 .125356	 .398647	 .000000	 .299847	 .000000	 .000000	 100.000	 2.00000	O	 .000000	 .000000	 .000000	 .003240	 .987355	 .000000	 .002500	 .003975	 .000000	 .002990	 .000000	 2.00000	 .008613	 .013907	 .004135	 .009513	 .011628	 .027068	 .022728	 .005860	 .009523	 .008929	 .008615	 .018427	 .018746	 .007813	 .013608	 .014762	 .034135	 .027753	 .009775	 .012296	 .011487	 .011637	 -284.98	 -30.046	 -9.1941	 3.86495	 .083976	 -28.370	 5.67260	 3.50876	 -222.93	 6.28897	 -18.473	 25.4289	 13.1433	 13.0745	 5079.88	 80.3400	214	334	319	303	301	332	333	140	335	126	503	"Wollastonite"	"Jadeite"	"Corundum"	"CaNb2O6"	"Cassiterite"	"Scheelite"	"Manganotantalite"	"Rutile"	"Mn"	"Magnetite"	"Zr"
"continued"	3	 40.0000	 20.0000	 80.0000	 .000000	567	 .000000	 .000000	 .000000	 .488050	 76.5554	 .000000	 .605678	 .181574	 .000000	 .234155	 .000000	 21.1725	 99.2374	 .000000	 .000000	 .000000	 .698176	 97.1955	 .000000	 .739568	 .302876	 .000000	 .301239	 .000000	 .000004	 99.2374	 .000000	 .000000	 .000000	 .264660	 32.4960	 .000000	 .168638	 .190980	 .000000	 .211238	 .000000	 66.6685	 .000000	 .000000	 .000000	 .399609	 98.1312	 .000000	 .254626	 .576719	 .000000	 .637893	 .000000	 .000000	 100.000	 2.00000	O	 .000000	 .000000	 .000000	 .007940	 .974854	 .000000	 .005059	 .005729	 .000000	 .006337	 .000000	 2.00000	 .008610	 .013877	 .004128	 .009521	 .011640	 .027069	 .022729	 .005855	 .009518	 .008925	 .008623	 .018419	 .018706	 .007801	 .013620	 .014778	 .034136	 .027753	 .009766	 .012290	 .011481	 .011648	 -59.939	 -42.898	 -11.498	 1.82150	 .084493	 -33.070	 2.94445	 2.49251	 -177.05	 3.22931	 -53.040	 25.4190	 13.1416	 13.0745	 5089.91	 80.3500	214	334	319	303	301	332	333	140	335	126	503	"Wollastonite"	"Jadeite"	"Corundum"	"CaNb2O6"	"Cassiterite"	"Scheelite"	"Manganotantalite"	"Rutile"	"Mn"	"Magnetite"	"Zr"
