Repository: orthospar/MinorElements-Cassiterite

# MinorElements-Cassiterite
EPMA data and R code for generation of figures in "Systematic trends in the substitution mechanisms of minor elements in cassiterite", submitted for publication in the Australian Journal of Earth Sciences.

# Data Availability
The final cleaned and organised dataset is available above (cassiterite_EPMA.csv) and as a supplementary file hosted by AJES.

File: Data/180209/180209recalc.dat (part 16 of 46)
URRENT"	"BEAMSIZE"	"    LINE"	"  Si WT%"	"  Na WT%"	"  Al WT%"	"  Nb WT%"	"  Sn WT%"	"   W WT%"	"  Ta WT%"	"  Ti WT%"	"  Mn WT%"	"  Fe WT%"	"  Zr WT%"	"   O WT%"	"   TOTAL"	"    SiO2"	"    Na2O"	"   Al2O3"	"   Nb2O5"	"    SnO2"	"     WO3"	"   Ta2O5"	"    TiO2"	"     MnO"	"     FeO"	"    ZrO2"	"       O"	"   TOTAL"	"  Si AT%"	"  Na AT%"	"  Al AT%"	"  Nb AT%"	"  Sn AT%"	"   W AT%"	"  Ta AT%"	"  Ti AT%"	"  Mn AT%"	"  Fe AT%"	"  Zr AT%"	"   O AT%"	"Si OXMOL%"	"Na OXMOL%"	"Al OXMOL%"	"Nb OXMOL%"	"Sn OXMOL%"	"W OXMOL%"	"Ta OXMOL%"	"Ti OXMOL%"	"Mn OXMOL%"	"Fe OXMOL%"	"Zr OXMOL%"	"O OXMOL%"	"   TOTAL"	" FORMULA"	"   BASIS"	"Si FORMULA"	"Na FORMULA"	"Al FORMULA"	"Nb FORMULA"	"Sn FORMULA"	"W FORMULA"	"Ta FORMULA"	"Ti FORMULA"	"Mn FORMULA"	"Fe FORMULA"	"Zr FORMULA"	"O FORMULA"	"Si CDL99"	"Na CDL99"	"Al CDL99"	"Nb CDL99"	"Sn CDL99"	" W CDL99"	"Ta CDL99"	"Ti CDL99"	"Mn CDL99"	"Fe CDL99"	"Zr CDL99"	"SiO2 CDL99"	"Na2O CDL99"	"Al2O3 CDL99"	"Nb2O5 CDL99"	"SnO2 CDL99"	"WO3 CDL99"	"Ta2O5 CDL99"	"TiO2 CDL99"	"MnO CDL99"	"FeO CDL99"	"ZrO2 CDL99"	"Si %ERR "	"Na %ERR "	"Al %ERR "	"Nb %ERR "	"Sn %ERR "	" W %ERR "	"Ta %ERR "	"Ti %ERR "	"Mn %ERR "	"Fe %ERR "	"Zr %ERR "	"   X-POS"	"   Y-POS"	"   Z-POS"	" RELDIST"	"BEAMCURR"	"Si STD_NUM"	"Na STD_NUM"	"Al STD_NUM"	"Nb STD_NUM"	"Sn STD_NUM"	"W STD_NUM"	"Ta STD_NUM"	"Ti STD_NUM"	"Mn STD_NUM"	"Fe STD_NUM"	"Zr STD_NUM"	"Si STD_NAM"	"Na STD_NAM"	"Al STD_NAM"	"Nb STD_NAM"	"Sn STD_NAM"	"W STD_NAM"	"Ta STD_NAM"	"Ti STD_NAM"	"Mn STD_NAM"	"Fe STD_NAM"	"Zr STD_NAM"
"continued"	3	 40.0000	 20.0000	 80.0000	 .000000	568	 .000000	 .000000	 .000000	 .253969	 77.3898	 .000000	 .396850	 .101918	 .000000	 .141665	 .004494	 21.1724	 99.4611	 .000000	 .000000	 .000000	 .363314	 98.2549	 .000000	 .484576	 .170005	 .000000	 .182251	 .006070	  .00000	 99.4611	 .000000	 .000000	 .000000	 .137717	 32.8489	 .000000	 .110490	 .107193	 .000000	 .127795	 .002482	 66.6654	 .000000	 .000000	 .000000	 .207340	 98.9113	 .000000	 .166348	 .322768	 .000000	 .384802	 .007473	 .000000	 100.000	 2.00000	O	 .000000	 .000000	 .000000	 .004132	 .985485	 .000000	 .003315	 .003216	 .000000	 .003834	 .000074	 2.00000	 .008640	 .013931	 .004144	 .009539	 .011661	 .027132	 .022782	 .005874	 .009544	 .008949	 .008640	 .018483	 .018779	 .007829	 .013646	 .014804	 .034216	 .027819	 .009798	 .012324	 .011513	 .011670	 -82.934	 -14.924	 -11.022	 3.12666	 .084137	 -25.952	 4.34988	 4.28154	 -215.53	 5.01901	 136.223	 25.4091	 13.1399	 13.0745	 5099.97	 79.9900	214	334	319	303	301	332	333	140	335	126	503	"Wollastonite"	"Jadeite"	"Corundum"	"CaNb2O6"	"Cassiterite"	"Scheelite"	"Manganotantalite"	"Rutile"	"Mn"	"Magnetite"	"Zr"
"continued"	3	 40.0000	 20.0000	 80.0000	 .000000	569	 .000000	 .000000	 .000000	 .276333	 77.0513	 .000000	 .403212	 .136573	 .000886	 .144026	 .009331	 21.1179	 99.1396	 .000000	 .000000	 .000000	 .395307	 97.8251	 .000000	 .492345	 .227812	 .001144	 .185289	 .012604	 .000004	 99.1396	 .000000	 .000000	 .000000	 .150234	 32.7902	 .000000	 .112553	 .144015	 .000815	 .130263	 .005167	 66.6668	 .000000	 .000000	 .000000	 .226243	 98.7602	 .000000	 .169498	 .433757	 .002454	 .392336	 .015561	 .000000	 100.000	 2.00000	O	 .000000	 .000000	 .000000	 .004507	 .983704	 .000000	 .003377	 .004320	 .000024	 .003908	 .000155	 2.00000	 .008633	 .013923	 .004142	 .009537	 .011658	 .027127	 .022778	 .005872	 .009542	 .008947	 .008638	 .018469	 .018768	 .007826	 .013643	 .014801	 .034210	 .027813	 .009794	 .012321	 .011510	 .011668	 -74.835	 -16.796	 -10.868	 2.90827	 .084326	 -28.629	 4.28528	 3.25094	 761.461	 4.94437	 65.8400	 25.3993	 13.1382	 13.0745	 5109.91	 80.0000	214	334	319	303	301	332	333	140	335	126	503	"Wollastonite"	"Jadeite"	"Corundum"	"CaNb2O6"	"Cassiterite"	"Scheelite"	"Manganotantalite"	"Rutile"	"Mn"	"Magnetite"	"Zr"
"continued"	3	 40.0000	 20.0000	 80.0000	 .000000	570	 .000000	 .000000	 .000000	 .289490	 76.8777	 .000000	 .421733	 .120471	 .000000	 .156389	 .000000	 21.0701	 98.9359	 .000000	 .000000	 .000000	 .414128	 97.6046	 .000000	 .514960	 .200952	 .000000	 .201193	 .000000	  .00000	 98.9359	 .000000	 .000000	 .000000	 .157741	 32.7898	 .000000	 .117988	 .127321	 .000000	 .141761	 .000000	 66.6654	 .000000	 .000000	 .000000	 .237584	 98.7741	 .000000	 .177710	 .383534	 .000000	 .427034	 .000000	 .000000	 100.000	 2.00000	O	 .000000	 .000000	 .000000	 .004732	 .983714	 .000000	 .003540	 .003820	 .000000	 .004253	 .000000	 2.00000	 .008635	 .013921	 .004142	 .009538	 .011659	 .027127	 .022778	 .005872	 .009541	 .008947	 .008639	 .018474	 .018766	 .007826	 .013644	 .014803	 .034209	 .027813	 .009794	 .012320	 .011510	 .011669	 -111.50	 -24.768	 -11.785	 2.79592	 .084422	 -26.484	 4.11011	 3.65570	 -56.438	 4.59473	 -59.330	 25.3894	 13.1365	 13.0745	 5119.95	 80.0100	214	334	319	303	301	332	333	140	335	126	503	"Wollastonite"	"Jadeite"	"Corundum"	"CaNb2O6"	"Cassiterite"	"Scheelite"	"Manganotantalite"	"Rutile"	"Mn"	"Magnetite"	"Zr"
"continued"	3	 40.0000	 20.0000	 80.0000	 .000000	571	 .000000	 .000000	 .000000	 .270100	 77.1950	 .000000	 .331020	 .118765	 .024758	 .125000	 .000000	 21.1244	 99.1890	 .000000	 .000000	 .000000	 .386389	 98.0075	 .000000	 .404195	 .198107	 .031968	 .160812	 .000000	 .000008	 99.1890	 .000000	 .000000	 .000000	 .146788	 32.8386	 .000000	 .092366	 .125188	 .022754	 .113011	 .000000	 66.6613	 .000000	 .000000	 .000000	 .220939	 98.8545	 .000000	 .139025	 .376855	 .068496	 .340198	 .000000	 .000000	 100.000	 2.00000	O	 .000000	 .000000	 .000000	 .004404	 .985238	 .000000	 .002771	 .003756	 .000683	 .003391	 .000000	 2.00000	 .008628	 .013921	 .004142	 .009533	 .011653	 .027123	 .022774	 .005871	 .009540	 .008946	 .008634	 .018459	 .018765	 .007827	 .013637	 .014795	 .034204	 .027808	 .009793	 .012318	 .011509	 .011663	 -222.69	 -72.331	 -11.709	 2.96427	 .084226	 -63.807	 5.15350	 3.70463	 27.9516	 5.61571	 -81.004	 25.3796	 13.1348	 13.0745	 5129.90	 80.0100	214	334	319	303	301	332	333	140	335	126	503	"Wollastonite"	"Jadeite"	"Corundum"	"CaNb2O6"	"Cassiterite"	"Scheelite"	"Manganotantalite"	"Rutile"	"Mn"	"Magnetite"	"Zr"
"continued"	3	 40.0000	 20.0000	 80.0000	 .000000	572	 .000000	 .000000	 .000000	 .238167	 77.5423	 .000000	 .322838	 .108081	 .000000	 .123868	 .000000	 21.1878	 99.5231	 .000000	 .000000	 .000000	 .340708	 98.4485	 .000000	 .394204	 .180285	 .000000	 .159356	 .000000	 .000000	 99.5231	 .000000	 .000000	 .000000	 .129056	 32.8899	 .000000	 .089819	 .113593	 .000000	 .111660	 .000000	 66.6659	 .000000	 .000000	 .000000	 .194217	 98.9926	 .000000	 .135170	 .341894	 .000000	 .336077	 .000000	 .000000	 100.000	 2.00000	O	 .000000	 .000000	 .000000	 .003872	 .986709	 .000000	 .002695	 .003408	 .000000	 .003350	 .000000	 2.00000	 .008633	 .013922	 .004143	 .009534	 .011654	 .027123	 .022775	 .005872	 .009541	 .008947	 .008635	 .018469	 .018767	 .007828	 .013638	 .014796	 .034205	 .027809	 .009796	 .012319	 .011510	 .011664	 -207.08	 -23.991	 -10.166	 3.30318	 .084021	 -38.916	 5.27651	 4.04939	 -44.708	 5.66243	 -274.00	 25.3697	 13.1330	 13.0745	 5139.97	 80.0200	214	334	319	303	301	332	333	140	335	126	503	"Wollastonite"	"Jadeite"	"Corundum"	"CaNb2O6"	"Cassiterite"	"Scheelite"	"Manganotantalite"	"Rutile"	"Mn"	"Magnetite"	"Zr"
"continued"	3	 40.0000	 20.0000	 80.0000	 .000000	573	 .004997	 .000000	 .000000	 .223738	 77.4680	 .000000	 .225924	 .109769	 .006208	 .121136	 .004045	 21.1494	 99.3131	 .010690	 .000000	 .000000	 .320066	 98.3541	 .000000	 .275866	 .183101	 .008016	 .155841	 .005463	  .00000	 99.3131	 .008972	 .000000	 .000000	 .121444	 32.9147	 .000000	 .062964	 .115565	 .005698	 .109384	 .002236	 66.6590	 .026985	 .000000	 .000000	 .182630	 98.9953	 .000000	 .094686	 .347576	 .017138	 .328987	 .006725	 .000000	 100.000	 2.00000	O	 .000269	 .000000	 .000000	 .003644	 .987554	 .000000	 .001889	 .003467	 .000171	 .003282	 .000067	 2.00000	 .008621	 .013919	 .004142	 .009527	 .011646	 .027115	 .022767	 .005870	 .009538	 .008944	 .008629	 .018444	 .018763	 .007827	 .013629	 .014786	 .034194	 .027800	 .009792	 .012315	 .011507	 .011656	 120.408	 -40.849	 -12.357	 3.48553	 .084040	 -29.889	 7.40702	 3.98942	 109.290	 5.77690	 151.104	 25.3599	 13.1313	 13.0745	 5149.91	 80.0300	214	334	319	303	301	332	333	140	335	126	503	"Wollastonite"	"Jadeite"	"Corundum"	"CaNb2O6"	"Cassiterite"	"Scheelite"	"Manganotantalite"	"Rutile"	"Mn"	"Magnetite"	"Zr"
"continued"	3	 40.0000	 20.0000	 80.0000	 .000000	574	 .006590	 .000000	 .000000	 .133018	 77.6012	 .000000	 .274392	 .087376	 .000000	 .074740	 .004732	 21.1289	 99.3110	 .014099	 .000000	 .000000	 .190289	 98.5233	 .000000	 .335048	 .145748	 .000000	 .096153	 .006392	 -.00001	 99.3110	 .011846	 .000000	 .000000	 .072283	 33.0081	 .000000	 .076557	 .092092	 .000000	 .067565	 .002619	 66.6690	 .035621	 .000000	 .000000	 .108674	 99.2527	 .000000	 .115100	 .276914	 .000000	 .203162	 .007874	 .000000	 100.000	 2.00000	O	 .000355	 .000000	 .000000	 .002168	 .990209	 .000000	 .002297	 .002763	 .000000	 .002027	 .000079	 2.00000	 .008649	 .013944	 .004150	 .009546	 .011667	 .027158	 .022804	 .005882	 .009554	 .008959	 .008646	 .018503	 .018796	 .007841	 .013655	 .014813	 .034248	 .027845	 .009812	 .012337	 .011526	 .011679	 91.6386	 -18.870	 -10.319	 5.56150	 .084062	 -56.355	 6.16228	 4.96325	 -84.343	 9.03936	 129.491	 25.3500	 13.1296	 13.0745	 5159.95	 79.8300	214	334	319	303	301	332	333	140	335	126	503	"Wollastonite"	"Jadeite"	"Corundum"	"CaNb2O6"	"Cassiterite"	"Scheelite"	"Manganotantalite"	"Rutile"	"Mn"	"Magnetite"	"Zr"
"continued"	3	 40.0000	 20.0000	 80.0000	 .000000	575	 .006157	 .000000	 .000000	 .212936	 77.0110	 .000000	 .277805	 .109303	 .000000	 .101628	 .011349	 21.0292	 98.7594	 .013172	 .000000	 .000000	 .304614	 97.7740	 .000000	 .339216	 .182324	 .000000	 .130744	 .015330	  .00000	 98.7594	 .011120	 .000000	 .000000	 .116258	 32.9121	 .000000	 .077876	 .115748	 .000000	 .092306	 .006311	 66.6683	 .033459	 .000000	 .000000	 .174904	 99.0295	 .000000	 .117161	 .348275	 .000000	 .277740	 .018988	 .000000	 100.000	 2.00000	O	 .000334	 .000000	 .000000	 .003488	 .987341	 .000000	 .002336	 .003472	 .000000	 .002769	 .000189	 2.00000	 .008638	 .013933	 .004147	 .009542	 .011665	 .027151	 .022798	 .005879	 .009550	 .008956	 .008643	 .018480	 .018781	 .007836	 .013651	 .014810	 .034239	 .027837	 .009806	 .012332	 .011522	 .011675	 97.9545	 -74.295	 -11.082	 3.64535	 .084402	 -37.450	 6.08898	 4.01115	 -112.99	 6.79113	 54.2545	 25.3402	 13.1279	 13.0745	 5169.89	 79.8400	214	334	319	303	301	332	333	140	335	126	503	"Wollastonite"	"Jadeite"	"Corundum"	"CaNb2O6"	"Cassiterite"	"Scheelite"	"Manganotantalite"	"Rutile"	"Mn"	"Magnetite"	"Zr"
"continued"	3	 40.0000	 20.0000	 80.0000	 .000000	576	 .000000	 .000000	 .000000	 .229731	 77.0734	 .000000	 .161141	 .093890	 .000000	 .102875	 .004209	 21.0080	 98.6732	 .000000	 .000000	 .000000	 .328639	 97.8531	 .000000	 .196762	 .156614	 .000000	 .132349	 .005685	  .00000	 98.6732	 .000000	 .000000	 .000000	 .125546	 32.9699	 .000000	 .045215	 .099520	 .000000	 .093527	 .002343	 66.6640	 .000000	 .000000	 .000000	 .188787	 99.1556	 .000000	 .067990	 .299304	 .000000	 .281279	 .007045	 .000000	 100.000	 2.00000	O	 .000000	 .000000	 .000000	 .003767	 .989137	 .000000	 .001356	 .002986	 .000000	 .002806	 .000070	 2.00000	 .008629	 .013932	 .004147	 .009535	 .011658	 .027143	 .022791	 .005877	 .009548	 .008954	 .008636	 .018460	 .018780	 .007837	 .013641	 .014801	 .034230	 .027829	 .009804	 .012329	 .011519	 .011666	 -124.03	 -24.618	 -11.450	 3.40915	 .084344	 -31.134	 10.2712	 4.63158	 -145.54	 6.71425	 145.357	 25.3303	 13.1262	 13.0745	 5179.95	 79.8500	214	334	319	303	301	332	333	140	335	126	503	"Wollastonite"	"Jadeite"	"Corundum"	"CaNb2O6"	"Cassiterite"	"Scheelite"	"Manganotantalite"	"Rutile"	"Mn"	"Magnetite"	"Zr"
"continued"	3	 40.0000	 20.0000	 80.0000	 .000000	577	 .000000	 .000000	 .000000	 .259290	 77.1187	 .000000	 .236868	 .096234	 .005835	 .106508	 .006007	 21.0546	 98.8840	 .000000	 .000000	 .000000	 .370926	 97.9106	 .000000	 .289230	 .160524	 .007534	 .137023	 .008114	 -.00001	 98.8840	 .000000	 .000000	 .000000	 .141393	 32.9179	 .000000	 .066319	 .101784	 .005381	 .096621	 .003336	 66.6673	 .000000	 .000000	 .000000	 .212757	 99.0641	 .000000	 .099792	 .306312	 .016194	 .290774	 .010040	 .000000	 100.000	 2.00000	O	 .000000	 .000000	 .000000	 .004242	 .987527	 .000000	 .001990	 .003053	 .000161	 .002899	 .000100	 2.00000	 .008632	 .013925	 .004146	 .009537	 .011660	 .027141	 .022789	 .005877	 .009546	 .008953	 .008639	 .018467	 .018770	 .007834	 .013643	 .014804	 .034228	 .027827	 .009803	 .012327	 .011518	 .011669	 -106.89	 -18.185	 -12.050	 3.07118	 .084322	 -33.989	 7.08590	 4.52364	 116.329	 6.50263	 102.014	 25.3205	 13.1245	 13.0745	 5189.90	 79.8800	214	334	319	303	301	332	333	140	335	126	503	"Wollastonite"	"Jadeite"	"Corundum"	"CaNb2O6"	"Cassiterite"	"Scheelite"	"Manganotantalite"	"Rutile"	"Mn"	"Magnetite"	"Zr"
"continued"	3	 40.0000	 20.0000	 80.0000	 .000000	578	 .000619	 .000000	 .000000	 .247461	 77.3013	 .000000	 .208143	 .090446	 .000000	 .105385	 .019675	 21.0920	 99.0649	 .001325	 .000000	 .000000	 .354004	 98.1424	 .000000	 .254155	 .150869	 .000000	 .135577	 .026577	  .00000	 99.0649	 .001115	 .000000	 .000000	 .134703	 32.9372	 .000000	 .058173	 .095492	 .000000	 .095432	 .010908	 66.6670	 .003355	 .000000	 .000000	 .202643	 99.0992	 .000000	 .087514	 .287310	 .000000	 .287128	 .032818	 .000000	 100.000	 2.00000	O	 .000033	 .000000	 .000000	 .004041	 .988110	 .000000	 .001745	 .002865	 .000000	 .002863	 .000327	 2.00000	 .008630	 .013924	 .004146	 .009536	 .011659	 .027140	 .022789	 .005877	 .009546	 .008953	 .008637	 .018463	 .018769	 .007834	 .013642	 .014803	 .034226	 .027826	 .009803	 .012326	 .011517	 .011667	 971.243	 -24.532	 -11.028	 3.19665	 .084216	 -29.397	 8.02090	 4.79863	 -665.15	 6.56608	 31.4788	 25.3106	 13.1228	 13.0745	 5199.93	 79.8800	214	334	319	303	301	332	333	140	335	126	503	"Wollastonite"	"Jadeite"	"Corundum"	"CaNb2O6"	"Cassiterite"	"Scheelite"	"Manganotantalite"	"Rutile"	"Mn"	"Magnetite"	"Zr"
"continued"	3	 40.0000	 20.0000	 80.0000	 .000000	579	 .000000	 .000000	 .000000	 .280978	 77.1691	 .000000	 .181736	 .102314	 .008069	 .125498	 .000000	 21.0734	 98.9411	 .000000	 .000000	 .000000	 .401952	 97.9747	 .000000	 .221910	 .170666	 .010419	 .161453	 .000000	  .00000	 98.9411	 .000000	 .000000	 .000000	 .153067	 32.9066	 .000000	 .050832	 .108107	 .007434	 .113734	 .000000	 66.6603	 .000000	 .000000	 .000000	 .230261	 99.0035	 .000000	 .076468	 .325252	 .022365	 .342183	 .000000	 .000000	 100.000	 2.00000	O	 .000000	 .000000	 .000000	 .004592	 .987292	 .000000	 .001525	 .003244	 .000223	 .003412	 .000000	 2.00000	 .008623	 .013918	 .004145	 .009533	 .011655	 .027135	 .022783	 .005875	 .009543	 .008950	 .008634	 .018447	 .018761	 .007832	 .013637	 .014797	 .034219	 .027820	 .009799	 .012322	 .011514	 .011663	 -325.47	 -30.513	 -11.162	 2.86638	 .084283	 -26.539	 9.13952	 4.26691	 84.2971	 5.59874	 -67.479	 25.3008	 13.1210	 13.0745	 5209.89	 79.8900	214	334	319	303	301	332	333	140	335	126	503	"Wollastonite"	"Jadeite"	"Corundum"	"CaNb2O6"	"Cassiterite"	"Scheelite"	"Manganotantalite"	"Rutile"	"Mn"	"Magnetite"	"Zr"
"continued"	3	 40.0000	 20.0000	 80.0000	 .000000	580	 .000000	 .000000	 .000000	 .323889	 77.0143	 .000000	 .417766	 .110323	 .003626	 .159254	 .003800	 21.1173	 99.1503	 .000000	 .000000	 .000000	 .463338	 97.7782	 .000000	 .510117	 .184024	 .004682	 .204879	 .005133	  .00000	 99.1503	 .000000	 .000000	 .000000	 .176092	 32.7752	 .000000	 .116618	 .116336	 .003334	 .144038	 .002104	 66.6663	 .000000	 .000000	 .000000	 .265300	 98.7581	 .000000	 .175697	 .350545	 .010046	 .434015	 .006341	 .000000	 100.000	 2.00000	O	 .000000	 .000000	 .000000	 .005283	 .983260	 .000000	 .003499	 .003490	 .000100	 .004321	 .000063	 2.00000	 .008640	 .013910	 .004144	 .009544	 .011668	 .027143	 .022791	 .005876	 .009545	 .008951	 .008646	 .018483	 .018750	 .007830	 .013653	 .014814	 .034230	 .027829	 .009801	 .012324	 .011516	 .011679	 -72.163	 -38.318	 -11.181	 2.54578	 .084408	 -41.442	 4.14862	 3.97388	 186.713	 4.52372	 161.101	 25.2909	 13.1193	 13.0750	 5219.95	 79.9100	214	334	319	303	301	332	333	140	335	126	503	"Wollastonite"	"Jadeite"	"Corundum"	"CaNb2O6"	"Cassiterite"	"Scheelite"	"Manganotantalite"	"Rutile"	"Mn"	"Magnetite"	"Zr"
"continued"	3	 40.0000	 20.0000	 80.0000	 .000000	581	 .000000	 .000000	 .000000	 .349310	 76.6011	 .000000	 .446868	 .132370	 .009861	 .169454	 .008527	 21.0444	 98.7620	 .000000	 .000000	 .000000	 .499703	 97.2536	 .000000	 .545651	 .220801	 .012732	 .218002	 .011518	 -.00001	 98.7620	 .000000	 .000000	 .000000	 .190567	 32.7116	 .000000	 .125172	 .140067	 .009097	 .153791	 .004738	 66.6650	 .000000	 .000000	 .000000	 .287196	 98.5968	 .000000	 .188641	 .422178	 .027420	 .463546	 .014280	 .000000	 100.000	 2.00000	O	 .000000	 .000000	 .000000	 .005717	 .981372	 .000000	 .003755	 .004202	 .000273	 .004614	 .000142	 2.00000	 .008635	 .013901	 .004142	 .009543	 .011666	 .027138	 .022786	 .005873	 .009542	 .008949	 .008645	 .018473	 .018739	 .007826	 .013652	 .014812	 .034223	 .027823	 .009797	 .012321	 .011513	 .011677	 -72.780	 -30.810	 -11.242	 2.39079	 .084640	 -38.720	 3.89712	 3.34819	 69.1031	 4.28163	 72.0626	 25.2811	 13.1176	 13.0750	 5229.90	 79.9300	214	334	319	303	301	332	333	140	335	126	503	"Wollastonite"	"Jadeite"	"Corundum"	"CaNb2O6"	"Cassiterite"	"Scheelite"	"Manganotantalite"	"Rutile"	"Mn"	"Magnetite"	"Zr"
"continued"	3	 40.0000	 20.0000	 80.0000	 .000000	582	 .002122	 .000000	 .000000	 .214574	 77.0906	 .000000	 .395526	 .110860	 .004072	 .132491	 .011683	 21.0839	 99.0458	 .004540	 .000000	 .000000	 .306958	 97.8749	 .000000	 .482960	 .184921	 .005258	 .170449	 .015781	 .000000	 99.0458	 .003822	 .000000	 .000000	 .116839	 32.8581	 .000000	 .110580	 .117083	 .003749	 .120017	 .006479	 66.6633	 .011505	 .000000	 .000000	 .175841	 98.9018	 .000000	 .166421	 .352417	 .011286	 .361246	 .019502	 .000000	 100.000	 2.00000	O	 .000115	 .000000	 .000000	 .003505	 .985793	 .000000	 .003318	 .003513	 .000112	 .003601	 .000194	 2.00000	 .008643	 .013910	 .004145	 .009544	 .011665	 .027140	 .022788	 .005876	 .009544	 .008951	 .008646	 .018491	 .018751	 .007831	 .013652	 .014810	 .034226	 .027826	 .009802	 .012324	 .011515	 .011679	 283.979	 -27.860	 -10.436	 3.62115	 .084326	 -83.534	 4.36455	 3.95609	 166.349	 5.33104	 52.7308	 25.2712	 13.1159	 13.0750	 5239.93	 79.9400	214	334	319	303	301	332	333	140	335	126	503	"Wollastonite"	"Jadeite"	"Corundum"	"CaNb2O6"	"Cassiterite"	"Scheelite"	"Manganotantalite"	"Rutile"	"Mn"	"Magnetite"	"Zr"
"BT-twinsector (continued)"	4	 40.0000	 20.0000	 80.0000	 .000000	640	 .000000	 .000000	 .000000	 .355886	 77.6263	 .000000	 .318518	 .146068	 .000000	 .157090	 .016080	 21.3007	 99.9206	 .000000	 .000000	 .000000	 .509110	 98.5551	 .000000	 .388929	 .243651	 .000000	 .202096	 .021721	 .000000	 99.9206	 .000000	 .000000	 .000000	 .191823	 32.7513	 .000000	 .088148	 .152705	 .000000	 .140858	 .008827	 66.6664	 .000000	 .000000	 .000000	 .288945	 98.6673	 .000000	 .132779	 .460044	 .000000	 .424353	 .026593	 .000000	 100.000	 2.00000	O	 .000000	 .000000	 .000000	 .005755	 .982542	 .000000	 .002644	 .004581	 .000000	 .004226	 .000265	 2.00000	 .008613	 .014132	 .004138	 .009527	 .011640	 .027078	 .022741	 .005859	 .009516	 .008922	 .008624	 .018427	 .019050	 .007819	 .013629	 .014779	 .034147	 .027768	 .009774	 .012287	 .011478	 .011649	 -140.67	 -17.586	 -14.354	 2.35020	 .083889	 -40.285	 5.33618	 3.04822	 -59.186	 4.56468	 38.3470	 25.2614	 13.1142	 13.0750	 .000000	 80.2400	214	334	319	303	301	332	333	140	335	126	503	"Wollastonite"	"Jadeite"	"Corundum"	"CaNb2O6"	"Cassiterite"	"Scheelite"	"Manganotantalite"	"Rutile"	"Mn"	"Magnetite"	"Zr"
"BT-twinsector (continued)"	4	 40.0000	 20.0000	 80.0000	 .000000	641	 .000000	 .000000	 .000000	 .397847	 77.3073	 .000000	 .335220	 .142824	 .000000	 .169821	 .002073	 21.2330	 99.5881	 .000000	 .000000	 .000000	 .569136	 98.1501	 .000000	 .409324	 .238239	 .000000	 .218475	 .002801	 .000002	 99.5881	 .000000	 .000000	 .000000	 .215126	 32.7210	 .000000	 .093067	 .149791	 .000000	 .152761	 .001142	 66.6671	 .000000	 .000000	 .000000	 .324191	 98.6202	 .000000	 .140251	 .451467	 .000000	 .460418	 .003441	 .000000	 100.000	 2.00000	O	 .000000	 .000000	 .000000	 .006454	 .981624	 .000000	 .002792	 .004494	 .000000	 .004583	 .000034	 2.00000	 .008619	 .014156	 .004141	 .009536	 .011651	 .027099	 .022760	 .005864	 .009523	 .008928	 .008631	 .018440	 .019082	 .007825	 .013641	 .014792	 .034175	 .027791	 .009781	 .012297	 .011486	 .011658	 -239.34	 -27.945	 -11.228	 2.14746	 .084142	 -24.081	 5.08954	 3.11473	 -45.032	 4.26454	 294.386	 25.2515	 13.1125	 13.0750	 10.0536	 80.1100	214	334	319	303	301	332	333	140	335	126	503	"Wollastonite"	"Jadeite"	"Corundum"	"CaNb2O6"	"Cassiterite"	"Scheelite"	"Manganotantalite"	"Rutile"	"Mn"	"Magnetite"	"Zr"
"BT-twinsector (continued)"	4	 40.0000	 20.0000	 80.0000	 .000000	642	 .000000	 .000000	 .000000	 .298098	 77.4177	 .000000	 .354727	 .124723	 .000000	 .137614	 .011765	 21.2062	 99.5509	 .000000	 .000000	 .000000	 .426442	 98.2903	 .000000	 .433143	 .208045	 .000000	 .177041	 .015892	  .00000	 99.5509	 .000000	 .000000	 .000000	 .161397	 32.8099	 .000000	 .098610	 .130975	 .000000	 .123949	 .006487	 66.6687	 .000000	 .000000	 .000000	 .243058	 98.8211	 .000000	 .148503	 .394488	 .000000	 .373325	 .019540	 .000000	 100.000	 2.00000	O	 .000000	 .000000	 .000000	 .004842	 .984267	 .000000	 .002958	 .003929	 .000000	 .003718	 .000195	 2.00000	 .008659	 .014224	 .004157	 .009571	 .011692	 .027192	 .022838	 .005885	 .009557	 .008960	 .008663	 .018525	 .019173	 .007854	 .013691	 .014844	 .034292	 .027887	 .009817	 .012341	 .011527	 .011701	 -64.071	 -26.552	 -10.451	 2.73648	 .084334	 -26.517	 4.84265	 3.54745	 -92.675	 5.15812	 52.4696	 25.2417	 13.1108	 13.0750	 20.0017	 79.6000	214	334	319	303	301	332	333	140	335	126	503	"Wollastonite"	"Jadeite"	"Corundum"	"CaNb2O6"	"Cassiterite"	"Scheelite"	"Manganotantalite"	"Rutile"	"Mn"	"Magnetite"	"Zr"
"BT-twinsector (continued)"	4	 40.0000	 20.0000	 80.0000	 .000000	643	 .000000	 .000000	 .000000	 .339617	 77.0026	 .000000	 .452993	 .112740	 .017020	 .173699	 .000000	 21.1371	 99.2358	 .000000	 .000000	 .000000	 .485836	 97.7633	 .000000	 .553131	 .188057	 .021977	 .223463	 .000000	  .00000	 99.2358	 .000000	 .000000	 .000000	 .184456	 32.7370	 .000000	 .126324	 .118766	 .015633	 .156944	 .000000	 66.6609	 .000000	 .000000	 .000000	 .277931	 98.6538	 .000000	 .190340	 .357903	 .047110	 .472955	 .000000	 .000000	 100.000	 2.00000	O	 .000000	 .000000	 .000000	 .005534	 .982193	 .000000	 .003790	 .003563	 .000469	 .004709	 .000000	 2.00000	 .008668	 .014240	 .004158	 .009580	 .011702	 .027206	 .022850	 .005887	 .009561	 .008963	 .008670	 .018544	 .019195	 .007856	 .013704	 .014857	 .034309	 .027901	 .009821	 .012346	 .011531	 .011712	 -80.371	 -21.730	 -13.446	 2.45588	 .084621	 -24.826	 3.85897	 3.90186	 40.4215	 4.19661	 -2888.1	 25.2318	 13.1090	 13.0750	 30.0519	 79.5400	214	334	319	303	301	332	333	140	335	126	503	"Wollastonite"	"Jadeite"	"Corundum"	"CaNb2O6"	"Cassiterite"	"Scheelite"	"Manganotantalite"	"Rutile"	"Mn"	"Magnetite"	"Zr"
"BT-twinsector (continued)"	4	 40.0000	 20.0000	 80.0000	 .000000	644	 .000000	 .000000	 .000000	 .559665	 77.2168	 .000000	 .187812	 .110936	 .000000	 .201306	 .009617	 21.2361	 99.5222	 .000000	 .000000	 .000000	 .800625	 98.0352	 .000000	 .229329	 .185048	 .000000	 .258980	 .012991	  .00000	 99.5222	 .000000	 .000000	 .000000	 .302574	 32.6772	 .000000	 .052133	 .116328	 .000000	 .181052	 .005296	 66.6654	 .000000	 .000000	 .000000	 .456271	 98.5523	 .000000	 .078615	 .350838	 .000000	 .546042	 .015971	 .000000	 100.000	 2.00000	O	 .000000	 .000000	 .000000	 .009077	 .980334	 .000000	 .001564	 .003490	 .000000	 .005432	 .000159	 2.00000	 .008627	 .014239	 .004154	 .009559	 .011684	 .027183	 .022830	 .005880	 .009552	 .008955	 .008649	 .018457	 .019194	 .007849	 .013674	 .014834	 .034280	 .027876	 .009808	 .012333	 .011521	 .011684	 -91.129	 -16.608	 -11.805	 1.64408	 .084498	 -28.350	 8.87190	 3.95724	 -120.64	 3.68898	 63.9818	 25.2220	 13.1073	 13.0750	 40.0000	 79.5500	214	334	319	303	301	332	333	140	335	126	503	"Wollastonite"	"Jadeite"	"Corundum"	"CaNb2O6"	"Cassiterite"	"Scheelite"	"Manganotantalite"	"Rutile"	"Mn"	"Magnetite"	"Zr"
"BT-twinsector (continued)"	4	 40.0000	 20.0000	 80.0000	 .000000	645	 .003828	 .000000	 .000000	 .487816	 77.6637	 .000000	 .075004	 .089921	 .002327	 .167179	 .013063	 21.2831	 99.7860	 .008189	 .000000	 .000000	 .697842	 98.6027	 .000000	 .091585	 .149994	 .003005	 .215076	 .017645	 .000004	 99.7860	 .006830	 .000000	 .000000	 .263138	 32.7926	 .000000	 .020773	 .094080	 .002123	 .150022	 .007177	 66.6633	 .020577	 .000000	 .000000	 .396355	 98.7884	 .000000	 .031290	 .283418	 .006394	 .451944	 .021620	 .000000	 100.000	 2.00000	O	 .000205	 .000000	 .000000	 .007895	 .983828	 .000000	 .000623	 .002823	 .000064	 .004501	 .000215	 2.00000	 .008623	 .014257	 .004154	 .009552	 .011676	 .027174	 .022822	 .005879	 .009550	 .008953	 .008643	 .018448	 .019218	 .007850	 .013665	 .014824	 .034268	 .027867	 .009807	 .012331	 .011518	 .011675	 157.129	 -23.172	 -12.025	 1.82837	 .084197	 -38.336	 21.7351	 4.82850	 290.711	 4.33650	 47.2001	 25.2121	 13.1056	 13.0750	 50.0536	 79.5900	214	334	319	303	301	332	333	140	335	126	503	"Wollastonite"	"Jadeite"	"Corundum"	"CaNb2O6"	"Cassiterite"	"Scheelite"	"Manganotantalite"	"Rutile"	"Mn"	"Magnetite"	"Zr"
"BT-twinsector (continued)"	4	 40.0000	 20.0000	 80.0000	 .000000	646	 .000000	 .000000	 .000000	 .375650	 77.8607	 .000000	 .007864	 .085848	 .005178	 .120634	 .000000	 21.2489	 99.7048	 .000000	 .000000	 .000000	 .537383	 98.8527	 .000000	 .009603	 .143199	 .006686	 .155196	 .000000	  .00000	 99.7048	 .000000	 .000000	 .000000	 .202959	 32.9286	 .000000	 .002182	 .089963	 .004731	 .108428	 .000000	 66.6631	 .000000	 .000000	 .000000	 .305346	 99.0802	 .000000	 .003282	 .270692	 .014236	 .326252	 .000000	 .000000	 100.000	 2.00000	O	 .000000	 .000000	 .000000	 .006089	 .987910	 .000000	 .000065	 .002699	 .000142	 .003253	 .000000	 2.00000	 .008628	 .014281	 .004157	 .009552	 .011673	 .027175	 .022824	 .005882	 .009552	 .008955	 .008643	 .018459	 .019251	 .007855	 .013665	 .014820	 .034270	 .027869	 .009811	 .012334	 .011521	 .011675	 -85.481	 -42.611	 -12.195	 2.25442	 .084052	 -39.050	 204.574	 5.04865	 131.074	 5.80707	 -124.11	 25.2023	 13.1039	 13.0750	 60.0016	 79.5900	214	334	319	303	301	332	333	140	335	126	503	"Wollastonite"	"Jadeite"	"Corundum"	"CaNb2O6"	"Cassiterite"	"Scheelite"	"Manganotantalite"	"Rutile"	"Mn"	"Magnetite"	"Zr"
"BT-twinsector (continued)"	4	 40.0000	 20.0000	 80.0000	 .000000	647	 .000000	 .000000	 .000000	 .348134	 77.7631	 .000000	 .110709	 .084889	 .001306	 .127279	 .016042	 21.2393	 99.6908	 .000000	 .000000	 .000000	 .498020	 98.7288	 .000000	 .135182	 .141600	 .001687	 .163744	 .021670	 .000004	 99.6908	 .000000	 .000000	 .000000	 .188182	 32.9030	 .000000	 .030726	 .089001	 .001194	 .114454	 .008832	 66.6646	 .000000	 .000000	 .000000	 .283186	 99.0281	 .000000	 .046238	 .267865	 .003594	 .344473	 .026581	 .000000	 100.000	 2.00000	O	 .000000	 .000000	 .000000	 .005646	 .987121	 .000000	 .000922	 .002670	 .000036	 .003434	 .000265	 2.00000	 .008639	 .014295	 .004157	 .009558	 .011679	 .027180	 .022829	 .005883	 .009554	 .008956	 .008648	 .018482	 .019270	 .007855	 .013673	 .014828	 .034276	 .027875	 .009813	 .012337	 .011522	 .011682	 -55.527	 -26.674	 -11.718	 2.40115	 .084114	 -41.610	 14.8314	 5.10389	 517.530	 5.53221	 38.5473	 25.1924	 13.1022	 13.0750	 70.0457	 79.6000	214	334	319	303	301	332	333	140	335	126	503	"Wollastonite"	"Jadeite"	"Corundum"	"CaNb2O6"	"Cassiterite"	"Scheelite"	"Manganotantalite"	"Rutile"	"Mn"	"Magnetite"	"Zr"
"BT-twinsector (continued)"	4	 40.0000	 20.0000	 80.0000	 .000000	648	 .000000	 .000000	 .000000	 .353332	 77.6565	 .000000	 .116180	 .088539	 .000000	 .126771	 .004571	 21.2118	 99.5577	 .000000	 .000000	 .000000	 .505456	 98.5934	 .000000	 .141862	 .147688	 .000000	 .163091	 .006174	  .00000	 99.5577	 .000000	 .000000	 .000000	 .191243	 32.9010	 .000000	 .032287	 .092949	 .000000	 .114148	 .002520	 66.6659	 .000000	 .000000	 .000000	 .287822	 99.0326	 .000000	 .048592	 .279777	 .000000	 .343587	 .007585	 .000000	 100.000	 2.00000	O	 .000000	 .000000	 .000000	 .005737	 .987041	 .000000	 .000969	 .002788	 .000000	 .003424	 .000076	 2.00000	 .008637	 .014306	 .004156	 .009556	 .011677	 .027174	 .022823	 .005881	 .009552	 .008954	 .008646	 .018478	 .019284	 .007853	 .013671	 .014825	 .034268	 .027868	 .009811	 .012334	 .011519	 .011680	 -98.598	 -157.52	 -11.644	 2.37149	 .084152	 -35.909	 14.1445	 4.90174	 -55.012	 5.55079	 134.032	 25.1826	 13.1004	 13.0750	 80.0002	 79.6400	214	334	319	303	301	332	333	140	335	126	503	"Wollastonite"	"Jadeite"	"Corundum"	"CaNb2O6"	"Cassiterite"	"Scheelite"	"Manganotantalite"	"Rutile"	"Mn"	"Magnetite"	"Zr"
"BT-twinsector (continued)"	4	 40.0000	 20.0000	 80.0000	 .000000	649	 .001429	 .000000	 .000000	 .214573	 77.7412	 .000000	 .298293	 .078169	 .000000	 .110340	 .000000	 21.2036	 99.6475	 .003057	 .000000	 .000000	 .306956	 98.7010	 .000000	 .364234	 .130391	 .000000	 .141952	 .000000	 .000002	 99.6475	 .002559	 .000000	 .000000	 .116185	 32.9501	 .000000	 .082930	 .082096	 .000000	 .099392	 .000000	 66.6667	 .007701	 .000000	 .000000	 .174800	 99.1466	 .000000	 .124767	 .247026	 .000000	 .299071	 .000000	 .000000	 100.000	 2.00000	O	 .000077	 .000000	 .000000	 .003486	 .988503	 .000000	 .002488	 .002463	 .000000	 .002982	 .000000	 2.00000	 .008667	 .014331	 .004159	 .009572	 .011690	 .027192	 .022839	 .005887	 .009559	 .008960	 .008661	 .018542	 .019319	 .007859	 .013693	 .014842	 .034291	 .027888	 .009820	 .012344	 .011527	 .011700	 422.721	 -19.854	 -10.873	 3.63125	 .084112	 -35.770	 5.70159	 5.52640	 -39.940	 6.30060	 -91.416	 25.1727	 13.0987	 13.0750	 90.0443	 79.6300	214	334	319	303	301	332	333	140	335	126	503	"Wollastonite"	"Jadeite"	"Corundum"	"CaNb2O6"	"Cassiterite"	"Scheelite"	"Manganotantalite"	"Rutile"	"Mn"	"Magnetite"	"Zr"
"BT-twinsector (continued)"	4	 40.0000	 20.0000	 80.0000	 .000000	650	 .000000	 .000000	 .000000	 .198619	 77.6324	 .000000	 .242254	 .062032	 .000000	 .100223	 .012027	 21.1439	 99.3915	 .000000	 .000000	 .000000	 .284133	 98.5629	 .000000	 .295806	 .103473	 .000000	 .128937	 .016245	  .00000	 99.3915	 .000000	 .000000	 .000000	 .107848	 32.9964	 .000000	 .067539	 .065331	 .000000	 .090533	 .006651	 66.6657	 .000000	 .000000	 .000000	 .162195	 99.2474	 .000000	 .101573	 .196504	 .000000	 .272308	 .020005	 .000000	 100.000	 2.00000	O	 .000000	 .000000	 .000000	 .003235	 .989905	 .000000	 .002026	 .001960	 .000000	 .002716	 .000200	 2.00000	 .008663	 .014345	 .004159	 .009567	 .011685	 .027183	 .022832	 .005886	 .009557	 .008957	 .008657	 .018532	 .019336	 .007858	 .013686	 .014836	 .034280	 .027879	 .009818	 .012341	 .011524	 .011693	 -373.65	 -40.590	 -11.978	 3.88495	 .084140	 -29.508	 6.94772	 6.90260	 -441.20	 6.88004	 51.3033	 25.1629	 13.0970	 13.0750	 99.9889	 79.6700	214	334	319	303	301	332	333	140	335	126	503	"Wollastonite"	"Jadeite"	"Corundum"	"CaNb2O6"	"Cassiterite"	"Scheelite"	"Manganotantalite"	"Rutile"	"Mn"	"Magnetite"	"Zr"
"BT-twinsector (continued)"	4	 40.0000	 20.0000	 80.0000	 .000000	651	 .000000	 .000000	 .000000	 .262894	 77.5515	 .000000	 .138575	 .061327	 .000000	 .096235	 .010045	 21.1245	 99.2451	 .000000	 .000000	 .000000	 .376081	 98.4602	 .000000	 .169209	 .102298	 .000000	 .123806	 .013569	 .000002	 99.2451	 .000000	 .000000	 .000000	 .142885	 32.9933	 .000000	 .038671	 .064650	 .000000	 .087013	 .005560	 66.6679	 .000000	 .000000	 .000000	 .214921	 99.2539	 .000000	 .058167	 .194487	 .000000	 .261760	 .016727	 .000000	 100.000	 2.00000	O	 .000000	 .000000	 .000000	 .004286	 .989780	 .000000	 .001160	 .001939	 .000000	 .002610	 .000167	 2.00000	 .008647	 .014353	 .004157	 .009558	 .011677	 .027170	 .022821	 .005882	 .009553	 .008953	 .008647	 .018499	 .019347	 .007855	 .013673	 .014825	 .034264	 .027866	 .009812	 .012335	 .011518	 .011681	 -34.163	 -33.607	 -11.045	 3.04111	 .084164	 -31.101	 11.9083	 6.97552	 -147.51	 7.13971	 61.2650	 25.1530	 13.0953	 13.0750	 110.046	 79.7000	214	334	319	303	301	332	333	140	335	126	503	"Wollastonite"	"Jadeite"	"Corundum"	"CaNb2O6"	"Cassiterite"	"Scheelite"	"Manganotantalite"	"Rutile"	"Mn"	"Magnetite"	"Zr"
"BT-twinsector (continued)"	4	 40.0000	 20.0000	 80.0000	 .000000	652	 .000000	 .000000	 .000000	 .358165	 77.6604	 .000000	 .064817	 .082461	 .000000	 .102204	 .001127	 21.1913	 99.4605	 .000000	 .000000	 .000000	 .512371	 98.5984	 .000000	 .079146	 .137549	 .000000	 .131485	 .001522	  .00000	 99.4605	 .000000	 .000000	 .000000	 .194062	 32.9372	 .000000	 .018032	 .086659	 .000000	 .092123	 .000622	 66.6713	 .000000	 .000000	 .000000	 .292063	 99.1408	 .000000	 .027138	 .260843	 .000000	 .277291	 .001872	 .000000	 100.000	 2.00000	O	 .000000	 .000000	 .000000	 .005821	 .988047	 .000000	 .000541	 .002600	 .000000	 .002764	 .000019	 2.00000	 .008631	 .014358	 .004155	 .009550	 .011669	 .027159	 .022811	 .005878	 .009548	 .008949	 .008639	 .018464	 .019354	 .007851	 .013662	 .014815	 .034249	 .027854	 .009806	 .012328	 .011513	 .011670	 -86.713	 -16.488	 -10.923	 2.34359	 .084099	 -33.665	 25.0892	 5.24359	 -46.564	 6.75175	 541.793	 25.1432	 13.0936	 13.0750	 119.991	 79.7200	214	334	319	303	301	332	333	140	335	126	503	"Wollastonite"	"Jadeite"	"Corundum"	"CaNb2O6"	"Cassiterite"	"Scheelite"	"Manganotantalite"	"Rutile"	"Mn"	"Magnetite"	"Zr"
"BT-twinsector (continued)"	4	 40.0000	 20.0000	 80.0000	 .000000	653	 .000000	 .000000	 .000000	 .306749	 77.8517	 .000000	 .089328	 .066232	 .002220	 .118692	 .001330	 21.2208	 99.6571	 .000000	 .000000	 .000000	 .438818	 98.8413	 .000000	 .109075	 .110479	 .002867	 .152697	 .001796	  .00000	 99.6571	 .000000	 .000000	 .000000	 .165950	 32.9680	 .000000	 .024813	 .069498	 .002031	 .106822	 .000733	 66.6622	 .000000	 .000000	 .000000	 .249606	 99.1744	 .000000	 .037321	 .209063	 .006111	 .321341	 .002204	 .000000	 100.000	 2.00000	O	 .000000	 .000000	 .000000	 .004979	 .989106	 .000000	 .000744	 .002085	 .000061	 .003205	 .000022	 2.00000	 .008638	 .014378	 .004157	 .009555	 .011673	 .027166	 .022818	 .005880	 .009550	 .008951	 .008643	 .018481	 .019381	 .007854	 .013668	 .014820	 .034258	 .027862	 .009809	 .012332	 .011515	 .011675	 -65.530	 -17.675	 -9.0230	 2.66705	 .083998	 -32.183	 18.2968	 6.47396	 304.618	 5.89019	 459.305	 25.1333	 13.0919	 13.0750	 130.027	 79.7000	214	334	319	303	301	332	333	140	335	126	503	"Wollastonite"	"Jadeite"	"Corundum"	"CaNb2O6"	"Cassiterite"	"Scheelite"	"Manganotantalite"	"Rutile"	"Mn"	"Magnetite"	"Zr"
"BT-twinsector (continued)"	4	 40.0000	 20.0000	 80.0000	 .000000	654	 .003272	 .000000	 .000000	 .265477	 77.6182	 .000000	 .088756	 .060337	 .000000	 .099076	 .009091	 21.1362	 99.2803	 .007001	 .000000	 .000000	 .379776	 98.5448	 .000000	 .108376	 .100646	 .000000	 .127461	 .012280	 -.00001	 99.2803	 .005880	 .000000	 .000000	 .144203	 33.0021	 .000000	 .024753	 .063568	 .000000	 .089528	 .005029	 66.6650	 .017684	 .000000	 .000000	 .216844	 99.2527	 .000000	 .037222	 .191179	 .000000	 .269254	 .015125	 .000000	 100.000	 2.00000	O	 .000176	 .000000	 .000000	 .004326	 .990087	 .000000	 .000743	 .001907	 .000000	 .002686	 .000151	 2.00000	 .008639	 .014391	 .004156	 .009553	 .011670	 .027159	 .022812	 .005880	 .009549	 .008949	 .008641	 .018482	 .019398	 .007853	 .013666	 .014816	 .034249	 .027855	 .009807	 .012330	 .011513	 .011673	 184.126	 -21.781	 -10.289	 3.01417	 .084094	 -39.096	 18.4085	 7.08286	 -45.211	 6.94758	 67.5977	 25.1235	 13.0902	 13.0750	 139.971	 79.7500	214	334	319	303	301	332	333	140	335	126	503	"Wollastonite"	"Jadeite"	"Corundum"	"CaNb2O6"	"Cassiterite"	"Scheelite"	"Manganotantalite"	"Rutile"	"Mn"	"Magnetite"	"Zr"
"BT-twinsector (continued)"	4	 40.0000	 20.0000	 80.0000	 .000000	655	 .000000	 .000000	 .000000	 .345302	 77.8073	 .000000	 .138608	 .070551	 .000000	 .115031	 .004736	 21.2387	 99.7202	 .000000	 .000000	 .000000	 .493969	 98.7849	 .000000	 .169248	 .117683	 .000000	 .147988	 .006397	 -.00001	 99.7202	 .000000	 .000000	 .000000	 .186671	 32.9251	 .000000	 .038473	 .073976	 .000000	 .103452	 .002607	 66.6697	 .000000	 .000000	 .000000	 .280981	 99.1191	 .000000	 .057910	 .222699	 .000000	 .311435	 .007849	 .000000	 100.000	 2.00000	O	 .000000	 .000000	 .000000	 .005600	 .987709	 .000000	 .001154	 .002219	 .000000	 .003103	 .000078	 2.00000	 .008636	 .014396	 .004154	 .009552	 .011670	 .027153	 .022807	 .005877	 .009546	 .008946	 .008640	 .018477	 .019406	 .007849	 .013664	 .014816	 .034242	 .027849	 .009804	 .012326	 .011509	 .011671	 -140.49	 -121.12	 -13.347	 2.41557	 .083991	 -68.701	 11.8980	 6.08833	 -224.60	 6.05701	 129.294	 25.1136	 13.0884	 13.0750	 150.046	 79.7900	214	334	319	303	301	332	333	140	335	126	503	"Wollastonite"	"Jadeite"	"Corundum"	"CaNb2O6"	"Cassiterite"	"Scheelite"	"Manganotantalite"	"Rutile"	"Mn"	"Magnetite"	"Zr"
"BT-twinsector (continued)"	4	 40.0000	 20.0000	 80.0000	 .000000	656	 .000000	 .000000	 .000000	 .354690	 77.3714	 .000000	 .180948	 .064687	 .000000	 .134681	 .000998	 21.1350	 99.2424	 .000000	 .000000	 .000000	 .507399	 98.2315	 .000000	 .220947	 .107903	 .000000	 .173266	 .001347	 .000002	 99.2424	 .000000	 .000000	 .000000	 .192678	 32.8998	 .000000	 .050469	 .068157	 .000000	 .121712	 .000552	 66.6666	 .000000	 .000000	 .000000	 .290075	 99.0606	 .000000	 .075981	 .205220	 .000000	 .366471	 .001662	 .000000	 100.000	 2.00000	O	 .000000	 .000000	 .000000	 .005780	 .986995	 .000000	 .001514	 .002045	 .000000	 .003651	 .000017	 2.00000	 .008638	 .014408	 .004153	 .009553	 .011671	 .027151	 .022806	 .005876	 .009545	 .008945	 .008641	 .018480	 .019422	 .007848	 .013666	 .014817	 .034239	 .027847	 .009802	 .012325	 .011508	 .011672	 -97.247	 -17.513	 -11.972	 2.36294	 .084230	 -26.816	 9.18669	 6.61852	 -403.40	 5.25062	 612.034	 25.1038	 13.0867	 13.0750	 159.991	 79.8100	214	334	319	303	301	332	333	140	335	126	503	"Wollastonite"	"Jadeite"	"Corundum"	"CaNb2O6"	"Cassiterite"	"Scheelite"	"Manganotantalite"	"Rutile"	"Mn"	"Magnetite"	"Zr"
"BT-twinsector (continued)"	4	 40.0000	 20.0000	 80.0000	 .000000	657	 .000000	 .000000	 .000000	 .349387	 77.7337	 .000000	 .195540	 .057795	 .012636	 .135124	 .010771	 21.2362	 99.7312	 .000000	 .000000	 .000000	 .499812	 98.6915	 .000000	 .238766	 .096405	 .016316	 .173837	 .014550	 .000010	 99.7312	 .000000	 .000000	 .000000	 .188881	 32.8944	 .000000	 .054276	 .060601	 .011552	 .121523	 .005931	 66.6628	 .000000	 .000000	 .000000	 .284326	 99.0330	 .000000	 .081703	 .182447	 .034779	 .365862	 .017855	 .000000	 100.000	 2.00000	O	 .000000	 .000000	 .000000	 .005667	 .986889	 .000000	 .001628	 .001818	 .000347	 .003646	 .000178	 2.00000	 .008639	 .014421	 .004153	 .009553	 .011670	 .027149	 .022804	 .005876	 .009544	 .008944	 .008641	 .018482	 .019439	 .007847	 .013666	 .014817	 .034237	 .027845	 .009801	 .012323	 .011506	 .011672	 -67.443	 -24.112	 -12.637	 2.39242	 .084022	 -37.755	 8.52350	 7.37932	 54.0961	 5.23441	 57.1210	 25.0939	 13.0850	 13.0750	 170.025	 79.8300	214	334	319	303	301	332	333	140	335	126	503	"Wollastonite"	"Jadeite"	"Corundum"	"CaNb2O6"	"Cassiterite"	"Scheelite"	"Manganotantalite"	"Rutile"	"Mn"	"Magnetite"	"Zr"
"BT-twinsector (continued)"	4	 40.0000	 20.0000	 80.0000	 .000000	658	 .000000	 .000000	 .000000	 .302038	 77.6162	 .000000	 .280296	 .072431	 .000000	 .128382	 .000000	 21.2033	 99.6026	 .000000	 .000000	 .000000	 .432078	 98.5423	 .000000	 .342257	 .120819	 .000000	 .165163	 .000000	  .00000	 99.6026	 .000000	 .000000	 .000000	 .163551	 32.8984	 .000000	 .077929	 .076072	 .000000	 .115649	 .000000	 66.6684	 .000000	 .000000	 .000000	 .246232	 99.0592	 .000000	 .117325	 .229057	 .000000	 .348225	 .000000	 .000000	 100.000	 2.00000	O	 .000000	 .000000	 .000000	 .004906	 .986928	 .000000	 .002338	 .002282	 .000000	 .003469	 .000000	 2.00000	 .008650	 .014437	 .004154	 .009559	 .011675	 .027154	 .022809	 .005877	 .009546	 .008945	 .008646	 .018505	 .019461	 .007848	 .013674	 .014823	 .034243	 .027851	 .009804	 .012326	 .011508	 .011679	 -118.73	 -26.760	 -10.692	 2.70277	 .084084	 -38.674	 6.04017	 5.93630	 -74.168	 5.48197	 -65.094	 25.0840	 13.0833	 13.0750	 180.082	 79.8400	214	334	319	303	301	332	333	140	335	126	503	"Wollastonite"	"Jadeite"	"Corundum"	"CaNb2O6"	"Cassiterite"	"Scheelite"	"Manganotantalite"	"Rutile"	"Mn"	"Magnetite"	"Zr"
