Repository: orthospar/MinorElements-Cassiterite

# MinorElements-Cassiterite
EPMA data and R code for generation of figures in "Systematic trends in the substitution mechanisms of minor elements in cassiterite", submitted for publication in the Australian Journal of Earth Sciences.

# Data Availability
The final cleaned and organised dataset is available above (cassiterite_EPMA.csv) and as a supplementary file hosted by AJES.

File: Data/180209/180209recalc.dat (part 17 of 46)
URRENT"	"BEAMSIZE"	"    LINE"	"  Si WT%"	"  Na WT%"	"  Al WT%"	"  Nb WT%"	"  Sn WT%"	"   W WT%"	"  Ta WT%"	"  Ti WT%"	"  Mn WT%"	"  Fe WT%"	"  Zr WT%"	"   O WT%"	"   TOTAL"	"    SiO2"	"    Na2O"	"   Al2O3"	"   Nb2O5"	"    SnO2"	"     WO3"	"   Ta2O5"	"    TiO2"	"     MnO"	"     FeO"	"    ZrO2"	"       O"	"   TOTAL"	"  Si AT%"	"  Na AT%"	"  Al AT%"	"  Nb AT%"	"  Sn AT%"	"   W AT%"	"  Ta AT%"	"  Ti AT%"	"  Mn AT%"	"  Fe AT%"	"  Zr AT%"	"   O AT%"	"Si OXMOL%"	"Na OXMOL%"	"Al OXMOL%"	"Nb OXMOL%"	"Sn OXMOL%"	"W OXMOL%"	"Ta OXMOL%"	"Ti OXMOL%"	"Mn OXMOL%"	"Fe OXMOL%"	"Zr OXMOL%"	"O OXMOL%"	"   TOTAL"	" FORMULA"	"   BASIS"	"Si FORMULA"	"Na FORMULA"	"Al FORMULA"	"Nb FORMULA"	"Sn FORMULA"	"W FORMULA"	"Ta FORMULA"	"Ti FORMULA"	"Mn FORMULA"	"Fe FORMULA"	"Zr FORMULA"	"O FORMULA"	"Si CDL99"	"Na CDL99"	"Al CDL99"	"Nb CDL99"	"Sn CDL99"	" W CDL99"	"Ta CDL99"	"Ti CDL99"	"Mn CDL99"	"Fe CDL99"	"Zr CDL99"	"SiO2 CDL99"	"Na2O CDL99"	"Al2O3 CDL99"	"Nb2O5 CDL99"	"SnO2 CDL99"	"WO3 CDL99"	"Ta2O5 CDL99"	"TiO2 CDL99"	"MnO CDL99"	"FeO CDL99"	"ZrO2 CDL99"	"Si %ERR "	"Na %ERR "	"Al %ERR "	"Nb %ERR "	"Sn %ERR "	" W %ERR "	"Ta %ERR "	"Ti %ERR "	"Mn %ERR "	"Fe %ERR "	"Zr %ERR "	"   X-POS"	"   Y-POS"	"   Z-POS"	" RELDIST"	"BEAMCURR"	"Si STD_NUM"	"Na STD_NUM"	"Al STD_NUM"	"Nb STD_NUM"	"Sn STD_NUM"	"W STD_NUM"	"Ta STD_NUM"	"Ti STD_NUM"	"Mn STD_NUM"	"Fe STD_NUM"	"Zr STD_NUM"	"Si STD_NAM"	"Na STD_NAM"	"Al STD_NAM"	"Nb STD_NAM"	"Sn STD_NAM"	"W STD_NAM"	"Ta STD_NAM"	"Ti STD_NAM"	"Mn STD_NAM"	"Fe STD_NAM"	"Zr STD_NAM"
"BT-twinsector (continued)"	4	 40.0000	 20.0000	 80.0000	 .000000	659	 .000044	 .000000	 .000000	 .407739	 77.6088	 .000000	 .103262	 .074154	 .000000	 .148133	 .021092	 21.2219	 99.5852	 .000095	 .000000	 .000000	 .583288	 98.5329	 .000000	 .126089	 .123694	 .000000	 .190573	 .028491	  .00000	 99.5852	 .000079	 .000000	 .000000	 .220579	 32.8642	 .000000	 .028682	 .077808	 .000000	 .133315	 .011621	 66.6638	 .000239	 .000000	 .000000	 .332081	 98.9538	 .000000	 .043181	 .234280	 .000000	 .401409	 .034992	 .000000	 100.000	 2.00000	O	 .000002	 .000000	 .000000	 .006618	 .985967	 .000000	 .000861	 .002334	 .000000	 .004000	 .000349	 2.00000	 .008622	 .014442	 .004151	 .009545	 .011662	 .027137	 .022794	 .005872	 .009539	 .008940	 .008632	 .018446	 .019468	 .007844	 .013654	 .014806	 .034222	 .027833	 .009795	 .012318	 .011501	 .011660	 13555.9	 -17.071	 -11.570	 2.10726	 .084079	 -27.018	 15.8545	 5.79892	 -248.62	 4.81923	 29.3780	 25.0742	 13.0816	 13.0750	 190.027	 79.8500	214	334	319	303	301	332	333	140	335	126	503	"Wollastonite"	"Jadeite"	"Corundum"	"CaNb2O6"	"Cassiterite"	"Scheelite"	"Manganotantalite"	"Rutile"	"Mn"	"Magnetite"	"Zr"
"BT-twinsector (continued)"	4	 40.0000	 20.0000	 80.0000	 .000000	660	 .000000	 .000000	 .000000	 .454242	 77.6459	 .000000	 .087542	 .076898	 .000000	 .145990	 .000000	 21.2422	 99.6528	 .000000	 .000000	 .000000	 .649813	 98.5800	 .000000	 .106894	 .128271	 .000000	 .187816	 .000000	 .000002	 99.6528	 .000000	 .000000	 .000000	 .245516	 32.8504	 .000000	 .024294	 .080615	 .000000	 .131269	 .000000	 66.6679	 .000000	 .000000	 .000000	 .369784	 98.9554	 .000000	 .036591	 .242838	 .000000	 .395421	 .000000	 .000000	 100.000	 2.00000	O	 .000000	 .000000	 .000000	 .007365	 .985495	 .000000	 .000729	 .002418	 .000000	 .003938	 .000000	 2.00000	 .008619	 .014455	 .004151	 .009544	 .011661	 .027136	 .022793	 .005871	 .009539	 .008939	 .008630	 .018440	 .019485	 .007843	 .013653	 .014805	 .034220	 .027832	 .009794	 .012317	 .011500	 .011658	 -64.333	 -16.648	 -12.245	 1.93231	 .084061	 -33.881	 18.6439	 5.59962	 -68.603	 4.88195	 -119.46	 25.0644	 13.0799	 13.0750	 199.975	 79.8500	214	334	319	303	301	332	333	140	335	126	503	"Wollastonite"	"Jadeite"	"Corundum"	"CaNb2O6"	"Cassiterite"	"Scheelite"	"Manganotantalite"	"Rutile"	"Mn"	"Magnetite"	"Zr"
"BT-twinsector (continued)"	4	 40.0000	 20.0000	 80.0000	 .000000	661	 .000000	 .000000	 .000000	 .492252	 77.7939	 .000000	 .037039	 .073608	 .001429	 .155797	 .000000	 21.2884	 99.8424	 .000000	 .000000	 .000000	 .704188	 98.7679	 .000000	 .045227	 .122783	 .001845	 .200432	 .000000	 .000002	 99.8424	 .000000	 .000000	 .000000	 .265475	 32.8406	 .000000	 .010256	 .076996	 .001303	 .139778	 .000000	 66.6656	 .000000	 .000000	 .000000	 .399853	 98.9278	 .000000	 .015448	 .231941	 .003926	 .421062	 .000000	 .000000	 100.000	 2.00000	O	 .000000	 .000000	 .000000	 .007964	 .985234	 .000000	 .000308	 .002310	 .000039	 .004193	 .000000	 2.00000	 .008612	 .014468	 .004150	 .009540	 .011658	 .027132	 .022790	 .005870	 .009537	 .008937	 .008626	 .018424	 .019502	 .007842	 .013648	 .014801	 .034215	 .027828	 .009791	 .012315	 .011498	 .011653	 -12203.	 -95.888	 -11.549	 1.81288	 .083979	 -35.420	 43.6247	 5.83834	 472.307	 4.60706	 -39.609	 25.0545	 13.0781	 13.0750	 210.025	 79.8500	214	334	319	303	301	332	333	140	335	126	503	"Wollastonite"	"Jadeite"	"Corundum"	"CaNb2O6"	"Cassiterite"	"Scheelite"	"Manganotantalite"	"Rutile"	"Mn"	"Magnetite"	"Zr"
"BT-twinsector (continued)"	4	 40.0000	 20.0000	 80.0000	 .000000	662	 .000000	 .000000	 .000000	 .525180	 77.3226	 .000000	 .025518	 .072195	 .005069	 .169960	 .016972	 21.1830	 99.3205	 .000000	 .000000	 .000000	 .751292	 98.1695	 .000000	 .031159	 .120426	 .006546	 .218653	 .022925	 .000000	 99.3205	 .000000	 .000000	 .000000	 .284629	 32.8025	 .000000	 .007101	 .075891	 .004646	 .153236	 .009368	 66.6627	 .000000	 .000000	 .000000	 .428768	 98.8280	 .000000	 .010697	 .228645	 .013998	 .461673	 .028224	 .000000	 100.000	 2.00000	O	 .000000	 .000000	 .000000	 .008539	 .984133	 .000000	 .000213	 .002277	 .000139	 .004597	 .000281	 2.00000	 .008605	 .014477	 .004149	 .009537	 .011655	 .027126	 .022785	 .005868	 .009534	 .008935	 .008623	 .018410	 .019514	 .007840	 .013643	 .014797	 .034208	 .027822	 .009788	 .012311	 .011494	 .011648	 -408.82	 -14.330	 -13.422	 1.72301	 .084236	 -82.408	 63.1632	 5.94598	 133.624	 4.26539	 36.3572	 25.0446	 13.0764	 13.0750	 220.082	 79.8700	214	334	319	303	301	332	333	140	335	126	503	"Wollastonite"	"Jadeite"	"Corundum"	"CaNb2O6"	"Cassiterite"	"Scheelite"	"Manganotantalite"	"Rutile"	"Mn"	"Magnetite"	"Zr"
"BT-twinsector (continued)"	4	 40.0000	 20.0000	 80.0000	 .000000	663	 .000000	 .000000	 .000000	 .443206	 77.6767	 .000000	 .086438	 .055015	 .000000	 .134359	 .020067	 21.2346	 99.6503	 .000000	 .000000	 .000000	 .634025	 98.6191	 .000000	 .105546	 .091768	 .000000	 .172852	 .027106	 -.00001	 99.6503	 .000000	 .000000	 .000000	 .239646	 32.8764	 .000000	 .023997	 .057697	 .000000	 .120858	 .011051	 66.6703	 .000000	 .000000	 .000000	 .360936	 99.0318	 .000000	 .036143	 .173797	 .000000	 .364052	 .033288	 .000000	 100.000	 2.00000	O	 .000000	 .000000	 .000000	 .007189	 .986239	 .000000	 .000720	 .001731	 .000000	 .003626	 .000332	 2.00000	 .008621	 .014499	 .004151	 .009544	 .011661	 .027133	 .022792	 .005871	 .009538	 .008938	 .008629	 .018444	 .019544	 .007843	 .013653	 .014805	 .034217	 .027830	 .009794	 .012316	 .011498	 .011656	 -285.84	 -29.462	 -12.862	 1.97041	 .084029	 -38.827	 18.8765	 7.73475	 -213.44	 5.25807	 30.8448	 25.0348	 13.0747	 13.0750	 230.027	 79.8800	214	334	319	303	301	332	333	140	335	126	503	"Wollastonite"	"Jadeite"	"Corundum"	"CaNb2O6"	"Cassiterite"	"Scheelite"	"Manganotantalite"	"Rutile"	"Mn"	"Magnetite"	"Zr"
"BT-twinsector (continued)"	4	 40.0000	 20.0000	 80.0000	 .000000	664	 .006565	 .000000	 .000000	 .168733	 77.7000	 .000000	 .196453	 .072486	 .013184	 .093223	 .025813	 21.1603	 99.4367	 .014045	 .000000	 .000000	 .241379	 98.6487	 .000000	 .239880	 .120912	 .017023	 .119932	 .034869	 .000000	 99.4367	 .011782	 .000000	 .000000	 .091540	 32.9962	 .000000	 .054722	 .076274	 .012095	 .084136	 .014263	 66.6590	 .035415	 .000000	 .000000	 .137581	 99.1833	 .000000	 .082244	 .229273	 .036358	 .252905	 .042873	 .000000	 100.000	 2.00000	O	 .000353	 .000000	 .000000	 .002747	 .990001	 .000000	 .001642	 .002288	 .000363	 .002524	 .000428	 2.00000	 .008647	 .014529	 .004155	 .009556	 .011667	 .027147	 .022804	 .005877	 .009545	 .008943	 .008641	 .018499	 .019585	 .007851	 .013670	 .014813	 .034235	 .027846	 .009802	 .012325	 .011505	 .011672	 91.9584	 -22.677	 -10.906	 4.48690	 .083986	 -26.904	 8.48530	 5.93119	 51.8862	 7.34425	 24.1177	 25.0249	 13.0730	 13.0755	 240.063	 79.8700	214	334	319	303	301	332	333	140	335	126	503	"Wollastonite"	"Jadeite"	"Corundum"	"CaNb2O6"	"Cassiterite"	"Scheelite"	"Manganotantalite"	"Rutile"	"Mn"	"Magnetite"	"Zr"
"BT-twinsector (continued)"	4	 40.0000	 20.0000	 80.0000	 .000000	665	 .002559	 .000000	 .000000	 .282633	 77.5777	 .000000	 .171034	 .074780	 .001604	 .107222	 .009657	 21.1627	 99.3899	 .005474	 .000000	 .000000	 .404319	 98.4934	 .000000	 .208843	 .124738	 .002072	 .137941	 .013044	  .00000	 99.3899	 .004592	 .000000	 .000000	 .153336	 32.9447	 .000000	 .047642	 .078689	 .001472	 .096771	 .005336	 66.6674	 .013819	 .000000	 .000000	 .230704	 99.1353	 .000000	 .071681	 .236786	 .004429	 .291199	 .016056	 .000000	 100.000	 2.00000	O	 .000138	 .000000	 .000000	 .004600	 .988331	 .000000	 .001429	 .002361	 .000044	 .002903	 .000160	 2.00000	 .008638	 .014537	 .004153	 .009552	 .011666	 .027142	 .022800	 .005874	 .009543	 .008941	 .008637	 .018481	 .019596	 .007848	 .013665	 .014811	 .034228	 .027840	 .009799	 .012322	 .011502	 .011667	 235.392	 -20.813	 -12.475	 2.85700	 .084064	 -26.388	 9.69843	 5.75444	 420.996	 6.45503	 63.6326	 25.0151	 13.0713	 13.0755	 250.010	 79.8800	214	334	319	303	301	332	333	140	335	126	503	"Wollastonite"	"Jadeite"	"Corundum"	"CaNb2O6"	"Cassiterite"	"Scheelite"	"Manganotantalite"	"Rutile"	"Mn"	"Magnetite"	"Zr"
"BT-twinsector (continued)"	4	 40.0000	 20.0000	 80.0000	 .000000	666	 .002416	 .000000	 .000000	 .429082	 77.4752	 .000000	 .054368	 .078353	 .000000	 .135107	 .011660	 21.1827	 99.3689	 .005169	 .000000	 .000000	 .613820	 98.3633	 .000000	 .066386	 .130697	 .000000	 .173815	 .015751	  .00000	 99.3689	 .004332	 .000000	 .000000	 .232567	 32.8700	 .000000	 .015130	 .082370	 .000000	 .121823	 .006437	 66.6673	 .013045	 .000000	 .000000	 .350158	 98.9798	 .000000	 .022780	 .248038	 .000000	 .366839	 .019383	 .000000	 100.000	 2.00000	O	 .000130	 .000000	 .000000	 .006977	 .986090	 .000000	 .000454	 .002471	 .000000	 .003655	 .000193	 2.00000	 .008615	 .014540	 .004151	 .009541	 .011657	 .027128	 .022788	 .005869	 .009537	 .008936	 .008626	 .018431	 .019600	 .007843	 .013649	 .014799	 .034211	 .027825	 .009791	 .012314	 .011496	 .011652	 248.614	 -52.086	 -10.994	 2.02172	 .084126	 -43.511	 29.8197	 5.49822	 -432.89	 5.23089	 52.7135	 25.0052	 13.0696	 13.0755	 260.063	 79.8900	214	334	319	303	301	332	333	140	335	126	503	"Wollastonite"	"Jadeite"	"Corundum"	"CaNb2O6"	"Cassiterite"	"Scheelite"	"Manganotantalite"	"Rutile"	"Mn"	"Magnetite"	"Zr"
"BT-twinsector (continued)"	4	 40.0000	 20.0000	 80.0000	 .000000	667	 .000000	 .000000	 .000000	 .442028	 77.1273	 .000000	 .047201	 .086761	 .000000	 .150725	 .007335	 21.0987	 98.9600	 .000000	 .000000	 .000000	 .632340	 97.9215	 .000000	 .057635	 .144722	 .000000	 .193908	 .009909	  .00000	 98.9600	 .000000	 .000000	 .000000	 .240523	 32.8508	 .000000	 .013187	 .091567	 .000000	 .136439	 .004065	 66.6635	 .000000	 .000000	 .000000	 .362129	 98.9192	 .000000	 .019854	 .275724	 .000000	 .410841	 .012241	 .000000	 100.000	 2.00000	O	 .000000	 .000000	 .000000	 .007216	 .985570	 .000000	 .000396	 .002747	 .000000	 .004093	 .000122	 2.00000	 .008612	 .014553	 .004150	 .009540	 .011655	 .027126	 .022786	 .005868	 .009536	 .008935	 .008625	 .018424	 .019618	 .007842	 .013648	 .014797	 .034208	 .027823	 .009789	 .012313	 .011494	 .011650	 -567.73	 -50.684	 -11.746	 1.97406	 .084319	 -40.320	 34.2971	 4.98686	 -102.51	 4.74308	 83.4956	 24.9954	 13.0679	 13.0755	 270.011	 79.8900	214	334	319	303	301	332	333	140	335	126	503	"Wollastonite"	"Jadeite"	"Corundum"	"CaNb2O6"	"Cassiterite"	"Scheelite"	"Manganotantalite"	"Rutile"	"Mn"	"Magnetite"	"Zr"
"BT-twinsector (continued)"	4	 40.0000	 20.0000	 80.0000	 .000000	668	 .000000	 .000000	 .000000	 .202485	 77.4116	 .000000	 .198708	 .068706	 .000654	 .099337	 .001596	 21.0772	 99.0603	 .000000	 .000000	 .000000	 .289663	 98.2826	 .000000	 .242634	 .114606	 .000845	 .127797	 .002156	  .00000	 99.0603	 .000000	 .000000	 .000000	 .110293	 33.0059	 .000000	 .055573	 .072587	 .000603	 .090014	 .000886	 66.6641	 .000000	 .000000	 .000000	 .165839	 99.2571	 .000000	 .083560	 .218288	 .001812	 .270695	 .002663	 .000000	 100.000	 2.00000	O	 .000000	 .000000	 .000000	 .003309	 .990216	 .000000	 .001667	 .002178	 .000018	 .002701	 .000027	 2.00000	 .008648	 .014587	 .004155	 .009556	 .011667	 .027143	 .022802	 .005876	 .009545	 .008941	 .008640	 .018500	 .019663	 .007851	 .013670	 .014812	 .034230	 .027843	 .009801	 .012325	 .011503	 .011670	 -117.46	 -21.500	 -10.576	 3.81467	 .084131	 -44.112	 8.39173	 6.24409	 1031.63	 6.92452	 382.601	 24.9855	 13.0661	 13.0755	 280.062	 79.9000	214	334	319	303	301	332	333	140	335	126	503	"Wollastonite"	"Jadeite"	"Corundum"	"CaNb2O6"	"Cassiterite"	"Scheelite"	"Manganotantalite"	"Rutile"	"Mn"	"Magnetite"	"Zr"
"BT-twinsector (continued)"	4	 40.0000	 20.0000	 80.0000	 .000000	669	 .000000	 .000000	 .000000	 .248075	 77.6666	 .000000	 .266583	 .067400	 .000000	 .116646	 .001611	 21.1844	 99.5513	 .000000	 .000000	 .000000	 .354881	 98.6063	 .000000	 .325513	 .112427	 .000000	 .150065	 .002176	  .00000	 99.5513	 .000000	 .000000	 .000000	 .134446	 32.9481	 .000000	 .074180	 .070849	 .000000	 .105167	 .000889	 66.6664	 .000000	 .000000	 .000000	 .202301	 99.1537	 .000000	 .111619	 .213213	 .000000	 .316490	 .002676	 .000000	 100.000	 2.00000	O	 .000000	 .000000	 .000000	 .004033	 .988447	 .000000	 .002225	 .002125	 .000000	 .003155	 .000027	 2.00000	 .008651	 .014597	 .004154	 .009558	 .011671	 .027145	 .022803	 .005875	 .009545	 .008941	 .008642	 .018507	 .019677	 .007849	 .013674	 .014817	 .034232	 .027844	 .009801	 .012324	 .011502	 .011673	 -1439.1	 -27.620	 -9.6667	 3.19615	 .084006	 -27.023	 6.33359	 6.36005	 -55.969	 5.97675	 379.276	 24.9757	 13.0644	 13.0755	 290.010	 79.9100	214	334	319	303	301	332	333	140	335	126	503	"Wollastonite"	"Jadeite"	"Corundum"	"CaNb2O6"	"Cassiterite"	"Scheelite"	"Manganotantalite"	"Rutile"	"Mn"	"Magnetite"	"Zr"
"BT-twinsector (continued)"	4	 40.0000	 20.0000	 80.0000	 .000000	670	 .000000	 .000000	 .000000	 .489936	 77.4274	 .000000	 .070305	 .066511	 .005857	 .163279	 .013253	 21.1992	 99.4358	 .000000	 .000000	 .000000	 .700874	 98.3026	 .000000	 .085846	 .110943	 .007563	 .210058	 .017902	  .00000	 99.4358	 .000000	 .000000	 .000000	 .265327	 32.8222	 .000000	 .019549	 .069862	 .005364	 .147102	 .007310	 66.6633	 .000000	 .000000	 .000000	 .399659	 98.8791	 .000000	 .029446	 .210464	 .016159	 .443154	 .022021	 .000000	 100.000	 2.00000	O	 .000000	 .000000	 .000000	 .007960	 .984714	 .000000	 .000586	 .002096	 .000161	 .004413	 .000219	 2.00000	 .008612	 .014593	 .004150	 .009540	 .011656	 .027123	 .022784	 .005867	 .009534	 .008932	 .008624	 .018424	 .019671	 .007840	 .013648	 .014798	 .034204	 .027821	 .009787	 .012311	 .011492	 .011649	 -127.87	 -38.332	 -11.765	 1.81947	 .084151	 -29.841	 23.1282	 6.43374	 115.751	 4.41744	 46.4255	 24.9658	 13.0627	 13.0755	 300.063	 79.9200	214	334	319	303	301	332	333	140	335	126	503	"Wollastonite"	"Jadeite"	"Corundum"	"CaNb2O6"	"Cassiterite"	"Scheelite"	"Manganotantalite"	"Rutile"	"Mn"	"Magnetite"	"Zr"
"BT-twinsector (continued)"	4	 40.0000	 20.0000	 80.0000	 .000000	671	 .000000	 .000000	 .000000	 .237487	 77.6236	 .000000	 .245899	 .062617	 .000000	 .105247	 .002521	 21.1576	 99.4350	 .000000	 .000000	 .000000	 .339735	 98.5517	 .000000	 .300257	 .104449	 .000000	 .135400	 .003406	  .00000	 99.4350	 .000000	 .000000	 .000000	 .128874	 32.9724	 .000000	 .068513	 .065907	 .000000	 .095012	 .001394	 66.6679	 .000000	 .000000	 .000000	 .193893	 99.2146	 .000000	 .103079	 .198315	 .000000	 .285894	 .004193	 .000000	 100.000	 2.00000	O	 .000000	 .000000	 .000000	 .003866	 .989154	 .000000	 .002055	 .001977	 .000000	 .002850	 .000042	 2.00000	 .008650	 .014628	 .004154	 .009558	 .011669	 .027143	 .022802	 .005875	 .009544	 .008940	 .008640	 .018506	 .019718	 .007850	 .013673	 .014815	 .034229	 .027843	 .009800	 .012324	 .011502	 .011671	 -143.78	 -16.992	 -11.725	 3.31874	 .084019	 -20.957	 6.84030	 6.82806	 -68.575	 6.56528	 242.421	 24.9560	 13.0610	 13.0755	 310.011	 79.9200	214	334	319	303	301	332	333	140	335	126	503	"Wollastonite"	"Jadeite"	"Corundum"	"CaNb2O6"	"Cassiterite"	"Scheelite"	"Manganotantalite"	"Rutile"	"Mn"	"Magnetite"	"Zr"
"BT-twinsector (continued)"	4	 40.0000	 20.0000	 80.0000	 .000000	672	 .000000	 .000000	 .000000	 .460155	 77.3391	 .000000	 .008707	 .049793	 .002363	 .140136	 .007201	 21.1280	 99.1355	 .000000	 .000000	 .000000	 .658271	 98.1904	 .000000	 .010632	 .083057	 .003051	 .180284	 .009727	 .000006	 99.1355	 .000000	 .000000	 .000000	 .250048	 32.8964	 .000000	 .002429	 .052480	 .002171	 .126681	 .003985	 66.6658	 .000000	 .000000	 .000000	 .376489	 99.0618	 .000000	 .003658	 .158035	 .006539	 .381479	 .012001	 .000000	 100.000	 2.00000	O	 .000000	 .000000	 .000000	 .007502	 .986905	 .000000	 .000073	 .001574	 .000065	 .003800	 .000120	 2.00000	 .008612	 .014628	 .004151	 .009539	 .011654	 .027122	 .022784	 .005868	 .009535	 .008933	 .008621	 .018424	 .019718	 .007843	 .013646	 .014796	 .034203	 .027820	 .009788	 .012313	 .011492	 .011646	 -120.66	 -17.810	 -12.401	 1.91155	 .084183	 -33.501	 184.483	 8.51724	 285.869	 5.06076	 85.0148	 24.9461	 13.0593	 13.0755	 320.044	 79.9200	214	334	319	303	301	332	333	140	335	126	503	"Wollastonite"	"Jadeite"	"Corundum"	"CaNb2O6"	"Cassiterite"	"Scheelite"	"Manganotantalite"	"Rutile"	"Mn"	"Magnetite"	"Zr"
"BT-twinsector (continued)"	4	 40.0000	 20.0000	 80.0000	 .000000	673	 .000000	 .000000	 .000000	 .500068	 77.3922	 .000000	 .045797	 .058205	 .001545	 .155704	 .011915	 21.1793	 99.3447	 .000000	 .000000	 .000000	 .715369	 98.2579	 .000000	 .055920	 .097090	 .001995	 .200312	 .016095	 .000000	 99.3447	 .000000	 .000000	 .000000	 .271084	 32.8399	 .000000	 .012747	 .061199	 .001417	 .140416	 .006578	 66.6667	 .000000	 .000000	 .000000	 .408365	 98.9409	 .000000	 .019202	 .184382	 .004268	 .423050	 .019820	 .000000	 100.000	 2.00000	O	 .000000	 .000000	 .000000	 .008133	 .985196	 .000000	 .000382	 .001836	 .000042	 .004212	 .000197	 2.00000	 .008611	 .014639	 .004150	 .009540	 .011656	 .027122	 .022784	 .005867	 .009535	 .008932	 .008622	 .018422	 .019732	 .007841	 .013647	 .014798	 .034203	 .027821	 .009787	 .012312	 .011491	 .011647	 -10433.	 -33.997	 -11.232	 1.79041	 .084168	 -35.320	 35.3356	 7.31884	 436.699	 4.60691	 51.5752	 24.9363	 13.0576	 13.0755	 329.991	 79.9200	214	334	319	303	301	332	333	140	335	126	503	"Wollastonite"	"Jadeite"	"Corundum"	"CaNb2O6"	"Cassiterite"	"Scheelite"	"Manganotantalite"	"Rutile"	"Mn"	"Magnetite"	"Zr"
"BT-twinsector (continued)"	4	 40.0000	 20.0000	 80.0000	 .000000	674	 .001194	 .000000	 .000000	 .453336	 77.4152	 .000000	 .005421	 .052002	 .000000	 .131071	 .013919	 21.1468	 99.2190	 .002554	 .000000	 .000000	 .648517	 98.2871	 .000000	 .006620	 .086742	 .000000	 .168622	 .018801	 .000002	 99.2190	 .002144	 .000000	 .000000	 .246134	 32.9009	 .000000	 .001511	 .054762	 .000000	 .118386	 .007697	 66.6685	 .006456	 .000000	 .000000	 .370598	 99.0761	 .000000	 .002275	 .164907	 .000000	 .356503	 .023177	 .000000	 100.000	 2.00000	O	 .000064	 .000000	 .000000	 .007384	 .987000	 .000000	 .000045	 .001643	 .000000	 .003551	 .000231	 2.00000	 .008611	 .014656	 .004151	 .009538	 .011653	 .027119	 .022782	 .005867	 .009535	 .008932	 .008620	 .018422	 .019755	 .007842	 .013645	 .014794	 .034199	 .027818	 .009787	 .012312	 .011491	 .011644	 502.797	 -21.799	 -12.326	 1.93418	 .084129	 -32.368	 296.082	 8.16444	 -65.594	 5.37339	 44.2098	 24.9264	 13.0559	 13.0755	 340.048	 79.9400	214	334	319	303	301	332	333	140	335	126	503	"Wollastonite"	"Jadeite"	"Corundum"	"CaNb2O6"	"Cassiterite"	"Scheelite"	"Manganotantalite"	"Rutile"	"Mn"	"Magnetite"	"Zr"
"BT-twinsector (continued)"	4	 40.0000	 20.0000	 80.0000	 .000000	675	 .003124	 .000000	 .000000	 .305857	 77.4129	 .000000	 .064925	 .049187	 .000000	 .103926	 .000000	 21.0835	 99.0234	 .006684	 .000000	 .000000	 .437541	 98.2842	 .000000	 .079277	 .082047	 .000000	 .133701	 .000000	 .000000	 99.0234	 .005628	 .000000	 .000000	 .166554	 32.9975	 .000000	 .018153	 .051951	 .000000	 .094147	 .000000	 66.6661	 .016930	 .000000	 .000000	 .250521	 99.2657	 .000000	 .027304	 .156284	 .000000	 .283221	 .000000	 .000000	 100.000	 2.00000	O	 .000169	 .000000	 .000000	 .004997	 .989934	 .000000	 .000545	 .001559	 .000000	 .002824	 .000000	 2.00000	 .008628	 .014682	 .004153	 .009546	 .011657	 .027128	 .022790	 .005871	 .009539	 .008935	 .008627	 .018459	 .019791	 .007848	 .013656	 .014800	 .034210	 .027828	 .009793	 .012318	 .011495	 .011654	 192.622	 -65.775	 -12.776	 2.67084	 .084108	 -31.014	 25.0248	 8.62362	 -238.18	 6.63875	 -61.796	 24.9166	 13.0541	 13.0755	 350.010	 79.9400	214	334	319	303	301	332	333	140	335	126	503	"Wollastonite"	"Jadeite"	"Corundum"	"CaNb2O6"	"Cassiterite"	"Scheelite"	"Manganotantalite"	"Rutile"	"Mn"	"Magnetite"	"Zr"
"BT-twinsector (continued)"	4	 40.0000	 20.0000	 80.0000	 .000000	676	 .000000	 .000000	 .000000	 .393525	 77.6522	 .000000	 .054531	 .054051	 .000000	 .128380	 .005257	 21.1920	 99.4799	 .000000	 .000000	 .000000	 .562955	 98.5879	 .000000	 .066586	 .090160	 .000000	 .165161	 .007101	 -.00001	 99.4799	 .000000	 .000000	 .000000	 .213198	 32.9301	 .000000	 .015169	 .056796	 .000000	 .115705	 .002901	 66.6662	 .000000	 .000000	 .000000	 .320891	 99.1283	 .000000	 .022831	 .170972	 .000000	 .348302	 .008732	 .000000	 100.000	 2.00000	O	 .000000	 .000000	 .000000	 .006396	 .987910	 .000000	 .000455	 .001704	 .000000	 .003471	 .000087	 2.00000	 .008622	 .014691	 .004152	 .009544	 .011657	 .027126	 .022788	 .005869	 .009538	 .008934	 .008625	 .018445	 .019803	 .007845	 .013653	 .014799	 .034208	 .027826	 .009791	 .012316	 .011493	 .011650	 -215.23	 -66.903	 -11.246	 2.16818	 .083998	 -38.604	 29.7317	 7.86629	 -50.965	 5.47587	 116.315	 24.9067	 13.0524	 13.0755	 360.046	 79.9300	214	334	319	303	301	332	333	140	335	126	503	"Wollastonite"	"Jadeite"	"Corundum"	"CaNb2O6"	"Cassiterite"	"Scheelite"	"Manganotantalite"	"Rutile"	"Mn"	"Magnetite"	"Zr"
"BT-twinsector (continued)"	4	 40.0000	 20.0000	 80.0000	 .000000	677	 .000000	 .000000	 .000000	 .348361	 77.6288	 .000000	 .072744	 .072642	 .000000	 .111415	 .005434	 21.1779	 99.4173	 .000000	 .000000	 .000000	 .498346	 98.5583	 .000000	 .088824	 .121172	 .000000	 .143335	 .007340	  .00000	 99.4173	 .000000	 .000000	 .000000	 .188860	 32.9430	 .000000	 .020249	 .076385	 .000000	 .100484	 .003000	 66.6680	 .000000	 .000000	 .000000	 .284193	 99.1440	 .000000	 .030470	 .229886	 .000000	 .302413	 .009029	 .000000	 100.000	 2.00000	O	 .000000	 .000000	 .000000	 .005666	 .988270	 .000000	 .000607	 .002292	 .000000	 .003014	 .000090	 2.00000	 .008623	 .014706	 .004152	 .009544	 .011656	 .027124	 .022787	 .005869	 .009538	 .008933	 .008625	 .018449	 .019823	 .007845	 .013654	 .014798	 .034206	 .027824	 .009790	 .012315	 .011492	 .011651	 -80.823	 -32.800	 -12.061	 2.39598	 .083994	 -23.890	 22.3662	 5.91209	 -209.76	 6.22761	 112.554	 24.8969	 13.0507	 13.0755	 369.991	 79.9500	214	334	319	303	301	332	333	140	335	126	503	"Wollastonite"	"Jadeite"	"Corundum"	"CaNb2O6"	"Cassiterite"	"Scheelite"	"Manganotantalite"	"Rutile"	"Mn"	"Magnetite"	"Zr"
"BT-twinsector (continued)"	4	 40.0000	 20.0000	 80.0000	 .000000	678	 .000000	 .000000	 .000000	 .238063	 77.7257	 .000000	 .087497	 .089911	 .001283	 .089435	 .008473	 21.1665	 99.4069	 .000000	 .000000	 .000000	 .340559	 98.6814	 .000000	 .106839	 .149977	 .001656	 .115057	 .011445	 .000000	 99.4069	 .000000	 .000000	 .000000	 .129127	 33.0004	 .000000	 .024367	 .094590	 .001177	 .080700	 .004681	 66.6650	 .000000	 .000000	 .000000	 .194127	 99.2246	 .000000	 .036633	 .284411	 .003538	 .242647	 .014074	 .000000	 100.000	 2.00000	O	 .000000	 .000000	 .000000	 .003874	 .990037	 .000000	 .000731	 .002838	 .000035	 .002421	 .000140	 2.00000	 .008631	 .014728	 .004154	 .009548	 .011656	 .027129	 .022792	 .005871	 .009540	 .008935	 .008628	 .018465	 .019853	 .007849	 .013659	 .014799	 .034212	 .027830	 .009793	 .012319	 .011495	 .011655	 -247.22	 -61.340	 -13.612	 3.30867	 .083926	 -27.171	 18.6521	 4.82207	 526.235	 7.62597	 72.3800	 24.8870	 13.0490	 13.0755	 380.048	 79.9400	214	334	319	303	301	332	333	140	335	126	503	"Wollastonite"	"Jadeite"	"Corundum"	"CaNb2O6"	"Cassiterite"	"Scheelite"	"Manganotantalite"	"Rutile"	"Mn"	"Magnetite"	"Zr"
"BT-twinsector (continued)"	4	 40.0000	 20.0000	 80.0000	 .000000	679	 .007174	 .000000	 .000000	 .289646	 77.6081	 .000000	 .099415	 .059525	 .000000	 .107829	 .009490	 21.1528	 99.3339	 .015348	 .000000	 .000000	 .414351	 98.5320	 .000000	 .121392	 .099291	 .000000	 .138721	 .012818	 .000000	 99.3339	 .012880	 .000000	 .000000	 .157208	 32.9719	 .000000	 .027705	 .062664	 .000000	 .097361	 .005246	 66.6650	 .038746	 .000000	 .000000	 .236456	 99.1860	 .000000	 .041670	 .188505	 .000000	 .292882	 .015780	 .000000	 100.000	 2.00000	O	 .000386	 .000000	 .000000	 .004716	 .989181	 .000000	 .000831	 .001880	 .000000	 .002921	 .000157	 2.00000	 .008630	 .014740	 .004153	 .009548	 .011658	 .027128	 .022791	 .005871	 .009539	 .008934	 .008628	 .018463	 .019869	 .007848	 .013659	 .014801	 .034211	 .027829	 .009792	 .012318	 .011494	 .011655	 84.0153	 -23.550	 -11.808	 2.79696	 .084000	 -31.027	 16.4531	 7.16550	 -228.70	 6.41734	 64.6766	 24.8772	 13.0473	 13.0755	 389.992	 79.9500	214	334	319	303	301	332	333	140	335	126	503	"Wollastonite"	"Jadeite"	"Corundum"	"CaNb2O6"	"Cassiterite"	"Scheelite"	"Manganotantalite"	"Rutile"	"Mn"	"Magnetite"	"Zr"
"BT-twinsector (continued)"	4	 40.0000	 20.0000	 80.0000	 .000000	680	 .000000	 .000000	 .000000	 .204792	 77.9048	 .000000	 .151856	 .065801	 .000000	 .088513	 .022324	 21.2028	 99.6409	 .000000	 .000000	 .000000	 .292964	 98.9087	 .000000	 .185425	 .109760	 .000000	 .113872	 .030156	  .00000	 99.6409	 .000000	 .000000	 .000000	 .110892	 33.0201	 .000000	 .042219	 .069108	 .000000	 .079733	 .012312	 66.6656	 .000000	 .000000	 .000000	 .166715	 99.2853	 .000000	 .063472	 .207793	 .000000	 .239741	 .037019	 .000000	 100.000	 2.00000	O	 .000000	 .000000	 .000000	 .003327	 .990620	 .000000	 .001267	 .002073	 .000000	 .002392	 .000369	 2.00000	 .008643	 .014761	 .004155	 .009553	 .011662	 .027134	 .022797	 .005873	 .009543	 .008937	 .008633	 .018490	 .019898	 .007851	 .013666	 .014806	 .034219	 .027836	 .009797	 .012322	 .011497	 .011661	 -71.642	 -15.663	 -12.386	 3.77564	 .083829	 -37.127	 10.8822	 6.50658	 -57.364	 7.70045	 27.7852	 24.8673	 13.0456	 13.0755	 400.029	 79.9500	214	334	319	303	301	332	333	140	335	126	503	"Wollastonite"	"Jadeite"	"Corundum"	"CaNb2O6"	"Cassiterite"	"Scheelite"	"Manganotantalite"	"Rutile"	"Mn"	"Magnetite"	"Zr"
"BT-twinsector (continued)"	4	 40.0000	 20.0000	 80.0000	 .000000	681	 .000000	 .000000	 .000000	 .116786	 77.7543	 .000000	 .190522	 .074684	 .000000	 .073560	 .000797	 21.1270	 99.3376	 .000000	 .000000	 .000000	 .167067	 98.7176	 .000000	 .232639	 .124577	 .000000	 .094634	 .001077	 .000008	 99.3376	 .000000	 .000000	 .000000	 .063463	 33.0738	 .000000	 .053158	 .078717	 .000000	 .066499	 .000441	 66.6639	 .000000	 .000000	 .000000	 .095353	 99.3871	 .000000	 .079870	 .236544	 .000000	 .199830	 .001326	 .000000	 100.000	 2.00000	O	 .000000	 .000000	 .000000	 .001904	 .992254	 .000000	 .001595	 .002362	 .000000	 .001995	 .000013	 2.00000	 .008663	 .014801	 .004162	 .009569	 .011678	 .027172	 .022829	 .005882	 .009557	 .008949	 .008647	 .018533	 .019951	 .007863	 .013689	 .014827	 .034266	 .027875	 .009812	 .012340	 .011513	 .011681	 -155.85	 -62.463	 -12.849	 6.28307	 .083996	 -59.502	 8.74888	 5.76881	 -49.679	 9.16615	 766.061	 24.8575	 13.0438	 13.0755	 409.991	 79.7600	214	334	319	303	301	332	333	140	335	126	503	"Wollastonite"	"Jadeite"	"Corundum"	"CaNb2O6"	"Cassiterite"	"Scheelite"	"Manganotantalite"	"Rutile"	"Mn"	"Magnetite"	"Zr"
"BT-twinsector (continued)"	4	 40.0000	 20.0000	 80.0000	 .000000	682	 .004723	 .000000	 .000000	 .261094	 77.7198	 .000000	 .110846	 .053844	 .000000	 .091036	 .002709	 21.1593	 99.4033	 .010104	 .000000	 .000000	 .373506	 98.6738	 .000000	 .135349	 .089816	 .000000	 .117118	 .003660	 .000004	 99.4033	 .008477	 .000000	 .000000	 .141674	 33.0106	 .000000	 .030882	 .056668	 .000000	 .082177	 .001497	 66.6680	 .025498	 .000000	 .000000	 .213071	 99.2929	 .000000	 .046445	 .170454	 .000000	 .247181	 .004504	 .000000	 100.000	 2.00000	O	 .000254	 .000000	 .000000	 .004250	 .990297	 .000000	 .000926	 .001700	 .000000	 .002465	 .000045	 2.00000	 .008647	 .014808	 .004160	 .009563	 .011675	 .027165	 .022823	 .005879	 .009554	 .008946	 .008641	 .018500	 .019961	 .007860	 .013680	 .014822	 .034258	 .027868	 .009807	 .012336	 .011510	 .011672	 127.769	 -22.764	 -11.532	 3.06011	 .084038	 -29.104	 14.8097	 7.90858	 -93.243	 7.51073	 225.641	 24.8476	 13.0421	 13.0755	 420.036	 79.7500	214	334	319	303	301	332	333	140	335	126	503	"Wollastonite"	"Jadeite"	"Corundum"	"CaNb2O6"	"Cassiterite"	"Scheelite"	"Manganotantalite"	"Rutile"	"Mn"	"Magnetite"	"Zr"
"BT-twinsector (continued)"	4	 40.0000	 20.0000	 80.0000	 .000000	683	 .000000	 .000000	 .000000	 .263529	 77.6737	 .000000	 .104265	 .069108	 .000000	 .108667	 .005958	 21.1575	 99.3828	 .000000	 .000000	 .000000	 .376990	 98.6154	 .000000	 .127314	 .115276	 .000000	 .139800	 .008048	 .000008	 99.3828	 .000000	 .000000	 .000000	 .142996	 32.9912	 .000000	 .029048	 .072732	 .000000	 .098093	 .003292	 66.6627	 .000000	 .000000	 .000000	 .215023	 99.2177	 .000000	 .043680	 .218736	 .000000	 .295004	 .009902	 .000000	 100.000	 2.00000	O	 .000000	 .000000	 .000000	 .004290	 .989795	 .000000	 .000872	 .002182	 .000000	 .002943	 .000099	 2.00000	 .008649	 .014830	 .004162	 .009567	 .011680	 .027179	 .022835	 .005882	 .009558	 .008950	 .008644	 .018504	 .019991	 .007864	 .013686	 .014828	 .034275	 .027883	 .009811	 .012342	 .011515	 .011676	 -112.17	 -103.46	 -11.951	 3.03730	 .084110	 -79.476	 15.7325	 6.21554	 -93.259	 6.38354	 102.921	 24.8378	 13.0404	 13.0755	 429.994	 79.6600	214	334	319	303	301	332	333	140	335	126	503	"Wollastonite"	"Jadeite"	"Corundum"	"CaNb2O6"	"Cassiterite"	"Scheelite"	"Manganotantalite"	"Rutile"	"Mn"	"Magnetite"	"Zr"
"BT-twinsector (continued)"	4	 40.0000	 20.0000	 80.0000	 .000000	684	 .000000	 .000000	 .000000	 .168970	 77.4025	 .000000	 .234362	 .098023	 .000000	 .093737	 .000000	 21.0854	 99.0830	 .000000	 .000000	 .000000	 .241719	 98.2710	 .000000	 .286169	 .163507	 .000000	 .120592	 .000000	 -.00001	 99.0830	 .000000	 .000000	 .000000	 .092003	 32.9894	 .000000	 .065519	 .103520	 .000000	 .084907	 .000000	 66.6646	 .000000	 .000000	 .000000	 .138322	 99.1966	 .000000	 .098505	 .311276	 .000000	 .255309	 .000000	 .000000	 100.000	 2.00000	O	 .000000	 .000000	 .000000	 .002760	 .989714	 .000000	 .001966	 .003106	 .000000	 .002547	 .000000	 2.00000	 .008664	 .014848	 .004162	 .009575	 .011685	 .027184	 .022840	 .005883	 .009560	 .008952	 .008652	 .018535	 .020014	 .007865	 .013698	 .014835	 .034282	 .027889	 .009814	 .012345	 .011517	 .011687	 -141.28	 -34.293	 -11.057	 4.48985	 .084250	 -27.982	 7.17371	 4.45074	 -26.916	 7.31435	 -232.24	 24.8279	 13.0387	 13.0755	 440.036	 79.6800	214	334	319	303	301	332	333	140	335	126	503	"Wollastonite"	"Jadeite"	"Corundum"	"CaNb2O6"	"Cassiterite"	"Scheelite"	"Manganotantalite"	"Rutile"	"Mn"	"Magnetite"	"Zr"
"BT-twinsector (continued)"	4	 40.0000	 20.0000	 80.0000	 .000000	685	 .002989	 .000000	 .000000	 .169609	 77.6545	 .000000	 .320842	 .088999	 .000000	 .115868	 .003988	 21.1778	 99.5346	 .006394	 .000000	 .000000	 .242633	 98.5909	 .000000	 .391767	 .148456	 .000000	 .149063	 .005387	 .000008	 99.5346	 .005359	 .000000	 .000000	 .091944	 32.9511	 .000000	 .089301	 .093577	 .000000	 .104491	 .002202	 66.6621	 .016120	 .000000	 .000000	 .138272	 99.1090	 .000000	 .134298	 .281456	 .000000	 .314284	 .006622	 .000000	 100.000	 2.00000	O	 .000161	 .000000	 .000000	 .002759	 .988601	 .000000	 .002679	 .002807	 .000000	 .003135	 .000066	 2.00000	 .008673	 .014863	 .004163	 .009581	 .011691	 .027191	 .022846	 .005885	 .009562	 .008953	 .008657	 .018554	 .020035	 .007866	 .013706	 .014843	 .034291	 .027896	 .009816	 .012347	 .011519	 .011694	 202.354	 -26.254	 -9.8933	 4.47727	 .084132	 -38.024	 5.32365	 4.87967	 -50.088	 6.02167	 153.747	 24.8181	 13.0370	 13.0755	 449.984	 79.6700	214	334	319	303	301	332	333	140	335	126	503	"Wollastonite"	"Jadeite"	"Corundum"	"CaNb2O6"	"Cassiterite"	"Scheelite"	"Manganotantalite"	"Rutile"	"Mn"	"Magnetite"	"Zr"
"BT-twinsector (continued)"	4	 40.0000	 20.0000	 80.0000	 .000000	686	 .000000	 .000000	 .000000	 .201445	 77.4813	 .000000	 .282544	 .106181	 .000000	 .141743	 .002904	 21.1515	 99.3675	 .000000	 .000000	 .000000	 .288175	 98.3710	 .000000	 .345003	 .177116	 .000000	 .182352	 .003923	 .000004	 99.3675	 .000000	 .000000	 .000000	 .109327	 32.9152	 .000000	 .078731	 .111770	 .000000	 .127973	 .001605	 66.6554	 .000000	 .000000	 .000000	 .164398	 98.9914	 .000000	 .118391	 .336145	 .000000	 .384873	 .004827	 .000000	 100.000	 2.00000	O	 .000000	 .000000	 .000000	 .003280	 .987625	 .000000	 .002362	 .003354	 .000000	 .003840	 .000048	 2.00000	 .008662	 .014873	 .004161	 .009576	 .011685	 .027183	 .022839	 .005881	 .009559	 .008950	 .008652	 .018532	 .020048	 .007863	 .013699	 .014836	 .034280	 .027888	 .009811	 .012343	 .011514	 .011687	 -141.56	 -30.447	 -12.403	 3.83996	 .084217	 -45.762	 6.00235	 4.12490	 -43.869	 5.01808	 210.829	 24.8082	 13.0353	 13.0755	 460.017	 79.6900	214	334	319	303	301	332	333	140	335	126	503	"Wollastonite"	"Jadeite"	"Corundum"	"CaNb2O6"	"Cassiterite"	"Scheelite"	"Manganotantalite"	"Rutile"	"Mn"	"Magnetite"	"Zr"
"BT-twinsector (continued)"	4	 40.0000	 20.0000	 80.0000	 .000000	687	 .000000	 .000000	 .000000	 .199899	 77.5463	 .000000	 .247963	 .116564	 .000000	 .133829	 .008100	 21.1672	 99.4198	 .000000	 .000000	 .000000	 .285964	 98.4535	 .000000	 .302777	 .194436	 .000000	 .172171	 .010941	 .000000	 99.4198	 .000000	 .000000	 .000000	 .108408	 32.9187	 .000000	 .069045	 .122610	 .000000	 .120739	 .004474	 66.6560	 .000000	 .000000	 .000000	 .162994	 98.9880	 .000000	 .103810	 .368694	 .000000	 .363067	 .013453	 .000000	 100.000	 2.00000	O	 .000000	 .000000	 .000000	 .003253	 .987720	 .000000	 .002072	 .003679	 .000000	 .003623	 .000134	 2.00000	 .008657	 .014886	 .004161	 .009573	 .011682	 .027179	 .022835	 .005880	 .009557	 .008949	 .008649	 .018521	 .020066	 .007862	 .013695	 .014831	 .034275	 .027883	 .009809	 .012341	 .011512	 .011683	 -112.95	 -19.670	 -13.509	 3.86512	 .084170	 -30.491	 6.79579	 3.77693	 -29.051	 5.28284	 75.8698	 24.7984	 13.0335	 13.0755	 469.983	 79.7000	214	334	319	303	301	332	333	140	335	126	503	"Wollastonite"	"Jadeite"	"Corundum"	"CaNb2O6"	"Cassiterite"	"Scheelite"	"Manganotantalite"	"Rutile"	"Mn"	"Magnetite"	"Zr"
"BT-twinsector (continued)"	4	 40.0000	 20.0000	 80.0000	 .000000	688	 .002348	 .000000	 .000000	 .193275	 77.2008	 .000000	 .190730	 .265660	 .000000	 .127803	 .000000	 21.1562	 99.1368	 .005024	 .000000	 .000000	 .276489	 98.0149	 .000000	 .232893	 .443137	 .000000	 .164418	 .000000	  .00000	 99.1368	 .004215	 .000000	 .000000	 .104868	 32.7883	 .000000	 .053135	 .279578	 .000000	 .115359	 .000000	 66.6546	 .012670	 .000000	 .000000	 .157619	 98.5627	 .000000	 .079862	 .840419	 .000000	 .346773	 .000000	 .000000	 100.000	 2.00000	O	 .000126	 .000000	 .000000	 .003147	 .983828	 .000000	 .001594	 .008389	 .000000	 .003461	 .000000	 2.00000	 .008632	 .014887	 .004158	 .009564	 .011667	 .027165	 .022823	 .005874	 .009551	 .008943	 .008639	 .018466	 .020067	 .007856	 .013682	 .014812	 .034257	 .027868	 .009798	 .012332	 .011505	 .011670	 256.272	 -24.103	 -11.576	 3.97880	 .084348	 -39.828	 8.73829	 1.77756	 -44.328	 5.50423	 -50.938	 24.7885	 13.0318	 13.0755	 480.037	 79.7000	214	334	319	303	301	332	333	140	335	126	503	"Wollastonite"	"Jadeite"	"Corundum"	"CaNb2O6"	"Cassiterite"	"Scheelite"	"Manganotantalite"	"Rutile"	"Mn"	"Magnetite"	"Zr"
"BT-twinsector (continued)"	4	 40.0000	 20.0000	 80.0000	 .000000	689	 .000000	 .000000	 .000000	 .603974	 75.8493	 .000000	 .827428	 .280375	 .011669	 .378556	 .017590	 21.1980	 99.1669	 .000000	 .000000	 .000000	 .864011	 96.2990	 .000000	 1.01034	 .467681	 .015068	 .487011	 .023761	 .000004	 99.1669	 .000000	 .000000	 .000000	 .327002	 32.1449	 .000000	 .230013	 .294427	 .010684	 .340961	 .009700	 66.6423	 .000000	 .000000	 .000000	 .494271	 97.1756	 .000000	 .347670	 .890068	 .032299	 1.03074	 .029322	 .000000	 100.000	 2.00000	O	 .000000	 .000000	 .000000	 .009814	 .964701	 .000000	 .006903	 .008836	 .000321	 .010233	 .000291	 2.00000	 .008648	 .014861	 .004149	 .009588	 .011698	 .027177	 .022833	 .005868	 .009546	 .008939	 .008662	 .018502	 .020032	 .007839	 .013716	 .014852	 .034273	 .027881	 .009788	 .012327	 .011500	 .011700	 -333.39	 -24.375	 -13.443	 1.55479	 .085289	 -58.514	 2.24124	 1.69330	 58.5322	 2.18192	 35.2511	 24.7787	 13.0301	 13.0755	 489.985	 79.7300	214	334	319	303	301	332	333	140	335	126	503	"Wollastonite"	"Jadeite"	"Corundum"	"CaNb2O6"	"Cassiterite"	"Scheelite"	"Manganotantalite"	"Rutile"	"Mn"	"Magnetite"	"Zr"
"BT-twinsector (continued)"	4	 40.0000	 20.0000	 80.0000	 .000000	690	 .003057	 .000000	 .000000	 .214019	 77.2374	 .000000	 .195234	 .222655	 .000000	 .163330	 .016711	 21.1642	 99.2166	 .006541	 .000000	 .000000	 .306163	 98.0614	 .000000	 .238392	 .371401	 .000000	 .210124	 .022573	 .000004	 99.2166	 .005485	 .000000	 .000000	 .116065	 32.7874	 .000000	 .054362	 .234201	 .000000	 .147353	 .009230	 66.6460	 .016486	 .000000	 .000000	 .174435	 98.5528	 .000000	 .081701	 .703966	 .000000	 .442916	 .027743	 .000000	 100.000	 2.00000	O	 .000165	 .000000	 .000000	 .003483	 .983926	 .000000	 .001631	 .007028	 .000000	 .004422	 .000277	 2.00000	 .008631	 .014914	 .004157	 .009562	 .011666	 .027158	 .022817	 .005872	 .009548	 .008940	 .008637	 .018465	 .020104	 .007854	 .013680	 .014811	 .034248	 .027861	 .009795	 .012329	 .011501	 .011667	 196.866	 -233.73	 -12.415	 3.63617	 .084310	 -31.661	 8.54169	 2.07934	 -88.481	 4.42000	 36.9768	 24.7688	 13.0284	 13.0760	 500.018	 79.7500	214	334	319	303	301	332	333	140	335	126	503	"Wollastonite"	"Jadeite"	"Corundum"	"CaNb2O6"	"Cassiterite"	"Scheelite"	"Manganotantalite"	"Rutile"	"Mn"	"Magnetite"	"Zr"
"BT-twinsector (continued)"	4	 40.0000	 20.0000	 80.0000	 .000000	691	 .000000	 .000000	 .000000	 .340485	 76.9501	 .000000	 .732269	 .121427	 .004644	 .221145	 .015757	 21.2063	 99.5922	 .000000	 .000000	 .000000	 .487078	 97.6966	 .000000	 .894143	 .202548	 .005996	 .284502	 .021285	 .000002	 99.5922	 .000000	 .000000	 .000000	 .184330	 32.6090	 .000000	 .203545	 .127504	 .004251	 .199168	 .008688	 66.6635	 .000000	 .000000	 .000000	 .278087	 98.3902	 .000000	 .307074	 .384713	 .012827	 .600943	 .026215	 .000000	 100.000	 2.00000	O	 .000000	 .000000	 .000000	 .005530	 .978317	 .000000	 .006107	 .003825	 .000128	 .005975	 .000261	 2.00000	 .008688	 .014930	 .004158	 .009596	 .011708	 .027193	 .022848	 .005881	 .009559	 .008949	 .008670	 .018586	 .020125	 .007856	 .013728	 .014864	 .034292	 .027899	 .009809	 .012343	 .011512	 .011711	 -59.148	 -19.187	 -12.275	 2.45376	 .084585	 -33.388	 2.49692	 3.63415	 146.178	 3.39924	 39.3297	 24.7589	 13.0267	 13.0760	 510.073	 79.7500	214	334	319	303	301	332	333	140	335	126	503	"Wollastonite"	"Jadeite"	"Corundum"	"CaNb2O6"	"Cassiterite"	"Scheelite"	"Manganotantalite"	"Rutile"	"Mn"	"Magnetite"	"Zr"
"BT-twinsector (continued)"	4	 40.0000	 20.0000	 80.0000	 .000000	692	 .000000	 .000000	 .000000	 .335987	 76.9516	 .000000	 .265577	 .287226	 .018900	 .268714	 .031012	 21.2355	 99.3946	 .000000	 .000000	 .000000	 .480644	 97.6985	 .000000	 .324284	 .479110	 .024404	 .345700	 .041892	  .00000	 99.3946	 .000000	 .000000	 .000000	 .181535	 32.5450	 .000000	 .073674	 .301002	 .017269	 .241530	 .017066	 66.6229	 .000000	 .000000	 .000000	 .272989	 97.8813	 .000000	 .110790	 .905284	 .051937	 .726418	 .051326	 .000000	 100.000	 2.00000	O	 .000000	 .000000	 .000000	 .005450	 .976991	 .000000	 .002212	 .009036	 .000518	 .007251	 .000512	 2.00000	 .008614	 .014926	 .004153	 .009560	 .011662	 .027152	 .022812	 .005865	 .009542	 .008935	 .008634	 .018428	 .020120	 .007847	 .013677	 .014807	 .034241	 .027855	 .009784	 .012321	 .011494	 .011663	 -752.30	 -24.821	 -17.111	 2.47331	 .084513	 -42.452	 6.35966	 1.65775	 36.4007	 2.88199	 20.1398	 24.7491	 13.0250	 13.0760	 520.021	 79.7400	214	334	319	303	301	332	333	140	335	126	503	"Wollastonite"	"Jadeite"	"Corundum"	"CaNb2O6"	"Cassiterite"	"Scheelite"	"Manganotantalite"	"Rutile"	"Mn"	"Magnetite"	"Zr"
