Repository: orthospar/MinorElements-Cassiterite

# MinorElements-Cassiterite
EPMA data and R code for generation of figures in "Systematic trends in the substitution mechanisms of minor elements in cassiterite", submitted for publication in the Australian Journal of Earth Sciences.

# Data Availability
The final cleaned and organised dataset is available above (cassiterite_EPMA.csv) and as a supplementary file hosted by AJES.

File: Data/180209/180209recalc.dat (part 18 of 46)
URRENT"	"BEAMSIZE"	"    LINE"	"  Si WT%"	"  Na WT%"	"  Al WT%"	"  Nb WT%"	"  Sn WT%"	"   W WT%"	"  Ta WT%"	"  Ti WT%"	"  Mn WT%"	"  Fe WT%"	"  Zr WT%"	"   O WT%"	"   TOTAL"	"    SiO2"	"    Na2O"	"   Al2O3"	"   Nb2O5"	"    SnO2"	"     WO3"	"   Ta2O5"	"    TiO2"	"     MnO"	"     FeO"	"    ZrO2"	"       O"	"   TOTAL"	"  Si AT%"	"  Na AT%"	"  Al AT%"	"  Nb AT%"	"  Sn AT%"	"   W AT%"	"  Ta AT%"	"  Ti AT%"	"  Mn AT%"	"  Fe AT%"	"  Zr AT%"	"   O AT%"	"Si OXMOL%"	"Na OXMOL%"	"Al OXMOL%"	"Nb OXMOL%"	"Sn OXMOL%"	"W OXMOL%"	"Ta OXMOL%"	"Ti OXMOL%"	"Mn OXMOL%"	"Fe OXMOL%"	"Zr OXMOL%"	"O OXMOL%"	"   TOTAL"	" FORMULA"	"   BASIS"	"Si FORMULA"	"Na FORMULA"	"Al FORMULA"	"Nb FORMULA"	"Sn FORMULA"	"W FORMULA"	"Ta FORMULA"	"Ti FORMULA"	"Mn FORMULA"	"Fe FORMULA"	"Zr FORMULA"	"O FORMULA"	"Si CDL99"	"Na CDL99"	"Al CDL99"	"Nb CDL99"	"Sn CDL99"	" W CDL99"	"Ta CDL99"	"Ti CDL99"	"Mn CDL99"	"Fe CDL99"	"Zr CDL99"	"SiO2 CDL99"	"Na2O CDL99"	"Al2O3 CDL99"	"Nb2O5 CDL99"	"SnO2 CDL99"	"WO3 CDL99"	"Ta2O5 CDL99"	"TiO2 CDL99"	"MnO CDL99"	"FeO CDL99"	"ZrO2 CDL99"	"Si %ERR "	"Na %ERR "	"Al %ERR "	"Nb %ERR "	"Sn %ERR "	" W %ERR "	"Ta %ERR "	"Ti %ERR "	"Mn %ERR "	"Fe %ERR "	"Zr %ERR "	"   X-POS"	"   Y-POS"	"   Z-POS"	" RELDIST"	"BEAMCURR"	"Si STD_NUM"	"Na STD_NUM"	"Al STD_NUM"	"Nb STD_NUM"	"Sn STD_NUM"	"W STD_NUM"	"Ta STD_NUM"	"Ti STD_NUM"	"Mn STD_NUM"	"Fe STD_NUM"	"Zr STD_NUM"	"Si STD_NAM"	"Na STD_NAM"	"Al STD_NAM"	"Nb STD_NAM"	"Sn STD_NAM"	"W STD_NAM"	"Ta STD_NAM"	"Ti STD_NAM"	"Mn STD_NAM"	"Fe STD_NAM"	"Zr STD_NAM"
"BT-twinsector (continued)"	4	 40.0000	 20.0000	 80.0000	 .000000	693	 .006407	 .000000	 .000000	 .274745	 76.9205	 .000000	 .257071	 .214619	 .000936	 .230774	 .014571	 21.1358	 99.0555	 .013708	 .000000	 .000000	 .393034	 97.6590	 .000000	 .313898	 .357997	 .001208	 .296890	 .019683	 .000004	 99.0555	 .011508	 .000000	 .000000	 .149170	 32.6906	 .000000	 .071663	 .226010	 .000859	 .208440	 .008057	 66.6337	 .034604	 .000000	 .000000	 .224276	 98.3002	 .000000	 .107745	 .679609	 .002583	 .626777	 .024228	 .000000	 100.000	 2.00000	O	 .000345	 .000000	 .000000	 .004477	 .981203	 .000000	 .002151	 .006784	 .000026	 .006256	 .000242	 2.00000	 .008628	 .014952	 .004155	 .009563	 .011666	 .027153	 .022814	 .005869	 .009545	 .008937	 .008637	 .018458	 .020154	 .007851	 .013681	 .014811	 .034242	 .027857	 .009790	 .012325	 .011497	 .011667	 94.0095	 -83.526	 -14.372	 2.93008	 .084494	 -76.785	 6.56026	 2.14813	 721.455	 3.27542	 42.3341	 24.7393	 13.0232	 13.0760	 529.983	 79.7800	214	334	319	303	301	332	333	140	335	126	503	"Wollastonite"	"Jadeite"	"Corundum"	"CaNb2O6"	"Cassiterite"	"Scheelite"	"Manganotantalite"	"Rutile"	"Mn"	"Magnetite"	"Zr"
"BT-twinsector (continued)"	4	 40.0000	 20.0000	 80.0000	 .000000	694	 .013102	 .000000	 .000000	 .175505	 77.4321	 .000000	 .194404	 .180300	 .007925	 .182619	 .014964	 21.1903	 99.3911	 .028030	 .000000	 .000000	 .251068	 98.3085	 .000000	 .237378	 .300750	 .010233	 .234939	 .020214	 .000004	 99.3911	 .023471	 .000000	 .000000	 .095045	 32.8238	 .000000	 .054055	 .189383	 .007258	 .164524	 .008254	 66.6343	 .070501	 .000000	 .000000	 .142748	 98.5959	 .000000	 .081185	 .568868	 .021800	 .494196	 .024792	 .000000	 100.000	 2.00000	O	 .000704	 .000000	 .000000	 .002853	 .985192	 .000000	 .001622	 .005684	 .000218	 .004938	 .000248	 2.00000	 .008632	 .014975	 .004157	 .009562	 .011663	 .027150	 .022812	 .005871	 .009546	 .008937	 .008635	 .018468	 .020186	 .007854	 .013679	 .014807	 .034239	 .027855	 .009792	 .012326	 .011497	 .011665	 46.1031	 -25.979	 -15.121	 4.33420	 .084165	 -24.134	 8.57473	 2.51640	 85.8407	 4.00617	 41.2273	 24.7294	 13.0215	 13.0760	 540.020	 79.8100	214	334	319	303	301	332	333	140	335	126	503	"Wollastonite"	"Jadeite"	"Corundum"	"CaNb2O6"	"Cassiterite"	"Scheelite"	"Manganotantalite"	"Rutile"	"Mn"	"Magnetite"	"Zr"
"BT-twinsector (continued)"	4	 40.0000	 20.0000	 80.0000	 .000000	695	 .007015	 .000000	 .000000	 .355207	 76.9246	 .000000	 .293926	 .226770	 .000000	 .271107	 .009547	 21.1981	 99.2862	 .015007	 .000000	 .000000	 .508138	 97.6643	 .000000	 .358901	 .378265	 .000000	 .348779	 .012896	  .00000	 99.2862	 .012561	 .000000	 .000000	 .192281	 32.5950	 .000000	 .081693	 .238095	 .000000	 .244142	 .005263	 66.6310	 .037799	 .000000	 .000000	 .289301	 98.0830	 .000000	 .122913	 .716460	 .000000	 .734657	 .015838	 .000000	 100.000	 2.00000	O	 .000377	 .000000	 .000000	 .005772	 .978375	 .000000	 .002452	 .007147	 .000000	 .007328	 .000158	 2.00000	 .008621	 .014973	 .004153	 .009562	 .011664	 .027146	 .022808	 .005866	 .009541	 .008933	 .008635	 .018444	 .020183	 .007847	 .013678	 .014809	 .034234	 .027850	 .009784	 .012320	 .011492	 .011664	 85.8188	 -25.657	 -11.934	 2.36212	 .084498	 -40.484	 5.77467	 2.04345	 -161.39	 2.85995	 64.3419	 24.7195	 13.0198	 13.0760	 550.073	 79.8100	214	334	319	303	301	332	333	140	335	126	503	"Wollastonite"	"Jadeite"	"Corundum"	"CaNb2O6"	"Cassiterite"	"Scheelite"	"Manganotantalite"	"Rutile"	"Mn"	"Magnetite"	"Zr"
"BT-twinsector (continued)"	4	 40.0000	 20.0000	 80.0000	 .000000	696	 .007131	 .000000	 .000000	 .190708	 77.5024	 .000000	 .040906	 .188523	 .000000	 .182632	 .011732	 21.1771	 99.3011	 .015255	 .000000	 .000000	 .272816	 98.3978	 .000000	 .049948	 .314468	 .000000	 .234955	 .015847	 .000002	 99.3011	 .012781	 .000000	 .000000	 .103337	 32.8724	 .000000	 .011381	 .198134	 .000000	 .164629	 .006474	 66.6309	 .038368	 .000000	 .000000	 .155106	 98.6810	 .000000	 .017082	 .594787	 .000000	 .494207	 .019436	 .000000	 100.000	 2.00000	O	 .000384	 .000000	 .000000	 .003102	 .986700	 .000000	 .000342	 .005947	 .000000	 .004942	 .000194	 2.00000	 .008617	 .015005	 .004156	 .009552	 .011652	 .027140	 .022803	 .005868	 .009543	 .008934	 .008625	 .018434	 .020227	 .007853	 .013665	 .014794	 .034225	 .027844	 .009788	 .012322	 .011493	 .011651	 84.3919	 -54.356	 -18.212	 4.02133	 .084097	 -29.767	 39.5547	 2.41532	 -79.729	 4.00496	 52.3931	 24.7097	 13.0181	 13.0760	 560.021	 79.8200	214	334	319	303	301	332	333	140	335	126	503	"Wollastonite"	"Jadeite"	"Corundum"	"CaNb2O6"	"Cassiterite"	"Scheelite"	"Manganotantalite"	"Rutile"	"Mn"	"Magnetite"	"Zr"
"BT-twinsector (continued)"	4	 40.0000	 20.0000	 80.0000	 .000000	697	 .000000	 .000000	 .000000	 .238852	 77.2158	 .000000	 .162286	 .186145	 .000000	 .194272	 .038705	 21.1504	 99.1865	 .000000	 .000000	 .000000	 .341688	 98.0339	 .000000	 .198160	 .310500	 .000000	 .249930	 .052283	 .000002	 99.1865	 .000000	 .000000	 .000000	 .129600	 32.7952	 .000000	 .045211	 .195899	 .000000	 .175359	 .021389	 66.6374	 .000000	 .000000	 .000000	 .194739	 98.5573	 .000000	 .067935	 .588724	 .000000	 .526995	 .064280	 .000000	 100.000	 2.00000	O	 .000000	 .000000	 .000000	 .003890	 .984289	 .000000	 .001357	 .005880	 .000000	 .005263	 .000642	 2.00000	 .008625	 .015016	 .004155	 .009558	 .011660	 .027144	 .022807	 .005868	 .009543	 .008934	 .008630	 .018452	 .020241	 .007852	 .013673	 .014804	 .034230	 .027848	 .009789	 .012323	 .011494	 .011658	 -181.35	 -15.402	 -12.493	 3.30272	 .084283	 -23.683	 10.2080	 2.44341	 -59.959	 3.79547	 16.2243	 24.6998	 13.0164	 13.0760	 570.054	 79.8300	214	334	319	303	301	332	333	140	335	126	503	"Wollastonite"	"Jadeite"	"Corundum"	"CaNb2O6"	"Cassiterite"	"Scheelite"	"Manganotantalite"	"Rutile"	"Mn"	"Magnetite"	"Zr"
"BT-twinsector (continued)"	4	 40.0000	 20.0000	 80.0000	 .000000	698	 .002172	 .000000	 .000000	 .297983	 77.4133	 .000000	 .207862	 .193345	 .000000	 .235022	 .015746	 21.2501	 99.6156	 .004646	 .000000	 .000000	 .426277	 98.2847	 .000000	 .253811	 .322511	 .000000	 .302355	 .021270	  .00000	 99.6156	 .003879	 .000000	 .000000	 .160914	 32.7226	 .000000	 .057632	 .202509	 .000000	 .211132	 .008660	 66.6327	 .011664	 .000000	 .000000	 .241917	 98.3900	 .000000	 .086644	 .608902	 .000000	 .634831	 .026039	 .000000	 100.000	 2.00000	O	 .000116	 .000000	 .000000	 .004830	 .982177	 .000000	 .001730	 .006078	 .000000	 .006337	 .000260	 2.00000	 .008624	 .015027	 .004155	 .009559	 .011661	 .027144	 .022807	 .005867	 .009542	 .008933	 .008631	 .018449	 .020256	 .007850	 .013675	 .014805	 .034231	 .027849	 .009787	 .012321	 .011492	 .011659	 276.829	 -171.85	 -12.738	 2.73397	 .084190	 -31.225	 8.03792	 2.35999	 -54.528	 3.22394	 39.1860	 24.6900	 13.0147	 13.0760	 580.002	 79.8300	214	334	319	303	301	332	333	140	335	126	503	"Wollastonite"	"Jadeite"	"Corundum"	"CaNb2O6"	"Cassiterite"	"Scheelite"	"Manganotantalite"	"Rutile"	"Mn"	"Magnetite"	"Zr"
"BT-twinsector (continued)"	4	 40.0000	 20.0000	 80.0000	 .000000	699	 .000000	 .000000	 .000000	 .311827	 77.1365	 .000000	 .221021	 .186056	 .000000	 .252249	 .010652	 21.1802	 99.2985	 .000000	 .000000	 .000000	 .446082	 97.9332	 .000000	 .269880	 .310351	 .000000	 .324517	 .014389	 .000008	 99.2985	 .000000	 .000000	 .000000	 .168937	 32.7116	 .000000	 .061480	 .195507	 .000000	 .227345	 .005878	 66.6293	 .000000	 .000000	 .000000	 .253999	 98.3644	 .000000	 .092436	 .587894	 .000000	 .683630	 .017675	 .000000	 100.000	 2.00000	O	 .000000	 .000000	 .000000	 .005071	 .981897	 .000000	 .001845	 .005869	 .000000	 .006824	 .000176	 2.00000	 .008626	 .015046	 .004155	 .009562	 .011665	 .027150	 .022812	 .005868	 .009544	 .008935	 .008633	 .018455	 .020281	 .007852	 .013679	 .014809	 .034238	 .027855	 .009788	 .012324	 .011494	 .011662	 -606.05	 -21.377	 -12.433	 2.63224	 .084363	 -47.675	 7.57942	 2.44435	 -68.819	 3.03786	 57.7056	 24.6801	 13.0129	 13.0760	 590.073	 79.8000	214	334	319	303	301	332	333	140	335	126	503	"Wollastonite"	"Jadeite"	"Corundum"	"CaNb2O6"	"Cassiterite"	"Scheelite"	"Manganotantalite"	"Rutile"	"Mn"	"Magnetite"	"Zr"
"BT-twinsector (continued)"	4	 40.0000	 20.0000	 80.0000	 .000000	700	 .000000	 .000000	 .000000	 .400101	 77.1806	 .000000	 .167298	 .157306	 .008110	 .290796	 .025187	 21.2175	 99.4469	 .000000	 .000000	 .000000	 .572361	 97.9892	 .000000	 .204281	 .262395	 .010472	 .374109	 .034022	 .000004	 99.4469	 .000000	 .000000	 .000000	 .216352	 32.6685	 .000000	 .046449	 .164985	 .007416	 .261592	 .013871	 66.6208	 .000000	 .000000	 .000000	 .325363	 98.2577	 .000000	 .069852	 .496229	 .022306	 .786796	 .041721	 .000000	 100.000	 2.00000	O	 .000000	 .000000	 .000000	 .006495	 .980731	 .000000	 .001394	 .004953	 .000223	 .007853	 .000416	 2.00000	 .008616	 .015056	 .004154	 .009557	 .011662	 .027144	 .022807	 .005866	 .009541	 .008932	 .008628	 .018432	 .020295	 .007849	 .013672	 .014806	 .034231	 .027849	 .009784	 .012320	 .011491	 .011655	 -79.188	 -52.694	 -18.108	 2.14231	 .084351	 -39.634	 9.91180	 2.85004	 83.8575	 2.69873	 24.6709	 24.6703	 13.0112	 13.0760	 600.021	 79.8000	214	334	319	303	301	332	333	140	335	126	503	"Wollastonite"	"Jadeite"	"Corundum"	"CaNb2O6"	"Cassiterite"	"Scheelite"	"Manganotantalite"	"Rutile"	"Mn"	"Magnetite"	"Zr"
"BT-twinsector (continued)"	4	 40.0000	 20.0000	 80.0000	 .000000	701	 .001821	 .000000	 .000000	 .371107	 77.1443	 .000000	 .183823	 .097905	 .023203	 .285134	 .018378	 21.1617	 99.2873	 .003896	 .000000	 .000000	 .530885	 97.9432	 .000000	 .224459	 .163312	 .029960	 .366824	 .024826	  .00000	 99.2873	 .003266	 .000000	 .000000	 .201189	 32.7369	 .000000	 .051168	 .102948	 .021272	 .257157	 .010148	 66.6159	 .009820	 .000000	 .000000	 .302468	 98.4336	 .000000	 .076925	 .309545	 .063962	 .773220	 .030512	 .000000	 100.000	 2.00000	O	 .000098	 .000000	 .000000	 .006040	 .982856	 .000000	 .001536	 .003091	 .000639	 .007721	 .000305	 2.00000	 .008626	 .015080	 .004156	 .009562	 .011666	 .027150	 .022813	 .005868	 .009544	 .008934	 .008632	 .018455	 .020327	 .007853	 .013678	 .014812	 .034238	 .027855	 .009789	 .012324	 .011494	 .011660	 330.187	 -29.539	 -14.503	 2.27848	 .084368	 -41.290	 9.05065	 4.44506	 29.7905	 2.74319	 33.6461	 24.6604	 13.0095	 13.0760	 610.056	 79.8000	214	334	319	303	301	332	333	140	335	126	503	"Wollastonite"	"Jadeite"	"Corundum"	"CaNb2O6"	"Cassiterite"	"Scheelite"	"Manganotantalite"	"Rutile"	"Mn"	"Magnetite"	"Zr"
"BT-twinsector (continued)"	4	 40.0000	 20.0000	 80.0000	 .000000	702	 .006699	 .000000	 .000000	 .576863	 76.9196	 .000000	 .161355	 .096171	 .010290	 .343245	 .021152	 21.2030	 99.3384	 .014331	 .000000	 .000000	 .825228	 97.6579	 .000000	 .197024	 .160419	 .013287	 .441583	 .028573	  .00000	 99.3384	 .011990	 .000000	 .000000	 .312146	 32.5800	 .000000	 .044829	 .100934	 .009416	 .308981	 .011657	 66.6200	 .036113	 .000000	 .000000	 .470078	 98.1282	 .000000	 .067510	 .304005	 .028361	 .930625	 .035111	 .000000	 100.000	 2.00000	O	 .000360	 .000000	 .000000	 .009371	 .978085	 .000000	 .001346	 .003030	 .000283	 .009276	 .000350	 2.00000	 .008608	 .015080	 .004153	 .009556	 .011665	 .027143	 .022807	 .005864	 .009540	 .008930	 .008626	 .018416	 .020328	 .007847	 .013671	 .014810	 .034230	 .027848	 .009781	 .012318	 .011489	 .011652	 89.7298	 -168.93	 -18.572	 1.60550	 .084538	 -57.568	 10.2651	 4.51810	 66.2336	 2.35793	 29.2776	 24.6506	 13.0078	 13.0760	 620.000	 79.7900	214	334	319	303	301	332	333	140	335	126	503	"Wollastonite"	"Jadeite"	"Corundum"	"CaNb2O6"	"Cassiterite"	"Scheelite"	"Manganotantalite"	"Rutile"	"Mn"	"Magnetite"	"Zr"
"BT-twinsector (continued)"	4	 40.0000	 20.0000	 80.0000	 .000000	703	 .000000	 .000000	 .000000	 .677501	 76.2296	 .000000	 .774730	 .090650	 .008425	 .351266	 .000000	 21.1789	 99.3110	 .000000	 .000000	 .000000	 .969194	 96.7818	 .000000	 .945990	 .151210	 .010879	 .451903	 .000000	  .00000	 99.3110	 .000000	 .000000	 .000000	 .367215	 32.3418	 .000000	 .215601	 .095299	 .007722	 .316732	 .000000	 66.6557	 .000000	 .000000	 .000000	 .555495	 97.8484	 .000000	 .326145	 .288322	 .023364	 .958255	 .000000	 .000000	 100.000	 2.00000	O	 .000000	 .000000	 .000000	 .011018	 .970414	 .000000	 .006469	 .002859	 .000232	 .009504	 .000000	 2.00000	 .008666	 .015090	 .004152	 .009591	 .011706	 .027176	 .022836	 .005871	 .009550	 .008938	 .008660	 .018539	 .020341	 .007846	 .013721	 .014862	 .034271	 .027884	 .009794	 .012331	 .011499	 .011698	 -201.31	 -69.329	 -11.463	 1.42591	 .085033	 -33.729	 2.37445	 4.78417	 80.8206	 2.31514	 -1145.9	 24.6407	 13.0061	 13.0760	 630.057	 79.8100	214	334	319	303	301	332	333	140	335	126	503	"Wollastonite"	"Jadeite"	"Corundum"	"CaNb2O6"	"Cassiterite"	"Scheelite"	"Manganotantalite"	"Rutile"	"Mn"	"Magnetite"	"Zr"
"BT-twinsector (continued)"	4	 40.0000	 20.0000	 80.0000	 .000000	704	 .000000	 .000000	 .000000	 .477658	 76.8219	 .000000	 .249736	 .132563	 .000000	 .340463	 .023136	 21.1670	 99.2125	 .000000	 .000000	 .000000	 .683310	 97.5339	 .000000	 .304942	 .221123	 .000000	 .438004	 .031252	 .000002	 99.2125	 .000000	 .000000	 .000000	 .258900	 32.5934	 .000000	 .069500	 .139363	 .000000	 .306993	 .012772	 66.6191	 .000000	 .000000	 .000000	 .389713	 98.1234	 .000000	 .104616	 .419555	 .000000	 .924211	 .038450	 .000000	 100.000	 2.00000	O	 .000000	 .000000	 .000000	 .007773	 .978501	 .000000	 .002086	 .004184	 .000000	 .009216	 .000383	 2.00000	 .008619	 .015114	 .004153	 .009561	 .011667	 .027144	 .022808	 .005865	 .009541	 .008930	 .008631	 .018439	 .020373	 .007848	 .013678	 .014812	 .034231	 .027850	 .009783	 .012320	 .011489	 .011658	 -82.296	 -66.534	 -15.491	 1.85990	 .084571	 -49.483	 6.74237	 3.33992	 -271.87	 2.37319	 26.8218	 24.6309	 13.0044	 13.0760	 640.002	 79.8200	214	334	319	303	301	332	333	140	335	126	503	"Wollastonite"	"Jadeite"	"Corundum"	"CaNb2O6"	"Cassiterite"	"Scheelite"	"Manganotantalite"	"Rutile"	"Mn"	"Magnetite"	"Zr"
"BT-twinsector (continued)"	4	 40.0000	 20.0000	 80.0000	 .000000	705	 .000000	 .000000	 .000000	 .960488	 75.8610	 .000000	 .779496	 .068523	 .006652	 .438146	 .001224	 21.2124	 99.3279	 .000000	 .000000	 .000000	 1.37402	 96.3139	 .000000	 .951810	 .114301	 .008590	 .563673	 .001653	 -.00001	 99.3279	 .000000	 .000000	 .000000	 .519777	 32.1346	 .000000	 .216585	 .071924	 .006088	 .394446	 .000675	 66.6559	 .000000	 .000000	 .000000	 .788116	 97.4487	 .000000	 .328399	 .218110	 .018461	 1.19616	 .002046	 .000000	 100.000	 2.00000	O	 .000000	 .000000	 .000000	 .015596	 .964195	 .000000	 .006499	 .002158	 .000183	 .011835	 .000020	 2.00000	 .008646	 .015101	 .004148	 .009586	 .011705	 .027166	 .022827	 .005866	 .009543	 .008932	 .008653	 .018497	 .020356	 .007838	 .013713	 .014861	 .034258	 .027873	 .009784	 .012323	 .011491	 .011689	 -50.391	 -21.079	 -12.356	 1.10694	 .085297	 -70.485	 2.36102	 6.24911	 102.095	 1.94439	 499.621	 24.6210	 13.0027	 13.0760	 650.038	 79.8200	214	334	319	303	301	332	333	140	335	126	503	"Wollastonite"	"Jadeite"	"Corundum"	"CaNb2O6"	"Cassiterite"	"Scheelite"	"Manganotantalite"	"Rutile"	"Mn"	"Magnetite"	"Zr"
"BT-twinsector (continued)"	4	 40.0000	 20.0000	 80.0000	 .000000	706	 .000000	 .000000	 .000000	 .458055	 76.8242	 .000000	 .280154	 .197288	 .007758	 .350432	 .026533	 21.2155	 99.3600	 .000000	 .000000	 .000000	 .655267	 97.5368	 .000000	 .342085	 .329088	 .010018	 .450829	 .035841	  .00000	 99.3600	 .000000	 .000000	 .000000	 .247687	 32.5172	 .000000	 .077781	 .206916	 .007095	 .315234	 .014613	 66.6135	 .000000	 .000000	 .000000	 .372755	 97.8732	 .000000	 .117056	 .622794	 .021354	 .948819	 .043983	 .000000	 100.000	 2.00000	O	 .000000	 .000000	 .000000	 .007437	 .976295	 .000000	 .002335	 .006212	 .000213	 .009465	 .000439	 2.00000	 .008613	 .015138	 .004152	 .009560	 .011663	 .027140	 .022805	 .005862	 .009538	 .008928	 .008629	 .018425	 .020406	 .007845	 .013676	 .014807	 .034226	 .027846	 .009778	 .012316	 .011486	 .011656	 -149.36	 -29.253	 -16.601	 1.92254	 .084565	 -27.876	 6.04271	 2.31531	 87.5972	 2.31836	 23.4446	 24.6112	 13.0009	 13.0760	 660.000	 79.8300	214	334	319	303	301	332	333	140	335	126	503	"Wollastonite"	"Jadeite"	"Corundum"	"CaNb2O6"	"Cassiterite"	"Scheelite"	"Manganotantalite"	"Rutile"	"Mn"	"Magnetite"	"Zr"
"BT-twinsector (continued)"	4	 40.0000	 20.0000	 80.0000	 .000000	707	 .006106	 .000000	 .000000	 .359270	 77.2342	 .000000	 .034806	 .112873	 .000000	 .302064	 .054648	 21.1736	 99.2775	 .013063	 .000000	 .000000	 .513951	 98.0573	 .000000	 .042500	 .188279	 .000000	 .388605	 .073818	 .000002	 99.2775	 .010943	 .000000	 .000000	 .194645	 32.7538	 .000000	 .009682	 .118610	 .000000	 .272248	 .030154	 66.6100	 .032874	 .000000	 .000000	 .292366	 98.3955	 .000000	 .014543	 .356315	 .000000	 .817860	 .090586	 .000000	 100.000	 2.00000	O	 .000329	 .000000	 .000000	 .005844	 .983449	 .000000	 .000291	 .003561	 .000000	 .008174	 .000905	 2.00000	 .008607	 .015169	 .004155	 .009551	 .011654	 .027135	 .022801	 .005864	 .009539	 .008929	 .008620	 .018413	 .020448	 .007851	 .013664	 .014796	 .034219	 .027841	 .009781	 .012318	 .011487	 .011644	 98.4054	 -28.247	 -14.264	 2.33774	 .084282	 -45.049	 46.4266	 3.88312	 -39.023	 2.61505	 11.6160	 24.6013	 12.9992	 13.0760	 670.057	 79.8300	214	334	319	303	301	332	333	140	335	126	503	"Wollastonite"	"Jadeite"	"Corundum"	"CaNb2O6"	"Cassiterite"	"Scheelite"	"Manganotantalite"	"Rutile"	"Mn"	"Magnetite"	"Zr"
"BT-twinsector (continued)"	4	 40.0000	 20.0000	 80.0000	 .000000	708	 .001584	 .000000	 .000000	 .229774	 77.3473	 .000000	 .038944	 .225079	 .000000	 .210750	 .028936	 21.1838	 99.2662	 .003390	 .000000	 .000000	 .328702	 98.2009	 .000000	 .047552	 .375445	 .000000	 .271129	 .039086	 .000006	 99.2662	 .002839	 .000000	 .000000	 .124456	 32.7936	 .000000	 .010830	 .236461	 .000000	 .189900	 .015962	 66.6259	 .008524	 .000000	 .000000	 .186835	 98.4603	 .000000	 .016259	 .709954	 .000000	 .570161	 .047926	 .000000	 100.000	 2.00000	O	 .000085	 .000000	 .000000	 .003736	 .984411	 .000000	 .000325	 .007098	 .000000	 .005700	 .000479	 2.00000	 .008614	 .015196	 .004158	 .009557	 .011656	 .027150	 .022814	 .005868	 .009546	 .008934	 .008625	 .018427	 .020484	 .007857	 .013672	 .014798	 .034239	 .027857	 .009787	 .012326	 .011494	 .011651	 378.948	 -58.236	 -16.546	 3.41575	 .084233	 -35.174	 41.5517	 2.05813	 -406.49	 3.53893	 21.5292	 24.5915	 12.9975	 13.0760	 680.002	 79.7400	214	334	319	303	301	332	333	140	335	126	503	"Wollastonite"	"Jadeite"	"Corundum"	"CaNb2O6"	"Cassiterite"	"Scheelite"	"Manganotantalite"	"Rutile"	"Mn"	"Magnetite"	"Zr"
"BT-twinsector (continued)"	4	 40.0000	 20.0000	 80.0000	 .000000	709	 .006263	 .000000	 .000000	 .296110	 77.0676	 .000000	 .153979	 .302184	 .000000	 .260665	 .034481	 21.2355	 99.3568	 .013399	 .000000	 .000000	 .423599	 97.8458	 .000000	 .188017	 .504060	 .000000	 .335345	 .046577	 .000002	 99.3568	 .011194	 .000000	 .000000	 .159988	 32.5938	 .000000	 .042715	 .316675	 .000000	 .234294	 .018975	 66.6224	 .033639	 .000000	 .000000	 .240393	 97.9490	 .000000	 .064183	 .951652	 .000000	 .704086	 .057021	 .000000	 100.000	 2.00000	O	 .000336	 .000000	 .000000	 .004803	 .978465	 .000000	 .001282	 .009507	 .000000	 .007033	 .000570	 2.00000	 .008604	 .015193	 .004154	 .009556	 .011653	 .027141	 .022806	 .005862	 .009540	 .008929	 .008624	 .018407	 .020480	 .007849	 .013671	 .014795	 .034227	 .027848	 .009778	 .012318	 .011487	 .011650	 95.9031	 -30.654	 -17.326	 2.74814	 .084401	 -40.973	 10.7418	 1.58526	 -283.05	 2.95449	 18.1413	 24.5816	 12.9958	 13.0760	 690.037	 79.7800	214	334	319	303	301	332	333	140	335	126	503	"Wollastonite"	"Jadeite"	"Corundum"	"CaNb2O6"	"Cassiterite"	"Scheelite"	"Manganotantalite"	"Rutile"	"Mn"	"Magnetite"	"Zr"
"BT-twinsector (continued)"	4	 40.0000	 20.0000	 80.0000	 .000000	710	 .000000	 .000000	 .000000	 .388465	 76.8808	 .000000	 .186541	 .278155	 .010395	 .279209	 .013950	 21.2101	 99.2475	 .000000	 .000000	 .000000	 .555715	 97.6086	 .000000	 .227777	 .463979	 .013422	 .359201	 .018843	 -.00001	 99.2475	 .000000	 .000000	 .000000	 .210142	 32.5543	 .000000	 .051811	 .291848	 .009509	 .251266	 .007686	 66.6234	 .000000	 .000000	 .000000	 .316044	 97.9207	 .000000	 .077922	 .877854	 .028603	 .755787	 .023118	 .000000	 100.000	 2.00000	O	 .000000	 .000000	 .000000	 .006308	 .977265	 .000000	 .001555	 .008761	 .000285	 .007543	 .000231	 2.00000	 .008603	 .015203	 .004152	 .009556	 .011654	 .027136	 .022801	 .005860	 .009538	 .008926	 .008623	 .018405	 .020494	 .007846	 .013670	 .014796	 .034220	 .027842	 .009775	 .012315	 .011484	 .011648	 -138.37	 -23.642	 -14.839	 2.19400	 .084504	 -31.841	 8.91945	 1.70376	 65.5616	 2.78959	 44.1274	 24.5718	 12.9941	 13.0760	 699.985	 79.8200	214	334	319	303	301	332	333	140	335	126	503	"Wollastonite"	"Jadeite"	"Corundum"	"CaNb2O6"	"Cassiterite"	"Scheelite"	"Manganotantalite"	"Rutile"	"Mn"	"Magnetite"	"Zr"
"BT-twinsector (continued)"	4	 40.0000	 20.0000	 80.0000	 .000000	711	 .009564	 .000000	 .000000	 .168888	 77.4698	 .000000	 .014920	 .227915	 .002607	 .189743	 .027033	 21.1904	 99.3008	 .020461	 .000000	 .000000	 .241601	 98.3564	 .000000	 .018218	 .380176	 .003367	 .244104	 .036516	 .000002	 99.3008	 .017130	 .000000	 .000000	 .091447	 32.8349	 .000000	 .004148	 .239362	 .002387	 .170916	 .014908	 66.6248	 .051400	 .000000	 .000000	 .137196	 98.5222	 .000000	 .006223	 .718214	 .007164	 .512840	 .044732	 .000000	 100.000	 2.00000	O	 .000514	 .000000	 .000000	 .002745	 .985665	 .000000	 .000125	 .007185	 .000072	 .005131	 .000448	 2.00000	 .008610	 .015241	 .004157	 .009553	 .011648	 .027137	 .022803	 .005865	 .009542	 .008930	 .008620	 .018420	 .020544	 .007855	 .013666	 .014789	 .034222	 .027844	 .009783	 .012321	 .011488	 .011644	 62.9251	 -118.96	 -14.265	 4.48223	 .084108	 -29.301	 107.891	 2.03431	 259.317	 3.87274	 22.9981	 24.5619	 12.9924	 13.0760	 710.038	 79.8200	214	334	319	303	301	332	333	140	335	126	503	"Wollastonite"	"Jadeite"	"Corundum"	"CaNb2O6"	"Cassiterite"	"Scheelite"	"Manganotantalite"	"Rutile"	"Mn"	"Magnetite"	"Zr"
"BT-twinsector (continued)"	4	 40.0000	 20.0000	 80.0000	 .000000	712	 .003871	 .000000	 .000000	 .248991	 77.6176	 .000000	 .081187	 .215490	 .000000	 .209972	 .037615	 21.2734	 99.6881	 .008282	 .000000	 .000000	 .356192	 98.5441	 .000000	 .099134	 .359450	 .000000	 .270129	 .050810	  .00000	 99.6881	 .006907	 .000000	 .000000	 .134306	 32.7718	 .000000	 .022485	 .225448	 .000000	 .188415	 .020665	 66.6300	 .020748	 .000000	 .000000	 .201711	 98.4386	 .000000	 .033769	 .677191	 .000000	 .565954	 .062071	 .000000	 100.000	 2.00000	O	 .000207	 .000000	 .000000	 .004031	 .983695	 .000000	 .000675	 .006767	 .000000	 .005656	 .000620	 2.00000	 .008611	 .015248	 .004155	 .009553	 .011650	 .027132	 .022799	 .005863	 .009540	 .008927	 .008620	 .018423	 .020554	 .007851	 .013666	 .014791	 .034215	 .027839	 .009780	 .012318	 .011485	 .011644	 155.167	 -30.685	 -16.969	 3.18466	 .084028	 -37.990	 20.0837	 2.13853	 -91.625	 3.54723	 16.6617	 24.5521	 12.9907	 13.0760	 719.986	 79.8700	214	334	319	303	301	332	333	140	335	126	503	"Wollastonite"	"Jadeite"	"Corundum"	"CaNb2O6"	"Cassiterite"	"Scheelite"	"Manganotantalite"	"Rutile"	"Mn"	"Magnetite"	"Zr"
"BT-twinsector (continued)"	4	 40.0000	 20.0000	 80.0000	 .000000	713	 .000000	 .000000	 .000000	 .109193	 78.0595	 .000000	 .000000	 .085753	 .000000	 .139523	 .001920	 21.1906	 99.5864	 .000000	 .000000	 .000000	 .156205	 99.1051	 .000000	 .000000	 .143040	 .000000	 .179496	 .002594	 .000004	 99.5864	 .000000	 .000000	 .000000	 .059133	 33.0894	 .000000	 .000000	 .090072	 .000000	 .125697	 .001059	 66.6346	 .000000	 .000000	 .000000	 .088693	 99.2609	 .000000	 .000000	 .270195	 .000000	 .377062	 .003177	 .000000	 100.000	 2.00000	O	 .000000	 .000000	 .000000	 .001775	 .993160	 .000000	 .000000	 .002703	 .000000	 .003773	 .000032	 2.00000	 .008635	 .015289	 .004161	 .009556	 .011654	 .027137	 .022804	 .005870	 .009546	 .008932	 .008623	 .018473	 .020609	 .007861	 .013671	 .014796	 .034221	 .027846	 .009792	 .012326	 .011491	 .011648	 -333.06	 -28.904	 -12.713	 6.67792	 .083717	 -30.740	 -79.403	 5.04437	 -53.981	 5.08000	 317.566	 24.5422	 12.9889	 13.0760	 730.037	 79.9100	214	334	319	303	301	332	333	140	335	126	503	"Wollastonite"	"Jadeite"	"Corundum"	"CaNb2O6"	"Cassiterite"	"Scheelite"	"Manganotantalite"	"Rutile"	"Mn"	"Magnetite"	"Zr"
"BT-twinsector (continued)"	4	 40.0000	 20.0000	 80.0000	 .000000	714	 .004259	 .000000	 .000000	 .042748	 78.1248	 .000000	 .000000	 .048621	 .000000	 .081372	 .000683	 21.1425	 99.4451	 .009111	 .000000	 .000000	 .061152	 99.1881	 .000000	 .000000	 .081102	 .000000	 .104685	 .000923	 .000004	 99.4451	 .007648	 .000000	 .000000	 .023206	 33.1981	 .000000	 .000000	 .051195	 .000000	 .073488	 .000378	 66.6460	 .022937	 .000000	 .000000	 .034800	 99.5672	 .000000	 .000000	 .153543	 .000000	 .220403	 .001133	 .000000	 100.000	 2.00000	O	 .000229	 .000000	 .000000	 .000696	 .996250	 .000000	 .000000	 .001536	 .000000	 .002205	 .000011	 2.00000	 .008646	 .015313	 .004162	 .009559	 .011657	 .027139	 .022807	 .005873	 .009549	 .008934	 .008626	 .018496	 .020642	 .007865	 .013675	 .014800	 .034224	 .027849	 .009797	 .012330	 .011494	 .011652	 141.651	 -13.437	 -14.068	 16.3039	 .083658	 -27.407	 -20.984	 8.72455	 -21.100	 8.32592	 891.930	 24.5324	 12.9872	 13.0760	 739.985	 79.9300	214	334	319	303	301	332	333	140	335	126	503	"Wollastonite"	"Jadeite"	"Corundum"	"CaNb2O6"	"Cassiterite"	"Scheelite"	"Manganotantalite"	"Rutile"	"Mn"	"Magnetite"	"Zr"
"BT-twinsector (continued)"	4	 40.0000	 20.0000	 80.0000	 .000000	715	 .009390	 .000000	 .000000	 .024734	 78.5529	 .000000	 .000000	 .065924	 .001186	 .089168	 .005184	 21.2718	 100.020	 .020089	 .000000	 .000000	 .035383	 99.7316	 .000000	 .000000	 .109965	 .001531	 .114715	 .007002	  .00000	 100.020	 .016759	 .000000	 .000000	 .013345	 33.1751	 .000000	 .000000	 .068988	 .001082	 .080034	 .002849	 66.6419	 .050251	 .000000	 .000000	 .020006	 99.4712	 .000000	 .000000	 .206851	 .003244	 .239971	 .008541	 .000000	 100.000	 2.00000	O	 .000503	 .000000	 .000000	 .000400	 .995623	 .000000	 .000000	 .002070	 .000032	 .002402	 .000085	 2.00000	 .008643	 .015327	 .004162	 .009559	 .011655	 .027138	 .022807	 .005872	 .009548	 .008933	 .008625	 .018491	 .020661	 .007864	 .013674	 .014797	 .034223	 .027848	 .009796	 .012329	 .011492	 .011651	 64.3296	 -34.156	 -13.641	 27.8106	 .083424	 -32.818	 -16.377	 6.49452	 569.645	 7.64544	 117.952	 24.5225	 12.9855	 13.0760	 750.038	 79.9300	214	334	319	303	301	332	333	140	335	126	503	"Wollastonite"	"Jadeite"	"Corundum"	"CaNb2O6"	"Cassiterite"	"Scheelite"	"Manganotantalite"	"Rutile"	"Mn"	"Magnetite"	"Zr"
"BT-twinsector (continued)"	4	 40.0000	 20.0000	 80.0000	 .000000	716	 .003346	 .000000	 .000000	 .021208	 78.2131	 .000000	 .000000	 .046017	 .000000	 .092904	 .017342	 21.1634	 99.5573	 .007159	 .000000	 .000000	 .030339	 99.3001	 .000000	 .000000	 .076760	 .000000	 .119520	 .023426	 .000002	 99.5573	 .006002	 .000000	 .000000	 .011501	 33.2001	 .000000	 .000000	 .048402	 .000000	 .083812	 .009578	 66.6407	 .017996	 .000000	 .000000	 .017241	 99.5396	 .000000	 .000000	 .145117	 .000000	 .251284	 .028717	 .000000	 100.000	 2.00000	O	 .000180	 .000000	 .000000	 .000345	 .996391	 .000000	 .000000	 .001453	 .000000	 .002515	 .000287	 2.00000	 .008670	 .015389	 .004174	 .009586	 .011689	 .027214	 .022871	 .005889	 .009576	 .008958	 .008650	 .018549	 .020743	 .007887	 .013713	 .014841	 .034320	 .027927	 .009824	 .012364	 .011525	 .011684	 180.734	 -32.048	 -12.875	 32.4434	 .083840	 -23.645	 -44.087	 9.23009	 -159.44	 7.38080	 35.6996	 24.5127	 12.9838	 13.0765	 759.986	 79.4900	214	334	319	303	301	332	333	140	335	126	503	"Wollastonite"	"Jadeite"	"Corundum"	"CaNb2O6"	"Cassiterite"	"Scheelite"	"Manganotantalite"	"Rutile"	"Mn"	"Magnetite"	"Zr"
"BT-twinsector (continued)"	4	 40.0000	 20.0000	 80.0000	 .000000	717	 .000000	 .000000	 .000000	 .047280	 77.9124	 .000000	 .000000	 .150696	 .012779	 .078717	 .027384	 21.1629	 99.3921	 .000000	 .000000	 .000000	 .067636	 98.9183	 .000000	 .000000	 .251369	 .016501	 .101270	 .036990	 .000004	 99.3921	 .000000	 .000000	 .000000	 .025641	 33.0746	 .000000	 .000000	 .158514	 .011720	 .071019	 .015125	 66.6434	 .000000	 .000000	 .000000	 .038450	 99.1927	 .000000	 .000000	 .475392	 .035150	 .212989	 .045361	 .000000	 100.000	 2.00000	O	 .000000	 .000000	 .000000	 .000770	 .992586	 .000000	 .000000	 .004757	 .000352	 .002131	 .000454	 2.00000	 .008657	 .015396	 .004172	 .009584	 .011685	 .027213	 .022870	 .005886	 .009574	 .008957	 .008647	 .018520	 .020753	 .007884	 .013710	 .014835	 .034318	 .027925	 .009819	 .012362	 .011523	 .011680	 -1492.1	 -26.212	 -11.685	 14.8270	 .084030	 -26.662	 -47.632	 2.97562	 53.6630	 8.61051	 22.7778	 24.5028	 12.9821	 13.0765	 770.030	 79.4500	214	334	319	303	301	332	333	140	335	126	503	"Wollastonite"	"Jadeite"	"Corundum"	"CaNb2O6"	"Cassiterite"	"Scheelite"	"Manganotantalite"	"Rutile"	"Mn"	"Magnetite"	"Zr"
"BT-twinsector (continued)"	4	 40.0000	 20.0000	 80.0000	 .000000	718	 .003878	 .000000	 .000000	 .062779	 77.8492	 .000000	 .000000	 .186449	 .003534	 .077307	 .013122	 21.1727	 99.3689	 .008297	 .000000	 .000000	 .089808	 98.8381	 .000000	 .000000	 .311008	 .004563	 .099455	 .017726	 .000004	 99.3689	 .006955	 .000000	 .000000	 .034033	 33.0347	 .000000	 .000000	 .196045	 .003240	 .069719	 .007245	 66.6480	 .020863	 .000000	 .000000	 .051047	 99.0994	 .000000	 .000000	 .588106	 .009719	 .209146	 .021735	 .000000	 100.000	 2.00000	O	 .000209	 .000000	 .000000	 .001021	 .991320	 .000000	 .000000	 .005883	 .000097	 .002092	 .000217	 2.00000	 .008640	 .015388	 .004166	 .009570	 .011667	 .027175	 .022838	 .005877	 .009560	 .008944	 .008634	 .018485	 .020743	 .007872	 .013690	 .014812	 .034270	 .027886	 .009804	 .012344	 .011506	 .011662	 155.423	 -26.582	 -13.152	 11.2730	 .083954	 -46.174	 -28.047	 2.44351	 191.865	 8.74493	 46.9371	 24.4930	 12.9804	 13.0765	 779.966	 79.6600	214	334	319	303	301	332	333	140	335	126	503	"Wollastonite"	"Jadeite"	"Corundum"	"CaNb2O6"	"Cassiterite"	"Scheelite"	"Manganotantalite"	"Rutile"	"Mn"	"Magnetite"	"Zr"
"BT-twinsector (continued)"	4	 40.0000	 20.0000	 80.0000	 .000000	719	 .001634	 .000000	 .000000	 .084357	 78.1009	 .000000	 .000000	 .200671	 .000000	 .086876	 .014203	 21.2589	 99.7475	 .003496	 .000000	 .000000	 .120676	 99.1577	 .000000	 .000000	 .334731	 .000000	 .111766	 .019185	 .000002	 99.7475	 .002919	 .000000	 .000000	 .045545	 33.0073	 .000000	 .000000	 .210144	 .000000	 .078032	 .007810	 66.6483	 .008757	 .000000	 .000000	 .068327	 99.0348	 .000000	 .000000	 .630515	 .000000	 .234125	 .023433	 .000000	 100.000	 2.00000	O	 .000088	 .000000	 .000000	 .001367	 .990493	 .000000	 .000000	 .006306	 .000000	 .002342	 .000234	 2.00000	 .008631	 .015390	 .004162	 .009562	 .011657	 .027154	 .022820	 .005872	 .009552	 .008936	 .008626	 .018466	 .020746	 .007865	 .013679	 .014800	 .034243	 .027864	 .009795	 .012334	 .011496	 .011652	 368.176	 -57.756	 -12.337	 8.50763	 .083758	 -31.915	 -46.181	 2.28369	 -20.883	 7.83605	 43.3651	 24.4831	 12.9786	 13.0765	 790.029	 79.7800	214	334	319	303	301	332	333	140	335	126	503	"Wollastonite"	"Jadeite"	"Corundum"	"CaNb2O6"	"Cassiterite"	"Scheelite"	"Manganotantalite"	"Rutile"	"Mn"	"Magnetite"	"Zr"
"BT-twinsector (continued)"	4	 40.0000	 20.0000	 80.0000	 .000000	720	 .003351	 .000000	 .000000	 .131580	 77.7409	 .000000	 .006768	 .203939	 .000000	 .109494	 .011259	 21.1932	 99.4005	 .007169	 .000000	 .000000	 .188231	 98.7006	 .000000	 .008264	 .340182	 .000000	 .140864	 .015209	 .000004	 99.4005	 .006003	 .000000	 .000000	 .071260	 32.9558	 .000000	 .001882	 .214221	 .000000	 .098648	 .006210	 66.6460	 .018019	 .000000	 .000000	 .106940	 98.9145	 .000000	 .002824	 .642969	 .000000	 .296085	 .018640	 .000000	 100.000	 2.00000	O	 .000180	 .000000	 .000000	 .002138	 .988981	 .000000	 .000056	 .006429	 .000000	 .002960	 .000186	 2.00000	 .008627	 .015403	 .004162	 .009562	 .011658	 .027154	 .022819	 .005871	 .009551	 .008935	 .008625	 .018457	 .020763	 .007864	 .013678	 .014801	 .034243	 .027864	 .009793	 .012333	 .011495	 .011651	 179.569	 -37.291	 -13.090	 5.62582	 .083971	 -47.674	 237.621	 2.25022	 -46.358	 6.32970	 54.5707	 24.4733	 12.9769	 13.0765	 799.973	 79.7700	214	334	319	303	301	332	333	140	335	126	503	"Wollastonite"	"Jadeite"	"Corundum"	"CaNb2O6"	"Cassiterite"	"Scheelite"	"Manganotantalite"	"Rutile"	"Mn"	"Magnetite"	"Zr"
"BT-twinsector (continued)"	4	 40.0000	 20.0000	 80.0000	 .000000	721	 .000000	 .000000	 .000000	 .087535	 77.5954	 .000000	 .000000	 .204563	 .000000	 .084302	 .006184	 21.1212	 99.0992	 .000000	 .000000	 .000000	 .125223	 98.5160	 .000000	 .000000	 .341223	 .000000	 .108454	 .008353	  .00000	 99.0992	 .000000	 .000000	 .000000	 .047570	 33.0080	 .000000	 .000000	 .215620	 .000000	 .076214	 .003423	 66.6492	 .000000	 .000000	 .000000	 .071369	 99.0427	 .000000	 .000000	 .646982	 .000000	 .228685	 .010270	 .000000	 100.000	 2.00000	O	 .000000	 .000000	 .000000	 .001427	 .990499	 .000000	 .000000	 .006470	 .000000	 .002287	 .000103	 2.00000	 .008631	 .015423	 .004163	 .009562	 .011657	 .027153	 .022820	 .005872	 .009552	 .008936	 .008626	 .018465	 .020790	 .007865	 .013679	 .014800	 .034243	 .027864	 .009794	 .012334	 .011496	 .011652	 -1206.9	 -24.594	 -14.089	 8.21671	 .084033	 -38.122	 -72.797	 2.24433	 -27.829	 8.05833	 98.9662	 24.4634	 12.9752	 13.0765	 810.030	 79.7800	214	334	319	303	301	332	333	140	335	126	503	"Wollastonite"	"Jadeite"	"Corundum"	"CaNb2O6"	"Cassiterite"	"Scheelite"	"Manganotantalite"	"Rutile"	"Mn"	"Magnetite"	"Zr"
"BT-twinsector (continued)"	4	 40.0000	 20.0000	 80.0000	 .000000	722	 .007175	 .000000	 .000000	 .090621	 78.0300	 .000000	 .000000	 .211118	 .000000	 .081467	 .015836	 21.2548	 99.6910	 .015349	 .000000	 .000000	 .129637	 99.0677	 .000000	 .000000	 .352157	 .000000	 .104806	 .021391	  .00000	 99.6910	 .012817	 .000000	 .000000	 .048938	 32.9848	 .000000	 .000000	 .221134	 .000000	 .073189	 .008710	 66.6504	 .038459	 .000000	 .000000	 .073426	 98.9788	 .000000	 .000000	 .663565	 .000000	 .219621	 .026136	 .000000	 100.000	 2.00000	O	 .000385	 .000000	 .000000	 .001469	 .989785	 .000000	 .000000	 .006636	 .000000	 .002196	 .000261	 2.00000	 .008629	 .015438	 .004163	 .009563	 .011657	 .027155	 .022821	 .005872	 .009552	 .008936	 .008626	 .018461	 .020811	 .007865	 .013680	 .014800	 .034244	 .027865	 .009794	 .012334	 .011496	 .011652	 84.0010	 -19.888	 -14.894	 7.95371	 .083804	 -21.034	 -176.73	 2.18127	 -132.11	 8.31953	 38.9422	 24.4536	 12.9735	 13.0765	 819.975	 79.7700	214	334	319	303	301	332	333	140	335	126	503	"Wollastonite"	"Jadeite"	"Corundum"	"CaNb2O6"	"Cassiterite"	"Scheelite"	"Manganotantalite"	"Rutile"	"Mn"	"Magnetite"	"Zr"
"BT-twinsector (continued)"	4	 40.0000	 20.0000	 80.0000	 .000000	723	 .000019	 .000000	 .000000	 .121936	 78.0231	 .000000	 .060245	 .207768	 .000000	 .094763	 .015073	 21.2729	 99.7958	 .000040	 .000000	 .000000	 .174434	 99.0589	 .000000	 .073562	 .346570	 .000000	 .121913	 .020361	 .000004	 99.7958	 .000033	 .000000	 .000000	 .065795	 32.9546	 .000000	 .016691	 .217446	 .000000	 .085064	 .008284	 66.6521	 .000100	 .000000	 .000000	 .098772	 98.9430	 .000000	 .025056	 .652859	 .000000	 .255397	 .024871	 .000000	 100.000	 2.00000	O	 .000001	 .000000	 .000000	 .001974	 .988856	 .000000	 .000501	 .006525	 .000000	 .002552	 .000249	 2.00000	 .008636	 .015455	 .004163	 .009567	 .011663	 .027160	 .022826	 .005873	 .009554	 .008937	 .008629	 .018475	 .020833	 .007866	 .013686	 .014807	 .034251	 .027872	 .009796	 .012336	 .011497	 .011656	 32347.2	 -73.028	 -12.084	 6.03638	 .083828	 -39.670	 26.9856	 2.21321	 -53.344	 7.23010	 40.9039	 24.4437	 12.9718	 13.0765	 830.011	 79.7600	214	334	319	303	301	332	333	140	335	126	503	"Wollastonite"	"Jadeite"	"Corundum"	"CaNb2O6"	"Cassiterite"	"Scheelite"	"Manganotantalite"	"Rutile"	"Mn"	"Magnetite"	"Zr"
"BT-twinsector (continued)"	4	 40.0000	 20.0000	 80.0000	 .000000	724	 .000000	 .000000	 .000000	 .291268	 77.6642	 .000000	 .162191	 .151764	 .000000	 .115202	 .001216	 21.2351	 99.6209	 .000000	 .000000	 .000000	 .416672	 98.6032	 .000000	 .198045	 .253151	 .000000	 .148207	 .001642	 .000000	 99.6209	 .000000	 .000000	 .000000	 .157478	 32.8682	 .000000	 .045024	 .159148	 .000000	 .103617	 .000669	 66.6659	 .000000	 .000000	 .000000	 .236930	 98.9026	 .000000	 .067740	 .478888	 .000000	 .311789	 .002014	 .000000	 100.000	 2.00000	O	 .000000	 .000000	 .000000	 .004724	 .986057	 .000000	 .001351	 .004775	 .000000	 .003109	 .000020	 2.00000	 .008642	 .015465	 .004162	 .009572	 .011673	 .027164	 .022829	 .005873	 .009554	 .008937	 .008633	 .018489	 .020847	 .007863	 .013693	 .014820	 .034256	 .027876	 .009797	 .012337	 .011498	 .011662	 -507.86	 -29.104	 -13.306	 2.79010	 .084068	 -37.857	 10.2232	 2.94943	 -907.37	 6.04354	 501.840	 24.4338	 12.9701	 13.0765	 840.065	 79.7700	214	334	319	303	301	332	333	140	335	126	503	"Wollastonite"	"Jadeite"	"Corundum"	"CaNb2O6"	"Cassiterite"	"Scheelite"	"Manganotantalite"	"Rutile"	"Mn"	"Magnetite"	"Zr"
"BT-twinsector (continued)"	4	 40.0000	 20.0000	 80.0000	 .000000	725	 .000000	 .000000	 .000000	 .313301	 77.6880	 .000000	 .178880	 .147765	 .000000	 .136107	 .000000	 21.2576	 99.7217	 .000000	 .000000	 .000000	 .448191	 98.6335	 .000000	 .218423	 .246481	 .000000	 .175102	 .000000	 .000006	 99.7217	 .000000	 .000000	 .000000	 .169202	 32.8418	 .000000	 .049602	 .154783	 .000000	 .122284	 .000000	 66.6624	 .000000	 .000000	 .000000	 .254605	 98.8369	 .000000	 .074638	 .465817	 .000000	 .368011	 .000000	 .000000	 100.000	 2.00000	O	 .000000	 .000000	 .000000	 .005076	 .985316	 .000000	 .001488	 .004644	 .000000	 .003669	 .000000	 2.00000	 .008641	 .015479	 .004161	 .009571	 .011672	 .027160	 .022827	 .005872	 .009553	 .008936	 .008633	 .018486	 .020865	 .007862	 .013692	 .014819	 .034252	 .027873	 .009795	 .012335	 .011496	 .011661	 -200.05	 -38.937	 -11.363	 2.62376	 .084052	 -38.545	 9.29741	 3.02262	 -46.927	 5.19638	 -228.76	 24.4240	 12.9684	 13.0765	 850.011	 79.7900	214	334	319	303	301	332	333	140	335	126	503	"Wollastonite"	"Jadeite"	"Corundum"	"CaNb2O6"	"Cassiterite"	"Scheelite"	"Manganotantalite"	"Rutile"	"Mn"	"Magnetite"	"Zr"
"BT-twinsector (continued)"	4	 40.0000	 20.0000	 80.0000	 .000000	726	 .000000	 .000000	 .000000	 .157852	 77.8075	 .000000	 .097088	 .079143	 .000000	 .070611	 .006213	 21.1424	 99.3608	 .000000	 .000000	 .000000	 .225814	 98.7852	 .000000	 .118550	 .132015	 .000000	 .090841	 .008392	  .00000	 99.3608	 .000000	 .000000	 .000000	 .085716	 33.0724	 .000000	 .027069	 .083356	 .000000	 .063787	 .003436	 66.6642	 .000000	 .000000	 .000000	 .128783	 99.3781	 .000000	 .040669	 .250472	 .000000	 .191672	 .010325	 .000000	 100.000	 2.00000	O	 .000000	 .000000	 .000000	 .002572	 .992210	 .000000	 .000812	 .002501	 .000000	 .001914	 .000103	 2.00000	 .008654	 .015513	 .004165	 .009572	 .011672	 .027163	 .022829	 .005876	 .009557	 .008939	 .008633	 .018515	 .020911	 .007869	 .013693	 .014819	 .034255	 .027876	 .009802	 .012341	 .011500	 .011662	 -115.64	 -44.285	 -11.829	 4.77164	 .083932	 -28.496	 16.8681	 5.45184	 -52.419	 9.51522	 98.5955	 24.4142	 12.9666	 13.0765	 859.975	 79.8100	214	334	319	303	301	332	333	140	335	126	503	"Wollastonite"	"Jadeite"	"Corundum"	"CaNb2O6"	"Cassiterite"	"Scheelite"	"Manganotantalite"	"Rutile"	"Mn"	"Magnetite"	"Zr"
