Repository: orthospar/MinorElements-Cassiterite

# MinorElements-Cassiterite
EPMA data and R code for generation of figures in "Systematic trends in the substitution mechanisms of minor elements in cassiterite", submitted for publication in the Australian Journal of Earth Sciences.

# Data Availability
The final cleaned and organised dataset is available above (cassiterite_EPMA.csv) and as a supplementary file hosted by AJES.

File: Data/180209/180209recalc.dat (part 19 of 46)
URRENT"	"BEAMSIZE"	"    LINE"	"  Si WT%"	"  Na WT%"	"  Al WT%"	"  Nb WT%"	"  Sn WT%"	"   W WT%"	"  Ta WT%"	"  Ti WT%"	"  Mn WT%"	"  Fe WT%"	"  Zr WT%"	"   O WT%"	"   TOTAL"	"    SiO2"	"    Na2O"	"   Al2O3"	"   Nb2O5"	"    SnO2"	"     WO3"	"   Ta2O5"	"    TiO2"	"     MnO"	"     FeO"	"    ZrO2"	"       O"	"   TOTAL"	"  Si AT%"	"  Na AT%"	"  Al AT%"	"  Nb AT%"	"  Sn AT%"	"   W AT%"	"  Ta AT%"	"  Ti AT%"	"  Mn AT%"	"  Fe AT%"	"  Zr AT%"	"   O AT%"	"Si OXMOL%"	"Na OXMOL%"	"Al OXMOL%"	"Nb OXMOL%"	"Sn OXMOL%"	"W OXMOL%"	"Ta OXMOL%"	"Ti OXMOL%"	"Mn OXMOL%"	"Fe OXMOL%"	"Zr OXMOL%"	"O OXMOL%"	"   TOTAL"	" FORMULA"	"   BASIS"	"Si FORMULA"	"Na FORMULA"	"Al FORMULA"	"Nb FORMULA"	"Sn FORMULA"	"W FORMULA"	"Ta FORMULA"	"Ti FORMULA"	"Mn FORMULA"	"Fe FORMULA"	"Zr FORMULA"	"O FORMULA"	"Si CDL99"	"Na CDL99"	"Al CDL99"	"Nb CDL99"	"Sn CDL99"	" W CDL99"	"Ta CDL99"	"Ti CDL99"	"Mn CDL99"	"Fe CDL99"	"Zr CDL99"	"SiO2 CDL99"	"Na2O CDL99"	"Al2O3 CDL99"	"Nb2O5 CDL99"	"SnO2 CDL99"	"WO3 CDL99"	"Ta2O5 CDL99"	"TiO2 CDL99"	"MnO CDL99"	"FeO CDL99"	"ZrO2 CDL99"	"Si %ERR "	"Na %ERR "	"Al %ERR "	"Nb %ERR "	"Sn %ERR "	" W %ERR "	"Ta %ERR "	"Ti %ERR "	"Mn %ERR "	"Fe %ERR "	"Zr %ERR "	"   X-POS"	"   Y-POS"	"   Z-POS"	" RELDIST"	"BEAMCURR"	"Si STD_NUM"	"Na STD_NUM"	"Al STD_NUM"	"Nb STD_NUM"	"Sn STD_NUM"	"W STD_NUM"	"Ta STD_NUM"	"Ti STD_NUM"	"Mn STD_NUM"	"Fe STD_NUM"	"Zr STD_NUM"	"Si STD_NAM"	"Na STD_NAM"	"Al STD_NAM"	"Nb STD_NAM"	"Sn STD_NAM"	"W STD_NAM"	"Ta STD_NAM"	"Ti STD_NAM"	"Mn STD_NAM"	"Fe STD_NAM"	"Zr STD_NAM"
"BT-twinsector (continued)"	4	 40.0000	 20.0000	 80.0000	 .000000	727	 .000000	 .000000	 .000000	 .185504	 78.0959	 .000000	 .127487	 .107005	 .012863	 .094839	 .006425	 21.2682	 99.8982	 .000000	 .000000	 .000000	 .265372	 99.1514	 .000000	 .155669	 .178490	 .016609	 .122010	 .008679	 .000004	 99.8982	 .000000	 .000000	 .000000	 .100126	 32.9952	 .000000	 .035330	 .112022	 .011741	 .085157	 .003532	 66.6569	 .000000	 .000000	 .000000	 .150451	 99.1580	 .000000	 .053088	 .336652	 .035283	 .255918	 .010614	 .000000	 100.000	 2.00000	O	 .000000	 .000000	 .000000	 .003004	 .989999	 .000000	 .001060	 .003361	 .000352	 .002555	 .000106	 2.00000	 .008647	 .015518	 .004162	 .009568	 .011667	 .027151	 .022820	 .005872	 .009552	 .008934	 .008630	 .018498	 .020917	 .007864	 .013688	 .014812	 .034240	 .027864	 .009795	 .012333	 .011493	 .011657	 -257.27	 -102.66	 -14.318	 4.12720	 .083753	 -31.774	 12.9152	 4.08873	 53.1973	 7.22148	 95.3114	 24.4043	 12.9649	 13.0765	 870.010	 79.8700	214	334	319	303	301	332	333	140	335	126	503	"Wollastonite"	"Jadeite"	"Corundum"	"CaNb2O6"	"Cassiterite"	"Scheelite"	"Manganotantalite"	"Rutile"	"Mn"	"Magnetite"	"Zr"
"BT-twinsector (continued)"	4	 40.0000	 20.0000	 80.0000	 .000000	728	 .000000	 .000000	 .000000	 .203735	 77.5950	 .000000	 .081102	 .102932	 .000000	 .092303	 .012416	 21.1256	 99.2130	 .000000	 .000000	 .000000	 .291452	 98.5153	 .000000	 .099031	 .171696	 .000000	 .118747	 .016772	 -.00001	 99.2130	 .000000	 .000000	 .000000	 .110715	 33.0068	 .000000	 .022629	 .108492	 .000000	 .083445	 .006872	 66.6611	 .000000	 .000000	 .000000	 .166377	 99.2021	 .000000	 .034006	 .326073	 .000000	 .250793	 .020654	 .000000	 100.000	 2.00000	O	 .000000	 .000000	 .000000	 .003322	 .990286	 .000000	 .000679	 .003255	 .000000	 .002504	 .000206	 2.00000	 .008648	 .015544	 .004165	 .009572	 .011673	 .027167	 .022833	 .005876	 .009558	 .008939	 .008633	 .018500	 .020953	 .007869	 .013694	 .014820	 .034259	 .027880	 .009801	 .012341	 .011500	 .011661	 -416.28	 -22.021	 -12.376	 3.80007	 .084083	 -26.888	 20.1337	 4.24423	 -316.49	 7.40956	 49.5720	 24.3944	 12.9632	 13.0765	 880.067	 79.7600	214	334	319	303	301	332	333	140	335	126	503	"Wollastonite"	"Jadeite"	"Corundum"	"CaNb2O6"	"Cassiterite"	"Scheelite"	"Manganotantalite"	"Rutile"	"Mn"	"Magnetite"	"Zr"
"BT-twinsector (continued)"	4	 40.0000	 20.0000	 80.0000	 .000000	729	 .008491	 .000000	 .000000	 .246107	 77.7628	 .000000	 .146334	 .109247	 .000000	 .110995	 .000000	 21.2184	 99.6023	 .018165	 .000000	 .000000	 .352067	 98.7284	 .000000	 .178682	 .182231	 .000000	 .142795	 .000000	  .00000	 99.6023	 .015197	 .000000	 .000000	 .133159	 32.9341	 .000000	 .040652	 .114647	 .000000	 .099906	 .000000	 66.6623	 .045704	 .000000	 .000000	 .200234	 99.0477	 .000000	 .061129	 .344795	 .000000	 .300462	 .000000	 .000000	 100.000	 2.00000	O	 .000456	 .000000	 .000000	 .003995	 .988088	 .000000	 .001220	 .003440	 .000000	 .002997	 .000000	 2.00000	 .008644	 .015547	 .004161	 .009569	 .011668	 .027152	 .022820	 .005871	 .009551	 .008933	 .008630	 .018492	 .020956	 .007863	 .013689	 .014814	 .034241	 .027865	 .009794	 .012333	 .011492	 .011657	 71.1205	 -35.411	 -13.250	 3.22137	 .083956	 -38.901	 11.2927	 4.00897	 -32.854	 6.24908	 -134.71	 24.3846	 12.9615	 13.0765	 890.012	 79.8600	214	334	319	303	301	332	333	140	335	126	503	"Wollastonite"	"Jadeite"	"Corundum"	"CaNb2O6"	"Cassiterite"	"Scheelite"	"Manganotantalite"	"Rutile"	"Mn"	"Magnetite"	"Zr"
"BT-twinsector (continued)"	4	 40.0000	 20.0000	 80.0000	 .000000	730	 .000000	 .000000	 .000000	 .239716	 77.6932	 .000000	 .262475	 .087388	 .000000	 .129924	 .000000	 21.2037	 99.6164	 .000000	 .000000	 .000000	 .342924	 98.6401	 .000000	 .320497	 .145769	 .000000	 .167146	 .000000	 .000004	 99.6164	 .000000	 .000000	 .000000	 .129789	 32.9270	 .000000	 .072966	 .091770	 .000000	 .117023	 .000000	 66.6615	 .000000	 .000000	 .000000	 .195246	 99.0668	 .000000	 .109765	 .276107	 .000000	 .352085	 .000000	 .000000	 100.000	 2.00000	O	 .000000	 .000000	 .000000	 .003894	 .987887	 .000000	 .002189	 .002753	 .000000	 .003511	 .000000	 2.00000	 .008656	 .015562	 .004161	 .009575	 .011674	 .027152	 .022821	 .005872	 .009552	 .008933	 .008635	 .018519	 .020977	 .007862	 .013697	 .014821	 .034241	 .027866	 .009795	 .012334	 .011492	 .011664	 -125.64	 -25.156	 -11.208	 3.29698	 .083985	 -30.970	 6.43272	 4.95514	 -290.77	 5.41601	 -82.545	 24.3747	 12.9598	 13.0765	 900.048	 79.9100	214	334	319	303	301	332	333	140	335	126	503	"Wollastonite"	"Jadeite"	"Corundum"	"CaNb2O6"	"Cassiterite"	"Scheelite"	"Manganotantalite"	"Rutile"	"Mn"	"Magnetite"	"Zr"
"BT-twinsector (continued)"	4	 40.0000	 20.0000	 80.0000	 .000000	731	 .000000	 .000000	 .000000	 .188113	 77.8893	 .000000	 .248139	 .054980	 .000000	 .109595	 .001019	 21.2041	 99.6952	 .000000	 .000000	 .000000	 .269104	 98.8891	 .000000	 .302992	 .091709	 .000000	 .140993	 .001376	  .00000	 99.6952	 .000000	 .000000	 .000000	 .101849	 33.0099	 .000000	 .068980	 .057736	 .000000	 .098712	 .000562	 66.6622	 .000000	 .000000	 .000000	 .153145	 99.2710	 .000000	 .103722	 .173630	 .000000	 .296858	 .001689	 .000000	 100.000	 2.00000	O	 .000000	 .000000	 .000000	 .003056	 .990364	 .000000	 .002070	 .001732	 .000000	 .002962	 .000017	 2.00000	 .008664	 .015587	 .004163	 .009577	 .011676	 .027156	 .022825	 .005874	 .009554	 .008934	 .008636	 .018536	 .021010	 .007866	 .013700	 .014824	 .034246	 .027870	 .009799	 .012337	 .011494	 .011666	 -131.07	 -54.650	 -12.890	 4.07931	 .083865	 -31.019	 6.78759	 7.74313	 -34.363	 6.32236	 599.020	 24.3649	 12.9580	 13.0765	 910.010	 79.9100	214	334	319	303	301	332	333	140	335	126	503	"Wollastonite"	"Jadeite"	"Corundum"	"CaNb2O6"	"Cassiterite"	"Scheelite"	"Manganotantalite"	"Rutile"	"Mn"	"Magnetite"	"Zr"
"BT-twinsector (continued)"	4	 40.0000	 20.0000	 80.0000	 .000000	732	 .001190	 .000000	 .000000	 .326466	 77.4457	 .000000	 .137295	 .099454	 .000000	 .145451	 .000000	 21.1605	 99.3160	 .002547	 .000000	 .000000	 .467024	 98.3258	 .000000	 .167645	 .165896	 .000000	 .187123	 .000000	  .00000	 99.3160	 .002136	 .000000	 .000000	 .177111	 32.8878	 .000000	 .038243	 .104650	 .000000	 .131271	 .000000	 66.6588	 .006428	 .000000	 .000000	 .266465	 98.9597	 .000000	 .057537	 .314894	 .000000	 .394997	 .000000	 .000000	 100.000	 2.00000	O	 .000064	 .000000	 .000000	 .005314	 .986750	 .000000	 .001147	 .003140	 .000000	 .003939	 .000000	 2.00000	 .008634	 .015585	 .004159	 .009563	 .011662	 .027136	 .022807	 .005867	 .009545	 .008927	 .008623	 .018471	 .021008	 .007858	 .013681	 .014807	 .034220	 .027849	 .009786	 .012325	 .011484	 .011648	 505.540	 -22.271	 -10.415	 2.53279	 .084103	 -34.587	 12.0088	 4.37810	 -200.52	 4.89164	 -49.175	 24.3550	 12.9563	 13.0765	 920.067	 79.9400	214	334	319	303	301	332	333	140	335	126	503	"Wollastonite"	"Jadeite"	"Corundum"	"CaNb2O6"	"Cassiterite"	"Scheelite"	"Manganotantalite"	"Rutile"	"Mn"	"Magnetite"	"Zr"
"BT-twinsector (continued)"	4	 40.0000	 20.0000	 80.0000	 .000000	733	 .000000	 .000000	 .000000	 .320738	 77.4546	 .000000	 .305725	 .069957	 .000000	 .153551	 .003858	 21.1803	 99.4887	 .000000	 .000000	 .000000	 .458829	 98.3371	 .000000	 .373308	 .116692	 .000000	 .197543	 .005212	  .00000	 99.4887	 .000000	 .000000	 .000000	 .173854	 32.8633	 .000000	 .085085	 .073548	 .000000	 .138462	 .002130	 66.6637	 .000000	 .000000	 .000000	 .261774	 98.9652	 .000000	 .128114	 .221484	 .000000	 .416969	 .006414	 .000000	 100.000	 2.00000	O	 .000000	 .000000	 .000000	 .005216	 .985942	 .000000	 .002553	 .002207	 .000000	 .004154	 .000064	 2.00000	 .008654	 .015604	 .004159	 .009574	 .011675	 .027146	 .022817	 .005870	 .009549	 .008930	 .008633	 .018515	 .021034	 .007859	 .013696	 .014823	 .034234	 .027861	 .009791	 .012330	 .011488	 .011662	 -471.28	 -21.585	 -12.568	 2.57302	 .084120	 -26.854	 5.56478	 6.13044	 -84.622	 4.66209	 158.462	 24.3452	 12.9546	 13.0765	 930.012	 79.9500	214	334	319	303	301	332	333	140	335	126	503	"Wollastonite"	"Jadeite"	"Corundum"	"CaNb2O6"	"Cassiterite"	"Scheelite"	"Manganotantalite"	"Rutile"	"Mn"	"Magnetite"	"Zr"
"BT-twinsector (continued)"	4	 40.0000	 20.0000	 80.0000	 .000000	734	 .000000	 .000000	 .000000	 .512656	 77.0861	 .000000	 .264508	 .083375	 .000000	 .221986	 .005369	 21.1835	 99.3575	 .000000	 .000000	 .000000	 .733376	 97.8692	 .000000	 .322979	 .139074	 .000000	 .285584	 .007253	 .000000	 99.3575	 .000000	 .000000	 .000000	 .277818	 32.6993	 .000000	 .073597	 .087635	 .000000	 .200126	 .002964	 66.6585	 .000000	 .000000	 .000000	 .418832	 98.5936	 .000000	 .110954	 .264232	 .000000	 .603411	 .008935	 .000000	 100.000	 2.00000	O	 .000000	 .000000	 .000000	 .008336	 .981100	 .000000	 .002208	 .002629	 .000000	 .006005	 .000089	 2.00000	 .008632	 .015603	 .004155	 .009566	 .011669	 .027134	 .022806	 .005864	 .009542	 .008924	 .008625	 .018466	 .021032	 .007852	 .013685	 .014815	 .034218	 .027847	 .009781	 .012321	 .011480	 .011650	 -59.585	 -19.014	 -12.385	 1.75966	 .084352	 -52.253	 6.38173	 5.17574	 -183.62	 3.38033	 113.888	 24.3353	 12.9529	 13.0765	 940.048	 79.9600	214	334	319	303	301	332	333	140	335	126	503	"Wollastonite"	"Jadeite"	"Corundum"	"CaNb2O6"	"Cassiterite"	"Scheelite"	"Manganotantalite"	"Rutile"	"Mn"	"Magnetite"	"Zr"
"BT-twinsector (continued)"	4	 40.0000	 20.0000	 80.0000	 .000000	735	 .000000	 .000000	 .000000	 .534004	 77.2642	 .000000	 .150531	 .107432	 .000000	 .218037	 .000000	 21.2286	 99.5028	 .000000	 .000000	 .000000	 .763915	 98.0954	 .000000	 .183807	 .179203	 .000000	 .280504	 .000000	  .00000	 99.5028	 .000000	 .000000	 .000000	 .288763	 32.7043	 .000000	 .041794	 .112678	 .000000	 .196142	 .000000	 66.6564	 .000000	 .000000	 .000000	 .435167	 98.5711	 .000000	 .062984	 .339613	 .000000	 .591174	 .000000	 .000000	 100.000	 2.00000	O	 .000000	 .000000	 .000000	 .008664	 .981279	 .000000	 .001254	 .003381	 .000000	 .005885	 .000000	 2.00000	 .008617	 .015617	 .004155	 .009558	 .011660	 .027125	 .022798	 .005861	 .009539	 .008921	 .008617	 .018434	 .021051	 .007850	 .013673	 .014803	 .034207	 .027838	 .009776	 .012317	 .011477	 .011639	 -161.93	 -113.08	 -13.612	 1.70355	 .084237	 -33.532	 10.9763	 4.06606	 -1777.5	 3.43190	 -1119.2	 24.3255	 12.9512	 13.0765	 949.994	 79.9600	214	334	319	303	301	332	333	140	335	126	503	"Wollastonite"	"Jadeite"	"Corundum"	"CaNb2O6"	"Cassiterite"	"Scheelite"	"Manganotantalite"	"Rutile"	"Mn"	"Magnetite"	"Zr"
"BT-twinsector (continued)"	4	 40.0000	 20.0000	 80.0000	 .000000	736	 .004001	 .000000	 .000000	 .549171	 77.0805	 .000000	 .102579	 .133145	 .004878	 .198634	 .018149	 21.1990	 99.2900	 .008560	 .000000	 .000000	 .785613	 97.8621	 .000000	 .125254	 .222093	 .006298	 .255542	 .024516	  .00000	 99.2900	 .007168	 .000000	 .000000	 .297395	 32.6738	 .000000	 .028521	 .139848	 .004467	 .178946	 .010010	 66.6598	 .021605	 .000000	 .000000	 .448192	 98.4827	 .000000	 .042984	 .421520	 .013464	 .539365	 .030171	 .000000	 100.000	 2.00000	O	 .000215	 .000000	 .000000	 .008923	 .980314	 .000000	 .000856	 .004196	 .000134	 .005369	 .000300	 2.00000	 .008605	 .015627	 .004153	 .009553	 .011654	 .027118	 .022792	 .005858	 .009536	 .008918	 .008611	 .018410	 .021065	 .007847	 .013666	 .014796	 .034198	 .027830	 .009772	 .012313	 .011473	 .011632	 150.038	 -41.979	 -12.802	 1.66635	 .084332	 -25.427	 15.9566	 3.32304	 138.869	 3.71724	 33.9838	 24.3156	 12.9495	 13.0765	 960.048	 79.9700	214	334	319	303	301	332	333	140	335	126	503	"Wollastonite"	"Jadeite"	"Corundum"	"CaNb2O6"	"Cassiterite"	"Scheelite"	"Manganotantalite"	"Rutile"	"Mn"	"Magnetite"	"Zr"
"BT-twinsector (continued)"	4	 40.0000	 20.0000	 80.0000	 .000000	737	 .000000	 .000000	 .000000	 .542225	 77.1792	 .000000	 .147598	 .119966	 .000000	 .210538	 .010553	 21.2185	 99.4286	 .000000	 .000000	 .000000	 .775676	 97.9875	 .000000	 .180225	 .200111	 .000000	 .270856	 .014255	 -.00001	 99.4286	 .000000	 .000000	 .000000	 .293360	 32.6852	 .000000	 .041001	 .125889	 .000000	 .189494	 .005815	 66.6592	 .000000	 .000000	 .000000	 .442159	 98.5278	 .000000	 .061797	 .379487	 .000000	 .571219	 .017529	 .000000	 100.000	 2.00000	O	 .000000	 .000000	 .000000	 .008802	 .980666	 .000000	 .001230	 .003777	 .000000	 .005685	 .000174	 2.00000	 .008613	 .015647	 .004154	 .009556	 .011658	 .027121	 .022795	 .005859	 .009537	 .008919	 .008614	 .018426	 .021091	 .007849	 .013671	 .014801	 .034201	 .027834	 .009774	 .012315	 .011474	 .011636	 -75.812	 -20.660	 -10.326	 1.68325	 .084276	 -29.238	 11.1867	 3.66396	 -130.00	 3.53563	 58.1167	 24.3058	 12.9478	 13.0765	 969.996	 79.9800	214	334	319	303	301	332	333	140	335	126	503	"Wollastonite"	"Jadeite"	"Corundum"	"CaNb2O6"	"Cassiterite"	"Scheelite"	"Manganotantalite"	"Rutile"	"Mn"	"Magnetite"	"Zr"
"BT-twinsector (continued)"	4	 40.0000	 20.0000	 80.0000	 .000000	738	 .000000	 .000000	 .000000	 .493244	 77.2437	 .000000	 .143282	 .126465	 .000000	 .191948	 .000000	 21.2092	 99.4079	 .000000	 .000000	 .000000	 .705607	 98.0694	 .000000	 .174956	 .210951	 .000000	 .246941	 .000000	 .000000	 99.4079	 .000000	 .000000	 .000000	 .266981	 32.7274	 .000000	 .039820	 .132769	 .000000	 .172841	 .000000	 66.6602	 .000000	 .000000	 .000000	 .402245	 98.6169	 .000000	 .059994	 .400070	 .000000	 .520819	 .000000	 .000000	 100.000	 2.00000	O	 .000000	 .000000	 .000000	 .008010	 .981918	 .000000	 .001195	 .003983	 .000000	 .005186	 .000000	 2.00000	 .008615	 .015665	 .004154	 .009556	 .011655	 .027117	 .022792	 .005859	 .009537	 .008918	 .008614	 .018431	 .021116	 .007849	 .013670	 .014798	 .034197	 .027831	 .009774	 .012314	 .011473	 .011635	 -535.72	 -47.012	 -12.119	 1.81198	 .084212	 -31.141	 11.5128	 3.48710	 -108.91	 3.82867	 -872.85	 24.2959	 12.9460	 13.0765	 980.046	 80.0100	214	334	319	303	301	332	333	140	335	126	503	"Wollastonite"	"Jadeite"	"Corundum"	"CaNb2O6"	"Cassiterite"	"Scheelite"	"Manganotantalite"	"Rutile"	"Mn"	"Magnetite"	"Zr"
"BT-twinsector (continued)"	4	 40.0000	 20.0000	 80.0000	 .000000	739	 .002183	 .000000	 .000000	 .539898	 77.0369	 .000000	 .157165	 .106640	 .021344	 .201372	 .005587	 21.1767	 99.2478	 .004671	 .000000	 .000000	 .772347	 97.8068	 .000000	 .191907	 .177881	 .027560	 .259064	 .007548	 .000002	 99.2478	 .003915	 .000000	 .000000	 .292662	 32.6876	 .000000	 .043742	 .112120	 .019566	 .181592	 .003085	 66.6557	 .011800	 .000000	 .000000	 .441074	 98.5276	 .000000	 .065924	 .337953	 .058976	 .547359	 .009298	 .000000	 100.000	 2.00000	O	 .000117	 .000000	 .000000	 .008781	 .980791	 .000000	 .001312	 .003364	 .000587	 .005449	 .000093	 2.00000	 .008612	 .015678	 .004153	 .009555	 .011656	 .027115	 .022790	 .005858	 .009535	 .008917	 .008613	 .018425	 .021133	 .007847	 .013670	 .014798	 .034194	 .027828	 .009772	 .012313	 .011471	 .011634	 275.032	 -426.73	 -11.311	 1.68864	 .084335	 -26.821	 10.5227	 4.09273	 32.2916	 3.67268	 109.312	 24.2861	 12.9443	 13.0765	 989.994	 80.0200	214	334	319	303	301	332	333	140	335	126	503	"Wollastonite"	"Jadeite"	"Corundum"	"CaNb2O6"	"Cassiterite"	"Scheelite"	"Manganotantalite"	"Rutile"	"Mn"	"Magnetite"	"Zr"
"BT-twinsector (continued)"	4	 40.0000	 20.0000	 80.0000	 .000000	740	 .000000	 .000000	 .000000	 .554927	 77.0607	 .000000	 .307518	 .091481	 .000000	 .241461	 .002895	 21.2145	 99.4735	 .000000	 .000000	 .000000	 .793847	 97.8370	 .000000	 .375497	 .152596	 .000000	 .310639	 .003910	  .00000	 99.4735	 .000000	 .000000	 .000000	 .300285	 32.6408	 .000000	 .085439	 .096015	 .000000	 .217365	 .001595	 66.6585	 .000000	 .000000	 .000000	 .452938	 98.4680	 .000000	 .128873	 .289650	 .000000	 .655728	 .004812	 .000000	 100.000	 2.00000	O	 .000000	 .000000	 .000000	 .009010	 .979344	 .000000	 .002563	 .002881	 .000000	 .006522	 .000048	 2.00000	 .008628	 .015694	 .004153	 .009564	 .011665	 .027121	 .022796	 .005860	 .009538	 .008918	 .008621	 .018458	 .021155	 .007847	 .013682	 .014810	 .034202	 .027836	 .009774	 .012315	 .011473	 .011645	 -88.497	 -23.657	 -12.204	 1.65436	 .084339	 -29.480	 5.52950	 4.73416	 -201.20	 3.14563	 210.755	 24.2762	 12.9426	 13.0765	 1000.05	 80.0400	214	334	319	303	301	332	333	140	335	126	503	"Wollastonite"	"Jadeite"	"Corundum"	"CaNb2O6"	"Cassiterite"	"Scheelite"	"Manganotantalite"	"Rutile"	"Mn"	"Magnetite"	"Zr"
"BT-twinsector (continued)"	4	 40.0000	 20.0000	 80.0000	 .000000	741	 .004347	 .000000	 .000000	 .496129	 76.9204	 .000000	 .201071	 .099732	 .000000	 .213016	 .017161	 21.1352	 99.0870	 .009299	 .000000	 .000000	 .709734	 97.6589	 .000000	 .245519	 .166358	 .000000	 .274044	 .023181	  .00000	 99.0870	 .007810	 .000000	 .000000	 .269469	 32.7029	 .000000	 .056073	 .105064	 .000000	 .192473	 .009493	 66.6568	 .023537	 .000000	 .000000	 .406066	 98.5606	 .000000	 .084497	 .316645	 .000000	 .580080	 .028610	 .000000	 100.000	 2.00000	O	 .000234	 .000000	 .000000	 .008085	 .981231	 .000000	 .001682	 .003152	 .000000	 .005775	 .000285	 2.00000	 .008619	 .015713	 .004154	 .009559	 .011658	 .027116	 .022792	 .005859	 .009536	 .008917	 .008615	 .018440	 .021181	 .007848	 .013674	 .014801	 .034196	 .027830	 .009773	 .012314	 .011471	 .011637	 138.355	 -40.020	 -11.752	 1.80408	 .084390	 -59.216	 8.29324	 4.36094	 -355.55	 3.49927	 35.9289	 24.2664	 12.9409	 13.0765	 1010.00	 80.0400	214	334	319	303	301	332	333	140	335	126	503	"Wollastonite"	"Jadeite"	"Corundum"	"CaNb2O6"	"Cassiterite"	"Scheelite"	"Manganotantalite"	"Rutile"	"Mn"	"Magnetite"	"Zr"
"BT-twinsector (continued)"	4	 40.0000	 20.0000	 80.0000	 .000000	742	 .000000	 .000000	 .000000	 .421353	 77.3616	 .000000	 .164332	 .082622	 .000000	 .181920	 .000000	 21.1825	 99.3943	 .000000	 .000000	 .000000	 .602763	 98.2190	 .000000	 .200659	 .137818	 .000000	 .234039	 .000000	 .000000	 99.3943	 .000000	 .000000	 .000000	 .228347	 32.8174	 .000000	 .045726	 .086847	 .000000	 .164011	 .000000	 66.6577	 .000000	 .000000	 .000000	 .343841	 98.8318	 .000000	 .068853	 .261544	 .000000	 .493931	 .000000	 .000000	 100.000	 2.00000	O	 .000000	 .000000	 .000000	 .006851	 .984655	 .000000	 .001372	 .002606	 .000000	 .004921	 .000000	 2.00000	 .008627	 .015740	 .004156	 .009559	 .011657	 .027118	 .022794	 .005861	 .009539	 .008918	 .008616	 .018456	 .021217	 .007852	 .013675	 .014800	 .034198	 .027833	 .009777	 .012317	 .011473	 .011638	 -650.59	 -1008.6	 -12.460	 2.05413	 .084115	 -41.909	 10.0785	 5.21862	 -124.43	 4.01134	 -464.49	 24.2565	 12.9392	 13.0770	 1020.03	 80.0500	214	334	319	303	301	332	333	140	335	126	503	"Wollastonite"	"Jadeite"	"Corundum"	"CaNb2O6"	"Cassiterite"	"Scheelite"	"Manganotantalite"	"Rutile"	"Mn"	"Magnetite"	"Zr"
"BT-twinsector (continued)"	4	 40.0000	 20.0000	 80.0000	 .000000	743	 .001620	 .000000	 .000000	 .552476	 77.0684	 .000000	 .156690	 .108058	 .000000	 .215820	 .006262	 21.1890	 99.2983	 .003465	 .000000	 .000000	 .790341	 97.8469	 .000000	 .191328	 .180247	 .000000	 .277652	 .008459	 .000000	 99.2983	 .002903	 .000000	 .000000	 .299322	 32.6837	 .000000	 .043587	 .113551	 .000000	 .194519	 .003456	 66.6590	 .008751	 .000000	 .000000	 .451200	 98.5352	 .000000	 .065703	 .342334	 .000000	 .586437	 .010418	 .000000	 100.000	 2.00000	O	 .000087	 .000000	 .000000	 .008981	 .980624	 .000000	 .001308	 .003407	 .000000	 .005836	 .000104	 2.00000	 .008611	 .015743	 .004153	 .009555	 .011654	 .027110	 .022787	 .005857	 .009534	 .008914	 .008611	 .018423	 .021221	 .007847	 .013668	 .014796	 .034189	 .027825	 .009770	 .012311	 .011468	 .011631	 370.613	 -42.602	 -12.728	 1.65867	 .084304	 -29.495	 10.5522	 4.04114	 -378.03	 3.45965	 97.5614	 24.2467	 12.9375	 13.0770	 1029.98	 80.0500	214	334	319	303	301	332	333	140	335	126	503	"Wollastonite"	"Jadeite"	"Corundum"	"CaNb2O6"	"Cassiterite"	"Scheelite"	"Manganotantalite"	"Rutile"	"Mn"	"Magnetite"	"Zr"
"BT-twinsector (continued)"	4	 40.0000	 20.0000	 80.0000	 .000000	744	 .000000	 .000000	 .000000	 .441660	 77.1242	 .000000	 .089412	 .115761	 .000000	 .172905	 .010803	 21.1340	 99.0888	 .000000	 .000000	 .000000	 .631813	 97.9177	 .000000	 .109177	 .193097	 .000000	 .222441	 .014592	  .00000	 99.0888	 .000000	 .000000	 .000000	 .239905	 32.7923	 .000000	 .024936	 .121962	 .000000	 .156243	 .005976	 66.6587	 .000000	 .000000	 .000000	 .361206	 98.7455	 .000000	 .037545	 .367256	 .000000	 .470487	 .017996	 .000000	 100.000	 2.00000	O	 .000000	 .000000	 .000000	 .007198	 .983885	 .000000	 .000748	 .003659	 .000000	 .004688	 .000179	 2.00000	 .008613	 .015769	 .004155	 .009553	 .011651	 .027110	 .022787	 .005858	 .009536	 .008915	 .008609	 .018427	 .021256	 .007850	 .013667	 .014792	 .034188	 .027825	 .009772	 .012313	 .011470	 .011629	 -91.032	 -27.129	 -12.265	 1.97708	 .084239	 -25.520	 18.2562	 3.78815	 -187.04	 4.19286	 56.7505	 24.2368	 12.9358	 13.0770	 1040.03	 80.0500	214	334	319	303	301	332	333	140	335	126	503	"Wollastonite"	"Jadeite"	"Corundum"	"CaNb2O6"	"Cassiterite"	"Scheelite"	"Manganotantalite"	"Rutile"	"Mn"	"Magnetite"	"Zr"
"BT-twinsector (continued)"	4	 40.0000	 20.0000	 80.0000	 .000000	745	 .002374	 .000000	 .000000	 .467733	 77.6009	 .000000	 .043372	 .104601	 .000000	 .185503	 .008320	 21.2616	 99.6744	 .005078	 .000000	 .000000	 .669112	 98.5229	 .000000	 .052960	 .174480	 .000000	 .238649	 .011239	  .00000	 99.6744	 .004239	 .000000	 .000000	 .252530	 32.7953	 .000000	 .012023	 .109536	 .000000	 .166613	 .004575	 66.6552	 .012765	 .000000	 .000000	 .380173	 98.7437	 .000000	 .018100	 .329804	 .000000	 .501659	 .013775	 .000000	 100.000	 2.00000	O	 .000127	 .000000	 .000000	 .007577	 .984027	 .000000	 .000361	 .003287	 .000000	 .004999	 .000137	 2.00000	 .008608	 .015784	 .004154	 .009550	 .011647	 .027106	 .022784	 .005857	 .009534	 .008914	 .008606	 .018415	 .021277	 .007849	 .013662	 .014787	 .034183	 .027820	 .009770	 .012311	 .011468	 .011624	 252.834	 -14.473	 -16.072	 1.88837	 .083968	 -21.502	 37.2916	 4.16740	 -185.51	 3.94234	 73.5076	 24.2270	 12.9340	 13.0770	 1049.99	 80.0600	214	334	319	303	301	332	333	140	335	126	503	"Wollastonite"	"Jadeite"	"Corundum"	"CaNb2O6"	"Cassiterite"	"Scheelite"	"Manganotantalite"	"Rutile"	"Mn"	"Magnetite"	"Zr"
"BT-twinsector (continued)"	4	 40.0000	 20.0000	 80.0000	 .000000	746	 .005784	 .000000	 .000000	 .459021	 77.3685	 .000000	 .000000	 .123263	 .000000	 .191390	 .000000	 21.2007	 99.3486	 .012374	 .000000	 .000000	 .656649	 98.2278	 .000000	 .000000	 .205610	 .000000	 .246223	 .000000	 .000002	 99.3486	 .010359	 .000000	 .000000	 .248521	 32.7887	 .000000	 .000000	 .129441	 .000000	 .172383	 .000000	 66.6506	 .031178	 .000000	 .000000	 .373995	 98.6864	 .000000	 .000000	 .389586	 .000000	 .518833	 .000000	 .000000	 100.000	 2.00000	O	 .000311	 .000000	 .000000	 .007457	 .983897	 .000000	 .000000	 .003884	 .000000	 .005173	 .000000	 2.00000	 .008600	 .015800	 .004154	 .009547	 .011642	 .027102	 .022780	 .005855	 .009532	 .008912	 .008602	 .018399	 .021298	 .007849	 .013657	 .014781	 .034178	 .027816	 .009767	 .012309	 .011466	 .011620	 103.798	 -90.183	 -12.895	 1.91626	 .084087	 -24.963	 -365.66	 3.56977	 -31.374	 3.83632	 -367.87	 24.2171	 12.9323	 13.0770	 1060.03	 80.0600	214	334	319	303	301	332	333	140	335	126	503	"Wollastonite"	"Jadeite"	"Corundum"	"CaNb2O6"	"Cassiterite"	"Scheelite"	"Manganotantalite"	"Rutile"	"Mn"	"Magnetite"	"Zr"
"BT-twinsector (continued)"	4	 40.0000	 20.0000	 80.0000	 .000000	747	 .002741	 .000000	 .000000	 .396110	 77.5226	 .000000	 .048288	 .110444	 .011375	 .163457	 .001461	 21.2096	 99.4661	 .005865	 .000000	 .000000	 .566652	 98.4235	 .000000	 .058962	 .184227	 .014688	 .210288	 .001974	  .00000	 99.4661	 .004908	 .000000	 .000000	 .214374	 32.8409	 .000000	 .013418	 .115933	 .010411	 .147165	 .000805	 66.6521	 .014767	 .000000	 .000000	 .322522	 98.8171	 .000000	 .020187	 .348838	 .031327	 .442816	 .002423	 .000000	 100.000	 2.00000	O	 .000147	 .000000	 .000000	 .006433	 .985442	 .000000	 .000403	 .003479	 .000312	 .004416	 .000024	 2.00000	 .008612	 .015823	 .004155	 .009552	 .011646	 .027107	 .022785	 .005858	 .009535	 .008914	 .008607	 .018425	 .021329	 .007851	 .013664	 .014786	 .034184	 .027822	 .009771	 .012312	 .011468	 .011626	 219.078	 -15.245	 -11.673	 2.15780	 .083991	 -33.776	 33.5297	 3.95929	 59.9542	 4.40469	 416.372	 24.2073	 12.9306	 13.0770	 1069.98	 80.0700	214	334	319	303	301	332	333	140	335	126	503	"Wollastonite"	"Jadeite"	"Corundum"	"CaNb2O6"	"Cassiterite"	"Scheelite"	"Manganotantalite"	"Rutile"	"Mn"	"Magnetite"	"Zr"
"BT-twinsector (continued)"	4	 40.0000	 20.0000	 80.0000	 .000000	748	 .006614	 .000000	 .000000	 .425606	 78.1280	 .000000	 .013919	 .111677	 .000000	 .168605	 .000503	 21.3810	 100.236	 .014149	 .000000	 .000000	 .608847	 99.1921	 .000000	 .016996	 .186284	 .000000	 .216910	 .000680	 .000000	 100.236	 .011746	 .000000	 .000000	 .228502	 32.8336	 .000000	 .003837	 .116293	 .000000	 .150590	 .000275	 66.6552	 .035348	 .000000	 .000000	 .343832	 98.8111	 .000000	 .005774	 .349978	 .000000	 .453194	 .000828	 .000000	 100.000	 2.00000	O	 .000352	 .000000	 .000000	 .006856	 .985177	 .000000	 .000115	 .003489	 .000000	 .004518	 .000008	 2.00000	 .008609	 .015840	 .004155	 .009550	 .011645	 .027107	 .022785	 .005857	 .009535	 .008914	 .008605	 .018417	 .021351	 .007851	 .013662	 .014785	 .034184	 .027822	 .009771	 .012312	 .011468	 .011623	 90.8782	 -21.637	 -12.930	 2.03596	 .083665	 -40.607	 115.527	 3.91784	 -48.448	 4.28596	 1207.54	 24.1974	 12.9289	 13.0770	 1080.03	 80.0600	214	334	319	303	301	332	333	140	335	126	503	"Wollastonite"	"Jadeite"	"Corundum"	"CaNb2O6"	"Cassiterite"	"Scheelite"	"Manganotantalite"	"Rutile"	"Mn"	"Magnetite"	"Zr"
"BT-twinsector (continued)"	4	 40.0000	 20.0000	 80.0000	 .000000	749	 .000000	 .000000	 .000000	 .425277	 77.4560	 .000000	 .045332	 .119049	 .000000	 .176252	 .000000	 21.2060	 99.4279	 .000000	 .000000	 .000000	 .608377	 98.3388	 .000000	 .055353	 .198581	 .000000	 .226748	 .000000	 .000002	 99.4279	 .000000	 .000000	 .000000	 .230206	 32.8193	 .000000	 .012599	 .124991	 .000000	 .158717	 .000000	 66.6542	 .000000	 .000000	 .000000	 .346441	 98.7807	 .000000	 .018961	 .376203	 .000000	 .477712	 .000000	 .000000	 100.000	 2.00000	O	 .000000	 .000000	 .000000	 .006907	 .984762	 .000000	 .000378	 .003750	 .000000	 .004762	 .000000	 2.00000	 .008610	 .015856	 .004155	 .009551	 .011646	 .027106	 .022784	 .005857	 .009535	 .008913	 .008605	 .018420	 .021373	 .007851	 .013664	 .014786	 .034182	 .027821	 .009770	 .012312	 .011467	 .011624	 -291.30	 -38.542	 -11.625	 2.03742	 .084032	 -27.625	 35.6942	 3.68898	 -36.221	 4.12211	 -41.740	 24.1876	 12.9272	 13.0770	 1089.98	 80.0700	214	334	319	303	301	332	333	140	335	126	503	"Wollastonite"	"Jadeite"	"Corundum"	"CaNb2O6"	"Cassiterite"	"Scheelite"	"Manganotantalite"	"Rutile"	"Mn"	"Magnetite"	"Zr"
"BT-twinsector (continued)"	4	 40.0000	 20.0000	 80.0000	 .000000	750	 .006062	 .000000	 .000000	 .428922	 77.7059	 .000000	 .017204	 .101566	 .013199	 .165650	 .007868	 21.2676	 99.7140	 .012970	 .000000	 .000000	 .613591	 98.6562	 .000000	 .021007	 .169418	 .017043	 .213108	 .010628	 .000002	 99.7140	 .010824	 .000000	 .000000	 .231501	 32.8290	 .000000	 .004767	 .106324	 .012047	 .148734	 .004325	 66.6525	 .032573	 .000000	 .000000	 .348337	 98.7951	 .000000	 .007174	 .319969	 .036255	 .447596	 .013016	 .000000	 100.000	 2.00000	O	 .000325	 .000000	 .000000	 .006947	 .985081	 .000000	 .000143	 .003190	 .000361	 .004463	 .000130	 2.00000	 .008608	 .015874	 .004155	 .009551	 .011646	 .027106	 .022785	 .005857	 .009535	 .008913	 .008604	 .018416	 .021398	 .007851	 .013663	 .014786	 .034183	 .027822	 .009770	 .012312	 .011467	 .011623	 99.1286	 -25.894	 -13.150	 2.02343	 .083898	 -33.395	 93.5335	 4.28523	 51.7701	 4.35305	 77.6950	 24.1777	 12.9255	 13.0770	 1100.01	 80.0600	214	334	319	303	301	332	333	140	335	126	503	"Wollastonite"	"Jadeite"	"Corundum"	"CaNb2O6"	"Cassiterite"	"Scheelite"	"Manganotantalite"	"Rutile"	"Mn"	"Magnetite"	"Zr"
"BT-twinsector (continued)"	4	 40.0000	 20.0000	 80.0000	 .000000	751	 .000000	 .000000	 .000000	 .433816	 77.6259	 .000000	 .088417	 .099041	 .000000	 .176145	 .000000	 21.2517	 99.6750	 .000000	 .000000	 .000000	 .620592	 98.5546	 .000000	 .107962	 .165207	 .000000	 .226610	 .000000	 .000000	 99.6750	 .000000	 .000000	 .000000	 .234334	 32.8220	 .000000	 .024522	 .103766	 .000000	 .158287	 .000000	 66.6570	 .000000	 .000000	 .000000	 .352769	 98.8213	 .000000	 .036916	 .312421	 .000000	 .476573	 .000000	 .000000	 100.000	 2.00000	O	 .000000	 .000000	 .000000	 .007031	 .984803	 .000000	 .000736	 .003113	 .000000	 .004749	 .000000	 2.00000	 .008617	 .015893	 .004156	 .009555	 .011651	 .027110	 .022789	 .005858	 .009537	 .008914	 .008608	 .018435	 .021423	 .007852	 .013669	 .014792	 .034188	 .027826	 .009772	 .012314	 .011468	 .011628	 -1116.4	 -24.802	 -10.836	 2.00585	 .083948	 -25.888	 18.4586	 4.38937	 -2208.5	 4.12457	 -50.205	 24.1679	 12.9237	 13.0770	 1109.98	 80.0700	214	334	319	303	301	332	333	140	335	126	503	"Wollastonite"	"Jadeite"	"Corundum"	"CaNb2O6"	"Cassiterite"	"Scheelite"	"Manganotantalite"	"Rutile"	"Mn"	"Magnetite"	"Zr"
"BT-twinsector (continued)"	4	 40.0000	 20.0000	 80.0000	 .000000	752	 .000000	 .000000	 .000000	 .444372	 77.7415	 .000000	 .105412	 .100852	 .000000	 .183443	 .000000	 21.2944	 99.8700	 .000000	 .000000	 .000000	 .635693	 98.7013	 .000000	 .128714	 .168227	 .000000	 .235998	 .000000	 .000000	 99.8700	 .000000	 .000000	 .000000	 .239552	 32.8047	 .000000	 .029177	 .105450	 .000000	 .164512	 .000000	 66.6566	 .000000	 .000000	 .000000	 .360674	 98.7825	 .000000	 .043929	 .317533	 .000000	 .495383	 .000000	 .000000	 100.000	 2.00000	O	 .000000	 .000000	 .000000	 .007188	 .984289	 .000000	 .000875	 .003164	 .000000	 .004936	 .000000	 2.00000	 .008619	 .015912	 .004156	 .009558	 .011654	 .027116	 .022794	 .005859	 .009538	 .008916	 .008611	 .018440	 .021449	 .007853	 .013673	 .014796	 .034195	 .027833	 .009774	 .012316	 .011470	 .011631	 -260.62	 -106.68	 -12.359	 1.96820	 .083905	 -24.247	 15.5368	 4.31532	 -117.25	 3.98153	 -111.26	 24.1580	 12.9220	 13.0770	 1120.02	 80.0400	214	334	319	303	301	332	333	140	335	126	503	"Wollastonite"	"Jadeite"	"Corundum"	"CaNb2O6"	"Cassiterite"	"Scheelite"	"Manganotantalite"	"Rutile"	"Mn"	"Magnetite"	"Zr"
"BT-twinsector (continued)"	4	 40.0000	 20.0000	 80.0000	 .000000	753	 .009463	 .000000	 .000000	 .476123	 77.3112	 .000000	 .149848	 .109591	 .000000	 .193352	 .000000	 21.2214	 99.4709	 .020244	 .000000	 .000000	 .681115	 98.1550	 .000000	 .182973	 .182805	 .000000	 .248747	 .000000	 .000002	 99.4709	 .016933	 .000000	 .000000	 .257560	 32.7364	 .000000	 .041620	 .114985	 .000000	 .174001	 .000000	 66.6585	 .051015	 .000000	 .000000	 .387986	 98.6276	 .000000	 .062696	 .346426	 .000000	 .524227	 .000000	 .000000	 100.000	 2.00000	O	 .000508	 .000000	 .000000	 .007728	 .982211	 .000000	 .001249	 .003450	 .000000	 .005221	 .000000	 2.00000	 .008619	 .015926	 .004156	 .009561	 .011657	 .027119	 .022796	 .005859	 .009539	 .008916	 .008613	 .018438	 .021468	 .007852	 .013677	 .014799	 .034199	 .027836	 .009773	 .012317	 .011471	 .011634	 63.6564	 -19.146	 -14.842	 1.86381	 .084168	 -23.670	 11.0241	 3.98908	 -403.00	 3.80375	 -93.957	 24.1482	 12.9203	 13.0770	 1129.98	 80.0200	214	334	319	303	301	332	333	140	335	126	503	"Wollastonite"	"Jadeite"	"Corundum"	"CaNb2O6"	"Cassiterite"	"Scheelite"	"Manganotantalite"	"Rutile"	"Mn"	"Magnetite"	"Zr"
"BT-twinsector (continued)"	4	 40.0000	 20.0000	 80.0000	 .000000	754	 .001383	 .000000	 .000000	 .459081	 77.5860	 .000000	 .109045	 .093829	 .000000	 .195371	 .006107	 21.2621	 99.7129	 .002959	 .000000	 .000000	 .656734	 98.5039	 .000000	 .133150	 .156513	 .000000	 .251344	 .008249	  .00000	 99.7129	 .002470	 .000000	 .000000	 .247850	 32.7879	 .000000	 .030227	 .098253	 .000000	 .175470	 .003358	 66.6545	 .007438	 .000000	 .000000	 .373196	 98.7394	 .000000	 .045514	 .295887	 .000000	 .528423	 .010112	 .000000	 100.000	 2.00000	O	 .000074	 .000000	 .000000	 .007437	 .983815	 .000000	 .000907	 .002948	 .000000	 .005265	 .000101	 2.00000	 .008619	 .015946	 .004156	 .009558	 .011654	 .027116	 .022794	 .005859	 .009538	 .008915	 .008610	 .018438	 .021495	 .007853	 .013674	 .014796	 .034195	 .027833	 .009773	 .012316	 .011469	 .011631	 434.338	 -50.563	 -13.298	 1.91791	 .083995	 -31.606	 15.0299	 4.62093	 -61.916	 3.76931	 100.031	 24.1383	 12.9186	 13.0770	 1140.02	 80.0400	214	334	319	303	301	332	333	140	335	126	503	"Wollastonite"	"Jadeite"	"Corundum"	"CaNb2O6"	"Cassiterite"	"Scheelite"	"Manganotantalite"	"Rutile"	"Mn"	"Magnetite"	"Zr"
"BT-twinsector (continued)"	4	 40.0000	 20.0000	 80.0000	 .000000	755	 .000567	 .000000	 .000000	 .440539	 77.5519	 .000000	 .121350	 .078465	 .000000	 .182413	 .004919	 21.2323	 99.6124	 .001212	 .000000	 .000000	 .630209	 98.4606	 .000000	 .148175	 .130883	 .000000	 .234673	 .006645	 .000000	 99.6124	 .001013	 .000000	 .000000	 .238183	 32.8208	 .000000	 .033686	 .082283	 .000000	 .164069	 .002709	 66.6573	 .003052	 .000000	 .000000	 .358636	 98.8376	 .000000	 .050722	 .247789	 .000000	 .494082	 .008157	 .000000	 100.000	 2.00000	O	 .000030	 .000000	 .000000	 .007146	 .984762	 .000000	 .001011	 .002469	 .000000	 .004923	 .000081	 2.00000	 .008623	 .015966	 .004157	 .009560	 .011655	 .027115	 .022794	 .005859	 .009539	 .008915	 .008611	 .018448	 .021521	 .007854	 .013675	 .014798	 .034194	 .027833	 .009774	 .012317	 .011469	 .011632	 1060.37	 -30.880	 -14.353	 1.98205	 .084001	 -31.886	 13.5377	 5.48155	 -32.758	 4.00076	 124.069	 24.1285	 12.9169	 13.0770	 1149.97	 80.0600	214	334	319	303	301	332	333	140	335	126	503	"Wollastonite"	"Jadeite"	"Corundum"	"CaNb2O6"	"Cassiterite"	"Scheelite"	"Manganotantalite"	"Rutile"	"Mn"	"Magnetite"	"Zr"
"BT-twinsector (continued)"	4	 40.0000	 20.0000	 80.0000	 .000000	756	 .000000	 .000000	 .000000	 .487031	 77.6925	 .000000	 .185284	 .094939	 .008086	 .200912	 .000000	 21.3206	 99.9894	 .000000	 .000000	 .000000	 .696718	 98.6391	 .000000	 .226243	 .158363	 .010441	 .258472	 .000000	 .000002	 99.9894	 .000000	 .000000	 .000000	 .262225	 32.7436	 .000000	 .051221	 .099145	 .007363	 .179957	 .000000	 66.6565	 .000000	 .000000	 .000000	 .395075	 98.6646	 .000000	 .077170	 .298748	 .022185	 .542253	 .000000	 .000000	 100.000	 2.00000	O	 .000000	 .000000	 .000000	 .007868	 .982459	 .000000	 .001537	 .002975	 .000221	 .005400	 .000000	 2.00000	 .008624	 .015979	 .004156	 .009562	 .011659	 .027118	 .022797	 .005859	 .009539	 .008915	 .008613	 .018450	 .021540	 .007853	 .013679	 .014802	 .034198	 .027836	 .009773	 .012317	 .011469	 .011635	 -328.36	 -43.019	 -12.726	 1.83097	 .083948	 -43.510	 8.97492	 4.56949	 84.0780	 3.67909	 -1900.0	 24.1186	 12.9152	 13.0770	 1160.00	 80.0500	214	334	319	303	301	332	333	140	335	126	503	"Wollastonite"	"Jadeite"	"Corundum"	"CaNb2O6"	"Cassiterite"	"Scheelite"	"Manganotantalite"	"Rutile"	"Mn"	"Magnetite"	"Zr"
"BT-twinsector (continued)"	4	 40.0000	 20.0000	 80.0000	 .000000	757	 .000000	 .000000	 .000000	 .482901	 77.3327	 .000000	 .279191	 .083035	 .000000	 .216660	 .000000	 21.2368	 99.6313	 .000000	 .000000	 .000000	 .690810	 98.1823	 .000000	 .340909	 .138507	 .000000	 .278732	 .000000	 .000002	 99.6313	 .000000	 .000000	 .000000	 .261034	 32.7215	 .000000	 .077487	 .087058	 .000000	 .194833	 .000000	 66.6581	 .000000	 .000000	 .000000	 .393449	 98.6400	 .000000	 .116794	 .262439	 .000000	 .587330	 .000000	 .000000	 100.000	 2.00000	O	 .000000	 .000000	 .000000	 .007832	 .981769	 .000000	 .002325	 .002612	 .000000	 .005846	 .000000	 2.00000	 .008645	 .016019	 .004162	 .009581	 .011680	 .027158	 .022831	 .005868	 .009553	 .008928	 .008630	 .018495	 .021593	 .007864	 .013706	 .014829	 .034249	 .027878	 .009788	 .012335	 .011486	 .011657	 -363.74	 -18.403	 -10.855	 1.84662	 .084267	 -28.601	 6.06860	 5.19956	 -178.17	 3.45282	 -312.98	 24.1088	 12.9135	 13.0770	 1169.95	 79.8500	214	334	319	303	301	332	333	140	335	126	503	"Wollastonite"	"Jadeite"	"Corundum"	"CaNb2O6"	"Cassiterite"	"Scheelite"	"Manganotantalite"	"Rutile"	"Mn"	"Magnetite"	"Zr"
"BT-twinsector (continued)"	4	 40.0000	 20.0000	 80.0000	 .000000	758	 .000000	 .000000	 .000000	 .419827	 77.5009	 .000000	 .322954	 .059189	 .000000	 .199758	 .011449	 21.2480	 99.7621	 .000000	 .000000	 .000000	 .600581	 98.3960	 .000000	 .394345	 .098731	 .000000	 .256988	 .015465	  .00000	 99.7621	 .000000	 .000000	 .000000	 .226826	 32.7762	 .000000	 .089588	 .062026	 .000000	 .179543	 .006300	 66.6596	 .000000	 .000000	 .000000	 .341788	 98.7762	 .000000	 .134995	 .186924	 .000000	 .541083	 .018986	 .000000	 100.000	 2.00000	O	 .000000	 .000000	 .000000	 .006805	 .983390	 .000000	 .002688	 .001861	 .000000	 .005387	 .000189	 2.00000	 .008658	 .016044	 .004164	 .009587	 .011686	 .027166	 .022838	 .005871	 .009557	 .008931	 .008635	 .018523	 .021627	 .007867	 .013714	 .014837	 .034259	 .027887	 .009793	 .012340	 .011489	 .011665	 -75.750	 -68.057	 -11.567	 2.06542	 .084175	 -28.003	 5.28897	 7.20501	 -867.02	 3.70331	 53.7352	 24.0989	 12.9117	 13.0770	 1180.02	 79.8400	214	334	319	303	301	332	333	140	335	126	503	"Wollastonite"	"Jadeite"	"Corundum"	"CaNb2O6"	"Cassiterite"	"Scheelite"	"Manganotantalite"	"Rutile"	"Mn"	"Magnetite"	"Zr"
"BT-twinsector (continued)"	4	 40.0000	 20.0000	 80.0000	 .000000	759	 .000000	 .000000	 .000000	 .210560	 77.9654	 .000000	 .356051	 .029276	 .000042	 .133073	 .016101	 21.2529	 99.9634	 .000000	 .000000	 .000000	 .301216	 98.9856	 .000000	 .434759	 .048835	 .000054	 .171198	 .021750	  .00000	 99.9634	 .000000	 .000000	 .000000	 .113740	 32.9662	 .000000	 .098750	 .030673	 .000038	 .119584	 .008858	 66.6622	 .000000	 .000000	 .000000	 .171133	 99.2014	 .000000	 .148579	 .092302	 .000115	 .359850	 .026656	 .000000	 100.000	 2.00000	O	 .000000	 .000000	 .000000	 .003412	 .989051	 .000000	 .002963	 .000920	 .000001	 .003588	 .000266	 2.00000	 .008683	 .016083	 .004168	 .009596	 .011693	 .027180	 .022851	 .005878	 .009565	 .008937	 .008644	 .018577	 .021680	 .007876	 .013727	 .014846	 .034277	 .027903	 .009804	 .012350	 .011497	 .011677	 -88.000	 -28.147	 -12.784	 3.69930	 .083889	 -29.476	 4.82763	 14.3434	 16214.7	 5.30260	 38.3881	 24.0891	 12.9100	 13.0770	 1189.97	 79.8300	214	334	319	303	301	332	333	140	335	126	503	"Wollastonite"	"Jadeite"	"Corundum"	"CaNb2O6"	"Cassiterite"	"Scheelite"	"Manganotantalite"	"Rutile"	"Mn"	"Magnetite"	"Zr"
"BT-twinsector (continued)"	4	 40.0000	 20.0000	 80.0000	 .000000	760	 .000000	 .000000	 .000000	 .371507	 77.5423	 .000000	 .494125	 .039748	 .007304	 .213649	 .000000	 21.2653	 99.9339	 .000000	 .000000	 .000000	 .531457	 98.4485	 .000000	 .603355	 .066301	 .009432	 .274858	 .000000	 .000000	 99.9339	 .000000	 .000000	 .000000	 .200547	 32.7656	 .000000	 .136955	 .041617	 .006668	 .191864	 .000000	 66.6567	 .000000	 .000000	 .000000	 .302261	 98.7674	 .000000	 .206415	 .125448	 .020100	 .578348	 .000000	 .000000	 100.000	 2.00000	O	 .000000	 .000000	 .000000	 .006017	 .983115	 .000000	 .004109	 .001249	 .000200	 .005757	 .000000	 2.00000	 .008680	 .016084	 .004165	 .009599	 .011697	 .027177	 .022849	 .005874	 .009561	 .008934	 .008646	 .018569	 .021682	 .007870	 .013731	 .014851	 .034273	 .027900	 .009798	 .012346	 .011493	 .011680	 -296.21	 -40.341	 -13.446	 2.28345	 .084164	 -23.574	 3.56137	 10.6199	 93.2137	 3.49575	 -435.12	 24.0792	 12.9083	 13.0770	 1200.00	 79.8500	214	334	319	303	301	332	333	140	335	126	503	"Wollastonite"	"Jadeite"	"Corundum"	"CaNb2O6"	"Cassiterite"	"Scheelite"	"Manganotantalite"	"Rutile"	"Mn"	"Magnetite"	"Zr"
