Repository: orthospar/MinorElements-Cassiterite

# MinorElements-Cassiterite
EPMA data and R code for generation of figures in "Systematic trends in the substitution mechanisms of minor elements in cassiterite", submitted for publication in the Australian Journal of Earth Sciences.

# Data Availability
The final cleaned and organised dataset is available above (cassiterite_EPMA.csv) and as a supplementary file hosted by AJES.

File: Data/180209/180209recalc.dat (part 20 of 46)
URRENT"	"BEAMSIZE"	"    LINE"	"  Si WT%"	"  Na WT%"	"  Al WT%"	"  Nb WT%"	"  Sn WT%"	"   W WT%"	"  Ta WT%"	"  Ti WT%"	"  Mn WT%"	"  Fe WT%"	"  Zr WT%"	"   O WT%"	"   TOTAL"	"    SiO2"	"    Na2O"	"   Al2O3"	"   Nb2O5"	"    SnO2"	"     WO3"	"   Ta2O5"	"    TiO2"	"     MnO"	"     FeO"	"    ZrO2"	"       O"	"   TOTAL"	"  Si AT%"	"  Na AT%"	"  Al AT%"	"  Nb AT%"	"  Sn AT%"	"   W AT%"	"  Ta AT%"	"  Ti AT%"	"  Mn AT%"	"  Fe AT%"	"  Zr AT%"	"   O AT%"	"Si OXMOL%"	"Na OXMOL%"	"Al OXMOL%"	"Nb OXMOL%"	"Sn OXMOL%"	"W OXMOL%"	"Ta OXMOL%"	"Ti OXMOL%"	"Mn OXMOL%"	"Fe OXMOL%"	"Zr OXMOL%"	"O OXMOL%"	"   TOTAL"	" FORMULA"	"   BASIS"	"Si FORMULA"	"Na FORMULA"	"Al FORMULA"	"Nb FORMULA"	"Sn FORMULA"	"W FORMULA"	"Ta FORMULA"	"Ti FORMULA"	"Mn FORMULA"	"Fe FORMULA"	"Zr FORMULA"	"O FORMULA"	"Si CDL99"	"Na CDL99"	"Al CDL99"	"Nb CDL99"	"Sn CDL99"	" W CDL99"	"Ta CDL99"	"Ti CDL99"	"Mn CDL99"	"Fe CDL99"	"Zr CDL99"	"SiO2 CDL99"	"Na2O CDL99"	"Al2O3 CDL99"	"Nb2O5 CDL99"	"SnO2 CDL99"	"WO3 CDL99"	"Ta2O5 CDL99"	"TiO2 CDL99"	"MnO CDL99"	"FeO CDL99"	"ZrO2 CDL99"	"Si %ERR "	"Na %ERR "	"Al %ERR "	"Nb %ERR "	"Sn %ERR "	" W %ERR "	"Ta %ERR "	"Ti %ERR "	"Mn %ERR "	"Fe %ERR "	"Zr %ERR "	"   X-POS"	"   Y-POS"	"   Z-POS"	" RELDIST"	"BEAMCURR"	"Si STD_NUM"	"Na STD_NUM"	"Al STD_NUM"	"Nb STD_NUM"	"Sn STD_NUM"	"W STD_NUM"	"Ta STD_NUM"	"Ti STD_NUM"	"Mn STD_NUM"	"Fe STD_NUM"	"Zr STD_NUM"	"Si STD_NAM"	"Na STD_NAM"	"Al STD_NAM"	"Nb STD_NAM"	"Sn STD_NAM"	"W STD_NAM"	"Ta STD_NAM"	"Ti STD_NAM"	"Mn STD_NAM"	"Fe STD_NAM"	"Zr STD_NAM"
"BT-twinsector (continued)"	4	 40.0000	 20.0000	 80.0000	 .000000	761	 .000000	 .000000	 .000000	 .185107	 77.4269	 .000000	 .280691	 .029448	 .000000	 .153723	 .011120	 21.0844	 99.1714	 .000000	 .000000	 .000000	 .264804	 98.3019	 .000000	 .342740	 .049120	 .000000	 .197764	 .015021	  .00000	 99.1714	 .000000	 .000000	 .000000	 .100772	 32.9942	 .000000	 .078457	 .031094	 .000000	 .139219	 .006166	 66.6501	 .000000	 .000000	 .000000	 .151490	 99.2000	 .000000	 .117945	 .093486	 .000000	 .418574	 .018538	 .000000	 100.000	 2.00000	O	 .000000	 .000000	 .000000	 .003024	 .990071	 .000000	 .002354	 .000933	 .000000	 .004178	 .000185	 2.00000	 .008680	 .016129	 .004171	 .009597	 .011693	 .027189	 .022858	 .005879	 .009568	 .008940	 .008644	 .018570	 .021741	 .007881	 .013729	 .014846	 .034287	 .027912	 .009807	 .012355	 .011501	 .011677	 -135.31	 -496.43	 -12.392	 4.14644	 .084210	 -27.704	 6.04473	 14.2655	 -30.575	 4.66274	 55.3660	 24.0693	 12.9066	 13.0770	 1210.06	 79.7500	214	334	319	303	301	332	333	140	335	126	503	"Wollastonite"	"Jadeite"	"Corundum"	"CaNb2O6"	"Cassiterite"	"Scheelite"	"Manganotantalite"	"Rutile"	"Mn"	"Magnetite"	"Zr"
"BT-twinsector (continued)"	4	 40.0000	 20.0000	 80.0000	 .000000	762	 .011005	 .000000	 .000000	 .053931	 78.2646	 .000000	 .075314	 .000000	 .000000	 .058793	 .004424	 21.1717	 99.6398	 .023543	 .000000	 .000000	 .077150	 99.3655	 .000000	 .091963	 .000000	 .000000	 .075637	 .005976	  .00000	 99.6398	 .019738	 .000000	 .000000	 .029242	 33.2172	 .000000	 .020967	 .000000	 .000000	 .053032	 .002443	 66.6574	 .059241	 .000000	 .000000	 .043884	 99.6989	 .000000	 .031465	 .000000	 .000000	 .159171	 .007332	 .000000	 100.000	 2.00000	O	 .000592	 .000000	 .000000	 .000877	 .996656	 .000000	 .000629	 .000000	 .000000	 .001591	 .000073	 2.00000	 .008672	 .016152	 .004172	 .009585	 .011677	 .027170	 .022843	 .005878	 .009564	 .008936	 .008632	 .018552	 .021773	 .007882	 .013711	 .014825	 .034264	 .027893	 .009805	 .012350	 .011496	 .011661	 55.1041	 -47.690	 -11.457	 13.0598	 .083643	 -29.092	 21.6654	 -32.257	 -58.588	 11.3118	 138.249	 24.0595	 12.9049	 13.0770	 1220.01	 79.8400	214	334	319	303	301	332	333	140	335	126	503	"Wollastonite"	"Jadeite"	"Corundum"	"CaNb2O6"	"Cassiterite"	"Scheelite"	"Manganotantalite"	"Rutile"	"Mn"	"Magnetite"	"Zr"
"BT-twinsector (continued)"	4	 40.0000	 20.0000	 80.0000	 .000000	763	 .003675	 .000000	 .000000	 .044130	 78.4732	 .000000	 .078298	 .001320	 .000000	 .043292	 .007952	 21.2137	 99.8656	 .007861	 .000000	 .000000	 .063129	 99.6304	 .000000	 .095606	 .002202	 .000000	 .055695	 .010741	 .000000	 99.8656	 .006578	 .000000	 .000000	 .023882	 33.2418	 .000000	 .021756	 .001385	 .000000	 .038975	 .004383	 66.6613	 .019745	 .000000	 .000000	 .035841	 99.7775	 .000000	 .032651	 .004159	 .000000	 .116986	 .013155	 .000000	 100.000	 2.00000	O	 .000197	 .000000	 .000000	 .000717	 .997333	 .000000	 .000653	 .000042	 .000000	 .001169	 .000131	 2.00000	 .008669	 .016160	 .004169	 .009578	 .011669	 .027150	 .022826	 .005874	 .009558	 .008930	 .008626	 .018545	 .021783	 .007877	 .013701	 .014815	 .034238	 .027872	 .009799	 .012341	 .011488	 .011652	 164.550	 -23.197	 -12.038	 15.8386	 .083459	 -40.421	 20.8363	 312.919	 -93.542	 15.1479	 77.0732	 24.0497	 12.9031	 13.0770	 1229.97	 79.9700	214	334	319	303	301	332	333	140	335	126	503	"Wollastonite"	"Jadeite"	"Corundum"	"CaNb2O6"	"Cassiterite"	"Scheelite"	"Manganotantalite"	"Rutile"	"Mn"	"Magnetite"	"Zr"
"BT-twinsector (continued)"	4	 40.0000	 20.0000	 80.0000	 .000000	764	 .000000	 .000000	 .000000	 .025047	 78.3107	 .000000	 .077964	 .000000	 .000000	 .050679	 .000000	 21.1559	 99.6203	 .000000	 .000000	 .000000	 .035831	 99.4240	 .000000	 .095198	 .000000	 .000000	 .065199	 .000000	  .00000	 99.6203	 .000000	 .000000	 .000000	 .013591	 33.2616	 .000000	 .021721	 .000000	 .000000	 .045747	 .000000	 66.6573	 .000000	 .000000	 .000000	 .020391	 99.8097	 .000000	 .032589	 .000000	 .000000	 .137276	 .000000	 .000000	 100.000	 2.00000	O	 .000000	 .000000	 .000000	 .000408	 .997989	 .000000	 .000652	 .000000	 .000000	 .001373	 .000000	 2.00000	 .008670	 .016180	 .004169	 .009579	 .011669	 .027150	 .022827	 .005874	 .009558	 .008930	 .008626	 .018549	 .021811	 .007878	 .013703	 .014815	 .034239	 .027873	 .009799	 .012342	 .011488	 .011653	 -131.92	 -30.449	 -13.724	 27.5254	 .083542	 -24.825	 20.9252	 -40.257	 -47.964	 13.0230	 -79.954	 24.0398	 12.9014	 13.0770	 1240.00	 79.9700	214	334	319	303	301	332	333	140	335	126	503	"Wollastonite"	"Jadeite"	"Corundum"	"CaNb2O6"	"Cassiterite"	"Scheelite"	"Manganotantalite"	"Rutile"	"Mn"	"Magnetite"	"Zr"
"BT-twinsector (continued)"	4	 40.0000	 20.0000	 80.0000	 .000000	765	 .000579	 .010351	 .000000	 .054476	 78.4091	 .000000	 .104723	 .000000	 .000000	 .078308	 .000000	 21.2132	 99.8707	 .001239	 .013953	 .000000	 .077930	 99.5490	 .000000	 .127873	 .000000	 .000000	 .100743	 .000000	 .000002	 99.8707	 .001037	 .022631	 .000000	 .029473	 33.2057	 .000000	 .029090	 .000000	 .000000	 .070480	 .000000	 66.6416	 .003111	 .033963	 .000000	 .044230	 99.6635	 .000000	 .043656	 .000000	 .000000	 .211538	 .000000	 .000000	 100.000	 2.00000	O	 .000031	 .000679	 .000000	 .000885	 .996545	 .000000	 .000873	 .000000	 .000000	 .002115	 .000000	 2.00000	 .008670	 .016197	 .004170	 .009581	 .011672	 .027155	 .022831	 .005874	 .009559	 .008930	 .008628	 .018548	 .021833	 .007878	 .013706	 .014818	 .034245	 .027878	 .009799	 .012343	 .011489	 .011655	 1042.97	 111.302	 -13.124	 12.9291	 .083515	 -31.513	 15.6615	 -29.026	 -182.24	 8.62622	 -66.023	 24.0299	 12.8997	 13.0770	 1250.06	 79.9400	214	334	319	303	301	332	333	140	335	126	503	"Wollastonite"	"Jadeite"	"Corundum"	"CaNb2O6"	"Cassiterite"	"Scheelite"	"Manganotantalite"	"Rutile"	"Mn"	"Magnetite"	"Zr"
"BT-twinsector (continued)"	4	 40.0000	 20.0000	 80.0000	 .000000	766	 .008838	 .000000	 .000000	 .096708	 77.9922	 .000000	 .174507	 .000000	 .000000	 .111028	 .004622	 21.1512	 99.5391	 .018907	 .000000	 .000000	 .138345	 99.0196	 .000000	 .213084	 .000000	 .000000	 .142837	 .006243	 .000002	 99.5391	 .015865	 .000000	 .000000	 .052481	 33.1301	 .000000	 .048624	 .000000	 .000000	 .100235	 .002555	 66.6501	 .047643	 .000000	 .000000	 .078803	 99.4919	 .000000	 .073010	 .000000	 .000000	 .301012	 .007671	 .000000	 100.000	 2.00000	O	 .000476	 .000000	 .000000	 .001575	 .994151	 .000000	 .001459	 .000000	 .000000	 .003008	 .000077	 2.00000	 .008673	 .016215	 .004170	 .009587	 .011678	 .027163	 .022838	 .005875	 .009561	 .008932	 .008633	 .018555	 .021857	 .007878	 .013714	 .014827	 .034255	 .027887	 .009800	 .012346	 .011491	 .011661	 68.5744	 -28.345	 -11.225	 7.50028	 .083785	 -29.701	 9.52674	 -45.510	 -65.982	 6.24617	 132.356	 24.0201	 12.8980	 13.0770	 1260.01	 79.9000	214	334	319	303	301	332	333	140	335	126	503	"Wollastonite"	"Jadeite"	"Corundum"	"CaNb2O6"	"Cassiterite"	"Scheelite"	"Manganotantalite"	"Rutile"	"Mn"	"Magnetite"	"Zr"
"BT-twinsector (continued)"	4	 40.0000	 20.0000	 80.0000	 .000000	767	 .005597	 .000000	 .000000	 .051851	 78.2148	 .000000	 .091470	 .000000	 .000000	 .074589	 .001399	 21.1583	 99.5980	 .011973	 .000000	 .000000	 .074175	 99.3023	 .000000	 .111690	 .000000	 .000000	 .095958	 .001889	 .000004	 99.5980	 .010044	 .000000	 .000000	 .028130	 33.2151	 .000000	 .025479	 .000000	 .000000	 .067319	 .000773	 66.6532	 .030144	 .000000	 .000000	 .042212	 99.6851	 .000000	 .038234	 .000000	 .000000	 .202037	 .002319	 .000000	 100.000	 2.00000	O	 .000301	 .000000	 .000000	 .000844	 .996655	 .000000	 .000765	 .000000	 .000000	 .002020	 .000023	 2.00000	 .008673	 .016242	 .004172	 .009585	 .011676	 .027166	 .022841	 .005877	 .009564	 .008934	 .008631	 .018554	 .021893	 .007882	 .013712	 .014824	 .034259	 .027890	 .009803	 .012349	 .011494	 .011659	 108.168	 -17.307	 -11.896	 13.5645	 .083655	 -23.162	 17.8931	 -32.377	 -128.61	 9.03246	 436.165	 24.0102	 12.8963	 13.0770	 1270.04	 79.8700	214	334	319	303	301	332	333	140	335	126	503	"Wollastonite"	"Jadeite"	"Corundum"	"CaNb2O6"	"Cassiterite"	"Scheelite"	"Manganotantalite"	"Rutile"	"Mn"	"Magnetite"	"Zr"
"BT-twinsector (continued)"	4	 40.0000	 20.0000	 80.0000	 .000000	768	 .000195	 .000000	 .000000	 .042831	 78.4040	 .000000	 .118232	 .000000	 .000000	 .077176	 .000000	 21.2054	 99.8478	 .000417	 .000000	 .000000	 .061271	 99.5424	 .000000	 .144368	 .000000	 .000000	 .099287	 .000000	 .000010	 99.8478	 .000349	 .000000	 .000000	 .023185	 33.2213	 .000000	 .032860	 .000000	 .000000	 .069498	 .000000	 66.6529	 .001047	 .000000	 .000000	 .034792	 99.7063	 .000000	 .049312	 .000000	 .000000	 .208584	 .000000	 .000000	 100.000	 2.00000	O	 .000010	 .000000	 .000000	 .000696	 .996845	 .000000	 .000986	 .000000	 .000000	 .002085	 .000000	 2.00000	 .008678	 .016262	 .004172	 .009587	 .011679	 .027169	 .022844	 .005878	 .009565	 .008935	 .008633	 .018565	 .021921	 .007883	 .013715	 .014827	 .034263	 .027894	 .009804	 .012350	 .011494	 .011662	 3103.57	 -48.806	 -12.181	 16.3200	 .083554	 -41.543	 13.9156	 -33.569	 -680.67	 8.74875	 -78.700	 24.0004	 12.8946	 13.0770	 1279.99	 79.8700	214	334	319	303	301	332	333	140	335	126	503	"Wollastonite"	"Jadeite"	"Corundum"	"CaNb2O6"	"Cassiterite"	"Scheelite"	"Manganotantalite"	"Rutile"	"Mn"	"Magnetite"	"Zr"
"BT-twinsector (continued)"	4	 40.0000	 20.0000	 80.0000	 .000000	769	 .000000	 .000000	 .000000	 .061782	 78.3232	 .000000	 .139112	 .000000	 .000000	 .084637	 .018447	 21.2048	 99.8320	 .000000	 .000000	 .000000	 .088382	 99.4399	 .000000	 .169864	 .000000	 .000000	 .108885	 .024918	 .000002	 99.8320	 .000000	 .000000	 .000000	 .033445	 33.1882	 .000000	 .038665	 .000000	 .000000	 .076220	 .010170	 66.6533	 .000000	 .000000	 .000000	 .050201	 99.6324	 .000000	 .058037	 .000000	 .000000	 .228815	 .030532	 .000000	 100.000	 2.00000	O	 .000000	 .000000	 .000000	 .001004	 .995847	 .000000	 .001160	 .000000	 .000000	 .002287	 .000305	 2.00000	 .008677	 .016277	 .004172	 .009588	 .011680	 .027170	 .022844	 .005877	 .009564	 .008934	 .008633	 .018564	 .021941	 .007882	 .013716	 .014829	 .034263	 .027894	 .009804	 .012350	 .011494	 .011662	 -154.06	 -18.947	 -12.490	 11.4668	 .083608	 -54.128	 11.8742	 -35.140	 -33.907	 8.02582	 33.5270	 23.9905	 12.8929	 13.0775	 1290.04	 79.8700	214	334	319	303	301	332	333	140	335	126	503	"Wollastonite"	"Jadeite"	"Corundum"	"CaNb2O6"	"Cassiterite"	"Scheelite"	"Manganotantalite"	"Rutile"	"Mn"	"Magnetite"	"Zr"
"BT-twinsector (continued)"	4	 40.0000	 20.0000	 80.0000	 .000000	770	 .002400	 .000000	 .000000	 .058823	 78.2913	 .000000	 .109038	 .000000	 .004940	 .075220	 .000000	 21.1833	 99.7250	 .005134	 .000000	 .000000	 .084149	 99.3994	 .000000	 .133141	 .000000	 .006378	 .096770	 .000000	  .00000	 99.7250	 .004302	 .000000	 .000000	 .031875	 33.2082	 .000000	 .030337	 .000000	 .004527	 .067808	 .000000	 66.6529	 .012912	 .000000	 .000000	 .047838	 99.6766	 .000000	 .045529	 .000000	 .013587	 .203529	 .000000	 .000000	 100.000	 2.00000	O	 .000129	 .000000	 .000000	 .000956	 .996452	 .000000	 .000910	 .000000	 .000136	 .002035	 .000000	 2.00000	 .008675	 .016297	 .004172	 .009587	 .011678	 .027168	 .022843	 .005877	 .009564	 .008934	 .008632	 .018560	 .021968	 .007883	 .013715	 .014826	 .034261	 .027893	 .009803	 .012350	 .011493	 .011660	 252.048	 -18.560	 -13.644	 12.0174	 .083617	 -37.878	 15.0622	 -32.216	 137.532	 8.96115	 -225.91	 23.9807	 12.8911	 13.0775	 1300.01	 79.8700	214	334	319	303	301	332	333	140	335	126	503	"Wollastonite"	"Jadeite"	"Corundum"	"CaNb2O6"	"Cassiterite"	"Scheelite"	"Manganotantalite"	"Rutile"	"Mn"	"Magnetite"	"Zr"
"BT-twinsector (continued)"	4	 40.0000	 20.0000	 80.0000	 .000000	771	 .006474	 .000000	 .000000	 .055368	 78.4139	 .000000	 .125814	 .000000	 .000000	 .082590	 .000000	 21.2238	 99.9079	 .013851	 .000000	 .000000	 .079206	 99.5550	 .000000	 .153626	 .000000	 .000000	 .106251	 .000000	 .000000	 99.9079	 .011583	 .000000	 .000000	 .029945	 33.1965	 .000000	 .034937	 .000000	 .000000	 .074309	 .000000	 66.6527	 .034767	 .000000	 .000000	 .044943	 99.6448	 .000000	 .052435	 .000000	 .000000	 .223050	 .000000	 .000000	 100.000	 2.00000	O	 .000348	 .000000	 .000000	 .000899	 .996104	 .000000	 .001048	 .000000	 .000000	 .002230	 .000000	 2.00000	 .008676	 .016314	 .004172	 .009588	 .011678	 .027167	 .022843	 .005877	 .009564	 .008933	 .008632	 .018561	 .021990	 .007882	 .013716	 .014826	 .034260	 .027892	 .009803	 .012349	 .011493	 .011660	 93.5614	 -34.146	 -11.979	 12.7374	 .083548	 -25.842	 13.0953	 -28.229	 -36.630	 8.21031	 -217.19	 23.9708	 12.8894	 13.0775	 1310.04	 79.8800	214	334	319	303	301	332	333	140	335	126	503	"Wollastonite"	"Jadeite"	"Corundum"	"CaNb2O6"	"Cassiterite"	"Scheelite"	"Manganotantalite"	"Rutile"	"Mn"	"Magnetite"	"Zr"
"BT-twinsector (continued)"	4	 40.0000	 20.0000	 80.0000	 .000000	772	 .000000	 .000000	 .000000	 .032101	 78.4807	 .000000	 .040667	 .000000	 .000000	 .059056	 .006315	 21.2011	 99.8200	 .000000	 .000000	 .000000	 .045922	 99.6399	 .000000	 .049656	 .000000	 .000000	 .075975	 .008531	 -.00001	 99.8200	 .000000	 .000000	 .000000	 .017380	 33.2609	 .000000	 .011305	 .000000	 .000000	 .053192	 .003483	 66.6537	 .000000	 .000000	 .000000	 .026072	 99.7869	 .000000	 .016958	 .000000	 .000000	 .159583	 .010448	 .000000	 100.000	 2.00000	O	 .000000	 .000000	 .000000	 .000522	 .998022	 .000000	 .000339	 .000000	 .000000	 .001596	 .000104	 2.00000	 .008671	 .016335	 .004172	 .009583	 .011673	 .027163	 .022839	 .005876	 .009563	 .008932	 .008627	 .018551	 .022019	 .007883	 .013709	 .014820	 .034254	 .027887	 .009802	 .012348	 .011491	 .011654	 -1167.4	 -27.711	 -11.917	 21.5975	 .083488	 -35.770	 39.8453	 -16.849	 -35.395	 11.2592	 96.9307	 23.9610	 12.8877	 13.0775	 1319.99	 79.8900	214	334	319	303	301	332	333	140	335	126	503	"Wollastonite"	"Jadeite"	"Corundum"	"CaNb2O6"	"Cassiterite"	"Scheelite"	"Manganotantalite"	"Rutile"	"Mn"	"Magnetite"	"Zr"
"BT-twinsector (continued)"	4	 40.0000	 20.0000	 80.0000	 .000000	773	 .010080	 .000000	 .000000	 .032660	 78.4409	 .000000	 .079745	 .000000	 .000000	 .061918	 .010075	 21.2129	 99.8483	 .021565	 .000000	 .000000	 .046721	 99.5894	 .000000	 .097373	 .000000	 .000000	 .079658	 .013610	  .00000	 99.8483	 .018044	 .000000	 .000000	 .017673	 33.2261	 .000000	 .022156	 .000000	 .000000	 .055740	 .005553	 66.6547	 .054145	 .000000	 .000000	 .026516	 99.7022	 .000000	 .033243	 .000000	 .000000	 .167261	 .016663	 .000000	 100.000	 2.00000	O	 .000541	 .000000	 .000000	 .000530	 .996962	 .000000	 .000665	 .000000	 .000000	 .001673	 .000167	 2.00000	 .008672	 .016351	 .004172	 .009585	 .011675	 .027164	 .022840	 .005876	 .009563	 .008932	 .008629	 .018554	 .022040	 .007883	 .013712	 .014822	 .034256	 .027889	 .009802	 .012349	 .011491	 .011656	 60.1402	 -20.643	 -14.764	 21.2418	 .083518	 -31.072	 20.4764	 -20.112	 -48.382	 10.7645	 60.9524	 23.9511	 12.8860	 13.0775	 1330.04	 79.8900	214	334	319	303	301	332	333	140	335	126	503	"Wollastonite"	"Jadeite"	"Corundum"	"CaNb2O6"	"Cassiterite"	"Scheelite"	"Manganotantalite"	"Rutile"	"Mn"	"Magnetite"	"Zr"
"BT-twinsector (continued)"	4	 40.0000	 20.0000	 80.0000	 .000000	774	 .000000	 .000000	 .000000	 .000000	 78.7115	 .000000	 .000000	 .000000	 .000000	 .040202	 .001893	 21.2336	 99.9872	 .000000	 .000000	 .000000	 .000000	 99.9329	 .000000	 .000000	 .000000	 .000000	 .051720	 .002557	 .000002	 99.9872	 .000000	 .000000	 .000000	 .000000	 33.3082	 .000000	 .000000	 .000000	 .000000	 .036156	 .001042	 66.6546	 .000000	 .000000	 .000000	 .000000	 99.8885	 .000000	 .000000	 .000000	 .000000	 .108429	 .003125	 .000000	 100.000	 2.00000	O	 .000000	 .000000	 .000000	 .000000	 .999426	 .000000	 .000000	 .000000	 .000000	 .001085	 .000031	 2.00000	 .008670	 .016374	 .004173	 .009582	 .011670	 .027160	 .022837	 .005876	 .009563	 .008932	 .008625	 .018549	 .022072	 .007884	 .013707	 .014817	 .034251	 .027885	 .009802	 .012348	 .011491	 .011651	 -3873.6	 -33.680	 -12.495	 -34.285	 .083344	 -32.659	 -29.116	 -17.942	 -53.379	 16.2726	 322.210	 23.9413	 12.8843	 13.0775	 1339.99	 79.9000	214	334	319	303	301	332	333	140	335	126	503	"Wollastonite"	"Jadeite"	"Corundum"	"CaNb2O6"	"Cassiterite"	"Scheelite"	"Manganotantalite"	"Rutile"	"Mn"	"Magnetite"	"Zr"
"BT-twinsector (continued)"	4	 40.0000	 20.0000	 80.0000	 .000000	775	 .000000	 .000000	 .000000	 .000000	 78.7512	 .000000	 .000000	 .000000	 .000419	 .034095	 .007653	 21.2447	 100.038	 .000000	 .000000	 .000000	 .000000	 99.9833	 .000000	 .000000	 .000000	 .000541	 .043863	 .010338	 -.00001	 100.038	 .000000	 .000000	 .000000	 .000000	 33.3084	 .000000	 .000000	 .000000	 .000383	 .030648	 .004212	 66.6563	 .000000	 .000000	 .000000	 .000000	 99.8943	 .000000	 .000000	 .000000	 .001148	 .091914	 .012631	 .000000	 100.000	 2.00000	O	 .000000	 .000000	 .000000	 .000000	 .999408	 .000000	 .000000	 .000000	 .000011	 .000920	 .000126	 2.00000	 .008681	 .016415	 .004178	 .009594	 .011686	 .027196	 .022867	 .005884	 .009576	 .008944	 .008636	 .018573	 .022126	 .007895	 .013725	 .014837	 .034296	 .027922	 .009815	 .012365	 .011506	 .011666	 -757.14	 -26.953	 -13.375	 -27.962	 .083433	 -27.262	 -15.549	 -14.270	 1616.12	 19.1101	 80.1595	 23.9314	 12.8826	 13.0775	 1350.02	 79.6900	214	334	319	303	301	332	333	140	335	126	503	"Wollastonite"	"Jadeite"	"Corundum"	"CaNb2O6"	"Cassiterite"	"Scheelite"	"Manganotantalite"	"Rutile"	"Mn"	"Magnetite"	"Zr"
"BT-twinsector (continued)"	4	 40.0000	 20.0000	 80.0000	 .000000	776	 .000000	 .000000	 .000000	 .000000	 78.5312	 .000000	 .000000	 .000000	 .000000	 .046208	 .000000	 21.1860	 99.7635	 .000000	 .000000	 .000000	 .000000	 99.7040	 .000000	 .000000	 .000000	 .000000	 .059447	 .000000	 -.00001	 99.7635	 .000000	 .000000	 .000000	 .000000	 33.3056	 .000000	 .000000	 .000000	 .000000	 .041650	 .000000	 66.6528	 .000000	 .000000	 .000000	 .000000	 99.8751	 .000000	 .000000	 .000000	 .000000	 .124897	 .000000	 .000000	 100.000	 2.00000	O	 .000000	 .000000	 .000000	 .000000	 .999375	 .000000	 .000000	 .000000	 .000000	 .001250	 .000000	 2.00000	 .008680	 .016433	 .004178	 .009594	 .011685	 .027194	 .022866	 .005883	 .009575	 .008943	 .008636	 .018570	 .022151	 .007895	 .013725	 .014835	 .034294	 .027920	 .009813	 .012364	 .011505	 .011665	 -85.362	 -30.167	 -16.023	 -30.681	 .083545	 -34.841	 -11.999	 -22.777	 -282.85	 14.2490	 -164.24	 23.9216	 12.8808	 13.0775	 1359.99	 79.7000	214	334	319	303	301	332	333	140	335	126	503	"Wollastonite"	"Jadeite"	"Corundum"	"CaNb2O6"	"Cassiterite"	"Scheelite"	"Manganotantalite"	"Rutile"	"Mn"	"Magnetite"	"Zr"
"BT-twinsector (continued)"	4	 40.0000	 20.0000	 80.0000	 .000000	777	 .005618	 .000000	 .000000	 .000000	 78.8151	 .000000	 .000000	 .000000	 .000000	 .046976	 .005794	 21.2712	 100.145	 .012018	 .000000	 .000000	 .000000	 100.064	 .000000	 .000000	 .000000	 .000000	 .060434	 .007826	  .00000	 100.145	 .010028	 .000000	 .000000	 .000000	 33.2920	 .000000	 .000000	 .000000	 .000000	 .042172	 .003184	 66.6526	 .030072	 .000000	 .000000	 .000000	 99.8339	 .000000	 .000000	 .000000	 .000000	 .126461	 .009549	 .000000	 100.000	 2.00000	O	 .000301	 .000000	 .000000	 .000000	 .998971	 .000000	 .000000	 .000000	 .000000	 .001265	 .000096	 2.00000	 .008677	 .016446	 .004177	 .009592	 .011682	 .027187	 .022860	 .005881	 .009573	 .008940	 .008633	 .018564	 .022169	 .007892	 .013721	 .014831	 .034285	 .027914	 .009811	 .012360	 .011501	 .011662	 107.818	 -33.277	 -12.584	 -40.441	 .083373	 -41.656	 -19.787	 -20.494	 -382.08	 14.0213	 105.684	 23.9117	 12.8791	 13.0775	 1370.04	 79.7400	214	334	319	303	301	332	333	140	335	126	503	"Wollastonite"	"Jadeite"	"Corundum"	"CaNb2O6"	"Cassiterite"	"Scheelite"	"Manganotantalite"	"Rutile"	"Mn"	"Magnetite"	"Zr"
"BT-twinsector (continued)"	4	 40.0000	 20.0000	 80.0000	 .000000	778	 .000873	 .000000	 .000000	 .000000	 78.5014	 .000000	 .000000	 .000000	 .000000	 .036207	 .009922	 21.1796	 99.7280	 .001868	 .000000	 .000000	 .000000	 99.6661	 .000000	 .000000	 .000000	 .000000	 .046580	 .013403	 -.00001	 99.7280	 .001566	 .000000	 .000000	 .000000	 33.3045	 .000000	 .000000	 .000000	 .000000	 .032646	 .005477	 66.6558	 .004695	 .000000	 .000000	 .000000	 99.8810	 .000000	 .000000	 .000000	 .000000	 .097907	 .016426	 .000000	 100.000	 2.00000	O	 .000047	 .000000	 .000000	 .000000	 .999299	 .000000	 .000000	 .000000	 .000000	 .000980	 .000164	 2.00000	 .008675	 .016458	 .004175	 .009588	 .011677	 .027176	 .022851	 .005879	 .009569	 .008936	 .008630	 .018559	 .022185	 .007890	 .013716	 .014826	 .034271	 .027902	 .009807	 .012356	 .011497	 .011657	 692.355	 -120.43	 -14.678	 -33.594	 .083505	 -45.369	 -22.647	 -19.155	 -134.19	 18.0143	 61.8882	 23.9019	 12.8774	 13.0775	 1379.99	 79.8100	214	334	319	303	301	332	333	140	335	126	503	"Wollastonite"	"Jadeite"	"Corundum"	"CaNb2O6"	"Cassiterite"	"Scheelite"	"Manganotantalite"	"Rutile"	"Mn"	"Magnetite"	"Zr"
"BT-twinsector (continued)"	4	 40.0000	 20.0000	 80.0000	 .000000	779	 .006155	 .000000	 .000000	 .000000	 78.7108	 .000000	 .000000	 .000000	 .000000	 .032243	 .019409	 21.2443	 100.013	 .013168	 .000000	 .000000	 .000000	 99.9320	 .000000	 .000000	 .000000	 .000000	 .041481	 .026218	  .00000	 100.013	 .011002	 .000000	 .000000	 .000000	 33.2923	 .000000	 .000000	 .000000	 .000000	 .028984	 .010682	 66.6570	 .032996	 .000000	 .000000	 .000000	 99.8481	 .000000	 .000000	 .000000	 .000000	 .086928	 .032036	 .000000	 100.000	 2.00000	O	 .000330	 .000000	 .000000	 .000000	 .998915	 .000000	 .000000	 .000000	 .000000	 .000870	 .000321	 2.00000	 .008669	 .016466	 .004173	 .009583	 .011671	 .027160	 .022838	 .005876	 .009563	 .008931	 .008624	 .018546	 .022196	 .007885	 .013708	 .014817	 .034251	 .027886	 .009801	 .012349	 .011490	 .011650	 98.3319	 -22.236	 -12.310	 -37.850	 .083348	 -27.569	 -16.255	 -18.040	 -136.65	 20.1459	 31.8556	 23.8920	 12.8757	 13.0775	 1390.02	 79.9000	214	334	319	303	301	332	333	140	335	126	503	"Wollastonite"	"Jadeite"	"Corundum"	"CaNb2O6"	"Cassiterite"	"Scheelite"	"Manganotantalite"	"Rutile"	"Mn"	"Magnetite"	"Zr"
"BT-twinsector (continued)"	4	 40.0000	 20.0000	 80.0000	 .000000	780	 .006889	 .000000	 .000000	 .000000	 78.7223	 .000000	 .000000	 .000000	 .000000	 .051604	 .000818	 21.2472	 100.029	 .014739	 .000000	 .000000	 .000000	 99.9466	 .000000	 .000000	 .000000	 .000000	 .066388	 .001104	 .000002	 100.029	 .012312	 .000000	 .000000	 .000000	 33.2897	 .000000	 .000000	 .000000	 .000000	 .046377	 .000450	 66.6512	 .036918	 .000000	 .000000	 .000000	 99.8227	 .000000	 .000000	 .000000	 .000000	 .139067	 .001349	 .000000	 100.000	 2.00000	O	 .000369	 .000000	 .000000	 .000000	 .998921	 .000000	 .000000	 .000000	 .000000	 .001392	 .000013	 2.00000	 .008669	 .016485	 .004173	 .009583	 .011670	 .027160	 .022838	 .005875	 .009563	 .008931	 .008624	 .018545	 .022222	 .007885	 .013709	 .014816	 .034251	 .027886	 .009800	 .012348	 .011489	 .011650	 87.8684	 -34.238	 -14.479	 -65.149	 .083339	 -23.789	 -22.841	 -19.963	 -53.731	 12.8013	 745.238	 23.8822	 12.8740	 13.0775	 1399.97	 79.9000	214	334	319	303	301	332	333	140	335	126	503	"Wollastonite"	"Jadeite"	"Corundum"	"CaNb2O6"	"Cassiterite"	"Scheelite"	"Manganotantalite"	"Rutile"	"Mn"	"Magnetite"	"Zr"
"BT-twinsector (continued)"	4	 40.0000	 20.0000	 80.0000	 .000000	781	 .000109	 .000000	 .000000	 .000000	 78.3878	 .000000	 .000000	 .000000	 .000000	 .055579	 .006210	 21.1523	 99.6020	 .000234	 .000000	 .000000	 .000000	 99.5219	 .000000	 .000000	 .000000	 .000000	 .071503	 .008389	 .000002	 99.6020	 .000196	 .000000	 .000000	 .000000	 33.2963	 .000000	 .000000	 .000000	 .000000	 .050174	 .003432	 66.6499	 .000589	 .000000	 .000000	 .000000	 99.8387	 .000000	 .000000	 .000000	 .000000	 .150446	 .010292	 .000000	 100.000	 2.00000	O	 .000006	 .000000	 .000000	 .000000	 .999138	 .000000	 .000000	 .000000	 .000000	 .001506	 .000103	 2.00000	 .008669	 .016504	 .004173	 .009583	 .011670	 .027158	 .022837	 .005875	 .009563	 .008930	 .008624	 .018545	 .022247	 .007885	 .013708	 .014816	 .034249	 .027885	 .009800	 .012348	 .011488	 .011649	 5521.73	 -25.945	 -13.244	 -36.138	 .083514	 -34.321	 -15.795	 -17.105	 -106.72	 11.9252	 98.5216	 23.8723	 12.8723	 13.0775	 1410.02	 79.9100	214	334	319	303	301	332	333	140	335	126	503	"Wollastonite"	"Jadeite"	"Corundum"	"CaNb2O6"	"Cassiterite"	"Scheelite"	"Manganotantalite"	"Rutile"	"Mn"	"Magnetite"	"Zr"
"BT-twinsector (continued)"	4	 40.0000	 20.0000	 80.0000	 .000000	782	 .000000	 .000000	 .000000	 .059541	 78.3177	 .000000	 .000000	 .000000	 .000000	 .094553	 .015460	 21.1734	 99.6607	 .000000	 .000000	 .000000	 .085176	 99.4330	 .000000	 .000000	 .000000	 .000000	 .121643	 .020884	 .000002	 99.6607	 .000000	 .000000	 .000000	 .032275	 33.2303	 .000000	 .000000	 .000000	 .000000	 .085264	 .008535	 66.6436	 .000000	 .000000	 .000000	 .048402	 99.6703	 .000000	 .000000	 .000000	 .000000	 .255739	 .025600	 .000000	 100.000	 2.00000	O	 .000000	 .000000	 .000000	 .000969	 .997254	 .000000	 .000000	 .000000	 .000000	 .002559	 .000256	 2.00000	 .008662	 .016516	 .004172	 .009580	 .011668	 .027154	 .022833	 .005872	 .009560	 .008927	 .008621	 .018530	 .022263	 .007882	 .013705	 .014813	 .034243	 .027880	 .009796	 .012344	 .011485	 .011645	 -97.592	 -24.488	 -14.642	 11.8704	 .083561	 -25.926	 -23.520	 -23.742	 -61.050	 7.23669	 39.8541	 23.8625	 12.8706	 13.0775	 1419.97	 79.9200	214	334	319	303	301	332	333	140	335	126	503	"Wollastonite"	"Jadeite"	"Corundum"	"CaNb2O6"	"Cassiterite"	"Scheelite"	"Manganotantalite"	"Rutile"	"Mn"	"Magnetite"	"Zr"
"BT-twinsector (continued)"	4	 40.0000	 20.0000	 80.0000	 .000000	783	 .002722	 .000000	 .000000	 .071163	 78.4452	 .000000	 .000000	 .000000	 .000000	 .088032	 .010508	 21.2123	 99.8299	 .005824	 .000000	 .000000	 .101801	 99.5949	 .000000	 .000000	 .000000	 .000000	 .113254	 .014195	 .000000	 99.8299	 .004872	 .000000	 .000000	 .038505	 33.2249	 .000000	 .000000	 .000000	 .000000	 .079242	 .005791	 66.6467	 .014616	 .000000	 .000000	 .057757	 99.6725	 .000000	 .000000	 .000000	 .000000	 .237720	 .017373	 .000000	 100.000	 2.00000	O	 .000146	 .000000	 .000000	 .001156	 .997047	 .000000	 .000000	 .000000	 .000000	 .002378	 .000174	 2.00000	 .008662	 .016534	 .004172	 .009580	 .011668	 .027154	 .022833	 .005873	 .009560	 .008927	 .008621	 .018531	 .022287	 .007882	 .013705	 .014814	 .034244	 .027881	 .009796	 .012345	 .011485	 .011645	 221.891	 -33.071	 -12.326	 10.0122	 .083493	 -39.945	 -131.80	 -32.374	 -26.559	 7.73204	 58.4053	 23.8526	 12.8688	 13.0775	 1430.02	 79.9200	214	334	319	303	301	332	333	140	335	126	503	"Wollastonite"	"Jadeite"	"Corundum"	"CaNb2O6"	"Cassiterite"	"Scheelite"	"Manganotantalite"	"Rutile"	"Mn"	"Magnetite"	"Zr"
"BT-twinsector (continued)"	4	 40.0000	 20.0000	 80.0000	 .000000	784	 .000000	 .000000	 .000000	 .225490	 78.0273	 .000000	 .091668	 .000000	 .000000	 .179400	 .013858	 21.2105	 99.7483	 .000000	 .000000	 .000000	 .322573	 99.0643	 .000000	 .111932	 .000000	 .000000	 .230798	 .018719	  .00000	 99.7483	 .000000	 .000000	 .000000	 .122003	 33.0460	 .000000	 .025465	 .000000	 .000000	 .161476	 .007636	 66.6374	 .000000	 .000000	 .000000	 .183249	 99.2705	 .000000	 .038249	 .000000	 .000000	 .485076	 .022940	 .000000	 100.000	 2.00000	O	 .000000	 .000000	 .000000	 .003662	 .991815	 .000000	 .000764	 .000000	 .000000	 .004846	 .000229	 2.00000	 .008655	 .016537	 .004169	 .009581	 .011671	 .027151	 .022830	 .005869	 .009557	 .008924	 .008621	 .018517	 .022292	 .007877	 .013706	 .014817	 .034240	 .027877	 .009790	 .012340	 .011481	 .011645	 -85.670	 -14.974	 -14.898	 3.47884	 .083762	 -36.718	 17.8469	 -156.92	 -50.503	 4.06283	 44.4062	 23.8428	 12.8671	 13.0775	 1439.97	 79.9300	214	334	319	303	301	332	333	140	335	126	503	"Wollastonite"	"Jadeite"	"Corundum"	"CaNb2O6"	"Cassiterite"	"Scheelite"	"Manganotantalite"	"Rutile"	"Mn"	"Magnetite"	"Zr"
"BT-twinsector (continued)"	4	 40.0000	 20.0000	 80.0000	 .000000	785	 .001784	 .000000	 .000000	 .097364	 78.1259	 .000000	 .051171	 .000000	 .000000	 .097952	 .025385	 21.1557	 99.5553	 .003816	 .000000	 .000000	 .139283	 99.1894	 .000000	 .062483	 .000000	 .000000	 .126015	 .034290	 .000000	 99.5553	 .003201	 .000000	 .000000	 .052824	 33.1789	 .000000	 .014255	 .000000	 .000000	 .088408	 .014027	 66.6484	 .009607	 .000000	 .000000	 .079273	 99.5823	 .000000	 .021392	 .000000	 .000000	 .265347	 .042101	 .000000	 100.000	 2.00000	O	 .000096	 .000000	 .000000	 .001585	 .995641	 .000000	 .000428	 .000000	 .000000	 .002653	 .000421	 2.00000	 .008663	 .016567	 .004171	 .009583	 .011671	 .027154	 .022834	 .005872	 .009560	 .008927	 .008622	 .018534	 .022332	 .007881	 .013708	 .014817	 .034244	 .027881	 .009795	 .012344	 .011484	 .011647	 338.628	 -14.878	 -16.531	 7.44991	 .083677	 -26.536	 31.7248	 -26.171	 -149.05	 7.00377	 24.4637	 23.8329	 12.8654	 13.0775	 1450.02	 79.9300	214	334	319	303	301	332	333	140	335	126	503	"Wollastonite"	"Jadeite"	"Corundum"	"CaNb2O6"	"Cassiterite"	"Scheelite"	"Manganotantalite"	"Rutile"	"Mn"	"Magnetite"	"Zr"
"BT-twinsector (continued)"	4	 40.0000	 20.0000	 80.0000	 .000000	786	 .000000	 .000000	 .000000	 .121689	 78.1606	 .000000	 .001258	 .000000	 .000000	 .130710	 .007437	 21.1656	 99.5873	 .000000	 .000000	 .000000	 .174081	 99.2335	 .000000	 .001536	 .000000	 .000000	 .168158	 .010046	 .000002	 99.5873	 .000000	 .000000	 .000000	 .065981	 33.1732	 .000000	 .000350	 .000000	 .000000	 .117902	 .004107	 66.6384	 .000000	 .000000	 .000000	 .098987	 99.5344	 .000000	 .000525	 .000000	 .000000	 .353759	 .012323	 .000000	 100.000	 2.00000	O	 .000000	 .000000	 .000000	 .001980	 .995619	 .000000	 .000011	 .000000	 .000000	 .003539	 .000123	 2.00000	 .008656	 .016585	 .004171	 .009579	 .011666	 .027150	 .022830	 .005870	 .009558	 .008925	 .008618	 .018519	 .022357	 .007881	 .013703	 .014812	 .034239	 .027877	 .009792	 .012342	 .011482	 .011642	 -2433.4	 -33.329	 -12.604	 6.05406	 .083652	 -29.785	 1277.47	 -23.581	 -123.51	 5.38250	 82.2997	 23.8231	 12.8637	 13.0775	 1459.97	 79.9300	214	334	319	303	301	332	333	140	335	126	503	"Wollastonite"	"Jadeite"	"Corundum"	"CaNb2O6"	"Cassiterite"	"Scheelite"	"Manganotantalite"	"Rutile"	"Mn"	"Magnetite"	"Zr"
"BT-twinsector (continued)"	4	 40.0000	 20.0000	 80.0000	 .000000	787	 .000000	 .000000	 .000000	 .115587	 78.0368	 .000000	 .000000	 .000000	 .000000	 .109676	 .012340	 21.1250	 99.3994	 .000000	 .000000	 .000000	 .165353	 99.0763	 .000000	 .000000	 .000000	 .000000	 .141098	 .016669	 .000006	 99.3994	 .000000	 .000000	 .000000	 .062799	 33.1872	 .000000	 .000000	 .000000	 .000000	 .099128	 .006828	 66.6441	 .000000	 .000000	 .000000	 .094223	 99.5878	 .000000	 .000000	 .000000	 .000000	 .297462	 .020490	 .000000	 100.000	 2.00000	O	 .000000	 .000000	 .000000	 .001885	 .995952	 .000000	 .000000	 .000000	 .000000	 .002975	 .000205	 2.00000	 .008658	 .016605	 .004171	 .009580	 .011667	 .027151	 .022831	 .005871	 .009559	 .008925	 .008619	 .018522	 .022383	 .007881	 .013704	 .014813	 .034240	 .027878	 .009793	 .012343	 .011482	 .011642	 -86.389	 -18.762	 -12.170	 6.34893	 .083719	 -55.382	 -82.941	 -27.044	 -34.780	 6.31231	 49.7955	 23.8132	 12.8620	 13.0775	 1470.01	 79.9300	214	334	319	303	301	332	333	140	335	126	503	"Wollastonite"	"Jadeite"	"Corundum"	"CaNb2O6"	"Cassiterite"	"Scheelite"	"Manganotantalite"	"Rutile"	"Mn"	"Magnetite"	"Zr"
"BT-twinsector (continued)"	4	 40.0000	 20.0000	 80.0000	 .000000	788	 .000000	 .000000	 .000000	 .131307	 78.3341	 .000000	 .000000	 .000000	 .000000	 .125333	 .000467	 21.2123	 99.8035	 .000000	 .000000	 .000000	 .187840	 99.4538	 .000000	 .000000	 .000000	 .000000	 .161241	 .000631	 .000000	 99.8035	 .000000	 .000000	 .000000	 .071042	 33.1750	 .000000	 .000000	 .000000	 .000000	 .112808	 .000257	 66.6409	 .000000	 .000000	 .000000	 .106595	 99.5541	 .000000	 .000000	 .000000	 .000000	 .338524	 .000772	 .000000	 100.000	 2.00000	O	 .000000	 .000000	 .000000	 .002132	 .995634	 .000000	 .000000	 .000000	 .000000	 .003386	 .000008	 2.00000	 .008657	 .016625	 .004171	 .009580	 .011667	 .027152	 .022833	 .005871	 .009559	 .008925	 .008619	 .018521	 .022410	 .007882	 .013705	 .014813	 .034241	 .027880	 .009793	 .012343	 .011482	 .011642	 -222.25	 -36.433	 -12.746	 5.64578	 .083564	 -26.350	 -294.15	 -32.803	 -62.409	 5.59081	 1303.71	 23.8034	 12.8603	 13.0775	 1479.95	 79.9200	214	334	319	303	301	332	333	140	335	126	503	"Wollastonite"	"Jadeite"	"Corundum"	"CaNb2O6"	"Cassiterite"	"Scheelite"	"Manganotantalite"	"Rutile"	"Mn"	"Magnetite"	"Zr"
"BT-twinsector (continued)"	4	 40.0000	 20.0000	 80.0000	 .000000	789	 .000212	 .000000	 .000000	 .146001	 77.9809	 .000000	 .072800	 .000000	 .005544	 .141124	 .024563	 21.1543	 99.5255	 .000454	 .000000	 .000000	 .208861	 99.0054	 .000000	 .088893	 .000000	 .007159	 .181556	 .033180	 .000004	 99.5255	 .000380	 .000000	 .000000	 .079207	 33.1150	 .000000	 .020278	 .000000	 .005086	 .127365	 .013572	 66.6391	 .001142	 .000000	 .000000	 .118889	 99.4112	 .000000	 .030437	 .000000	 .015269	 .382351	 .040743	 .000000	 100.000	 2.00000	O	 .000011	 .000000	 .000000	 .002377	 .993861	 .000000	 .000609	 .000000	 .000153	 .003823	 .000407	 2.00000	 .008672	 .016662	 .004176	 .009596	 .011687	 .027191	 .022865	 .005878	 .009572	 .008937	 .008633	 .018553	 .022460	 .007891	 .013728	 .014838	 .034290	 .027919	 .009805	 .012360	 .011497	 .011662	 2850.07	 -38.206	 -14.260	 5.13320	 .083885	 -31.386	 22.4246	 -63.325	 122.722	 5.03107	 25.2985	 23.7935	 12.8586	 13.0775	 1490.00	 79.7100	214	334	319	303	301	332	333	140	335	126	503	"Wollastonite"	"Jadeite"	"Corundum"	"CaNb2O6"	"Cassiterite"	"Scheelite"	"Manganotantalite"	"Rutile"	"Mn"	"Magnetite"	"Zr"
"BT-twinsector (continued)"	4	 40.0000	 20.0000	 80.0000	 .000000	790	 .007503	 .000000	 .000000	 .014010	 78.4918	 .000000	 .074616	 .000000	 .000000	 .042550	 .010015	 21.2089	 99.8494	 .016051	 .000000	 .000000	 .020042	 99.6540	 .000000	 .091110	 .000000	 .000000	 .054740	 .013529	  .00000	 99.8494	 .013433	 .000000	 .000000	 .007583	 33.2558	 .000000	 .020736	 .000000	 .000000	 .038314	 .005521	 66.6586	 .040308	 .000000	 .000000	 .011377	 99.7857	 .000000	 .031110	 .000000	 .000000	 .114963	 .016566	 .000000	 100.000	 2.00000	O	 .000403	 .000000	 .000000	 .000228	 .997794	 .000000	 .000622	 .000000	 .000000	 .001150	 .000166	 2.00000	 .008689	 .016697	 .004180	 .009603	 .011692	 .027202	 .022875	 .005884	 .009579	 .008942	 .008639	 .018588	 .022507	 .007897	 .013737	 .014844	 .034304	 .027932	 .009814	 .012368	 .011504	 .011669	 80.8818	 -35.164	 -14.476	 48.9327	 .083589	 -35.259	 21.8956	 -24.527	 -127.68	 15.4241	 61.3836	 23.7837	 12.8568	 13.0775	 1499.96	 79.6900	214	334	319	303	301	332	333	140	335	126	503	"Wollastonite"	"Jadeite"	"Corundum"	"CaNb2O6"	"Cassiterite"	"Scheelite"	"Manganotantalite"	"Rutile"	"Mn"	"Magnetite"	"Zr"
"BT-twinsector (continued)"	4	 40.0000	 20.0000	 80.0000	 .000000	791	 .000899	 .000000	 .000000	 .006405	 78.3198	 .000000	 .000000	 .000000	 .001810	 .041530	 .001134	 21.1324	 99.5040	 .001923	 .000000	 .000000	 .009162	 99.4356	 .000000	 .000000	 .000000	 .002338	 .053428	 .001531	 .000004	 99.5040	 .001615	 .000000	 .000000	 .003479	 33.3009	 .000000	 .000000	 .000000	 .001663	 .037528	 .000627	 66.6542	 .004844	 .000000	 .000000	 .005217	 99.8705	 .000000	 .000000	 .000000	 .004988	 .112549	 .001881	 .000000	 100.000	 2.00000	O	 .000048	 .000000	 .000000	 .000104	 .999214	 .000000	 .000000	 .000000	 .000050	 .001126	 .000019	 2.00000	 .008682	 .016717	 .004180	 .009598	 .011686	 .027194	 .022869	 .005882	 .009577	 .008940	 .008634	 .018573	 .022534	 .007897	 .013730	 .014836	 .034294	 .027924	 .009812	 .012366	 .011502	 .011662	 673.017	 -42.692	 -14.382	 106.372	 .083655	 -32.310	 -34.171	 -33.227	 374.471	 15.7857	 538.191	 23.7738	 12.8551	 13.0775	 1510.02	 79.7100	214	334	319	303	301	332	333	140	335	126	503	"Wollastonite"	"Jadeite"	"Corundum"	"CaNb2O6"	"Cassiterite"	"Scheelite"	"Manganotantalite"	"Rutile"	"Mn"	"Magnetite"	"Zr"
"BT-twinsector (continued)"	4	 40.0000	 20.0000	 80.0000	 .000000	792	 .013151	 .000000	 .000000	 .000000	 78.6945	 .000000	 .000000	 .000000	 .000000	 .045191	 .006204	 21.2469	 100.006	 .028134	 .000000	 .000000	 .000000	 99.9113	 .000000	 .000000	 .000000	 .000000	 .058138	 .008380	  .00000	 100.006	 .023502	 .000000	 .000000	 .000000	 33.2793	 .000000	 .000000	 .000000	 .000000	 .040616	 .003413	 66.6531	 .070477	 .000000	 .000000	 .000000	 99.7975	 .000000	 .000000	 .000000	 .000000	 .121798	 .010236	 .000000	 100.000	 2.00000	O	 .000705	 .000000	 .000000	 .000000	 .998583	 .000000	 .000000	 .000000	 .000000	 .001219	 .000102	 2.00000	 .008678	 .016730	 .004178	 .009595	 .011682	 .027187	 .022863	 .005880	 .009574	 .008937	 .008631	 .018565	 .022552	 .007895	 .013726	 .014831	 .034285	 .027917	 .009809	 .012362	 .011498	 .011659	 46.1752	 -26.154	 -13.654	 -29.726	 .083433	 -39.975	 -34.190	 -44.303	 -63.123	 14.5485	 98.7127	 23.7640	 12.8534	 13.0775	 1519.96	 79.7500	214	334	319	303	301	332	333	140	335	126	503	"Wollastonite"	"Jadeite"	"Corundum"	"CaNb2O6"	"Cassiterite"	"Scheelite"	"Manganotantalite"	"Rutile"	"Mn"	"Magnetite"	"Zr"
"BT-twinsector (continued)"	4	 40.0000	 20.0000	 80.0000	 .000000	793	 .002188	 .000000	 .000000	 .000000	 78.4740	 .000000	 .000000	 .000000	 .011501	 .039392	 .015570	 21.1800	 99.7226	 .004681	 .000000	 .000000	 .000000	 99.6313	 .000000	 .000000	 .000000	 .014850	 .050677	 .021032	 .000002	 99.7226	 .003923	 .000000	 .000000	 .000000	 33.2901	 .000000	 .000000	 .000000	 .010540	 .035515	 .008594	 66.6513	 .011763	 .000000	 .000000	 .000000	 99.8244	 .000000	 .000000	 .000000	 .031606	 .106495	 .025771	 .000000	 100.000	 2.00000	O	 .000118	 .000000	 .000000	 .000000	 .998933	 .000000	 .000000	 .000000	 .000316	 .001066	 .000258	 2.00000	 .008678	 .016750	 .004178	 .009595	 .011682	 .027185	 .022862	 .005880	 .009573	 .008937	 .008630	 .018565	 .022578	 .007895	 .013726	 .014831	 .034283	 .027915	 .009808	 .012362	 .011497	 .011658	 276.515	 -31.813	 -15.866	 -53.773	 .083547	 -22.567	 -16.462	 -23.803	 59.5449	 16.6052	 39.6186	 23.7541	 12.8517	 13.0775	 1530.00	 79.7600	214	334	319	303	301	332	333	140	335	126	503	"Wollastonite"	"Jadeite"	"Corundum"	"CaNb2O6"	"Cassiterite"	"Scheelite"	"Manganotantalite"	"Rutile"	"Mn"	"Magnetite"	"Zr"
"BT-twinsector (continued)"	4	 40.0000	 20.0000	 80.0000	 .000000	794	 .000000	 .000000	 .000000	 .000000	 78.2860	 .000000	 .000000	 .000000	 .005196	 .050409	 .000000	 21.1226	 99.4643	 .000000	 .000000	 .000000	 .000000	 99.3927	 .000000	 .000000	 .000000	 .006709	 .064851	 .000000	 .000006	 99.4643	 .000000	 .000000	 .000000	 .000000	 33.2998	 .000000	 .000000	 .000000	 .004775	 .045570	 .000000	 66.6499	 .000000	 .000000	 .000000	 .000000	 99.8490	 .000000	 .000000	 .000000	 .014318	 .136642	 .000000	 .000000	 100.000	 2.00000	O	 .000000	 .000000	 .000000	 .000000	 .999245	 .000000	 .000000	 .000000	 .000143	 .001367	 .000000	 2.00000	 .008679	 .016770	 .004178	 .009595	 .011681	 .027184	 .022861	 .005880	 .009573	 .008936	 .008630	 .018567	 .022605	 .007895	 .013726	 .014830	 .034282	 .027915	 .009808	 .012361	 .011496	 .011657	 -1137.3	 -52.493	 -13.716	 -61.940	 .083640	 -60.280	 -18.296	 -33.956	 130.907	 13.0997	 -65.689	 23.7442	 12.8500	 13.0775	 1540.05	 79.7700	214	334	319	303	301	332	333	140	335	126	503	"Wollastonite"	"Jadeite"	"Corundum"	"CaNb2O6"	"Cassiterite"	"Scheelite"	"Manganotantalite"	"Rutile"	"Mn"	"Magnetite"	"Zr"
