Repository: orthospar/MinorElements-Cassiterite

# MinorElements-Cassiterite
EPMA data and R code for generation of figures in "Systematic trends in the substitution mechanisms of minor elements in cassiterite", submitted for publication in the Australian Journal of Earth Sciences.

# Data Availability
The final cleaned and organised dataset is available above (cassiterite_EPMA.csv) and as a supplementary file hosted by AJES.

File: Data/180209/180209recalc.dat (part 21 of 46)
URRENT"	"BEAMSIZE"	"    LINE"	"  Si WT%"	"  Na WT%"	"  Al WT%"	"  Nb WT%"	"  Sn WT%"	"   W WT%"	"  Ta WT%"	"  Ti WT%"	"  Mn WT%"	"  Fe WT%"	"  Zr WT%"	"   O WT%"	"   TOTAL"	"    SiO2"	"    Na2O"	"   Al2O3"	"   Nb2O5"	"    SnO2"	"     WO3"	"   Ta2O5"	"    TiO2"	"     MnO"	"     FeO"	"    ZrO2"	"       O"	"   TOTAL"	"  Si AT%"	"  Na AT%"	"  Al AT%"	"  Nb AT%"	"  Sn AT%"	"   W AT%"	"  Ta AT%"	"  Ti AT%"	"  Mn AT%"	"  Fe AT%"	"  Zr AT%"	"   O AT%"	"Si OXMOL%"	"Na OXMOL%"	"Al OXMOL%"	"Nb OXMOL%"	"Sn OXMOL%"	"W OXMOL%"	"Ta OXMOL%"	"Ti OXMOL%"	"Mn OXMOL%"	"Fe OXMOL%"	"Zr OXMOL%"	"O OXMOL%"	"   TOTAL"	" FORMULA"	"   BASIS"	"Si FORMULA"	"Na FORMULA"	"Al FORMULA"	"Nb FORMULA"	"Sn FORMULA"	"W FORMULA"	"Ta FORMULA"	"Ti FORMULA"	"Mn FORMULA"	"Fe FORMULA"	"Zr FORMULA"	"O FORMULA"	"Si CDL99"	"Na CDL99"	"Al CDL99"	"Nb CDL99"	"Sn CDL99"	" W CDL99"	"Ta CDL99"	"Ti CDL99"	"Mn CDL99"	"Fe CDL99"	"Zr CDL99"	"SiO2 CDL99"	"Na2O CDL99"	"Al2O3 CDL99"	"Nb2O5 CDL99"	"SnO2 CDL99"	"WO3 CDL99"	"Ta2O5 CDL99"	"TiO2 CDL99"	"MnO CDL99"	"FeO CDL99"	"ZrO2 CDL99"	"Si %ERR "	"Na %ERR "	"Al %ERR "	"Nb %ERR "	"Sn %ERR "	" W %ERR "	"Ta %ERR "	"Ti %ERR "	"Mn %ERR "	"Fe %ERR "	"Zr %ERR "	"   X-POS"	"   Y-POS"	"   Z-POS"	" RELDIST"	"BEAMCURR"	"Si STD_NUM"	"Na STD_NUM"	"Al STD_NUM"	"Nb STD_NUM"	"Sn STD_NUM"	"W STD_NUM"	"Ta STD_NUM"	"Ti STD_NUM"	"Mn STD_NUM"	"Fe STD_NUM"	"Zr STD_NUM"	"Si STD_NAM"	"Na STD_NAM"	"Al STD_NAM"	"Nb STD_NAM"	"Sn STD_NAM"	"W STD_NAM"	"Ta STD_NAM"	"Ti STD_NAM"	"Mn STD_NAM"	"Fe STD_NAM"	"Zr STD_NAM"
"BT-twinsector (continued)"	4	 40.0000	 20.0000	 80.0000	 .000000	795	 .000000	 .000000	 .000000	 .000000	 78.4665	 .000000	 .000000	 .000000	 .000000	 .046555	 .000000	 21.1687	 99.6817	 .000000	 .000000	 .000000	 .000000	 99.6218	 .000000	 .000000	 .000000	 .000000	 .059893	 .000000	  .00000	 99.6817	 .000000	 .000000	 .000000	 .000000	 33.3053	 .000000	 .000000	 .000000	 .000000	 .041996	 .000000	 66.6527	 .000000	 .000000	 .000000	 .000000	 99.8741	 .000000	 .000000	 .000000	 .000000	 .125935	 .000000	 .000000	 100.000	 2.00000	O	 .000000	 .000000	 .000000	 .000000	 .999370	 .000000	 .000000	 .000000	 .000000	 .001260	 .000000	 2.00000	 .008684	 .016798	 .004181	 .009600	 .011687	 .027199	 .022873	 .005883	 .009578	 .008941	 .008634	 .018578	 .022643	 .007900	 .013733	 .014838	 .034300	 .027930	 .009813	 .012368	 .011502	 .011663	 -1086.7	 -17.328	 -12.542	 -174.67	 .083584	 -25.262	 -25.514	 -35.126	 -37.636	 14.1445	 -34.095	 23.7344	 12.8483	 13.0780	 1550.00	 79.6900	214	334	319	303	301	332	333	140	335	126	503	"Wollastonite"	"Jadeite"	"Corundum"	"CaNb2O6"	"Cassiterite"	"Scheelite"	"Manganotantalite"	"Rutile"	"Mn"	"Magnetite"	"Zr"
"BT-twinsector (continued)"	4	 40.0000	 20.0000	 80.0000	 .000000	796	 .001070	 .000000	 .000000	 .078116	 78.2952	 .000000	 .000000	 .037383	 .000000	 .067594	 .000715	 21.1886	 99.6687	 .002288	 .000000	 .000000	 .111748	 99.4044	 .000000	 .000000	 .062358	 .000000	 .086959	 .000965	 .000000	 99.6687	 .001917	 .000000	 .000000	 .042319	 33.2018	 .000000	 .000000	 .039281	 .000000	 .060918	 .000394	 66.6534	 .005752	 .000000	 .000000	 .063493	 99.6289	 .000000	 .000000	 .117871	 .000000	 .182798	 .001183	 .000000	 100.000	 2.00000	O	 .000058	 .000000	 .000000	 .001270	 .996251	 .000000	 .000000	 .001179	 .000000	 .001828	 .000012	 2.00000	 .008669	 .016798	 .004177	 .009592	 .011678	 .027180	 .022857	 .005877	 .009570	 .008934	 .008626	 .018545	 .022644	 .007892	 .013722	 .014827	 .034276	 .027910	 .009803	 .012358	 .011493	 .011653	 564.821	 -26.250	 -13.074	 9.17537	 .083651	 -44.245	 -251.61	 11.2831	 -43.646	 9.90964	 852.610	 23.7246	 12.8465	 13.0780	 1559.96	 79.7700	214	334	319	303	301	332	333	140	335	126	503	"Wollastonite"	"Jadeite"	"Corundum"	"CaNb2O6"	"Cassiterite"	"Scheelite"	"Manganotantalite"	"Rutile"	"Mn"	"Magnetite"	"Zr"
"BT-twinsector (continued)"	4	 40.0000	 20.0000	 80.0000	 .000000	797	 .005453	 .000000	 .000000	 .000000	 78.5474	 .000000	 .000000	 .000000	 .000000	 .039122	 .000000	 21.1946	 99.7865	 .011667	 .000000	 .000000	 .000000	 99.7246	 .000000	 .000000	 .000000	 .000000	 .050330	 .000000	 .000000	 99.7865	 .009770	 .000000	 .000000	 .000000	 33.3001	 .000000	 .000000	 .000000	 .000000	 .035249	 .000000	 66.6549	 .029301	 .000000	 .000000	 .000000	 99.8650	 .000000	 .000000	 .000000	 .000000	 .105710	 .000000	 .000000	 100.000	 2.00000	O	 .000293	 .000000	 .000000	 .000000	 .999178	 .000000	 .000000	 .000000	 .000000	 .001058	 .000000	 2.00000	 .008678	 .016825	 .004178	 .009595	 .011680	 .027182	 .022859	 .005879	 .009573	 .008935	 .008629	 .018565	 .022679	 .007895	 .013725	 .014829	 .034278	 .027913	 .009806	 .012360	 .011495	 .011656	 111.076	 -38.205	 -12.811	 -51.617	 .083489	 -20.434	 -21.369	 -20.832	 -43.343	 16.7124	 -1848.3	 23.7147	 12.8448	 13.0780	 1570.00	 79.7900	214	334	319	303	301	332	333	140	335	126	503	"Wollastonite"	"Jadeite"	"Corundum"	"CaNb2O6"	"Cassiterite"	"Scheelite"	"Manganotantalite"	"Rutile"	"Mn"	"Magnetite"	"Zr"
"BT-twinsector (continued)"	4	 40.0000	 20.0000	 80.0000	 .000000	798	 .010830	 .000000	 .000000	 .000000	 78.7825	 .000000	 .000000	 .000000	 .006037	 .040587	 .008532	 21.2693	 100.118	 .023170	 .000000	 .000000	 .000000	 100.023	 .000000	 .000000	 .000000	 .007795	 .052216	 .011525	 .000004	 100.118	 .019334	 .000000	 .000000	 .000000	 33.2813	 .000000	 .000000	 .000000	 .005510	 .036440	 .004690	 66.6527	 .057979	 .000000	 .000000	 .000000	 99.8022	 .000000	 .000000	 .000000	 .016522	 .109274	 .014063	 .000000	 100.000	 2.00000	O	 .000580	 .000000	 .000000	 .000000	 .998650	 .000000	 .000000	 .000000	 .000165	 .001093	 .000141	 2.00000	 .008675	 .016840	 .004177	 .009593	 .011678	 .027178	 .022856	 .005878	 .009571	 .008933	 .008627	 .018559	 .022700	 .007893	 .013723	 .014826	 .034273	 .027909	 .009804	 .012358	 .011493	 .011654	 56.0118	 -23.822	 -11.798	 -45.951	 .083354	 -28.225	 -16.776	 -26.450	 112.749	 16.1265	 71.8733	 23.7048	 12.8431	 13.0780	 1580.05	 79.8100	214	334	319	303	301	332	333	140	335	126	503	"Wollastonite"	"Jadeite"	"Corundum"	"CaNb2O6"	"Cassiterite"	"Scheelite"	"Manganotantalite"	"Rutile"	"Mn"	"Magnetite"	"Zr"
"BT-twinsector (continued)"	4	 40.0000	 20.0000	 80.0000	 .000000	799	 .006623	 .000000	 .000000	 .000000	 78.4400	 .000000	 .000000	 .000000	 .002712	 .050006	 .001651	 21.1715	 99.6725	 .014169	 .000000	 .000000	 .000000	 99.5882	 .000000	 .000000	 .000000	 .003502	 .064333	 .002230	 .000000	 99.6725	 .011878	 .000000	 .000000	 .000000	 33.2888	 .000000	 .000000	 .000000	 .002486	 .045102	 .000911	 66.6508	 .035617	 .000000	 .000000	 .000000	 99.8190	 .000000	 .000000	 .000000	 .007456	 .135243	 .002733	 .000000	 100.000	 2.00000	O	 .000356	 .000000	 .000000	 .000000	 .998902	 .000000	 .000000	 .000000	 .000075	 .001353	 .000027	 2.00000	 .008676	 .016861	 .004178	 .009594	 .011678	 .027178	 .022857	 .005878	 .009571	 .008933	 .008627	 .018561	 .022728	 .007894	 .013724	 .014827	 .034274	 .027909	 .009804	 .012359	 .011493	 .011654	 91.4753	 -37.059	 -14.341	 -36.257	 .083537	 -31.664	 -24.458	 -26.128	 250.101	 13.1962	 369.483	 23.6950	 12.8414	 13.0780	 1590.00	 79.8100	214	334	319	303	301	332	333	140	335	126	503	"Wollastonite"	"Jadeite"	"Corundum"	"CaNb2O6"	"Cassiterite"	"Scheelite"	"Manganotantalite"	"Rutile"	"Mn"	"Magnetite"	"Zr"
"BT-twinsector (continued)"	4	 40.0000	 20.0000	 80.0000	 .000000	800	 .000000	 .000000	 .000000	 .000000	 78.1093	 .000000	 .000000	 .000000	 .000000	 .040085	 .003127	 21.0716	 99.2241	 .000000	 .000000	 .000000	 .000000	 99.1683	 .000000	 .000000	 .000000	 .000000	 .051570	 .004224	 .000000	 99.2241	 .000000	 .000000	 .000000	 .000000	 33.3074	 .000000	 .000000	 .000000	 .000000	 .036328	 .001735	 66.6546	 .000000	 .000000	 .000000	 .000000	 99.8859	 .000000	 .000000	 .000000	 .000000	 .108943	 .005203	 .000000	 100.000	 2.00000	O	 .000000	 .000000	 .000000	 .000000	 .999403	 .000000	 .000000	 .000000	 .000000	 .001090	 .000052	 2.00000	 .008677	 .016881	 .004178	 .009594	 .011678	 .027177	 .022856	 .005878	 .009571	 .008933	 .008627	 .018564	 .022756	 .007894	 .013724	 .014827	 .034272	 .027909	 .009805	 .012359	 .011492	 .011653	 -238.78	 -33.602	 -11.994	 -46.450	 .083710	 -27.640	 -31.391	 -23.931	 -209.03	 16.3211	 195.279	 23.6851	 12.8397	 13.0780	 1600.03	 79.8200	214	334	319	303	301	332	333	140	335	126	503	"Wollastonite"	"Jadeite"	"Corundum"	"CaNb2O6"	"Cassiterite"	"Scheelite"	"Manganotantalite"	"Rutile"	"Mn"	"Magnetite"	"Zr"
"BT-twinsector (continued)"	4	 40.0000	 20.0000	 80.0000	 .000000	801	 .000000	 .000000	 .000000	 .000000	 78.6104	 .000000	 .000000	 .000000	 .000000	 .042839	 .012538	 21.2108	 99.8766	 .000000	 .000000	 .000000	 .000000	 99.8045	 .000000	 .000000	 .000000	 .000000	 .055112	 .016936	 .000002	 99.8766	 .000000	 .000000	 .000000	 .000000	 33.3007	 .000000	 .000000	 .000000	 .000000	 .038568	 .006911	 66.6538	 .000000	 .000000	 .000000	 .000000	 99.8636	 .000000	 .000000	 .000000	 .000000	 .115659	 .020724	 .000000	 100.000	 2.00000	O	 .000000	 .000000	 .000000	 .000000	 .999214	 .000000	 .000000	 .000000	 .000000	 .001157	 .000207	 2.00000	 .008676	 .016897	 .004177	 .009592	 .011676	 .027172	 .022852	 .005877	 .009570	 .008931	 .008625	 .018561	 .022777	 .007893	 .013722	 .014824	 .034266	 .027904	 .009803	 .012357	 .011490	 .011651	 -325.16	 -28.863	 -15.906	 -27.361	 .083425	 -30.706	 -17.642	 -32.037	 -34.537	 15.3054	 49.0543	 23.6753	 12.8380	 13.0780	 1609.98	 79.8500	214	334	319	303	301	332	333	140	335	126	503	"Wollastonite"	"Jadeite"	"Corundum"	"CaNb2O6"	"Cassiterite"	"Scheelite"	"Manganotantalite"	"Rutile"	"Mn"	"Magnetite"	"Zr"
"BT-twinsector (continued)"	4	 40.0000	 20.0000	 80.0000	 .000000	802	 .003833	 .000000	 .000000	 .000000	 78.7288	 .000000	 .000000	 .000000	 .000000	 .031030	 .000000	 21.2393	 100.003	 .008200	 .000000	 .000000	 .000000	 99.9549	 .000000	 .000000	 .000000	 .000000	 .039920	 .000000	 .000000	 100.003	 .006853	 .000000	 .000000	 .000000	 33.3079	 .000000	 .000000	 .000000	 .000000	 .027900	 .000000	 66.6574	 .020553	 .000000	 .000000	 .000000	 99.8958	 .000000	 .000000	 .000000	 .000000	 .083677	 .000000	 .000000	 100.000	 2.00000	O	 .000206	 .000000	 .000000	 .000000	 .999376	 .000000	 .000000	 .000000	 .000000	 .000837	 .000000	 2.00000	 .008677	 .016917	 .004177	 .009593	 .011677	 .027173	 .022853	 .005877	 .009570	 .008931	 .008625	 .018563	 .022804	 .007893	 .013723	 .014825	 .034268	 .027905	 .009803	 .012357	 .011490	 .011651	 157.927	 -28.797	 -11.472	 -48.795	 .083359	 -37.511	 -27.902	 -22.746	 -70.347	 20.9124	 -76.733	 23.6654	 12.8362	 13.0780	 1620.05	 79.8500	214	334	319	303	301	332	333	140	335	126	503	"Wollastonite"	"Jadeite"	"Corundum"	"CaNb2O6"	"Cassiterite"	"Scheelite"	"Manganotantalite"	"Rutile"	"Mn"	"Magnetite"	"Zr"
"BT-twinsector (continued)"	4	 40.0000	 20.0000	 80.0000	 .000000	803	 .000000	 .000000	 .000000	 .000000	 78.5653	 .000000	 .000000	 .000000	 .000000	 .039661	 .000000	 21.1933	 99.7983	 .000000	 .000000	 .000000	 .000000	 99.7472	 .000000	 .000000	 .000000	 .000000	 .051024	 .000000	 .000002	 99.7983	 .000000	 .000000	 .000000	 .000000	 33.3095	 .000000	 .000000	 .000000	 .000000	 .035737	 .000000	 66.6548	 .000000	 .000000	 .000000	 .000000	 99.8928	 .000000	 .000000	 .000000	 .000000	 .107173	 .000000	 .000000	 100.000	 2.00000	O	 .000000	 .000000	 .000000	 .000000	 .999464	 .000000	 .000000	 .000000	 .000000	 .001072	 .000000	 2.00000	 .008676	 .016936	 .004177	 .009592	 .011676	 .027171	 .022852	 .005876	 .009570	 .008931	 .008625	 .018562	 .022830	 .007893	 .013722	 .014824	 .034265	 .027903	 .009802	 .012357	 .011489	 .011650	 -4815.9	 -147.19	 -11.119	 -37.318	 .083441	 -21.982	 -20.732	 -25.516	 -32.221	 16.4847	 -1049.9	 23.6556	 12.8345	 13.0780	 1630.00	 79.8600	214	334	319	303	301	332	333	140	335	126	503	"Wollastonite"	"Jadeite"	"Corundum"	"CaNb2O6"	"Cassiterite"	"Scheelite"	"Manganotantalite"	"Rutile"	"Mn"	"Magnetite"	"Zr"
"BT-twinsector (continued)"	4	 40.0000	 20.0000	 80.0000	 .000000	804	 .009591	 .000000	 .000000	 .000000	 78.2020	 .000000	 .000000	 .000000	 .000000	 .035130	 .000000	 21.1050	 99.3517	 .020519	 .000000	 .000000	 .000000	 99.2860	 .000000	 .000000	 .000000	 .000000	 .045194	 .000000	  .00000	 99.3517	 .017257	 .000000	 .000000	 .000000	 33.2949	 .000000	 .000000	 .000000	 .000000	 .031787	 .000000	 66.6561	 .051753	 .000000	 .000000	 .000000	 99.8529	 .000000	 .000000	 .000000	 .000000	 .095331	 .000000	 .000000	 100.000	 2.00000	O	 .000518	 .000000	 .000000	 .000000	 .999005	 .000000	 .000000	 .000000	 .000000	 .000954	 .000000	 2.00000	 .008674	 .016954	 .004177	 .009592	 .011675	 .027169	 .022850	 .005876	 .009569	 .008930	 .008624	 .018556	 .022853	 .007892	 .013721	 .014822	 .034262	 .027901	 .009801	 .012355	 .011488	 .011649	 63.2162	 -21.048	 -15.132	 -35.543	 .083634	 -32.369	 -20.776	 -25.000	 -86.489	 18.5353	 -331.53	 23.6457	 12.8328	 13.0780	 1640.03	 79.8700	214	334	319	303	301	332	333	140	335	126	503	"Wollastonite"	"Jadeite"	"Corundum"	"CaNb2O6"	"Cassiterite"	"Scheelite"	"Manganotantalite"	"Rutile"	"Mn"	"Magnetite"	"Zr"
"BT-twinsector (continued)"	4	 40.0000	 20.0000	 80.0000	 .000000	805	 .000000	 .000000	 .000000	 .000000	 78.4398	 .000000	 .000000	 .000000	 .000000	 .053002	 .009734	 21.1667	 99.6692	 .000000	 .000000	 .000000	 .000000	 99.5879	 .000000	 .000000	 .000000	 .000000	 .068187	 .013148	  .00000	 99.6692	 .000000	 .000000	 .000000	 .000000	 33.2961	 .000000	 .000000	 .000000	 .000000	 .047815	 .005376	 66.6507	 .000000	 .000000	 .000000	 .000000	 99.8405	 .000000	 .000000	 .000000	 .000000	 .143376	 .016120	 .000000	 100.000	 2.00000	O	 .000000	 .000000	 .000000	 .000000	 .999121	 .000000	 .000000	 .000000	 .000000	 .001435	 .000161	 2.00000	 .008673	 .016972	 .004177	 .009590	 .011673	 .027165	 .022847	 .005875	 .009567	 .008928	 .008622	 .018555	 .022878	 .007892	 .013720	 .014821	 .034258	 .027898	 .009799	 .012354	 .011486	 .011647	 -121.62	 -21.489	 -13.102	 -51.569	 .083495	 -25.792	 -16.846	 -19.920	 -48.270	 12.4754	 63.0249	 23.6359	 12.8311	 13.0780	 1649.98	 79.8900	214	334	319	303	301	332	333	140	335	126	503	"Wollastonite"	"Jadeite"	"Corundum"	"CaNb2O6"	"Cassiterite"	"Scheelite"	"Manganotantalite"	"Rutile"	"Mn"	"Magnetite"	"Zr"
"BT-twinsector (continued)"	4	 40.0000	 20.0000	 80.0000	 .000000	806	 .007449	 .000000	 .000000	 .000000	 78.6289	 .000000	 .000000	 .000000	 .000000	 .041547	 .017744	 21.2257	 99.9214	 .015935	 .000000	 .000000	 .000000	 99.8280	 .000000	 .000000	 .000000	 .000000	 .053450	 .023969	 -.00001	 99.9214	 .013325	 .000000	 .000000	 .000000	 33.2853	 .000000	 .000000	 .000000	 .000000	 .037379	 .009774	 66.6542	 .039960	 .000000	 .000000	 .000000	 99.8186	 .000000	 .000000	 .000000	 .000000	 .112094	 .029310	 .000000	 100.000	 2.00000	O	 .000400	 .000000	 .000000	 .000000	 .998746	 .000000	 .000000	 .000000	 .000000	 .001122	 .000293	 2.00000	 .008672	 .016989	 .004176	 .009590	 .011673	 .027164	 .022846	 .005874	 .009567	 .008927	 .008622	 .018553	 .022901	 .007891	 .013719	 .014820	 .034256	 .027896	 .009799	 .012353	 .011485	 .011646	 81.3192	 -32.436	 -13.121	 -36.301	 .083390	 -29.069	 -28.231	 -21.853	 -119.91	 15.7570	 34.7883	 23.6260	 12.8294	 13.0780	 1660.03	 79.9000	214	334	319	303	301	332	333	140	335	126	503	"Wollastonite"	"Jadeite"	"Corundum"	"CaNb2O6"	"Cassiterite"	"Scheelite"	"Manganotantalite"	"Rutile"	"Mn"	"Magnetite"	"Zr"
"BT-twinsector (continued)"	4	 40.0000	 20.0000	 80.0000	 .000000	807	 .000000	 .000000	 .000000	 .000000	 78.3642	 .000000	 .000000	 .000000	 .000000	 .041038	 .004699	 21.1412	 99.5512	 .000000	 .000000	 .000000	 .000000	 99.4920	 .000000	 .000000	 .000000	 .000000	 .052795	 .006348	  .00000	 99.5512	 .000000	 .000000	 .000000	 .000000	 33.3060	 .000000	 .000000	 .000000	 .000000	 .037068	 .002599	 66.6543	 .000000	 .000000	 .000000	 .000000	 99.8811	 .000000	 .000000	 .000000	 .000000	 .111164	 .007793	 .000000	 100.000	 2.00000	O	 .000000	 .000000	 .000000	 .000000	 .999366	 .000000	 .000000	 .000000	 .000000	 .001112	 .000078	 2.00000	 .008675	 .017014	 .004177	 .009592	 .011675	 .027168	 .022850	 .005875	 .009569	 .008929	 .008623	 .018559	 .022935	 .007893	 .013722	 .014822	 .034261	 .027901	 .009800	 .012356	 .011487	 .011648	 -261.16	 -28.802	 -13.196	 -52.127	 .083540	 -26.967	 -20.382	 -33.428	 -53.829	 15.9481	 130.039	 23.6162	 12.8277	 13.0780	 1669.98	 79.8800	214	334	319	303	301	332	333	140	335	126	503	"Wollastonite"	"Jadeite"	"Corundum"	"CaNb2O6"	"Cassiterite"	"Scheelite"	"Manganotantalite"	"Rutile"	"Mn"	"Magnetite"	"Zr"
"BT-twinsector (continued)"	4	 40.0000	 20.0000	 80.0000	 .000000	808	 .001308	 .000000	 .000000	 .000000	 78.5568	 .000000	 .000000	 .000000	 .000000	 .053576	 .013889	 21.2014	 99.8270	 .002799	 .000000	 .000000	 .000000	 99.7365	 .000000	 .000000	 .000000	 .000000	 .068925	 .018762	 .000000	 99.8270	 .002343	 .000000	 .000000	 .000000	 33.2912	 .000000	 .000000	 .000000	 .000000	 .048254	 .007659	 66.6506	 .007026	 .000000	 .000000	 .000000	 99.8253	 .000000	 .000000	 .000000	 .000000	 .144691	 .022965	 .000000	 100.000	 2.00000	O	 .000070	 .000000	 .000000	 .000000	 .998976	 .000000	 .000000	 .000000	 .000000	 .001448	 .000230	 2.00000	 .008673	 .017030	 .004176	 .009590	 .011672	 .027163	 .022845	 .005874	 .009566	 .008927	 .008621	 .018554	 .022955	 .007891	 .013719	 .014819	 .034254	 .027896	 .009798	 .012353	 .011484	 .011645	 461.993	 -29.994	 -11.376	 -49.562	 .083422	 -26.247	 -30.172	 -19.537	 -308.80	 12.3456	 44.3057	 23.6063	 12.8259	 13.0780	 1680.03	 79.9100	214	334	319	303	301	332	333	140	335	126	503	"Wollastonite"	"Jadeite"	"Corundum"	"CaNb2O6"	"Cassiterite"	"Scheelite"	"Manganotantalite"	"Rutile"	"Mn"	"Magnetite"	"Zr"
"BT-twinsector (continued)"	4	 40.0000	 20.0000	 80.0000	 .000000	809	 .004693	 .000000	 .000000	 .000000	 78.6527	 .000000	 .000000	 .000000	 .000000	 .056089	 .011636	 21.2311	 99.9562	 .010040	 .000000	 .000000	 .000000	 99.8583	 .000000	 .000000	 .000000	 .000000	 .072159	 .015718	 .000000	 99.9562	 .008393	 .000000	 .000000	 .000000	 33.2849	 .000000	 .000000	 .000000	 .000000	 .050446	 .006407	 66.6499	 .025166	 .000000	 .000000	 .000000	 99.8044	 .000000	 .000000	 .000000	 .000000	 .151262	 .019211	 .000000	 100.000	 2.00000	O	 .000252	 .000000	 .000000	 .000000	 .998799	 .000000	 .000000	 .000000	 .000000	 .001514	 .000192	 2.00000	 .008671	 .017047	 .004176	 .009589	 .011670	 .027159	 .022843	 .005873	 .009565	 .008925	 .008620	 .018550	 .022979	 .007890	 .013718	 .014817	 .034250	 .027892	 .009796	 .012351	 .011482	 .011643	 128.932	 -39.196	 -12.957	 -43.974	 .083361	 -28.598	 -22.665	 -21.137	 -29.084	 11.8159	 52.7846	 23.5965	 12.8242	 13.0780	 1689.98	 79.9300	214	334	319	303	301	332	333	140	335	126	503	"Wollastonite"	"Jadeite"	"Corundum"	"CaNb2O6"	"Cassiterite"	"Scheelite"	"Manganotantalite"	"Rutile"	"Mn"	"Magnetite"	"Zr"
"BT-twinsector (continued)"	4	 40.0000	 20.0000	 80.0000	 .000000	810	 .009667	 .000000	 .000000	 .000000	 78.3108	 .000000	 .000000	 .000000	 .000000	 .046394	 .005708	 21.1397	 99.5122	 .020680	 .000000	 .000000	 .000000	 99.4242	 .000000	 .000000	 .000000	 .000000	 .059686	 .007710	 .000000	 99.5122	 .017363	 .000000	 .000000	 .000000	 33.2849	 .000000	 .000000	 .000000	 .000000	 .041909	 .003157	 66.6527	 .052067	 .000000	 .000000	 .000000	 99.8128	 .000000	 .000000	 .000000	 .000000	 .125674	 .009466	 .000000	 100.000	 2.00000	O	 .000521	 .000000	 .000000	 .000000	 .998756	 .000000	 .000000	 .000000	 .000000	 .001258	 .000095	 2.00000	 .008670	 .017066	 .004176	 .009589	 .011670	 .027157	 .022841	 .005872	 .009565	 .008925	 .008619	 .018548	 .023005	 .007890	 .013717	 .014816	 .034247	 .027890	 .009795	 .012350	 .011481	 .011643	 62.6949	 -44.139	 -13.774	 -27.789	 .083539	 -23.141	 -25.001	 -17.328	 -124.21	 14.1658	 107.098	 23.5866	 12.8225	 13.0780	 1700.03	 79.9400	214	334	319	303	301	332	333	140	335	126	503	"Wollastonite"	"Jadeite"	"Corundum"	"CaNb2O6"	"Cassiterite"	"Scheelite"	"Manganotantalite"	"Rutile"	"Mn"	"Magnetite"	"Zr"
"BT-twinsector (continued)"	4	 40.0000	 20.0000	 80.0000	 .000000	811	 .000408	 .000000	 .000000	 .000000	 78.5471	 .000000	 .000000	 .000000	 .000000	 .054173	 .013842	 21.1979	 99.8134	 .000873	 .000000	 .000000	 .000000	 99.7242	 .000000	 .000000	 .000000	 .000000	 .069693	 .018698	 .000002	 99.8134	 .000731	 .000000	 .000000	 .000000	 33.2924	 .000000	 .000000	 .000000	 .000000	 .048799	 .007634	 66.6504	 .002191	 .000000	 .000000	 .000000	 99.8286	 .000000	 .000000	 .000000	 .000000	 .146325	 .022891	 .000000	 100.000	 2.00000	O	 .000022	 .000000	 .000000	 .000000	 .999017	 .000000	 .000000	 .000000	 .000000	 .001464	 .000229	 2.00000	 .008672	 .017087	 .004176	 .009589	 .011670	 .027158	 .022842	 .005873	 .009565	 .008925	 .008619	 .018552	 .023033	 .007890	 .013718	 .014817	 .034248	 .027892	 .009796	 .012351	 .011481	 .011642	 1481.19	 -34.942	 -12.029	 -197.30	 .083412	 -37.306	 -22.832	 -20.456	 -48.255	 12.2131	 44.4447	 23.5768	 12.8208	 13.0780	 1709.98	 79.9400	214	334	319	303	301	332	333	140	335	126	503	"Wollastonite"	"Jadeite"	"Corundum"	"CaNb2O6"	"Cassiterite"	"Scheelite"	"Manganotantalite"	"Rutile"	"Mn"	"Magnetite"	"Zr"
"BT-twinsector (continued)"	4	 40.0000	 20.0000	 80.0000	 .000000	812	 .001192	 .000000	 .000000	 .000000	 78.6930	 .000000	 .000000	 .000000	 .000000	 .070169	 .016406	 21.2436	 100.024	 .002550	 .000000	 .000000	 .000000	 99.9094	 .000000	 .000000	 .000000	 .000000	 .090273	 .022161	 -.00001	 100.024	 .002130	 .000000	 .000000	 .000000	 33.2801	 .000000	 .000000	 .000000	 .000000	 .063068	 .009028	 66.6456	 .006387	 .000000	 .000000	 .000000	 99.7775	 .000000	 .000000	 .000000	 .000000	 .189085	 .027066	 .000000	 100.000	 2.00000	O	 .000064	 .000000	 .000000	 .000000	 .998719	 .000000	 .000000	 .000000	 .000000	 .001893	 .000271	 2.00000	 .008669	 .017103	 .004175	 .009587	 .011668	 .027152	 .022838	 .005871	 .009563	 .008922	 .008617	 .018546	 .023055	 .007889	 .013715	 .014813	 .034242	 .027886	 .009793	 .012348	 .011479	 .011640	 506.904	 -27.149	 -16.304	 -423.13	 .083318	 -23.760	 -38.538	 -27.105	 -47.872	 9.55433	 37.5667	 23.5669	 12.8191	 13.0780	 1720.01	 79.9700	214	334	319	303	301	332	333	140	335	126	503	"Wollastonite"	"Jadeite"	"Corundum"	"CaNb2O6"	"Cassiterite"	"Scheelite"	"Manganotantalite"	"Rutile"	"Mn"	"Magnetite"	"Zr"
"BT-twinsector (continued)"	4	 40.0000	 20.0000	 80.0000	 .000000	813	 .005360	 .000000	 .000000	 .000000	 78.4561	 .000000	 .000000	 .000000	 .010283	 .088500	 .002564	 21.1879	 99.7507	 .011467	 .000000	 .000000	 .000000	 99.6087	 .000000	 .000000	 .000000	 .013278	 .113855	 .003463	  .00000	 99.7507	 .009604	 .000000	 .000000	 .000000	 33.2629	 .000000	 .000000	 .000000	 .009419	 .079743	 .001414	 66.6369	 .028785	 .000000	 .000000	 .000000	 99.6997	 .000000	 .000000	 .000000	 .028232	 .239015	 .004239	 .000000	 100.000	 2.00000	O	 .000288	 .000000	 .000000	 .000000	 .998331	 .000000	 .000000	 .000000	 .000283	 .002393	 .000042	 2.00000	 .008666	 .017121	 .004175	 .009587	 .011665	 .027149	 .022835	 .005870	 .009562	 .008921	 .008616	 .018539	 .023079	 .007888	 .013714	 .014810	 .034238	 .027883	 .009791	 .012346	 .011477	 .011638	 112.846	 -25.434	 -16.098	 -29.422	 .083439	 -23.619	 -25.871	 -18.186	 66.4250	 7.68872	 237.724	 23.5571	 12.8174	 13.0780	 1729.96	 79.9800	214	334	319	303	301	332	333	140	335	126	503	"Wollastonite"	"Jadeite"	"Corundum"	"CaNb2O6"	"Cassiterite"	"Scheelite"	"Manganotantalite"	"Rutile"	"Mn"	"Magnetite"	"Zr"
"BT-twinsector (continued)"	4	 40.0000	 20.0000	 80.0000	 .000000	814	 .000000	 .000000	 .000000	 .000000	 78.3712	 .000000	 .000000	 .000000	 .000000	 .062069	 .002872	 21.1484	 99.5846	 .000000	 .000000	 .000000	 .000000	 99.5008	 .000000	 .000000	 .000000	 .000000	 .079851	 .003879	 .000002	 99.5846	 .000000	 .000000	 .000000	 .000000	 33.2944	 .000000	 .000000	 .000000	 .000000	 .056040	 .001587	 66.6480	 .000000	 .000000	 .000000	 .000000	 99.8272	 .000000	 .000000	 .000000	 .000000	 .168027	 .004759	 .000000	 100.000	 2.00000	O	 .000000	 .000000	 .000000	 .000000	 .999112	 .000000	 .000000	 .000000	 .000000	 .001682	 .000048	 2.00000	 .008669	 .017143	 .004175	 .009587	 .011667	 .027150	 .022836	 .005871	 .009563	 .008921	 .008616	 .018546	 .023109	 .007889	 .013715	 .014812	 .034238	 .027884	 .009792	 .012347	 .011477	 .011639	 -49.484	 -21.168	 -15.691	 -35.139	 .083479	 -30.870	 -23.639	 -18.002	 -34.352	 10.7272	 212.320	 23.5472	 12.8156	 13.0780	 1740.03	 79.9900	214	334	319	303	301	332	333	140	335	126	503	"Wollastonite"	"Jadeite"	"Corundum"	"CaNb2O6"	"Cassiterite"	"Scheelite"	"Manganotantalite"	"Rutile"	"Mn"	"Magnetite"	"Zr"
"BT-twinsector (continued)"	4	 40.0000	 20.0000	 80.0000	 .000000	815	 .003442	 .000000	 .000000	 .000000	 78.3989	 .000000	 .000000	 .000000	 .000000	 .052641	 .000000	 21.1561	 99.6112	 .007363	 .000000	 .000000	 .000000	 99.5361	 .000000	 .000000	 .000000	 .000000	 .067722	 .000000	  .00000	 99.6112	 .006177	 .000000	 .000000	 .000000	 33.2955	 .000000	 .000000	 .000000	 .000000	 .047513	 .000000	 66.6508	 .018523	 .000000	 .000000	 .000000	 99.8390	 .000000	 .000000	 .000000	 .000000	 .142471	 .000000	 .000000	 100.000	 2.00000	O	 .000185	 .000000	 .000000	 .000000	 .999102	 .000000	 .000000	 .000000	 .000000	 .001426	 .000000	 2.00000	 .008669	 .017163	 .004175	 .009587	 .011666	 .027148	 .022835	 .005870	 .009562	 .008921	 .008616	 .018546	 .023135	 .007888	 .013714	 .014811	 .034236	 .027883	 .009792	 .012347	 .011477	 .011638	 175.696	 -22.854	 -13.396	 -49.888	 .083458	 -32.586	 -18.958	 -23.499	 -38.298	 12.5469	 -128.60	 23.5374	 12.8139	 13.0780	 1749.98	 80.0000	214	334	319	303	301	332	333	140	335	126	503	"Wollastonite"	"Jadeite"	"Corundum"	"CaNb2O6"	"Cassiterite"	"Scheelite"	"Manganotantalite"	"Rutile"	"Mn"	"Magnetite"	"Zr"
"BT-twinsector (continued)"	4	 40.0000	 20.0000	 80.0000	 .000000	816	 .000000	 .000000	 .000000	 .000000	 78.5971	 .000000	 .000000	 .000000	 .011255	 .048788	 .001215	 21.2082	 99.8666	 .000000	 .000000	 .000000	 .000000	 99.7876	 .000000	 .000000	 .000000	 .014533	 .062766	 .001641	 .000002	 99.8666	 .000000	 .000000	 .000000	 .000000	 33.2965	 .000000	 .000000	 .000000	 .010301	 .043926	 .000670	 66.6486	 .000000	 .000000	 .000000	 .000000	 99.8354	 .000000	 .000000	 .000000	 .030886	 .131707	 .002008	 .000000	 100.000	 2.00000	O	 .000000	 .000000	 .000000	 .000000	 .999166	 .000000	 .000000	 .000000	 .000309	 .001318	 .000020	 2.00000	 .008668	 .017181	 .004175	 .009586	 .011665	 .027145	 .022832	 .005869	 .009561	 .008920	 .008614	 .018544	 .023160	 .007888	 .013713	 .014809	 .034232	 .027879	 .009791	 .012346	 .011475	 .011636	 -345.32	 -44.731	 -14.744	 -57.733	 .083340	 -20.357	 -24.575	 -17.966	 60.7500	 13.4909	 500.983	 23.5275	 12.8122	 13.0780	 1760.02	 80.0200	214	334	319	303	301	332	333	140	335	126	503	"Wollastonite"	"Jadeite"	"Corundum"	"CaNb2O6"	"Cassiterite"	"Scheelite"	"Manganotantalite"	"Rutile"	"Mn"	"Magnetite"	"Zr"
"BT-twinsector (continued)"	4	 40.0000	 20.0000	 80.0000	 .000000	817	 .000000	 .000000	 .000000	 .000000	 78.6628	 .000000	 .000000	 .000000	 .000000	 .039511	 .013336	 21.2243	 99.9399	 .000000	 .000000	 .000000	 .000000	 99.8711	 .000000	 .000000	 .000000	 .000000	 .050831	 .018014	 -.00001	 99.9399	 .000000	 .000000	 .000000	 .000000	 33.3023	 .000000	 .000000	 .000000	 .000000	 .035550	 .007346	 66.6548	 .000000	 .000000	 .000000	 .000000	 99.8714	 .000000	 .000000	 .000000	 .000000	 .106612	 .022030	 .000000	 100.000	 2.00000	O	 .000000	 .000000	 .000000	 .000000	 .999246	 .000000	 .000000	 .000000	 .000000	 .001067	 .000220	 2.00000	 .008668	 .017200	 .004174	 .009585	 .011664	 .027142	 .022830	 .005869	 .009560	 .008919	 .008613	 .018544	 .023185	 .007887	 .013712	 .014809	 .034229	 .027877	 .009790	 .012345	 .011474	 .011635	 -54.200	 -34.453	 -11.809	 -65.530	 .083297	 -26.037	 -12.923	 -20.962	 -74.455	 16.5232	 46.0841	 23.5177	 12.8105	 13.0780	 1769.96	 80.0400	214	334	319	303	301	332	333	140	335	126	503	"Wollastonite"	"Jadeite"	"Corundum"	"CaNb2O6"	"Cassiterite"	"Scheelite"	"Manganotantalite"	"Rutile"	"Mn"	"Magnetite"	"Zr"
"BT-twinsector (continued)"	4	 40.0000	 20.0000	 80.0000	 .000000	818	 .001759	 .000000	 .000000	 .000000	 78.5782	 .000000	 .000000	 .000000	 .000000	 .047199	 .000000	 21.2010	 99.8281	 .003763	 .000000	 .000000	 .000000	 99.7636	 .000000	 .000000	 .000000	 .000000	 .060721	 .000000	 .000006	 99.8281	 .003150	 .000000	 .000000	 .000000	 33.3018	 .000000	 .000000	 .000000	 .000000	 .042512	 .000000	 66.6525	 .009447	 .000000	 .000000	 .000000	 99.8631	 .000000	 .000000	 .000000	 .000000	 .127481	 .000000	 .000000	 100.000	 2.00000	O	 .000095	 .000000	 .000000	 .000000	 .999268	 .000000	 .000000	 .000000	 .000000	 .001276	 .000000	 2.00000	 .008667	 .017220	 .004174	 .009585	 .011663	 .027141	 .022829	 .005869	 .009560	 .008918	 .008613	 .018543	 .023212	 .007887	 .013712	 .014808	 .034227	 .027876	 .009789	 .012344	 .011473	 .011634	 343.552	 -32.551	 -12.206	 -42.859	 .083335	 -33.522	 -17.074	 -18.265	 -190.67	 13.9236	 -34.733	 23.5078	 12.8088	 13.0780	 1780.02	 80.0500	214	334	319	303	301	332	333	140	335	126	503	"Wollastonite"	"Jadeite"	"Corundum"	"CaNb2O6"	"Cassiterite"	"Scheelite"	"Manganotantalite"	"Rutile"	"Mn"	"Magnetite"	"Zr"
"BT-twinsector (continued)"	4	 40.0000	 20.0000	 80.0000	 .000000	819	 .000709	 .000000	 .000000	 .000000	 78.5680	 .000000	 .000000	 .000000	 .000000	 .058137	 .000000	 21.2002	 99.8270	 .001517	 .000000	 .000000	 .000000	 99.7507	 .000000	 .000000	 .000000	 .000000	 .074793	 .000000	  .00000	 99.8270	 .001270	 .000000	 .000000	 .000000	 33.2972	 .000000	 .000000	 .000000	 .000000	 .052363	 .000000	 66.6492	 .003807	 .000000	 .000000	 .000000	 99.8392	 .000000	 .000000	 .000000	 .000000	 .157008	 .000000	 .000000	 100.000	 2.00000	O	 .000038	 .000000	 .000000	 .000000	 .999176	 .000000	 .000000	 .000000	 .000000	 .001571	 .000000	 2.00000	 .008668	 .017242	 .004174	 .009586	 .011664	 .027142	 .022831	 .005869	 .009560	 .008918	 .008613	 .018543	 .023241	 .007888	 .013713	 .014808	 .034229	 .027878	 .009789	 .012345	 .011473	 .011634	 852.038	 -45.268	 -12.188	 -47.042	 .083346	 -26.179	 -36.888	 -23.595	 -67.971	 11.4105	 -80.585	 23.4980	 12.8071	 13.0780	 1789.96	 80.0400	214	334	319	303	301	332	333	140	335	126	503	"Wollastonite"	"Jadeite"	"Corundum"	"CaNb2O6"	"Cassiterite"	"Scheelite"	"Manganotantalite"	"Rutile"	"Mn"	"Magnetite"	"Zr"
"BT-twinsector (continued)"	4	 40.0000	 20.0000	 80.0000	 .000000	820	 .000000	 .000000	 .000000	 .000000	 78.3173	 .000000	 .000000	 .000000	 .000000	 .051606	 .012794	 21.1344	 99.5161	 .000000	 .000000	 .000000	 .000000	 99.4324	 .000000	 .000000	 .000000	 .000000	 .066392	 .017282	 .000000	 99.5161	 .000000	 .000000	 .000000	 .000000	 33.2952	 .000000	 .000000	 .000000	 .000000	 .046628	 .007077	 66.6511	 .000000	 .000000	 .000000	 .000000	 99.8390	 .000000	 .000000	 .000000	 .000000	 .139817	 .021222	 .000000	 100.000	 2.00000	O	 .000000	 .000000	 .000000	 .000000	 .999088	 .000000	 .000000	 .000000	 .000000	 .001399	 .000212	 2.00000	 .008668	 .017262	 .004174	 .009586	 .011664	 .027142	 .022831	 .005869	 .009560	 .008918	 .008613	 .018543	 .023269	 .007888	 .013713	 .014809	 .034229	 .027878	 .009789	 .012345	 .011473	 .011634	 -775.02	 -34.050	 -15.971	 -31.339	 .083483	 -37.212	 -31.614	 -21.204	 -91.821	 12.7829	 48.0118	 23.4881	 12.8054	 13.0780	 1800.00	 80.0400	214	334	319	303	301	332	333	140	335	126	503	"Wollastonite"	"Jadeite"	"Corundum"	"CaNb2O6"	"Cassiterite"	"Scheelite"	"Manganotantalite"	"Rutile"	"Mn"	"Magnetite"	"Zr"
"BT-twinsector (continued)"	4	 40.0000	 20.0000	 80.0000	 .000000	821	 .001952	 .000000	 .000000	 .000000	 78.5925	 .000000	 .000000	 .000000	 .000000	 .049865	 .000000	 21.2058	 99.8501	 .004176	 .000000	 .000000	 .000000	 99.7818	 .000000	 .000000	 .000000	 .000000	 .064152	 .000000	  .00000	 99.8501	 .003495	 .000000	 .000000	 .000000	 33.2999	 .000000	 .000000	 .000000	 .000000	 .044903	 .000000	 66.6517	 .010480	 .000000	 .000000	 .000000	 99.8549	 .000000	 .000000	 .000000	 .000000	 .134649	 .000000	 .000000	 100.000	 2.00000	O	 .000105	 .000000	 .000000	 .000000	 .999221	 .000000	 .000000	 .000000	 .000000	 .001347	 .000000	 2.00000	 .008669	 .017284	 .004175	 .009587	 .011665	 .027144	 .022833	 .005869	 .009561	 .008919	 .008613	 .018546	 .023299	 .007889	 .013714	 .014810	 .034231	 .027880	 .009790	 .012346	 .011474	 .011635	 309.636	 -22.324	 -13.513	 -33.198	 .083338	 -28.408	 -17.570	 -19.728	 -95.559	 13.2103	 -218.16	 23.4783	 12.8036	 13.0785	 1809.96	 80.0300	214	334	319	303	301	332	333	140	335	126	503	"Wollastonite"	"Jadeite"	"Corundum"	"CaNb2O6"	"Cassiterite"	"Scheelite"	"Manganotantalite"	"Rutile"	"Mn"	"Magnetite"	"Zr"
"BT-twinsector (continued)"	4	 40.0000	 20.0000	 80.0000	 .000000	822	 .005466	 .000000	 .000000	 .000000	 78.4215	 .000000	 .000000	 .000000	 .000000	 .061944	 .009445	 21.1705	 99.6688	 .011694	 .000000	 .000000	 .000000	 99.5647	 .000000	 .000000	 .000000	 .000000	 .079690	 .012759	 .000008	 99.6688	 .009803	 .000000	 .000000	 .000000	 33.2811	 .000000	 .000000	 .000000	 .000000	 .055869	 .005215	 66.6480	 .029392	 .000000	 .000000	 .000000	 99.7875	 .000000	 .000000	 .000000	 .000000	 .167515	 .015638	 .000000	 100.000	 2.00000	O	 .000294	 .000000	 .000000	 .000000	 .998711	 .000000	 .000000	 .000000	 .000000	 .001677	 .000157	 2.00000	 .008666	 .017302	 .004174	 .009586	 .011663	 .027142	 .022830	 .005868	 .009560	 .008917	 .008612	 .018540	 .023323	 .007887	 .013713	 .014808	 .034228	 .027877	 .009788	 .012344	 .011472	 .011633	 110.670	 -31.058	 -14.357	 -40.424	 .083427	 -27.825	 -17.256	 -20.966	 -32.569	 10.7429	 64.8608	 23.4684	 12.8019	 13.0785	 1820.02	 80.0400	214	334	319	303	301	332	333	140	335	126	503	"Wollastonite"	"Jadeite"	"Corundum"	"CaNb2O6"	"Cassiterite"	"Scheelite"	"Manganotantalite"	"Rutile"	"Mn"	"Magnetite"	"Zr"
"BT-twinsector (continued)"	4	 40.0000	 20.0000	 80.0000	 .000000	823	 .000000	 .000000	 .000000	 .000000	 78.4763	 .000000	 .000000	 .000000	 .000000	 .057357	 .000000	 21.1744	 99.7081	 .000000	 .000000	 .000000	 .000000	 99.6343	 .000000	 .000000	 .000000	 .000000	 .073789	 .000000	 .000004	 99.7081	 .000000	 .000000	 .000000	 .000000	 33.2989	 .000000	 .000000	 .000000	 .000000	 .051723	 .000000	 66.6494	 .000000	 .000000	 .000000	 .000000	 99.8449	 .000000	 .000000	 .000000	 .000000	 .155090	 .000000	 .000000	 100.000	 2.00000	O	 .000000	 .000000	 .000000	 .000000	 .999224	 .000000	 .000000	 .000000	 .000000	 .001552	 .000000	 2.00000	 .008668	 .017325	 .004175	 .009586	 .011663	 .027141	 .022830	 .005868	 .009560	 .008917	 .008612	 .018544	 .023353	 .007888	 .013713	 .014808	 .034227	 .027877	 .009788	 .012345	 .011472	 .011633	 -94.750	 -26.597	 -13.660	 -42.702	 .083390	 -40.525	 -17.416	 -16.421	 -97.940	 11.5568	 -61.902	 23.4586	 12.8002	 13.0785	 1829.96	 80.0500	214	334	319	303	301	332	333	140	335	126	503	"Wollastonite"	"Jadeite"	"Corundum"	"CaNb2O6"	"Cassiterite"	"Scheelite"	"Manganotantalite"	"Rutile"	"Mn"	"Magnetite"	"Zr"
"BT-twinsector (continued)"	4	 40.0000	 20.0000	 80.0000	 .000000	824	 .006542	 .000000	 .000000	 .000000	 78.4544	 .000000	 .000000	 .000000	 .000000	 .059459	 .010736	 21.1803	 99.7115	 .013995	 .000000	 .000000	 .000000	 99.6065	 .000000	 .000000	 .000000	 .000000	 .076493	 .014502	  .00000	 99.7115	 .011727	 .000000	 .000000	 .000000	 33.2800	 .000000	 .000000	 .000000	 .000000	 .053604	 .005926	 66.6488	 .035161	 .000000	 .000000	 .000000	 99.7864	 .000000	 .000000	 .000000	 .000000	 .160725	 .017767	 .000000	 100.000	 2.00000	O	 .000352	 .000000	 .000000	 .000000	 .998666	 .000000	 .000000	 .000000	 .000000	 .001609	 .000178	 2.00000	 .008666	 .017343	 .004174	 .009586	 .011663	 .027140	 .022830	 .005868	 .009560	 .008917	 .008612	 .018539	 .023378	 .007887	 .013713	 .014807	 .034226	 .027876	 .009787	 .012344	 .011471	 .011632	 92.5034	 -24.685	 -13.115	 -48.143	 .083404	 -26.756	 -17.555	 -18.752	 -62.453	 11.1674	 57.1156	 23.4487	 12.7985	 13.0785	 1840.01	 80.0500	214	334	319	303	301	332	333	140	335	126	503	"Wollastonite"	"Jadeite"	"Corundum"	"CaNb2O6"	"Cassiterite"	"Scheelite"	"Manganotantalite"	"Rutile"	"Mn"	"Magnetite"	"Zr"
"BT-twinsector (continued)"	4	 40.0000	 20.0000	 80.0000	 .000000	825	 .000000	 .000000	 .000000	 .000000	 78.5257	 .000000	 .000000	 .000000	 .000000	 .056273	 .010741	 21.1912	 99.7840	 .000000	 .000000	 .000000	 .000000	 99.6970	 .000000	 .000000	 .000000	 .000000	 .072394	 .014509	  .00000	 99.7840	 .000000	 .000000	 .000000	 .000000	 33.2936	 .000000	 .000000	 .000000	 .000000	 .050706	 .005925	 66.6498	 .000000	 .000000	 .000000	 .000000	 99.8302	 .000000	 .000000	 .000000	 .000000	 .152041	 .017767	 .000000	 100.000	 2.00000	O	 .000000	 .000000	 .000000	 .000000	 .999062	 .000000	 .000000	 .000000	 .000000	 .001522	 .000178	 2.00000	 .008667	 .017365	 .004175	 .009586	 .011663	 .027140	 .022829	 .005868	 .009560	 .008916	 .008611	 .018542	 .023407	 .007888	 .013713	 .014807	 .034225	 .027876	 .009787	 .012344	 .011471	 .011632	 -392.24	 -28.978	 -15.089	 -33.997	 .083359	 -32.151	 -14.496	 -16.346	 -83.397	 11.7674	 57.0879	 23.4389	 12.7968	 13.0785	 1849.95	 80.0600	214	334	319	303	301	332	333	140	335	126	503	"Wollastonite"	"Jadeite"	"Corundum"	"CaNb2O6"	"Cassiterite"	"Scheelite"	"Manganotantalite"	"Rutile"	"Mn"	"Magnetite"	"Zr"
"BT-twinsector (continued)"	4	 40.0000	 20.0000	 80.0000	 .000000	826	 .000000	 .000000	 .000000	 .000000	 78.3164	 .000000	 .000000	 .000000	 .000000	 .042448	 .000000	 21.1270	 99.4859	 .000000	 .000000	 .000000	 .000000	 99.4313	 .000000	 .000000	 .000000	 .000000	 .054610	 .000000	 -.00001	 99.4859	 .000000	 .000000	 .000000	 .000000	 33.3078	 .000000	 .000000	 .000000	 .000000	 .038368	 .000000	 66.6539	 .000000	 .000000	 .000000	 .000000	 99.8849	 .000000	 .000000	 .000000	 .000000	 .115060	 .000000	 .000000	 100.000	 2.00000	O	 .000000	 .000000	 .000000	 .000000	 .999424	 .000000	 .000000	 .000000	 .000000	 .001151	 .000000	 2.00000	 .008669	 .017388	 .004175	 .009587	 .011664	 .027142	 .022832	 .005868	 .009561	 .008917	 .008612	 .018546	 .023439	 .007889	 .013715	 .014809	 .034228	 .027879	 .009789	 .012346	 .011472	 .011633	 -89.678	 -25.555	 -13.545	 -47.870	 .083476	 -34.308	 -19.174	 -30.057	 -232.57	 15.4168	 -178.00	 23.4290	 12.7951	 13.0785	 1859.99	 80.0500	214	334	319	303	301	332	333	140	335	126	503	"Wollastonite"	"Jadeite"	"Corundum"	"CaNb2O6"	"Cassiterite"	"Scheelite"	"Manganotantalite"	"Rutile"	"Mn"	"Magnetite"	"Zr"
"BT-twinsector (continued)"	4	 40.0000	 20.0000	 80.0000	 .000000	827	 .011720	 .000000	 .000000	 .000000	 78.9428	 .000000	 .000000	 .000000	 .000000	 .069056	 .011802	 21.3210	 100.356	 .025072	 .000000	 .000000	 .000000	 100.227	 .000000	 .000000	 .000000	 .000000	 .088841	 .015943	  .00000	 100.356	 .020869	 .000000	 .000000	 .000000	 33.2648	 .000000	 .000000	 .000000	 .000000	 .061843	 .006471	 66.6461	 .062569	 .000000	 .000000	 .000000	 99.7326	 .000000	 .000000	 .000000	 .000000	 .185414	 .019401	 .000000	 100.000	 2.00000	O	 .000626	 .000000	 .000000	 .000000	 .998252	 .000000	 .000000	 .000000	 .000000	 .001856	 .000194	 2.00000	 .008675	 .017424	 .004179	 .009597	 .011676	 .027171	 .022856	 .005874	 .009570	 .008926	 .008621	 .018558	 .023488	 .007897	 .013730	 .014823	 .034265	 .027909	 .009798	 .012358	 .011483	 .011645	 51.7717	 -60.003	 -12.142	 -31.359	 .083236	 -32.012	 -16.755	 -20.920	 -111.75	 9.70319	 52.0537	 23.4191	 12.7934	 13.0785	 1870.04	 79.8700	214	334	319	303	301	332	333	140	335	126	503	"Wollastonite"	"Jadeite"	"Corundum"	"CaNb2O6"	"Cassiterite"	"Scheelite"	"Manganotantalite"	"Rutile"	"Mn"	"Magnetite"	"Zr"
"BT-twinsector (continued)"	4	 40.0000	 20.0000	 80.0000	 .000000	828	 .004014	 .000000	 .000000	 .000000	 78.7186	 .000000	 .000000	 .000000	 .000000	 .064934	 .008161	 21.2494	 100.045	 .008588	 .000000	 .000000	 .000000	 99.9420	 .000000	 .000000	 .000000	 .000000	 .083537	 .011023	 .000006	 100.045	 .007173	 .000000	 .000000	 .000000	 33.2828	 .000000	 .000000	 .000000	 .000000	 .058348	 .004489	 66.6472	 .021505	 .000000	 .000000	 .000000	 99.7901	 .000000	 .000000	 .000000	 .000000	 .174942	 .013460	 .000000	 100.000	 2.00000	O	 .000215	 .000000	 .000000	 .000000	 .998775	 .000000	 .000000	 .000000	 .000000	 .001751	 .000135	 2.00000	 .008682	 .017458	 .004182	 .009604	 .011684	 .027189	 .022872	 .005878	 .009577	 .008932	 .008626	 .018575	 .023534	 .007902	 .013739	 .014834	 .034288	 .027928	 .009805	 .012366	 .011491	 .011652	 150.895	 -32.889	 -14.297	 -27.170	 .083407	 -43.536	 -24.665	 -16.836	 -79.829	 10.2906	 75.1160	 23.4093	 12.7916	 13.0785	 1880.01	 79.7700	214	334	319	303	301	332	333	140	335	126	503	"Wollastonite"	"Jadeite"	"Corundum"	"CaNb2O6"	"Cassiterite"	"Scheelite"	"Manganotantalite"	"Rutile"	"Mn"	"Magnetite"	"Zr"
