Repository: orthospar/MinorElements-Cassiterite

# MinorElements-Cassiterite
EPMA data and R code for generation of figures in "Systematic trends in the substitution mechanisms of minor elements in cassiterite", submitted for publication in the Australian Journal of Earth Sciences.

# Data Availability
The final cleaned and organised dataset is available above (cassiterite_EPMA.csv) and as a supplementary file hosted by AJES.

File: Data/180209/180209recalc.dat (part 23 of 46)
URRENT"	"BEAMSIZE"	"    LINE"	"  Si WT%"	"  Na WT%"	"  Al WT%"	"  Nb WT%"	"  Sn WT%"	"   W WT%"	"  Ta WT%"	"  Ti WT%"	"  Mn WT%"	"  Fe WT%"	"  Zr WT%"	"   O WT%"	"   TOTAL"	"    SiO2"	"    Na2O"	"   Al2O3"	"   Nb2O5"	"    SnO2"	"     WO3"	"   Ta2O5"	"    TiO2"	"     MnO"	"     FeO"	"    ZrO2"	"       O"	"   TOTAL"	"  Si AT%"	"  Na AT%"	"  Al AT%"	"  Nb AT%"	"  Sn AT%"	"   W AT%"	"  Ta AT%"	"  Ti AT%"	"  Mn AT%"	"  Fe AT%"	"  Zr AT%"	"   O AT%"	"Si OXMOL%"	"Na OXMOL%"	"Al OXMOL%"	"Nb OXMOL%"	"Sn OXMOL%"	"W OXMOL%"	"Ta OXMOL%"	"Ti OXMOL%"	"Mn OXMOL%"	"Fe OXMOL%"	"Zr OXMOL%"	"O OXMOL%"	"   TOTAL"	" FORMULA"	"   BASIS"	"Si FORMULA"	"Na FORMULA"	"Al FORMULA"	"Nb FORMULA"	"Sn FORMULA"	"W FORMULA"	"Ta FORMULA"	"Ti FORMULA"	"Mn FORMULA"	"Fe FORMULA"	"Zr FORMULA"	"O FORMULA"	"Si CDL99"	"Na CDL99"	"Al CDL99"	"Nb CDL99"	"Sn CDL99"	" W CDL99"	"Ta CDL99"	"Ti CDL99"	"Mn CDL99"	"Fe CDL99"	"Zr CDL99"	"SiO2 CDL99"	"Na2O CDL99"	"Al2O3 CDL99"	"Nb2O5 CDL99"	"SnO2 CDL99"	"WO3 CDL99"	"Ta2O5 CDL99"	"TiO2 CDL99"	"MnO CDL99"	"FeO CDL99"	"ZrO2 CDL99"	"Si %ERR "	"Na %ERR "	"Al %ERR "	"Nb %ERR "	"Sn %ERR "	" W %ERR "	"Ta %ERR "	"Ti %ERR "	"Mn %ERR "	"Fe %ERR "	"Zr %ERR "	"   X-POS"	"   Y-POS"	"   Z-POS"	" RELDIST"	"BEAMCURR"	"Si STD_NUM"	"Na STD_NUM"	"Al STD_NUM"	"Nb STD_NUM"	"Sn STD_NUM"	"W STD_NUM"	"Ta STD_NUM"	"Ti STD_NUM"	"Mn STD_NUM"	"Fe STD_NUM"	"Zr STD_NUM"	"Si STD_NAM"	"Na STD_NAM"	"Al STD_NAM"	"Nb STD_NAM"	"Sn STD_NAM"	"W STD_NAM"	"Ta STD_NAM"	"Ti STD_NAM"	"Mn STD_NAM"	"Fe STD_NAM"	"Zr STD_NAM"
"BT-twinsector (continued)"	4	 40.0000	 20.0000	 80.0000	 .000000	863	 .000000	 .000000	 .000000	 .000000	 78.1885	 .000000	 .000000	 .000000	 .000000	 .080810	 .013365	 21.1082	 99.3909	 .000000	 .000000	 .000000	 .000000	 99.2689	 .000000	 .000000	 .000000	 .000000	 .103962	 .018054	 .000002	 99.3909	 .000000	 .000000	 .000000	 .000000	 33.2772	 .000000	 .000000	 .000000	 .000000	 .073094	 .007401	 66.6423	 .000000	 .000000	 .000000	 .000000	 99.7587	 .000000	 .000000	 .000000	 .000000	 .219123	 .022188	 .000000	 100.000	 2.00000	O	 .000000	 .000000	 .000000	 .000000	 .998681	 .000000	 .000000	 .000000	 .000000	 .002194	 .000222	 2.00000	 .008675	 .018210	 .004181	 .009601	 .011671	 .027157	 .022852	 .005868	 .009569	 .008915	 .008611	 .018558	 .024547	 .007900	 .013735	 .014818	 .034248	 .027903	 .009788	 .012356	 .011470	 .011632	 -668.60	 -28.855	 -13.085	 -30.679	 .083582	 -23.037	 -18.088	 -13.194	 -51.012	 8.36309	 45.9733	 23.0645	 12.7316	 13.0790	 2229.98	 79.9800	214	334	319	303	301	332	333	140	335	126	503	"Wollastonite"	"Jadeite"	"Corundum"	"CaNb2O6"	"Cassiterite"	"Scheelite"	"Manganotantalite"	"Rutile"	"Mn"	"Magnetite"	"Zr"
"BT-Main"	5	 40.0000	 20.0000	 80.0000	 .000000	864	 .000000	 .000000	 .000000	 .000000	 78.3027	 .000000	 .000000	 .033396	 .000000	 .039754	 .000000	 21.1449	 99.5207	 .000000	 .000000	 .000000	 .000000	 99.4139	 .000000	 .000000	 .055706	 .000000	 .051143	 .000000	 .000000	 99.5207	 .000000	 .000000	 .000000	 .000000	 33.2742	 .000000	 .000000	 .035164	 .000000	 .035903	 .000000	 66.6547	 .000000	 .000000	 .000000	 .000000	 99.7869	 .000000	 .000000	 .105455	 .000000	 .107669	 .000000	 .000000	 100.000	 2.00000	O	 .000000	 .000000	 .000000	 .000000	 .998406	 .000000	 .000000	 .001055	 .000000	 .001077	 .000000	 2.00000	 .008675	 .018230	 .004180	 .009600	 .011669	 .027153	 .022849	 .005867	 .009568	 .008914	 .008609	 .018559	 .024574	 .007899	 .013733	 .014815	 .034243	 .027900	 .009786	 .012355	 .011468	 .011630	 -171.50	 -41.468	 -10.682	 -234.49	 .083506	 -22.983	 -22.151	 12.5828	 -40.216	 16.4183	 -697.54	 28.8546	 17.5332	 13.0530	 .000000	 80.0000	214	334	319	303	301	332	333	140	335	126	503	"Wollastonite"	"Jadeite"	"Corundum"	"CaNb2O6"	"Cassiterite"	"Scheelite"	"Manganotantalite"	"Rutile"	"Mn"	"Magnetite"	"Zr"
"BT-Main"	5	 40.0000	 20.0000	 80.0000	 .000000	865	 .000000	 .000000	 .000000	 .022826	 78.2506	 .000000	 .000000	 .074641	 .000000	 .087864	 .000000	 21.1820	 99.6179	 .000000	 .000000	 .000000	 .032654	 99.3477	 .000000	 .000000	 .124506	 .000000	 .113036	 .000000	  .00000	 99.6179	 .000000	 .000000	 .000000	 .012368	 33.1877	 .000000	 .000000	 .078442	 .000000	 .079198	 .000000	 66.6423	 .000000	 .000000	 .000000	 .018542	 99.5088	 .000000	 .000000	 .235197	 .000000	 .237464	 .000000	 .000000	 100.000	 2.00000	O	 .000000	 .000000	 .000000	 .000371	 .995994	 .000000	 .000000	 .002354	 .000000	 .002377	 .000000	 2.00000	 .008665	 .018243	 .004179	 .009597	 .011664	 .027147	 .022844	 .005863	 .009564	 .008911	 .008606	 .018537	 .024592	 .007895	 .013728	 .014808	 .034235	 .027894	 .009780	 .012350	 .011464	 .011625	 -75.043	 -131.72	 -14.569	 30.2093	 .083534	 -34.262	 -52.792	 5.75499	 -165.73	 7.73230	 -70.091	 28.8468	 17.5270	 13.0530	 9.96561	 80.0100	214	334	319	303	301	332	333	140	335	126	503	"Wollastonite"	"Jadeite"	"Corundum"	"CaNb2O6"	"Cassiterite"	"Scheelite"	"Manganotantalite"	"Rutile"	"Mn"	"Magnetite"	"Zr"
"BT-Main"	5	 40.0000	 20.0000	 80.0000	 .000000	866	 .000000	 .000000	 .000000	 .107401	 78.0512	 .000000	 .062697	 .106520	 .000000	 .127164	 .000000	 21.2111	 99.6661	 .000000	 .000000	 .000000	 .153641	 99.0946	 .000000	 .076557	 .177681	 .000000	 .163597	 .000000	 .000008	 99.6661	 .000000	 .000000	 .000000	 .058111	 33.0571	 .000000	 .017418	 .111788	 .000000	 .114463	 .000000	 66.6411	 .000000	 .000000	 .000000	 .087199	 99.2077	 .000000	 .026136	 .335486	 .000000	 .343514	 .000000	 .000000	 100.000	 2.00000	O	 .000000	 .000000	 .000000	 .001744	 .992094	 .000000	 .000523	 .003355	 .000000	 .003435	 .000000	 2.00000	 .008659	 .018254	 .004176	 .009597	 .011664	 .027145	 .022842	 .005861	 .009562	 .008909	 .008606	 .018525	 .024606	 .007891	 .013729	 .014809	 .034232	 .027892	 .009776	 .012347	 .011461	 .011625	 -83.743	 -25.590	 -10.844	 6.80765	 .083670	 -31.641	 25.9597	 4.09924	 -81.682	 5.50843	 -75.599	 28.8390	 17.5207	 13.0530	 19.9840	 80.0100	214	334	319	303	301	332	333	140	335	126	503	"Wollastonite"	"Jadeite"	"Corundum"	"CaNb2O6"	"Cassiterite"	"Scheelite"	"Manganotantalite"	"Rutile"	"Mn"	"Magnetite"	"Zr"
"BT-Main"	5	 40.0000	 20.0000	 80.0000	 .000000	867	 .000000	 .000000	 .000000	 .010168	 78.4365	 .000000	 .000000	 .031866	 .000000	 .056771	 .000000	 21.1892	 99.7245	 .000000	 .000000	 .000000	 .014546	 99.5838	 .000000	 .000000	 .053154	 .000000	 .073035	 .000000	  .00000	 99.7245	 .000000	 .000000	 .000000	 .005508	 33.2593	 .000000	 .000000	 .033481	 .000000	 .051160	 .000000	 66.6505	 .000000	 .000000	 .000000	 .008259	 99.7379	 .000000	 .000000	 .100402	 .000000	 .153420	 .000000	 .000000	 100.000	 2.00000	O	 .000000	 .000000	 .000000	 .000165	 .998021	 .000000	 .000000	 .001005	 .000000	 .001535	 .000000	 2.00000	 .008674	 .018297	 .004180	 .009600	 .011668	 .027152	 .022849	 .005866	 .009568	 .008913	 .008608	 .018556	 .024664	 .007899	 .013733	 .014814	 .034241	 .027899	 .009785	 .012354	 .011467	 .011628	 -89.937	 -19.313	 -14.057	 67.2069	 .083431	 -34.085	 -28.442	 13.1735	 -183.53	 11.6652	 -27.731	 28.8312	 17.5145	 13.0530	 29.9626	 80.0100	214	334	319	303	301	332	333	140	335	126	503	"Wollastonite"	"Jadeite"	"Corundum"	"CaNb2O6"	"Cassiterite"	"Scheelite"	"Manganotantalite"	"Rutile"	"Mn"	"Magnetite"	"Zr"
"BT-Main"	5	 40.0000	 20.0000	 80.0000	 .000000	868	 .000000	 .000000	 .000000	 .000000	 78.2472	 .000000	 .000000	 .109660	 .000000	 .063606	 .000000	 21.1877	 99.6082	 .000000	 .000000	 .000000	 .000000	 99.3434	 .000000	 .000000	 .182919	 .000000	 .081829	 .000000	 .000002	 99.6082	 .000000	 .000000	 .000000	 .000000	 33.1799	 .000000	 .000000	 .115222	 .000000	 .057322	 .000000	 66.6476	 .000000	 .000000	 .000000	 .000000	 99.4827	 .000000	 .000000	 .345466	 .000000	 .171866	 .000000	 .000000	 100.000	 2.00000	O	 .000000	 .000000	 .000000	 .000000	 .995682	 .000000	 .000000	 .003458	 .000000	 .001720	 .000000	 2.00000	 .008662	 .018309	 .004178	 .009596	 .011661	 .027143	 .022841	 .005862	 .009563	 .008909	 .008604	 .018531	 .024680	 .007894	 .013727	 .014805	 .034229	 .027890	 .009778	 .012349	 .011462	 .011622	 -64.212	 -39.609	 -10.501	 -28.598	 .083520	 -34.245	 -17.084	 3.98925	 -52.423	 10.4679	 -1732.1	 28.8234	 17.5082	 13.0530	 39.9810	 80.0300	214	334	319	303	301	332	333	140	335	126	503	"Wollastonite"	"Jadeite"	"Corundum"	"CaNb2O6"	"Cassiterite"	"Scheelite"	"Manganotantalite"	"Rutile"	"Mn"	"Magnetite"	"Zr"
"BT-Main"	5	 40.0000	 20.0000	 80.0000	 .000000	869	 .000000	 .000000	 .000000	 .000000	 78.1587	 .000000	 .000000	 .012031	 .000000	 .039367	 .005879	 21.0937	 99.3097	 .000000	 .000000	 .000000	 .000000	 99.2311	 .000000	 .000000	 .020068	 .000000	 .050646	 .007941	 .000002	 99.3097	 .000000	 .000000	 .000000	 .000000	 33.2936	 .000000	 .000000	 .012699	 .000000	 .035640	 .003258	 66.6548	 .000000	 .000000	 .000000	 .000000	 99.8453	 .000000	 .000000	 .038083	 .000000	 .106881	 .009772	 .000000	 100.000	 2.00000	O	 .000000	 .000000	 .000000	 .000000	 .998986	 .000000	 .000000	 .000381	 .000000	 .001069	 .000098	 2.00000	 .008677	 .018345	 .004181	 .009600	 .011669	 .027150	 .022848	 .005866	 .009568	 .008913	 .008608	 .018563	 .024729	 .007899	 .013734	 .014815	 .034239	 .027899	 .009785	 .012355	 .011466	 .011628	 -49.703	 -161.24	 -10.855	 -307.51	 .083570	 -40.468	 -29.100	 34.5037	 -48.850	 16.5708	 103.859	 28.8155	 17.5020	 13.0530	 50.0170	 80.0300	214	334	319	303	301	332	333	140	335	126	503	"Wollastonite"	"Jadeite"	"Corundum"	"CaNb2O6"	"Cassiterite"	"Scheelite"	"Manganotantalite"	"Rutile"	"Mn"	"Magnetite"	"Zr"
"BT-Main"	5	 40.0000	 20.0000	 80.0000	 .000000	870	 .000000	 .000000	 .000000	 .000000	 78.8437	 .000000	 .000000	 .000000	 .000000	 .008274	 .000000	 21.2594	 100.111	 .000000	 .000000	 .000000	 .000000	 100.101	 .000000	 .000000	 .000000	 .000000	 .010645	 .000000	  .00000	 100.111	 .000000	 .000000	 .000000	 .000000	 33.3284	 .000000	 .000000	 .000000	 .000000	 .007434	 .000000	 66.6642	 .000000	 .000000	 .000000	 .000000	 99.9777	 .000000	 .000000	 .000000	 .000000	 .022299	 .000000	 .000000	 100.000	 2.00000	O	 .000000	 .000000	 .000000	 .000000	 .999889	 .000000	 .000000	 .000000	 .000000	 .000223	 .000000	 2.00000	 .008682	 .018372	 .004182	 .009602	 .011671	 .027153	 .022851	 .005868	 .009570	 .008914	 .008609	 .018573	 .024765	 .007901	 .013736	 .014818	 .034243	 .027902	 .009788	 .012357	 .011468	 .011629	 -84.445	 -28.457	 -11.808	 -46.083	 .083199	 -36.774	 -20.609	 -11.551	 -188.26	 76.6709	 -70.513	 28.8077	 17.4957	 13.0530	 60.0517	 80.0300	214	334	319	303	301	332	333	140	335	126	503	"Wollastonite"	"Jadeite"	"Corundum"	"CaNb2O6"	"Cassiterite"	"Scheelite"	"Manganotantalite"	"Rutile"	"Mn"	"Magnetite"	"Zr"
"BT-Main"	5	 40.0000	 20.0000	 80.0000	 .000000	871	 .000000	 .000000	 .000000	 .000000	 78.4397	 .000000	 .000000	 .000000	 .000408	 .011540	 .000000	 21.1516	 99.6032	 .000000	 .000000	 .000000	 .000000	 99.5878	 .000000	 .000000	 .000000	 .000527	 .014846	 .000000	 .000006	 99.6032	 .000000	 .000000	 .000000	 .000000	 33.3261	 .000000	 .000000	 .000000	 .000375	 .010420	 .000000	 66.6631	 .000000	 .000000	 .000000	 .000000	 99.9676	 .000000	 .000000	 .000000	 .001125	 .031256	 .000000	 .000000	 100.000	 2.00000	O	 .000000	 .000000	 .000000	 .000000	 .999838	 .000000	 .000000	 .000000	 .000011	 .000313	 .000000	 2.00000	 .008681	 .018396	 .004182	 .009603	 .011672	 .027154	 .022852	 .005868	 .009570	 .008914	 .008609	 .018572	 .024798	 .007901	 .013737	 .014819	 .034244	 .027903	 .009788	 .012357	 .011468	 .011630	 -49.154	 -24.055	 -12.997	 -30.551	 .083421	 -24.909	 -15.310	 -13.297	 1656.07	 55.1451	 -27.784	 28.7999	 17.4895	 13.0530	 70.0080	 80.0200	214	334	319	303	301	332	333	140	335	126	503	"Wollastonite"	"Jadeite"	"Corundum"	"CaNb2O6"	"Cassiterite"	"Scheelite"	"Manganotantalite"	"Rutile"	"Mn"	"Magnetite"	"Zr"
"BT-Main"	5	 40.0000	 20.0000	 80.0000	 .000000	872	 .000000	 .000000	 .000000	 .000000	 78.5514	 .000000	 .000000	 .000000	 .000000	 .020178	 .000000	 21.1840	 99.7556	 .000000	 .000000	 .000000	 .000000	 99.7296	 .000000	 .000000	 .000000	 .000000	 .025959	 .000000	 -.00001	 99.7556	 .000000	 .000000	 .000000	 .000000	 33.3212	 .000000	 .000000	 .000000	 .000000	 .018191	 .000000	 66.6606	 .000000	 .000000	 .000000	 .000000	 99.9454	 .000000	 .000000	 .000000	 .000000	 .054563	 .000000	 .000000	 100.000	 2.00000	O	 .000000	 .000000	 .000000	 .000000	 .999727	 .000000	 .000000	 .000000	 .000000	 .000546	 .000000	 2.00000	 .008680	 .018417	 .004181	 .009602	 .011670	 .027151	 .022850	 .005867	 .009569	 .008913	 .008608	 .018570	 .024826	 .007901	 .013735	 .014817	 .034240	 .027901	 .009787	 .012356	 .011466	 .011628	 -83.848	 -21.534	 -10.635	 -23.014	 .083351	 -34.613	 -28.463	 -14.799	 -32.229	 31.7817	 -206.27	 28.7921	 17.4832	 13.0530	 80.0338	 80.0400	214	334	319	303	301	332	333	140	335	126	503	"Wollastonite"	"Jadeite"	"Corundum"	"CaNb2O6"	"Cassiterite"	"Scheelite"	"Manganotantalite"	"Rutile"	"Mn"	"Magnetite"	"Zr"
"BT-Main"	5	 40.0000	 20.0000	 80.0000	 .000000	873	 .000000	 .000000	 .000000	 .000000	 78.5900	 .000000	 .000000	 .000000	 .012533	 .031817	 .000000	 21.2014	 99.8357	 .000000	 .000000	 .000000	 .000000	 99.7786	 .000000	 .000000	 .000000	 .016183	 .040933	 .000000	 .000000	 99.8357	 .000000	 .000000	 .000000	 .000000	 33.3066	 .000000	 .000000	 .000000	 .011475	 .028658	 .000000	 66.6533	 .000000	 .000000	 .000000	 .000000	 99.8797	 .000000	 .000000	 .000000	 .034413	 .085938	 .000000	 .000000	 100.000	 2.00000	O	 .000000	 .000000	 .000000	 .000000	 .999398	 .000000	 .000000	 .000000	 .000344	 .000860	 .000000	 2.00000	 .008679	 .018441	 .004182	 .009602	 .011670	 .027152	 .022850	 .005867	 .009569	 .008913	 .008608	 .018567	 .024858	 .007901	 .013736	 .014816	 .034241	 .027901	 .009786	 .012356	 .011466	 .011628	 -230.87	 -19.758	 -13.597	 -36.605	 .083335	 -38.947	 -12.448	 -14.959	 54.6698	 20.3665	 -67.539	 28.7843	 17.4770	 13.0530	 90.0125	 80.0300	214	334	319	303	301	332	333	140	335	126	503	"Wollastonite"	"Jadeite"	"Corundum"	"CaNb2O6"	"Cassiterite"	"Scheelite"	"Manganotantalite"	"Rutile"	"Mn"	"Magnetite"	"Zr"
"BT-Main"	5	 40.0000	 20.0000	 80.0000	 .000000	874	 .000000	 .000000	 .000000	 .000000	 78.5641	 .000000	 .000000	 .000000	 .000000	 .007554	 .000000	 21.1838	 99.7554	 .000000	 .000000	 .000000	 .000000	 99.7457	 .000000	 .000000	 .000000	 .000000	 .009718	 .000000	 .000002	 99.7554	 .000000	 .000000	 .000000	 .000000	 33.3288	 .000000	 .000000	 .000000	 .000000	 .006810	 .000000	 66.6644	 .000000	 .000000	 .000000	 .000000	 99.9796	 .000000	 .000000	 .000000	 .000000	 .020430	 .000000	 .000000	 100.000	 2.00000	O	 .000000	 .000000	 .000000	 .000000	 .999898	 .000000	 .000000	 .000000	 .000000	 .000204	 .000000	 2.00000	 .008686	 .018475	 .004184	 .009608	 .011678	 .027167	 .022863	 .005871	 .009575	 .008918	 .008613	 .018583	 .024904	 .007906	 .013744	 .014826	 .034260	 .027918	 .009793	 .012364	 .011473	 .011635	 -57.216	 -22.042	 -10.740	 -26.517	 .083390	 -46.473	 -18.745	 -11.432	 -604.18	 83.9685	 -34.790	 28.7765	 17.4707	 13.0530	 100.031	 79.9500	214	334	319	303	301	332	333	140	335	126	503	"Wollastonite"	"Jadeite"	"Corundum"	"CaNb2O6"	"Cassiterite"	"Scheelite"	"Manganotantalite"	"Rutile"	"Mn"	"Magnetite"	"Zr"
"BT-Main"	5	 40.0000	 20.0000	 80.0000	 .000000	875	 .000000	 .000000	 .000000	 .000000	 78.5940	 .000000	 .000000	 .000000	 .000000	 .019395	 .000000	 21.1953	 99.8087	 .000000	 .000000	 .000000	 .000000	 99.7837	 .000000	 .000000	 .000000	 .000000	 .024951	 .000000	 .000000	 99.8087	 .000000	 .000000	 .000000	 .000000	 33.3217	 .000000	 .000000	 .000000	 .000000	 .017476	 .000000	 66.6608	 .000000	 .000000	 .000000	 .000000	 99.9476	 .000000	 .000000	 .000000	 .000000	 .052418	 .000000	 .000000	 100.000	 2.00000	O	 .000000	 .000000	 .000000	 .000000	 .999738	 .000000	 .000000	 .000000	 .000000	 .000524	 .000000	 2.00000	 .008686	 .018498	 .004184	 .009608	 .011677	 .027167	 .022863	 .005870	 .009575	 .008917	 .008613	 .018581	 .024935	 .007906	 .013744	 .014825	 .034260	 .027917	 .009792	 .012363	 .011472	 .011634	 -65.279	 -29.576	 -10.998	 -22.037	 .083374	 -36.385	 -15.012	 -12.008	 -94.607	 33.0588	 -33.529	 28.7687	 17.4645	 13.0530	 109.996	 79.9500	214	334	319	303	301	332	333	140	335	126	503	"Wollastonite"	"Jadeite"	"Corundum"	"CaNb2O6"	"Cassiterite"	"Scheelite"	"Manganotantalite"	"Rutile"	"Mn"	"Magnetite"	"Zr"
"BT-Main"	5	 40.0000	 20.0000	 80.0000	 .000000	876	 .435079	 .000000	 .000000	 .000000	 77.6275	 .000000	 .000000	 .000000	 .000000	 .030326	 .001515	 21.4341	 99.5285	 .930789	 .000000	 .000000	 .000000	 98.5567	 .000000	 .000000	 .000000	 .000000	 .039014	 .002046	  .00000	 99.5285	 .770803	 .000000	 .000000	 .000000	 32.5437	 .000000	 .000000	 .000000	 .000000	 .027019	 .000826	 66.6577	 2.31178	 .000000	 .000000	 .000000	 97.6047	 .000000	 .000000	 .000000	 .000000	 .081036	 .002478	 .000000	 100.000	 2.00000	O	 .023127	 .000000	 .000000	 .000000	 .976443	 .000000	 .000000	 .000000	 .000000	 .000811	 .000025	 2.00000	 .008588	 .018417	 .004165	 .009596	 .011640	 .027126	 .022824	 .005847	 .009547	 .008896	 .008600	 .018373	 .024826	 .007869	 .013727	 .014778	 .034208	 .027869	 .009753	 .012328	 .011444	 .011617	 1.56522	 -29.172	 -11.144	 -28.602	 .083954	 -29.156	 -20.106	 -9.8744	 -146.68	 21.3025	 401.380	 28.7609	 17.4583	 13.0530	 119.959	 79.9800	214	334	319	303	301	332	333	140	335	126	503	"Wollastonite"	"Jadeite"	"Corundum"	"CaNb2O6"	"Cassiterite"	"Scheelite"	"Manganotantalite"	"Rutile"	"Mn"	"Magnetite"	"Zr"
"BT-Main"	5	 40.0000	 20.0000	 80.0000	 .000000	877	 .000000	 .000000	 .000000	 .000000	 78.5559	 .000000	 .000000	 .000000	 .000000	 .022518	 .000000	 21.1859	 99.7643	 .000000	 .000000	 .000000	 .000000	 99.7353	 .000000	 .000000	 .000000	 .000000	 .028969	 .000000	 .000006	 99.7643	 .000000	 .000000	 .000000	 .000000	 33.3198	 .000000	 .000000	 .000000	 .000000	 .020299	 .000000	 66.6599	 .000000	 .000000	 .000000	 .000000	 99.9391	 .000000	 .000000	 .000000	 .000000	 .060883	 .000000	 .000000	 100.000	 2.00000	O	 .000000	 .000000	 .000000	 .000000	 .999696	 .000000	 .000000	 .000000	 .000000	 .000609	 .000000	 2.00000	 .008681	 .018537	 .004182	 .009604	 .011671	 .027153	 .022852	 .005867	 .009570	 .008913	 .008608	 .018572	 .024987	 .007902	 .013738	 .014818	 .034242	 .027904	 .009787	 .012357	 .011466	 .011628	 -55.882	 -37.946	 -9.7541	 -23.744	 .083353	 -26.644	 -14.030	 -11.326	 -275.38	 28.5392	 -511.39	 28.7531	 17.4520	 13.0535	 129.993	 80.0300	214	334	319	303	301	332	333	140	335	126	503	"Wollastonite"	"Jadeite"	"Corundum"	"CaNb2O6"	"Cassiterite"	"Scheelite"	"Manganotantalite"	"Rutile"	"Mn"	"Magnetite"	"Zr"
"BT-Main"	5	 40.0000	 20.0000	 80.0000	 .000000	878	 .000000	 .000000	 .000000	 .000000	 78.5108	 .000000	 .000000	 .000000	 .000000	 .108625	 .000000	 21.1984	 99.8178	 .000000	 .000000	 .000000	 .000000	 99.6780	 .000000	 .000000	 .000000	 .000000	 .139745	 .000000	 .000006	 99.8178	 .000000	 .000000	 .000000	 .000000	 33.2681	 .000000	 .000000	 .000000	 .000000	 .097823	 .000000	 66.6341	 .000000	 .000000	 .000000	 .000000	 99.7068	 .000000	 .000000	 .000000	 .000000	 .293182	 .000000	 .000000	 100.000	 2.00000	O	 .000000	 .000000	 .000000	 .000000	 .998532	 .000000	 .000000	 .000000	 .000000	 .002936	 .000000	 2.00000	 .008675	 .018556	 .004181	 .009602	 .011667	 .027149	 .022848	 .005864	 .009567	 .008910	 .008606	 .018559	 .025013	 .007901	 .013736	 .014813	 .034237	 .027899	 .009782	 .012353	 .011463	 .011625	 -49.672	 -22.646	 -12.460	 -60.592	 .083374	 -40.431	 -13.696	 -14.868	 -60.138	 6.35750	 -215.76	 28.7453	 17.4458	 13.0535	 139.943	 80.0400	214	334	319	303	301	332	333	140	335	126	503	"Wollastonite"	"Jadeite"	"Corundum"	"CaNb2O6"	"Cassiterite"	"Scheelite"	"Manganotantalite"	"Rutile"	"Mn"	"Magnetite"	"Zr"
"BT-Main"	5	 40.0000	 20.0000	 80.0000	 .000000	879	 .000000	 .000000	 .000000	 .000000	 78.2608	 .000000	 .000000	 .000000	 .000000	 .102777	 .000000	 21.1293	 99.4929	 .000000	 .000000	 .000000	 .000000	 99.3607	 .000000	 .000000	 .000000	 .000000	 .132222	 .000000	  .00000	 99.4929	 .000000	 .000000	 .000000	 .000000	 33.2714	 .000000	 .000000	 .000000	 .000000	 .092862	 .000000	 66.6357	 .000000	 .000000	 .000000	 .000000	 99.7217	 .000000	 .000000	 .000000	 .000000	 .278327	 .000000	 .000000	 100.000	 2.00000	O	 .000000	 .000000	 .000000	 .000000	 .998607	 .000000	 .000000	 .000000	 .000000	 .002787	 .000000	 2.00000	 .008675	 .018581	 .004182	 .009603	 .011668	 .027150	 .022850	 .005865	 .009568	 .008910	 .008607	 .018560	 .025047	 .007901	 .013737	 .014814	 .034239	 .027901	 .009783	 .012355	 .011463	 .011626	 -96.593	 -24.474	 -14.332	 -34.760	 .083514	 -29.613	 -13.899	 -13.572	 -52.138	 6.68887	 -36.056	 28.7374	 17.4395	 13.0535	 150.047	 80.0300	214	334	319	303	301	332	333	140	335	126	503	"Wollastonite"	"Jadeite"	"Corundum"	"CaNb2O6"	"Cassiterite"	"Scheelite"	"Manganotantalite"	"Rutile"	"Mn"	"Magnetite"	"Zr"
"BT-Main"	5	 40.0000	 20.0000	 80.0000	 .000000	880	 .000000	 .000000	 .000000	 .000000	 78.2972	 .000000	 .000000	 .000000	 .000000	 .227465	 .000000	 21.1749	 99.6996	 .000000	 .000000	 .000000	 .000000	 99.4069	 .000000	 .000000	 .000000	 .000000	 .292633	 .000000	 -.00001	 99.6996	 .000000	 .000000	 .000000	 .000000	 33.1967	 .000000	 .000000	 .000000	 .000000	 .204964	 .000000	 66.5983	 .000000	 .000000	 .000000	 .000000	 99.3864	 .000000	 .000000	 .000000	 .000000	 .613633	 .000000	 .000000	 100.000	 2.00000	O	 .000000	 .000000	 .000000	 .000000	 .996922	 .000000	 .000000	 .000000	 .000000	 .006155	 .000000	 2.00000	 .008665	 .018597	 .004180	 .009599	 .011661	 .027141	 .022842	 .005860	 .009563	 .008906	 .008603	 .018538	 .025068	 .007898	 .013732	 .014805	 .034227	 .027891	 .009775	 .012348	 .011457	 .011621	 -120.24	 -27.828	 -23.410	 -21.573	 .083481	 -26.445	 -17.936	 -12.388	 -47.897	 3.30462	 -22.143	 28.7296	 17.4333	 13.0535	 160.011	 80.0600	214	334	319	303	301	332	333	140	335	126	503	"Wollastonite"	"Jadeite"	"Corundum"	"CaNb2O6"	"Cassiterite"	"Scheelite"	"Manganotantalite"	"Rutile"	"Mn"	"Magnetite"	"Zr"
"BT-Main"	5	 40.0000	 20.0000	 80.0000	 .000000	881	 .000000	 .000000	 .000000	 .000000	 78.4268	 .000000	 .000000	 .000000	 .002075	 .034338	 .000892	 21.1554	 99.6195	 .000000	 .000000	 .000000	 .000000	 99.5714	 .000000	 .000000	 .000000	 .002680	 .044176	 .001206	 -.00001	 99.6195	 .000000	 .000000	 .000000	 .000000	 33.3109	 .000000	 .000000	 .000000	 .001904	 .030997	 .000493	 66.6557	 .000000	 .000000	 .000000	 .000000	 99.8998	 .000000	 .000000	 .000000	 .005711	 .092960	 .001479	 .000000	 100.000	 2.00000	O	 .000000	 .000000	 .000000	 .000000	 .999492	 .000000	 .000000	 .000000	 .000057	 .000930	 .000015	 2.00000	 .008678	 .018627	 .004182	 .009602	 .011668	 .027147	 .022847	 .005865	 .009568	 .008910	 .008605	 .018566	 .025109	 .007901	 .013736	 .014814	 .034234	 .027898	 .009783	 .012354	 .011462	 .011624	 -58.280	 -21.484	 -11.109	 -42.420	 .083402	 -30.474	 -16.913	 -16.429	 326.457	 18.9070	 681.225	 28.7218	 17.4270	 13.0535	 170.046	 80.0700	214	334	319	303	301	332	333	140	335	126	503	"Wollastonite"	"Jadeite"	"Corundum"	"CaNb2O6"	"Cassiterite"	"Scheelite"	"Manganotantalite"	"Rutile"	"Mn"	"Magnetite"	"Zr"
"BT-Main"	5	 40.0000	 20.0000	 80.0000	 .000000	882	 .000000	 .000000	 .000000	 .000000	 78.6762	 .000000	 .000000	 .000000	 .000000	 .060088	 .000000	 21.2291	 99.9654	 .000000	 .000000	 .000000	 .000000	 99.8881	 .000000	 .000000	 .000000	 .000000	 .077303	 .000000	 .000000	 99.9654	 .000000	 .000000	 .000000	 .000000	 33.2973	 .000000	 .000000	 .000000	 .000000	 .054046	 .000000	 66.6487	 .000000	 .000000	 .000000	 .000000	 99.8380	 .000000	 .000000	 .000000	 .000000	 .162052	 .000000	 .000000	 100.000	 2.00000	O	 .000000	 .000000	 .000000	 .000000	 .999189	 .000000	 .000000	 .000000	 .000000	 .001622	 .000000	 2.00000	 .008678	 .018651	 .004182	 .009602	 .011667	 .027146	 .022847	 .005865	 .009567	 .008909	 .008605	 .018564	 .025141	 .007901	 .013736	 .014813	 .034234	 .027898	 .009782	 .012354	 .011461	 .011624	 -78.343	 -27.594	 -13.409	 -29.710	 .083268	 -30.172	 -23.605	 -14.972	 -354.13	 11.0471	 -41.792	 28.7140	 17.4208	 13.0535	 180.008	 80.0700	214	334	319	303	301	332	333	140	335	126	503	"Wollastonite"	"Jadeite"	"Corundum"	"CaNb2O6"	"Cassiterite"	"Scheelite"	"Manganotantalite"	"Rutile"	"Mn"	"Magnetite"	"Zr"
"BT-Main"	5	 40.0000	 20.0000	 80.0000	 .000000	883	 .000000	 .000000	 .000000	 .000000	 78.5252	 .000000	 .000000	 .000000	 .000000	 .031015	 .000000	 21.1801	 99.7362	 .000000	 .000000	 .000000	 .000000	 99.6963	 .000000	 .000000	 .000000	 .000000	 .039900	 .000000	  .00000	 99.7362	 .000000	 .000000	 .000000	 .000000	 33.3147	 .000000	 .000000	 .000000	 .000000	 .027965	 .000000	 66.6573	 .000000	 .000000	 .000000	 .000000	 99.9161	 .000000	 .000000	 .000000	 .000000	 .083871	 .000000	 .000000	 100.000	 2.00000	O	 .000000	 .000000	 .000000	 .000000	 .999581	 .000000	 .000000	 .000000	 .000000	 .000839	 .000000	 2.00000	 .008679	 .018675	 .004182	 .009602	 .011668	 .027146	 .022847	 .005865	 .009568	 .008909	 .008605	 .018567	 .025174	 .007901	 .013736	 .014814	 .034233	 .027897	 .009783	 .012354	 .011461	 .011623	 -72.715	 -50.592	 -13.892	 -30.238	 .083344	 -34.249	 -15.768	 -12.186	 -64.273	 20.8701	 -1051.4	 28.7062	 17.4145	 13.0535	 190.043	 80.0800	214	334	319	303	301	332	333	140	335	126	503	"Wollastonite"	"Jadeite"	"Corundum"	"CaNb2O6"	"Cassiterite"	"Scheelite"	"Manganotantalite"	"Rutile"	"Mn"	"Magnetite"	"Zr"
"BT-Main"	5	 40.0000	 20.0000	 80.0000	 .000000	884	 .000000	 .000000	 .000000	 .000000	 78.4646	 .000000	 .000000	 .000000	 .000000	 .015072	 .000000	 21.1592	 99.6388	 .000000	 .000000	 .000000	 .000000	 99.6195	 .000000	 .000000	 .000000	 .000000	 .019390	 .000000	  .00000	 99.6388	 .000000	 .000000	 .000000	 .000000	 33.3243	 .000000	 .000000	 .000000	 .000000	 .013604	 .000000	 66.6621	 .000000	 .000000	 .000000	 .000000	 99.9592	 .000000	 .000000	 .000000	 .000000	 .040806	 .000000	 .000000	 100.000	 2.00000	O	 .000000	 .000000	 .000000	 .000000	 .999796	 .000000	 .000000	 .000000	 .000000	 .000408	 .000000	 2.00000	 .008681	 .018701	 .004182	 .009603	 .011669	 .027148	 .022849	 .005866	 .009569	 .008910	 .008605	 .018571	 .025208	 .007902	 .013738	 .014816	 .034236	 .027900	 .009784	 .012356	 .011462	 .011624	 -116.49	 -19.671	 -10.961	 -28.574	 .083381	 -31.997	 -19.218	 -11.230	 -158.40	 42.3378	 -95.190	 28.6984	 17.4083	 13.0535	 199.992	 80.0700	214	334	319	303	301	332	333	140	335	126	503	"Wollastonite"	"Jadeite"	"Corundum"	"CaNb2O6"	"Cassiterite"	"Scheelite"	"Manganotantalite"	"Rutile"	"Mn"	"Magnetite"	"Zr"
"BT-Main"	5	 40.0000	 20.0000	 80.0000	 .000000	885	 .000000	 .000000	 .000000	 .000000	 78.5511	 .000000	 .000000	 .000000	 .000000	 .014102	 .002568	 21.1831	 99.7509	 .000000	 .000000	 .000000	 .000000	 99.7293	 .000000	 .000000	 .000000	 .000000	 .018142	 .003469	  .00000	 99.7509	 .000000	 .000000	 .000000	 .000000	 33.3234	 .000000	 .000000	 .000000	 .000000	 .012714	 .001418	 66.6624	 .000000	 .000000	 .000000	 .000000	 99.9576	 .000000	 .000000	 .000000	 .000000	 .038138	 .004252	 .000000	 100.000	 2.00000	O	 .000000	 .000000	 .000000	 .000000	 .999767	 .000000	 .000000	 .000000	 .000000	 .000381	 .000043	 2.00000	 .008680	 .018722	 .004182	 .009602	 .011668	 .027145	 .022847	 .005865	 .009568	 .008909	 .008604	 .018569	 .025237	 .007901	 .013737	 .014814	 .034232	 .027897	 .009783	 .012354	 .011461	 .011623	 -32.962	 -19.871	 -9.6615	 -24.075	 .083324	 -64.626	 -17.894	 -10.959	 -554.01	 45.2023	 237.029	 28.6906	 17.4021	 13.0535	 209.970	 80.0900	214	334	319	303	301	332	333	140	335	126	503	"Wollastonite"	"Jadeite"	"Corundum"	"CaNb2O6"	"Cassiterite"	"Scheelite"	"Manganotantalite"	"Rutile"	"Mn"	"Magnetite"	"Zr"
"BT-Main"	5	 40.0000	 20.0000	 80.0000	 .000000	886	 .000000	 .000000	 .000000	 .000000	 78.5612	 .000000	 .000000	 .000000	 .000000	 .012533	 .000000	 21.1845	 99.7582	 .000000	 .000000	 .000000	 .000000	 99.7420	 .000000	 .000000	 .000000	 .000000	 .016123	 .000000	 .000010	 99.7582	 .000000	 .000000	 .000000	 .000000	 33.3258	 .000000	 .000000	 .000000	 .000000	 .011299	 .000000	 66.6629	 .000000	 .000000	 .000000	 .000000	 99.9661	 .000000	 .000000	 .000000	 .000000	 .033892	 .000000	 .000000	 100.000	 2.00000	O	 .000000	 .000000	 .000000	 .000000	 .999830	 .000000	 .000000	 .000000	 .000000	 .000339	 .000000	 2.00000	 .008681	 .018748	 .004182	 .009603	 .011669	 .027147	 .022848	 .005865	 .009569	 .008909	 .008605	 .018571	 .025272	 .007902	 .013738	 .014815	 .034234	 .027899	 .009784	 .012355	 .011461	 .011623	 -43.168	 -20.528	 -13.367	 -36.263	 .083324	 -26.964	 -18.696	 -11.145	 -29.345	 50.7930	 -104.88	 28.6828	 17.3958	 13.0535	 219.989	 80.0800	214	334	319	303	301	332	333	140	335	126	503	"Wollastonite"	"Jadeite"	"Corundum"	"CaNb2O6"	"Cassiterite"	"Scheelite"	"Manganotantalite"	"Rutile"	"Mn"	"Magnetite"	"Zr"
"BT-Main"	5	 40.0000	 20.0000	 80.0000	 .000000	887	 .000000	 .000000	 .000000	 .000000	 78.6152	 .000000	 .000000	 .019407	 .000000	 .017339	 .000000	 21.2134	 99.8653	 .000000	 .000000	 .000000	 .000000	 99.8106	 .000000	 .000000	 .032371	 .000000	 .022307	 .000000	 .000006	 99.8653	 .000000	 .000000	 .000000	 .000000	 33.3026	 .000000	 .000000	 .020370	 .000000	 .015611	 .000000	 66.6615	 .000000	 .000000	 .000000	 .000000	 99.8921	 .000000	 .000000	 .061102	 .000000	 .046824	 .000000	 .000000	 100.000	 2.00000	O	 .000000	 .000000	 .000000	 .000000	 .999155	 .000000	 .000000	 .000611	 .000000	 .000468	 .000000	 2.00000	 .008677	 .018768	 .004181	 .009602	 .011667	 .027144	 .022846	 .005864	 .009567	 .008908	 .008603	 .018564	 .025299	 .007901	 .013736	 .014812	 .034230	 .027896	 .009781	 .012354	 .011460	 .011621	 -49.263	 -19.403	 -11.062	 -54.073	 .083289	 -33.104	 -14.506	 21.4715	 -65.662	 36.8685	 -98.095	 28.6750	 17.3896	 13.0535	 229.954	 80.0900	214	334	319	303	301	332	333	140	335	126	503	"Wollastonite"	"Jadeite"	"Corundum"	"CaNb2O6"	"Cassiterite"	"Scheelite"	"Manganotantalite"	"Rutile"	"Mn"	"Magnetite"	"Zr"
"BT-Main"	5	 40.0000	 20.0000	 80.0000	 .000000	888	 .000000	 .000000	 .000000	 .001036	 78.4720	 .000000	 .000000	 .013488	 .010412	 .027631	 .000000	 21.1772	 99.7019	 .000000	 .000000	 .000000	 .001482	 99.6289	 .000000	 .000000	 .022498	 .013445	 .035548	 .000000	 .000002	 99.7019	 .000000	 .000000	 .000000	 .000561	 33.2955	 .000000	 .000000	 .014180	 .009545	 .024916	 .000000	 66.6553	 .000000	 .000000	 .000000	 .000842	 99.8533	 .000000	 .000000	 .042526	 .028624	 .074724	 .000000	 .000000	 100.000	 2.00000	O	 .000000	 .000000	 .000000	 .000017	 .999037	 .000000	 .000000	 .000425	 .000286	 .000748	 .000000	 2.00000	 .008676	 .018791	 .004181	 .009602	 .011666	 .027142	 .022845	 .005863	 .009566	 .008907	 .008603	 .018562	 .025330	 .007900	 .013735	 .014811	 .034228	 .027895	 .009780	 .012353	 .011458	 .011620	 -47.559	 -29.675	 -10.306	 655.339	 .083362	 -81.338	 -25.460	 30.7861	 65.6418	 23.3491	 -54.113	 28.6672	 17.3833	 13.0535	 239.973	 80.1000	214	334	319	303	301	332	333	140	335	126	503	"Wollastonite"	"Jadeite"	"Corundum"	"CaNb2O6"	"Cassiterite"	"Scheelite"	"Manganotantalite"	"Rutile"	"Mn"	"Magnetite"	"Zr"
"BT-Main"	5	 40.0000	 20.0000	 80.0000	 .000000	889	 .000000	 .000000	 .000000	 .004345	 78.6127	 .000000	 .000000	 .009951	 .000000	 .043279	 .000000	 21.2157	 99.8859	 .000000	 .000000	 .000000	 .006216	 99.8074	 .000000	 .000000	 .016599	 .000000	 .055678	 .000000	 .000000	 99.8859	 .000000	 .000000	 .000000	 .002351	 33.2942	 .000000	 .000000	 .010443	 .000000	 .038955	 .000000	 66.6541	 .000000	 .000000	 .000000	 .003525	 99.8483	 .000000	 .000000	 .031318	 .000000	 .116826	 .000000	 .000000	 100.000	 2.00000	O	 .000000	 .000000	 .000000	 .000071	 .999014	 .000000	 .000000	 .000313	 .000000	 .001169	 .000000	 2.00000	 .008677	 .018816	 .004181	 .009602	 .011666	 .027142	 .022845	 .005863	 .009567	 .008906	 .008602	 .018562	 .025363	 .007901	 .013736	 .014811	 .034229	 .027895	 .009780	 .012353	 .011458	 .011620	 -48.353	 -31.527	 -10.521	 156.617	 .083287	 -28.482	 -47.853	 41.6427	 -40.742	 15.1140	 -51.433	 28.6593	 17.3771	 13.0535	 250.029	 80.1000	214	334	319	303	301	332	333	140	335	126	503	"Wollastonite"	"Jadeite"	"Corundum"	"CaNb2O6"	"Cassiterite"	"Scheelite"	"Manganotantalite"	"Rutile"	"Mn"	"Magnetite"	"Zr"
"BT-Main"	5	 40.0000	 20.0000	 80.0000	 .000000	890	 .000000	 .000000	 .000000	 .000000	 78.5221	 .000000	 .000000	 .000000	 .000000	 .025616	 .002207	 21.1784	 99.7283	 .000000	 .000000	 .000000	 .000000	 99.6924	 .000000	 .000000	 .000000	 .000000	 .032955	 .002981	 .000002	 99.7283	 .000000	 .000000	 .000000	 .000000	 33.3167	 .000000	 .000000	 .000000	 .000000	 .023099	 .001218	 66.6590	 .000000	 .000000	 .000000	 .000000	 99.9271	 .000000	 .000000	 .000000	 .000000	 .069282	 .003654	 .000000	 100.000	 2.00000	O	 .000000	 .000000	 .000000	 .000000	 .999617	 .000000	 .000000	 .000000	 .000000	 .000693	 .000037	 2.00000	 .008679	 .018842	 .004182	 .009602	 .011667	 .027142	 .022845	 .005864	 .009567	 .008907	 .008603	 .018566	 .025398	 .007901	 .013737	 .014812	 .034228	 .027895	 .009781	 .012353	 .011458	 .011620	 -50.156	 -20.784	 -11.570	 -262.50	 .083330	 -23.269	 -23.428	 -137.08	 -67.744	 25.1401	 275.668	 28.6515	 17.3708	 13.0535	 260.042	 80.1100	214	334	319	303	301	332	333	140	335	126	503	"Wollastonite"	"Jadeite"	"Corundum"	"CaNb2O6"	"Cassiterite"	"Scheelite"	"Manganotantalite"	"Rutile"	"Mn"	"Magnetite"	"Zr"
"BT-Main"	5	 40.0000	 20.0000	 80.0000	 .000000	891	 .000000	 .000000	 .000000	 .000000	 78.5384	 .000000	 .000000	 .000000	 .000000	 .014861	 .000000	 21.1790	 99.7322	 .000000	 .000000	 .000000	 .000000	 99.7131	 .000000	 .000000	 .000000	 .000000	 .019119	 .000000	 .000000	 99.7322	 .000000	 .000000	 .000000	 .000000	 33.3244	 .000000	 .000000	 .000000	 .000000	 .013402	 .000000	 66.6622	 .000000	 .000000	 .000000	 .000000	 99.9598	 .000000	 .000000	 .000000	 .000000	 .040199	 .000000	 .000000	 100.000	 2.00000	O	 .000000	 .000000	 .000000	 .000000	 .999799	 .000000	 .000000	 .000000	 .000000	 .000402	 .000000	 2.00000	 .008679	 .018866	 .004182	 .009602	 .011666	 .027141	 .022844	 .005864	 .009567	 .008906	 .008602	 .018568	 .025431	 .007901	 .013736	 .014812	 .034226	 .027894	 .009781	 .012353	 .011458	 .011620	 -53.243	 -18.326	 -11.566	 -39.576	 .083315	 -36.804	 -15.474	 -88.929	 -50.011	 42.9111	 -202.80	 28.6437	 17.3646	 13.0540	 270.020	 80.1200	214	334	319	303	301	332	333	140	335	126	503	"Wollastonite"	"Jadeite"	"Corundum"	"CaNb2O6"	"Cassiterite"	"Scheelite"	"Manganotantalite"	"Rutile"	"Mn"	"Magnetite"	"Zr"
"BT-Main"	5	 40.0000	 20.0000	 80.0000	 .000000	892	 .000000	 .000000	 .000000	 .000000	 78.4979	 .000000	 .000000	 .000000	 .000000	 .033922	 .000000	 21.1735	 99.7054	 .000000	 .000000	 .000000	 .000000	 99.6617	 .000000	 .000000	 .000000	 .000000	 .043640	 .000000	 .000000	 99.7054	 .000000	 .000000	 .000000	 .000000	 33.3129	 .000000	 .000000	 .000000	 .000000	 .030595	 .000000	 66.6565	 .000000	 .000000	 .000000	 .000000	 99.9082	 .000000	 .000000	 .000000	 .000000	 .091756	 .000000	 .000000	 100.000	 2.00000	O	 .000000	 .000000	 .000000	 .000000	 .999541	 .000000	 .000000	 .000000	 .000000	 .000918	 .000000	 2.00000	 .008678	 .018890	 .004182	 .009602	 .011666	 .027140	 .022844	 .005863	 .009566	 .008906	 .008602	 .018565	 .025463	 .007901	 .013736	 .014811	 .034226	 .027894	 .009780	 .012353	 .011457	 .011619	 -105.32	 -25.980	 -11.754	 -77.617	 .083337	 -31.366	 -20.238	 -107.67	 -378.72	 19.1237	 -46.381	 28.6359	 17.3583	 13.0540	 280.039	 80.1200	214	334	319	303	301	332	333	140	335	126	503	"Wollastonite"	"Jadeite"	"Corundum"	"CaNb2O6"	"Cassiterite"	"Scheelite"	"Manganotantalite"	"Rutile"	"Mn"	"Magnetite"	"Zr"
"BT-Main"	5	 40.0000	 20.0000	 80.0000	 .000000	893	 .000000	 .000000	 .000000	 .000000	 78.6106	 .000000	 .000000	 .000000	 .000000	 .026356	 .000000	 21.2017	 99.8386	 .000000	 .000000	 .000000	 .000000	 99.8047	 .000000	 .000000	 .000000	 .000000	 .033906	 .000000	  .00000	 99.8386	 .000000	 .000000	 .000000	 .000000	 33.3175	 .000000	 .000000	 .000000	 .000000	 .023740	 .000000	 66.6588	 .000000	 .000000	 .000000	 .000000	 99.9288	 .000000	 .000000	 .000000	 .000000	 .071203	 .000000	 .000000	 100.000	 2.00000	O	 .000000	 .000000	 .000000	 .000000	 .999644	 .000000	 .000000	 .000000	 .000000	 .000712	 .000000	 2.00000	 .008678	 .018914	 .004182	 .009602	 .011665	 .027139	 .022843	 .005863	 .009566	 .008905	 .008601	 .018565	 .025495	 .007901	 .013736	 .014811	 .034224	 .027893	 .009779	 .012352	 .011456	 .011619	 -76.968	 -15.625	 -11.147	 -67.372	 .083271	 -28.785	 -19.235	 -39.889	 -38.151	 24.4471	 -78.715	 28.6281	 17.3521	 13.0540	 290.004	 80.1300	214	334	319	303	301	332	333	140	335	126	503	"Wollastonite"	"Jadeite"	"Corundum"	"CaNb2O6"	"Cassiterite"	"Scheelite"	"Manganotantalite"	"Rutile"	"Mn"	"Magnetite"	"Zr"
"BT-Main"	5	 40.0000	 20.0000	 80.0000	 .000000	894	 .000000	 .000000	 .000000	 .000000	 78.8222	 .000000	 .000000	 .000000	 .000000	 .015159	 .000000	 21.2556	 100.093	 .000000	 .000000	 .000000	 .000000	 100.074	 .000000	 .000000	 .000000	 .000000	 .019502	 .000000	 .000000	 100.093	 .000000	 .000000	 .000000	 .000000	 33.3243	 .000000	 .000000	 .000000	 .000000	 .013620	 .000000	 66.6621	 .000000	 .000000	 .000000	 .000000	 99.9591	 .000000	 .000000	 .000000	 .000000	 .040856	 .000000	 .000000	 100.000	 2.00000	O	 .000000	 .000000	 .000000	 .000000	 .999796	 .000000	 .000000	 .000000	 .000000	 .000409	 .000000	 2.00000	 .008679	 .018939	 .004182	 .009603	 .011666	 .027140	 .022844	 .005863	 .009567	 .008905	 .008601	 .018568	 .025529	 .007901	 .013737	 .014811	 .034225	 .027894	 .009780	 .012353	 .011457	 .011619	 -116.18	 -29.059	 -10.852	 -30.215	 .083157	 -26.582	 -22.509	 -18.251	 -54.188	 42.0764	 -237.73	 28.6203	 17.3458	 13.0540	 300.023	 80.1300	214	334	319	303	301	332	333	140	335	126	503	"Wollastonite"	"Jadeite"	"Corundum"	"CaNb2O6"	"Cassiterite"	"Scheelite"	"Manganotantalite"	"Rutile"	"Mn"	"Magnetite"	"Zr"
"BT-Main"	5	 40.0000	 20.0000	 80.0000	 .000000	895	 .000000	 .000000	 .000000	 .000000	 78.8916	 .000000	 .000000	 .000000	 .000000	 .023559	 .000000	 21.2767	 100.192	 .000000	 .000000	 .000000	 .000000	 100.162	 .000000	 .000000	 .000000	 .000000	 .030309	 .000000	 .000004	 100.192	 .000000	 .000000	 .000000	 .000000	 33.3192	 .000000	 .000000	 .000000	 .000000	 .021147	 .000000	 66.6596	 .000000	 .000000	 .000000	 .000000	 99.9366	 .000000	 .000000	 .000000	 .000000	 .063427	 .000000	 .000000	 100.000	 2.00000	O	 .000000	 .000000	 .000000	 .000000	 .999683	 .000000	 .000000	 .000000	 .000000	 .000634	 .000000	 2.00000	 .008700	 .019010	 .004192	 .009626	 .011694	 .027206	 .022900	 .005877	 .009590	 .008927	 .008622	 .018612	 .025625	 .007921	 .013771	 .014847	 .034309	 .027962	 .009803	 .012383	 .011484	 .011647	 -97.478	 -48.204	 -11.559	 -36.956	 .083323	 -26.086	 -14.879	 -16.330	 -28.876	 27.3461	 -41.669	 28.6125	 17.3396	 13.0540	 310.001	 79.7400	214	334	319	303	301	332	333	140	335	126	503	"Wollastonite"	"Jadeite"	"Corundum"	"CaNb2O6"	"Cassiterite"	"Scheelite"	"Manganotantalite"	"Rutile"	"Mn"	"Magnetite"	"Zr"
"BT-Main"	5	 40.0000	 20.0000	 80.0000	 .000000	896	 .000000	 .000000	 .000000	 .000000	 78.6396	 .000000	 .000000	 .000000	 .000000	 .028691	 .000000	 21.2102	 99.8786	 .000000	 .000000	 .000000	 .000000	 99.8417	 .000000	 .000000	 .000000	 .000000	 .036911	 .000000	 .000004	 99.8786	 .000000	 .000000	 .000000	 .000000	 33.3161	 .000000	 .000000	 .000000	 .000000	 .025833	 .000000	 66.6581	 .000000	 .000000	 .000000	 .000000	 99.9225	 .000000	 .000000	 .000000	 .000000	 .077478	 .000000	 .000000	 100.000	 2.00000	O	 .000000	 .000000	 .000000	 .000000	 .999613	 .000000	 .000000	 .000000	 .000000	 .000775	 .000000	 2.00000	 .008728	 .019097	 .004206	 .009658	 .011732	 .027295	 .022975	 .005896	 .009621	 .008956	 .008650	 .018673	 .025742	 .007947	 .013816	 .014896	 .034421	 .028054	 .009835	 .012423	 .011521	 .011685	 -221.97	 -25.094	 -10.679	 -47.102	 .083732	 -31.431	 -33.127	 -37.230	 -96.793	 22.6320	 -40.368	 28.6047	 17.3334	 13.0540	 319.950	 79.2200	214	334	319	303	301	332	333	140	335	126	503	"Wollastonite"	"Jadeite"	"Corundum"	"CaNb2O6"	"Cassiterite"	"Scheelite"	"Manganotantalite"	"Rutile"	"Mn"	"Magnetite"	"Zr"
"BT-Main"	5	 40.0000	 20.0000	 80.0000	 .000000	897	 .000000	 .000000	 .000000	 .000000	 78.3164	 .000000	 .000000	 .000000	 .000000	 .026445	 .000000	 21.1225	 99.4653	 .000000	 .000000	 .000000	 .000000	 99.4313	 .000000	 .000000	 .000000	 .000000	 .034021	 .000000	 .000000	 99.4653	 .000000	 .000000	 .000000	 .000000	 33.3174	 .000000	 .000000	 .000000	 .000000	 .023909	 .000000	 66.6587	 .000000	 .000000	 .000000	 .000000	 99.9283	 .000000	 .000000	 .000000	 .000000	 .071711	 .000000	 .000000	 100.000	 2.00000	O	 .000000	 .000000	 .000000	 .000000	 .999641	 .000000	 .000000	 .000000	 .000000	 .000717	 .000000	 2.00000	 .008729	 .019125	 .004207	 .009659	 .011734	 .027298	 .022978	 .005897	 .009623	 .008957	 .008651	 .018675	 .025780	 .007948	 .013818	 .014898	 .034425	 .028057	 .009836	 .012425	 .011523	 .011686	 -43.567	 -23.488	 -11.374	 -30.399	 .083918	 -25.349	 -35.914	 -23.265	 -78.247	 24.5081	 -42.386	 28.5968	 17.3271	 13.0540	 330.062	 79.2000	214	334	319	303	301	332	333	140	335	126	503	"Wollastonite"	"Jadeite"	"Corundum"	"CaNb2O6"	"Cassiterite"	"Scheelite"	"Manganotantalite"	"Rutile"	"Mn"	"Magnetite"	"Zr"
