Repository: orthospar/MinorElements-Cassiterite

# MinorElements-Cassiterite
EPMA data and R code for generation of figures in "Systematic trends in the substitution mechanisms of minor elements in cassiterite", submitted for publication in the Australian Journal of Earth Sciences.

# Data Availability
The final cleaned and organised dataset is available above (cassiterite_EPMA.csv) and as a supplementary file hosted by AJES.

File: Data/180209/180209recalc.dat (part 24 of 46)
URRENT"	"BEAMSIZE"	"    LINE"	"  Si WT%"	"  Na WT%"	"  Al WT%"	"  Nb WT%"	"  Sn WT%"	"   W WT%"	"  Ta WT%"	"  Ti WT%"	"  Mn WT%"	"  Fe WT%"	"  Zr WT%"	"   O WT%"	"   TOTAL"	"    SiO2"	"    Na2O"	"   Al2O3"	"   Nb2O5"	"    SnO2"	"     WO3"	"   Ta2O5"	"    TiO2"	"     MnO"	"     FeO"	"    ZrO2"	"       O"	"   TOTAL"	"  Si AT%"	"  Na AT%"	"  Al AT%"	"  Nb AT%"	"  Sn AT%"	"   W AT%"	"  Ta AT%"	"  Ti AT%"	"  Mn AT%"	"  Fe AT%"	"  Zr AT%"	"   O AT%"	"Si OXMOL%"	"Na OXMOL%"	"Al OXMOL%"	"Nb OXMOL%"	"Sn OXMOL%"	"W OXMOL%"	"Ta OXMOL%"	"Ti OXMOL%"	"Mn OXMOL%"	"Fe OXMOL%"	"Zr OXMOL%"	"O OXMOL%"	"   TOTAL"	" FORMULA"	"   BASIS"	"Si FORMULA"	"Na FORMULA"	"Al FORMULA"	"Nb FORMULA"	"Sn FORMULA"	"W FORMULA"	"Ta FORMULA"	"Ti FORMULA"	"Mn FORMULA"	"Fe FORMULA"	"Zr FORMULA"	"O FORMULA"	"Si CDL99"	"Na CDL99"	"Al CDL99"	"Nb CDL99"	"Sn CDL99"	" W CDL99"	"Ta CDL99"	"Ti CDL99"	"Mn CDL99"	"Fe CDL99"	"Zr CDL99"	"SiO2 CDL99"	"Na2O CDL99"	"Al2O3 CDL99"	"Nb2O5 CDL99"	"SnO2 CDL99"	"WO3 CDL99"	"Ta2O5 CDL99"	"TiO2 CDL99"	"MnO CDL99"	"FeO CDL99"	"ZrO2 CDL99"	"Si %ERR "	"Na %ERR "	"Al %ERR "	"Nb %ERR "	"Sn %ERR "	" W %ERR "	"Ta %ERR "	"Ti %ERR "	"Mn %ERR "	"Fe %ERR "	"Zr %ERR "	"   X-POS"	"   Y-POS"	"   Z-POS"	" RELDIST"	"BEAMCURR"	"Si STD_NUM"	"Na STD_NUM"	"Al STD_NUM"	"Nb STD_NUM"	"Sn STD_NUM"	"W STD_NUM"	"Ta STD_NUM"	"Ti STD_NUM"	"Mn STD_NUM"	"Fe STD_NUM"	"Zr STD_NUM"	"Si STD_NAM"	"Na STD_NAM"	"Al STD_NAM"	"Nb STD_NAM"	"Sn STD_NAM"	"W STD_NAM"	"Ta STD_NAM"	"Ti STD_NAM"	"Mn STD_NAM"	"Fe STD_NAM"	"Zr STD_NAM"
"BT-Main"	5	 40.0000	 20.0000	 80.0000	 .000000	898	 .000000	 .000000	 .000000	 .000000	 78.5544	 .000000	 .000000	 .034286	 .004160	 .038645	 .005863	 21.2163	 99.8537	 .000000	 .000000	 .000000	 .000000	 99.7335	 .000000	 .000000	 .057190	 .005372	 .049716	 .007920	 .000002	 99.8537	 .000000	 .000000	 .000000	 .000000	 33.2684	 .000000	 .000000	 .035979	 .003806	 .034783	 .003231	 66.6538	 .000000	 .000000	 .000000	 .000000	 99.7667	 .000000	 .000000	 .107896	 .011415	 .104308	 .009689	 .000000	 100.000	 2.00000	O	 .000000	 .000000	 .000000	 .000000	 .998245	 .000000	 .000000	 .001080	 .000114	 .001044	 .000097	 2.00000	 .008724	 .019145	 .004206	 .009658	 .011732	 .027297	 .022977	 .005895	 .009622	 .008956	 .008650	 .018664	 .025808	 .007947	 .013817	 .014895	 .034424	 .028056	 .009834	 .012424	 .011521	 .011684	 -73.672	 -35.289	 -12.364	 -27.403	 .083795	 -21.650	 -31.397	 12.3218	 164.142	 16.9514	 104.642	 28.5890	 17.3209	 13.0540	 340.025	 79.1900	214	334	319	303	301	332	333	140	335	126	503	"Wollastonite"	"Jadeite"	"Corundum"	"CaNb2O6"	"Cassiterite"	"Scheelite"	"Manganotantalite"	"Rutile"	"Mn"	"Magnetite"	"Zr"
"BT-Main"	5	 40.0000	 20.0000	 80.0000	 .000000	899	 .000000	 .000000	 .000000	 .000000	 78.4762	 .000000	 .000000	 .014938	 .000000	 .033317	 .013780	 21.1823	 99.7206	 .000000	 .000000	 .000000	 .000000	 99.6342	 .000000	 .000000	 .024917	 .000000	 .042862	 .018613	 .000006	 99.7206	 .000000	 .000000	 .000000	 .000000	 33.2900	 .000000	 .000000	 .015702	 .000000	 .030037	 .007606	 66.6567	 .000000	 .000000	 .000000	 .000000	 99.8400	 .000000	 .000000	 .047091	 .000000	 .090083	 .022810	 .000000	 100.000	 2.00000	O	 .000000	 .000000	 .000000	 .000000	 .998850	 .000000	 .000000	 .000471	 .000000	 .000901	 .000228	 2.00000	 .008729	 .019178	 .004207	 .009662	 .011737	 .027306	 .022984	 .005898	 .009625	 .008959	 .008653	 .018675	 .025852	 .007950	 .013822	 .014901	 .034435	 .028065	 .009838	 .012428	 .011525	 .011688	 -68.529	 -22.699	 -11.398	 -71.913	 .083860	 -42.770	 -18.853	 27.9840	 -53.170	 19.5763	 44.8212	 28.5812	 17.3146	 13.0540	 350.059	 79.1500	214	334	319	303	301	332	333	140	335	126	503	"Wollastonite"	"Jadeite"	"Corundum"	"CaNb2O6"	"Cassiterite"	"Scheelite"	"Manganotantalite"	"Rutile"	"Mn"	"Magnetite"	"Zr"
"BT-Main"	5	 40.0000	 20.0000	 80.0000	 .000000	900	 .000000	 .000000	 .000000	 .000000	 78.3212	 .000000	 .000000	 .022641	 .000000	 .041099	 .005191	 21.1449	 99.5350	 .000000	 .000000	 .000000	 .000000	 99.4373	 .000000	 .000000	 .037767	 .000000	 .052873	 .007011	  .00000	 99.5350	 .000000	 .000000	 .000000	 .000000	 33.2819	 .000000	 .000000	 .023840	 .000000	 .037117	 .002870	 66.6543	 .000000	 .000000	 .000000	 .000000	 99.8086	 .000000	 .000000	 .071494	 .000000	 .111309	 .008607	 .000000	 100.000	 2.00000	O	 .000000	 .000000	 .000000	 .000000	 .998642	 .000000	 .000000	 .000715	 .000000	 .001114	 .000086	 2.00000	 .008740	 .019230	 .004213	 .009675	 .011752	 .027343	 .023016	 .005905	 .009638	 .008971	 .008664	 .018698	 .025922	 .007961	 .013841	 .014921	 .034482	 .028104	 .009851	 .012445	 .011541	 .011704	 -75.068	 -33.334	 -10.709	 -82.154	 .084059	 -26.078	 -30.950	 18.5686	 -63.799	 16.0001	 118.339	 28.5734	 17.3084	 13.0540	 360.016	 78.9300	214	334	319	303	301	332	333	140	335	126	503	"Wollastonite"	"Jadeite"	"Corundum"	"CaNb2O6"	"Cassiterite"	"Scheelite"	"Manganotantalite"	"Rutile"	"Mn"	"Magnetite"	"Zr"
"BT-Main"	5	 40.0000	 20.0000	 80.0000	 .000000	901	 .000000	 .000000	 .000000	 .000628	 78.5169	 .000000	 .000000	 .028138	 .000000	 .036606	 .000000	 21.1985	 99.7808	 .000000	 .000000	 .000000	 .000898	 99.6858	 .000000	 .000000	 .046935	 .000000	 .047093	 .000000	 -.00001	 99.7808	 .000000	 .000000	 .000000	 .000340	 33.2814	 .000000	 .000000	 .029553	 .000000	 .032976	 .000000	 66.6557	 .000000	 .000000	 .000000	 .000510	 99.8120	 .000000	 .000000	 .088631	 .000000	 .098897	 .000000	 .000000	 100.000	 2.00000	O	 .000000	 .000000	 .000000	 .000010	 .998606	 .000000	 .000000	 .000887	 .000000	 .000989	 .000000	 2.00000	 .008735	 .019243	 .004211	 .009670	 .011745	 .027326	 .023002	 .005902	 .009632	 .008965	 .008659	 .018688	 .025940	 .007956	 .013833	 .014911	 .034461	 .028087	 .009845	 .012438	 .011533	 .011696	 -60.854	 -36.653	 -11.431	 1088.42	 .083899	 -37.051	 -92.959	 14.9784	 -52.276	 17.8816	 -85.362	 28.5656	 17.3021	 13.0540	 370.050	 79.0300	214	334	319	303	301	332	333	140	335	126	503	"Wollastonite"	"Jadeite"	"Corundum"	"CaNb2O6"	"Cassiterite"	"Scheelite"	"Manganotantalite"	"Rutile"	"Mn"	"Magnetite"	"Zr"
"BT-Main"	5	 40.0000	 20.0000	 80.0000	 .000000	902	 .000000	 .000000	 .000000	 .000000	 78.4697	 .000000	 .000000	 .044072	 .000000	 .040329	 .006700	 21.1996	 99.7604	 .000000	 .000000	 .000000	 .000000	 99.6260	 .000000	 .000000	 .073514	 .000000	 .051883	 .009050	  .00000	 99.7604	 .000000	 .000000	 .000000	 .000000	 33.2591	 .000000	 .000000	 .046286	 .000000	 .036328	 .003695	 66.6546	 .000000	 .000000	 .000000	 .000000	 99.7412	 .000000	 .000000	 .138807	 .000000	 .108944	 .011081	 .000000	 100.000	 2.00000	O	 .000000	 .000000	 .000000	 .000000	 .997955	 .000000	 .000000	 .001389	 .000000	 .001090	 .000111	 2.00000	 .008727	 .019256	 .004208	 .009664	 .011737	 .027311	 .022989	 .005898	 .009627	 .008959	 .008653	 .018671	 .025957	 .007951	 .013825	 .014902	 .034441	 .028071	 .009838	 .012430	 .011526	 .011689	 -45.643	 -113.31	 -13.515	 -92.961	 .083883	 -26.617	 -12.514	 9.64224	 -46.361	 16.2743	 91.6742	 28.5578	 17.2959	 13.0540	 380.000	 79.1100	214	334	319	303	301	332	333	140	335	126	503	"Wollastonite"	"Jadeite"	"Corundum"	"CaNb2O6"	"Cassiterite"	"Scheelite"	"Manganotantalite"	"Rutile"	"Mn"	"Magnetite"	"Zr"
"BT-Main"	5	 40.0000	 20.0000	 80.0000	 .000000	903	 .000253	 .000000	 .000000	 .001174	 78.4336	 .000000	 .000000	 .055053	 .000000	 .050066	 .000000	 21.1984	 99.7386	 .000541	 .000000	 .000000	 .001679	 99.5801	 .000000	 .000000	 .091832	 .000000	 .064410	 .000000	 -.00001	 99.7386	 .000453	 .000000	 .000000	 .000636	 33.2443	 .000000	 .000000	 .057820	 .000000	 .045100	 .000000	 66.6517	 .001358	 .000000	 .000000	 .000953	 99.6891	 .000000	 .000000	 .173383	 .000000	 .135240	 .000000	 .000000	 100.000	 2.00000	O	 .000014	 .000000	 .000000	 .000019	 .997551	 .000000	 .000000	 .001735	 .000000	 .001353	 .000000	 2.00000	 .008725	 .019278	 .004208	 .009663	 .011735	 .027307	 .022986	 .005896	 .009625	 .008958	 .008652	 .018666	 .025986	 .007950	 .013823	 .014899	 .034436	 .028067	 .009836	 .012428	 .011524	 .011687	 2404.09	 -74.476	 -12.264	 581.920	 .083891	 -26.496	 -34.416	 7.76388	 -101.62	 13.2178	 -39.219	 28.5500	 17.2896	 13.0540	 390.034	 79.1300	214	334	319	303	301	332	333	140	335	126	503	"Wollastonite"	"Jadeite"	"Corundum"	"CaNb2O6"	"Cassiterite"	"Scheelite"	"Manganotantalite"	"Rutile"	"Mn"	"Magnetite"	"Zr"
"BT-Main"	5	 40.0000	 20.0000	 80.0000	 .000000	904	 .000000	 .000000	 .000000	 .000000	 78.5888	 .000000	 .000000	 .000000	 .000000	 .028407	 .000000	 21.1965	 99.8137	 .000000	 .000000	 .000000	 .000000	 99.7772	 .000000	 .000000	 .000000	 .000000	 .036545	 .000000	 .000006	 99.8137	 .000000	 .000000	 .000000	 .000000	 33.3163	 .000000	 .000000	 .000000	 .000000	 .025594	 .000000	 66.6581	 .000000	 .000000	 .000000	 .000000	 99.9232	 .000000	 .000000	 .000000	 .000000	 .076761	 .000000	 .000000	 100.000	 2.00000	O	 .000000	 .000000	 .000000	 .000000	 .999616	 .000000	 .000000	 .000000	 .000000	 .000768	 .000000	 2.00000	 .008733	 .019310	 .004209	 .009664	 .011738	 .027308	 .022988	 .005898	 .009627	 .008959	 .008653	 .018683	 .026029	 .007952	 .013825	 .014903	 .034438	 .028069	 .009839	 .012430	 .011525	 .011689	 -70.458	 -26.604	 -11.183	 -59.803	 .083796	 -32.072	 -19.049	 -58.802	 -28.007	 22.8602	 -72.382	 28.5422	 17.2834	 13.0540	 399.997	 79.1500	214	334	319	303	301	332	333	140	335	126	503	"Wollastonite"	"Jadeite"	"Corundum"	"CaNb2O6"	"Cassiterite"	"Scheelite"	"Manganotantalite"	"Rutile"	"Mn"	"Magnetite"	"Zr"
"BT-Main"	5	 40.0000	 20.0000	 80.0000	 .000000	905	 .000000	 .000000	 .000000	 .000000	 78.4485	 .000000	 .000000	 .000000	 .000000	 .023975	 .000000	 21.1574	 99.6299	 .000000	 .000000	 .000000	 .000000	 99.5990	 .000000	 .000000	 .000000	 .000000	 .030843	 .000000	  .00000	 99.6299	 .000000	 .000000	 .000000	 .000000	 33.3189	 .000000	 .000000	 .000000	 .000000	 .021641	 .000000	 66.6595	 .000000	 .000000	 .000000	 .000000	 99.9351	 .000000	 .000000	 .000000	 .000000	 .064908	 .000000	 .000000	 100.000	 2.00000	O	 .000000	 .000000	 .000000	 .000000	 .999676	 .000000	 .000000	 .000000	 .000000	 .000649	 .000000	 2.00000	 .008733	 .019334	 .004209	 .009664	 .011738	 .027306	 .022986	 .005898	 .009626	 .008958	 .008653	 .018682	 .026062	 .007952	 .013825	 .014903	 .034435	 .028068	 .009838	 .012430	 .011525	 .011688	 -52.103	 -25.752	 -11.493	 -59.061	 .083867	 -23.051	 -19.692	 -19.088	 -36.811	 26.9773	 -64.034	 28.5344	 17.2772	 13.0545	 409.953	 79.1600	214	334	319	303	301	332	333	140	335	126	503	"Wollastonite"	"Jadeite"	"Corundum"	"CaNb2O6"	"Cassiterite"	"Scheelite"	"Manganotantalite"	"Rutile"	"Mn"	"Magnetite"	"Zr"
"BT-Main"	5	 40.0000	 20.0000	 80.0000	 .000000	906	 .000000	 .000000	 .000000	 .000000	 78.8901	 .000000	 .000000	 .000000	 .000000	 .013911	 .000000	 21.2735	 100.178	 .000000	 .000000	 .000000	 .000000	 100.160	 .000000	 .000000	 .000000	 .000000	 .017896	 .000000	 .000002	 100.178	 .000000	 .000000	 .000000	 .000000	 33.3250	 .000000	 .000000	 .000000	 .000000	 .012489	 .000000	 66.6625	 .000000	 .000000	 .000000	 .000000	 99.9625	 .000000	 .000000	 .000000	 .000000	 .037461	 .000000	 .000000	 100.000	 2.00000	O	 .000000	 .000000	 .000000	 .000000	 .999813	 .000000	 .000000	 .000000	 .000000	 .000375	 .000000	 2.00000	 .008734	 .019359	 .004209	 .009664	 .011738	 .027306	 .022986	 .005898	 .009626	 .008958	 .008652	 .018685	 .026096	 .007952	 .013825	 .014902	 .034435	 .028067	 .009839	 .012430	 .011524	 .011687	 -35.605	 -21.655	 -9.1224	 -33.495	 .083622	 -28.779	 -24.519	 -13.915	 -50.805	 46.0686	 -29.899	 28.5266	 17.2709	 13.0545	 419.988	 79.1700	214	334	319	303	301	332	333	140	335	126	503	"Wollastonite"	"Jadeite"	"Corundum"	"CaNb2O6"	"Cassiterite"	"Scheelite"	"Manganotantalite"	"Rutile"	"Mn"	"Magnetite"	"Zr"
"BT-Main"	5	 40.0000	 20.0000	 80.0000	 .000000	907	 .000000	 .000000	 .000000	 .000000	 78.3238	 .000000	 .000000	 .000000	 .000000	 .013665	 .000000	 21.1208	 99.4582	 .000000	 .000000	 .000000	 .000000	 99.4406	 .000000	 .000000	 .000000	 .000000	 .017580	 .000000	  .00000	 99.4582	 .000000	 .000000	 .000000	 .000000	 33.3251	 .000000	 .000000	 .000000	 .000000	 .012357	 .000000	 66.6626	 .000000	 .000000	 .000000	 .000000	 99.9629	 .000000	 .000000	 .000000	 .000000	 .037066	 .000000	 .000000	 100.000	 2.00000	O	 .000000	 .000000	 .000000	 .000000	 .999815	 .000000	 .000000	 .000000	 .000000	 .000371	 .000000	 2.00000	 .008732	 .019383	 .004208	 .009663	 .011736	 .027302	 .022983	 .005897	 .009625	 .008956	 .008651	 .018681	 .026128	 .007951	 .013823	 .014900	 .034430	 .028063	 .009837	 .012428	 .011522	 .011686	 -96.115	 -28.336	 -9.9224	 -44.326	 .083918	 -23.796	 -17.879	 -10.927	 -75.609	 46.8794	 -130.16	 28.5187	 17.2647	 13.0545	 430.037	 79.1900	214	334	319	303	301	332	333	140	335	126	503	"Wollastonite"	"Jadeite"	"Corundum"	"CaNb2O6"	"Cassiterite"	"Scheelite"	"Manganotantalite"	"Rutile"	"Mn"	"Magnetite"	"Zr"
"BT-Main"	5	 40.0000	 20.0000	 80.0000	 .000000	908	 .000000	 .002273	 .000000	 .000000	 78.5968	 .000000	 .000000	 .000000	 .000000	 .021431	 .000000	 21.1974	 99.8179	 .000000	 .003064	 .000000	 .000000	 99.7873	 .000000	 .000000	 .000000	 .000000	 .027571	 .000000	  .00000	 99.8179	 .000000	 .004974	 .000000	 .000000	 33.3180	 .000000	 .000000	 .000000	 .000000	 .019308	 .000000	 66.6578	 .000000	 .007460	 .000000	 .000000	 99.9346	 .000000	 .000000	 .000000	 .000000	 .057912	 .000000	 .000000	 100.000	 2.00000	O	 .000000	 .000149	 .000000	 .000000	 .999673	 .000000	 .000000	 .000000	 .000000	 .000579	 .000000	 2.00000	 .008732	 .019409	 .004208	 .009664	 .011737	 .027303	 .022985	 .005897	 .009626	 .008957	 .008651	 .018682	 .026163	 .007952	 .013824	 .014901	 .034432	 .028065	 .009837	 .012429	 .011523	 .011686	 -328.12	 604.174	 -11.145	 -39.226	 .083776	 -37.633	 -15.623	 -12.412	 -119.17	 30.1050	 -64.553	 28.5109	 17.2584	 13.0545	 440.055	 79.1800	214	334	319	303	301	332	333	140	335	126	503	"Wollastonite"	"Jadeite"	"Corundum"	"CaNb2O6"	"Cassiterite"	"Scheelite"	"Manganotantalite"	"Rutile"	"Mn"	"Magnetite"	"Zr"
"BT-Main"	5	 40.0000	 20.0000	 80.0000	 .000000	909	 .000000	 .000000	 .000000	 .000000	 78.5928	 .000000	 .000000	 .000000	 .000000	 .021693	 .010557	 21.1993	 99.8243	 .000000	 .000000	 .000000	 .000000	 99.7822	 .000000	 .000000	 .000000	 .000000	 .027908	 .014260	  .00000	 99.8243	 .000000	 .000000	 .000000	 .000000	 33.3145	 .000000	 .000000	 .000000	 .000000	 .019542	 .005822	 66.6602	 .000000	 .000000	 .000000	 .000000	 99.9239	 .000000	 .000000	 .000000	 .000000	 .058616	 .017464	 .000000	 100.000	 2.00000	O	 .000000	 .000000	 .000000	 .000000	 .999532	 .000000	 .000000	 .000000	 .000000	 .000586	 .000175	 2.00000	 .008733	 .019437	 .004209	 .009665	 .011738	 .027307	 .022988	 .005898	 .009627	 .008958	 .008652	 .018683	 .026201	 .007953	 .013826	 .014903	 .034436	 .028069	 .009838	 .012431	 .011524	 .011687	 -47.882	 -31.818	 -10.049	 -38.030	 .083790	 -36.808	 -13.691	 -14.115	 -481.15	 29.7519	 58.3520	 28.5031	 17.2522	 13.0545	 450.028	 79.1600	214	334	319	303	301	332	333	140	335	126	503	"Wollastonite"	"Jadeite"	"Corundum"	"CaNb2O6"	"Cassiterite"	"Scheelite"	"Manganotantalite"	"Rutile"	"Mn"	"Magnetite"	"Zr"
"BT-Main"	5	 40.0000	 20.0000	 80.0000	 .000000	910	 .000000	 .000000	 .000000	 .000000	 78.7151	 .000000	 .000000	 .000000	 .000000	 .013690	 .000000	 21.2263	 99.9551	 .000000	 .000000	 .000000	 .000000	 99.9375	 .000000	 .000000	 .000000	 .000000	 .017612	 .000000	  .00000	 99.9551	 .000000	 .000000	 .000000	 .000000	 33.3251	 .000000	 .000000	 .000000	 .000000	 .012318	 .000000	 66.6626	 .000000	 .000000	 .000000	 .000000	 99.9631	 .000000	 .000000	 .000000	 .000000	 .036949	 .000000	 .000000	 100.000	 2.00000	O	 .000000	 .000000	 .000000	 .000000	 .999815	 .000000	 .000000	 .000000	 .000000	 .000370	 .000000	 2.00000	 .008735	 .019465	 .004209	 .009666	 .011739	 .027308	 .022989	 .005898	 .009627	 .008958	 .008652	 .018687	 .026238	 .007953	 .013827	 .014904	 .034438	 .028071	 .009839	 .012431	 .011524	 .011688	 -57.217	 -24.045	 -11.617	 -30.871	 .083722	 -40.050	 -19.421	 -11.624	 -109.42	 46.8018	 -46.864	 28.4953	 17.2459	 13.0545	 460.046	 79.1600	214	334	319	303	301	332	333	140	335	126	503	"Wollastonite"	"Jadeite"	"Corundum"	"CaNb2O6"	"Cassiterite"	"Scheelite"	"Manganotantalite"	"Rutile"	"Mn"	"Magnetite"	"Zr"
"BT-Main"	5	 40.0000	 20.0000	 80.0000	 .000000	911	 .000000	 .000000	 .000000	 .000000	 78.5179	 .000000	 .000000	 .000000	 .000000	 .034916	 .000000	 21.1792	 99.7321	 .000000	 .000000	 .000000	 .000000	 99.6871	 .000000	 .000000	 .000000	 .000000	 .044919	 .000000	  .00000	 99.7321	 .000000	 .000000	 .000000	 .000000	 33.3123	 .000000	 .000000	 .000000	 .000000	 .031483	 .000000	 66.6562	 .000000	 .000000	 .000000	 .000000	 99.9056	 .000000	 .000000	 .000000	 .000000	 .094419	 .000000	 .000000	 100.000	 2.00000	O	 .000000	 .000000	 .000000	 .000000	 .999528	 .000000	 .000000	 .000000	 .000000	 .000945	 .000000	 2.00000	 .008733	 .019489	 .004209	 .009665	 .011737	 .027305	 .022987	 .005897	 .009626	 .008957	 .008651	 .018682	 .026270	 .007953	 .013826	 .014902	 .034434	 .028068	 .009837	 .012430	 .011523	 .011686	 -47.597	 -37.317	 -11.043	 -32.572	 .083824	 -34.527	 -19.309	 -12.993	 -100.79	 18.7019	 -60.107	 28.4875	 17.2397	 13.0545	 470.012	 79.1700	214	334	319	303	301	332	333	140	335	126	503	"Wollastonite"	"Jadeite"	"Corundum"	"CaNb2O6"	"Cassiterite"	"Scheelite"	"Manganotantalite"	"Rutile"	"Mn"	"Magnetite"	"Zr"
"BT-Main"	5	 40.0000	 20.0000	 80.0000	 .000000	912	 .000000	 .000000	 .000000	 .000000	 78.6180	 .000000	 .000000	 .000000	 .000000	 .046208	 .000000	 21.2094	 99.8737	 .000000	 .000000	 .000000	 .000000	 99.8142	 .000000	 .000000	 .000000	 .000000	 .059446	 .000000	  .00000	 99.8737	 .000000	 .000000	 .000000	 .000000	 33.3056	 .000000	 .000000	 .000000	 .000000	 .041603	 .000000	 66.6528	 .000000	 .000000	 .000000	 .000000	 99.8752	 .000000	 .000000	 .000000	 .000000	 .124757	 .000000	 .000000	 100.000	 2.00000	O	 .000000	 .000000	 .000000	 .000000	 .999376	 .000000	 .000000	 .000000	 .000000	 .001248	 .000000	 2.00000	 .008732	 .019515	 .004209	 .009665	 .011737	 .027305	 .022987	 .005897	 .009626	 .008956	 .008651	 .018682	 .026305	 .007953	 .013827	 .014901	 .034434	 .028068	 .009837	 .012430	 .011522	 .011686	 -84.787	 -13.475	 -12.159	 -33.627	 .083770	 -71.234	 -24.523	 -13.395	 -24.018	 14.2714	 -84.480	 28.4797	 17.2334	 13.0545	 480.030	 79.1700	214	334	319	303	301	332	333	140	335	126	503	"Wollastonite"	"Jadeite"	"Corundum"	"CaNb2O6"	"Cassiterite"	"Scheelite"	"Manganotantalite"	"Rutile"	"Mn"	"Magnetite"	"Zr"
"BT-Main"	5	 40.0000	 20.0000	 80.0000	 .000000	913	 .000000	 .000000	 .000000	 .000000	 78.2489	 .000000	 .000000	 .000000	 .000000	 .051444	 .000000	 21.1114	 99.4118	 .000000	 .000000	 .000000	 .000000	 99.3456	 .000000	 .000000	 .000000	 .000000	 .066183	 .000000	 .000004	 99.4118	 .000000	 .000000	 .000000	 .000000	 33.3023	 .000000	 .000000	 .000000	 .000000	 .046532	 .000000	 66.6512	 .000000	 .000000	 .000000	 .000000	 99.8605	 .000000	 .000000	 .000000	 .000000	 .139530	 .000000	 .000000	 100.000	 2.00000	O	 .000000	 .000000	 .000000	 .000000	 .999302	 .000000	 .000000	 .000000	 .000000	 .001396	 .000000	 2.00000	 .008732	 .019542	 .004209	 .009666	 .011738	 .027306	 .022988	 .005897	 .009627	 .008956	 .008651	 .018681	 .026342	 .007953	 .013828	 .014902	 .034436	 .028070	 .009837	 .012430	 .011522	 .011686	 -38.127	 -16.952	 -12.679	 -24.947	 .083975	 -33.709	 -25.160	 -15.639	 -41.422	 12.8771	 -195.87	 28.4719	 17.2272	 13.0545	 490.000	 79.1600	214	334	319	303	301	332	333	140	335	126	503	"Wollastonite"	"Jadeite"	"Corundum"	"CaNb2O6"	"Cassiterite"	"Scheelite"	"Manganotantalite"	"Rutile"	"Mn"	"Magnetite"	"Zr"
"BT-Main"	5	 40.0000	 20.0000	 80.0000	 .000000	914	 .000000	 .000000	 .000000	 .000000	 78.7523	 .000000	 .000000	 .000000	 .000000	 .005070	 .000000	 21.2339	 99.9913	 .000000	 .000000	 .000000	 .000000	 99.9848	 .000000	 .000000	 .000000	 .000000	 .006522	 .000000	 .000006	 99.9913	 .000000	 .000000	 .000000	 .000000	 33.3303	 .000000	 .000000	 .000000	 .000000	 .004560	 .000000	 66.6652	 .000000	 .000000	 .000000	 .000000	 99.9863	 .000000	 .000000	 .000000	 .000000	 .013680	 .000000	 .000000	 100.000	 2.00000	O	 .000000	 .000000	 .000000	 .000000	 .999932	 .000000	 .000000	 .000000	 .000000	 .000137	 .000000	 2.00000	 .008735	 .019568	 .004209	 .009666	 .011738	 .027305	 .022987	 .005898	 .009627	 .008956	 .008651	 .018687	 .026377	 .007953	 .013827	 .014903	 .034434	 .028069	 .009838	 .012431	 .011522	 .011686	 -42.626	 -37.205	 -11.550	 -33.810	 .083691	 -31.528	 -15.930	 -13.148	 -31.713	 125.362	 -31.300	 28.4641	 17.2210	 13.0545	 499.966	 79.1800	214	334	319	303	301	332	333	140	335	126	503	"Wollastonite"	"Jadeite"	"Corundum"	"CaNb2O6"	"Cassiterite"	"Scheelite"	"Manganotantalite"	"Rutile"	"Mn"	"Magnetite"	"Zr"
"BT-Main"	5	 40.0000	 20.0000	 80.0000	 .000000	915	 .000000	 .000000	 .000000	 .000000	 78.2142	 .000000	 .000000	 .000000	 .000000	 .089664	 .005240	 21.1148	 99.4239	 .000000	 .000000	 .000000	 .000000	 99.3015	 .000000	 .000000	 .000000	 .000000	 .115353	 .007079	  .00000	 99.4239	 .000000	 .000000	 .000000	 .000000	 33.2764	 .000000	 .000000	 .000000	 .000000	 .081074	 .002901	 66.6396	 .000000	 .000000	 .000000	 .000000	 99.7483	 .000000	 .000000	 .000000	 .000000	 .243026	 .008696	 .000000	 100.000	 2.00000	O	 .000000	 .000000	 .000000	 .000000	 .998696	 .000000	 .000000	 .000000	 .000000	 .002433	 .000087	 2.00000	 .008729	 .019593	 .004209	 .009666	 .011736	 .027305	 .022987	 .005896	 .009626	 .008955	 .008650	 .018675	 .026410	 .007953	 .013827	 .014900	 .034434	 .028068	 .009834	 .012429	 .011521	 .011685	 -92.681	 -20.170	 -15.488	 -27.095	 .083996	 -30.115	 -24.206	 -16.400	 -86.548	 7.62567	 117.032	 28.4563	 17.2147	 13.0545	 509.984	 79.1600	214	334	319	303	301	332	333	140	335	126	503	"Wollastonite"	"Jadeite"	"Corundum"	"CaNb2O6"	"Cassiterite"	"Scheelite"	"Manganotantalite"	"Rutile"	"Mn"	"Magnetite"	"Zr"
"BT-Main"	5	 40.0000	 20.0000	 80.0000	 .000000	916	 .000000	 .000000	 .000000	 .000000	 78.1897	 .000000	 .000000	 .000000	 .008304	 .187824	 .000000	 21.1369	 99.5227	 .000000	 .000000	 .000000	 .000000	 99.2704	 .000000	 .000000	 .000000	 .010723	 .241635	 .000000	 -.00001	 99.5227	 .000000	 .000000	 .000000	 .000000	 33.2152	 .000000	 .000000	 .000000	 .007621	 .169571	 .000000	 66.6076	 .000000	 .000000	 .000000	 .000000	 99.4694	 .000000	 .000000	 .000000	 .022823	 .507814	 .000000	 .000000	 100.000	 2.00000	O	 .000000	 .000000	 .000000	 .000000	 .997340	 .000000	 .000000	 .000000	 .000229	 .005092	 .000000	 2.00000	 .008723	 .019617	 .004209	 .009666	 .011734	 .027305	 .022987	 .005894	 .009624	 .008954	 .008650	 .018662	 .026444	 .007953	 .013827	 .014897	 .034434	 .028068	 .009831	 .012427	 .011519	 .011684	 -75.266	 -30.664	 -16.557	 -32.762	 .084021	 -27.834	 -30.811	 -13.193	 82.6139	 3.91720	 -4076.7	 28.4485	 17.2085	 13.0545	 519.963	 79.1400	214	334	319	303	301	332	333	140	335	126	503	"Wollastonite"	"Jadeite"	"Corundum"	"CaNb2O6"	"Cassiterite"	"Scheelite"	"Manganotantalite"	"Rutile"	"Mn"	"Magnetite"	"Zr"
"BT-Main"	5	 40.0000	 20.0000	 80.0000	 .000000	917	 .000000	 .000000	 .000000	 .024922	 78.3389	 .000000	 .000000	 .000000	 .000000	 .091851	 .008887	 21.1611	 99.6257	 .000000	 .000000	 .000000	 .035652	 99.4599	 .000000	 .000000	 .000000	 .000000	 .118166	 .012005	 .000004	 99.6257	 .000000	 .000000	 .000000	 .013517	 33.2574	 .000000	 .000000	 .000000	 .000000	 .082873	 .004909	 66.6413	 .000000	 .000000	 .000000	 .020264	 99.7166	 .000000	 .000000	 .000000	 .000000	 .248479	 .014719	 .000000	 100.000	 2.00000	O	 .000000	 .000000	 .000000	 .000406	 .998102	 .000000	 .000000	 .000000	 .000000	 .002487	 .000147	 2.00000	 .008727	 .019641	 .004208	 .009665	 .011735	 .027301	 .022984	 .005895	 .009624	 .008953	 .008648	 .018670	 .026475	 .007952	 .013826	 .014899	 .034429	 .028065	 .009832	 .012427	 .011519	 .011682	 -58.774	 -30.647	 -11.027	 27.9063	 .083923	 -28.865	 -19.263	 -22.019	 -27.901	 7.45575	 69.1950	 28.4406	 17.2022	 13.0545	 530.067	 79.1800	214	334	319	303	301	332	333	140	335	126	503	"Wollastonite"	"Jadeite"	"Corundum"	"CaNb2O6"	"Cassiterite"	"Scheelite"	"Manganotantalite"	"Rutile"	"Mn"	"Magnetite"	"Zr"
"BT-Main"	5	 40.0000	 20.0000	 80.0000	 .000000	918	 .000000	 .000000	 .000000	 .000000	 78.3800	 .000000	 .000000	 .000000	 .000000	 .024042	 .024066	 21.1474	 99.5755	 .000000	 .000000	 .000000	 .000000	 99.5120	 .000000	 .000000	 .000000	 .000000	 .030930	 .032508	 .000000	 99.5755	 .000000	 .000000	 .000000	 .000000	 33.3056	 .000000	 .000000	 .000000	 .000000	 .021712	 .013306	 66.6594	 .000000	 .000000	 .000000	 .000000	 99.8950	 .000000	 .000000	 .000000	 .000000	 .065121	 .039908	 .000000	 100.000	 2.00000	O	 .000000	 .000000	 .000000	 .000000	 .999275	 .000000	 .000000	 .000000	 .000000	 .000651	 .000399	 2.00000	 .008733	 .019672	 .004210	 .009667	 .011738	 .027306	 .022988	 .005897	 .009627	 .008956	 .008650	 .018682	 .026518	 .007954	 .013829	 .014903	 .034435	 .028070	 .009836	 .012431	 .011521	 .011685	 -71.249	 -73.694	 -11.536	 -120.39	 .083902	 -26.514	 -13.900	 -21.931	 -41.318	 26.8960	 25.8639	 28.4328	 17.1960	 13.0545	 540.024	 79.1700	214	334	319	303	301	332	333	140	335	126	503	"Wollastonite"	"Jadeite"	"Corundum"	"CaNb2O6"	"Cassiterite"	"Scheelite"	"Manganotantalite"	"Rutile"	"Mn"	"Magnetite"	"Zr"
"BT-Main"	5	 40.0000	 20.0000	 80.0000	 .000000	919	 .000000	 .000000	 .000000	 .000000	 78.3629	 .000000	 .000000	 .000000	 .000000	 .016166	 .000000	 21.1321	 99.5112	 .000000	 .000000	 .000000	 .000000	 99.4904	 .000000	 .000000	 .000000	 .000000	 .020798	 .000000	  .00000	 99.5112	 .000000	 .000000	 .000000	 .000000	 33.3236	 .000000	 .000000	 .000000	 .000000	 .014610	 .000000	 66.6618	 .000000	 .000000	 .000000	 .000000	 99.9562	 .000000	 .000000	 .000000	 .000000	 .043825	 .000000	 .000000	 100.000	 2.00000	O	 .000000	 .000000	 .000000	 .000000	 .999781	 .000000	 .000000	 .000000	 .000000	 .000438	 .000000	 2.00000	 .008734	 .019700	 .004210	 .009667	 .011738	 .027305	 .022988	 .005897	 .009627	 .008955	 .008650	 .018686	 .026556	 .007954	 .013829	 .014903	 .034434	 .028070	 .009837	 .012431	 .011521	 .011685	 -91.091	 -18.213	 -9.3621	 -29.373	 .083902	 -24.118	 -20.373	 -12.167	 -23.034	 39.7138	 -53.019	 28.4250	 17.1897	 13.0545	 550.058	 79.1800	214	334	319	303	301	332	333	140	335	126	503	"Wollastonite"	"Jadeite"	"Corundum"	"CaNb2O6"	"Cassiterite"	"Scheelite"	"Manganotantalite"	"Rutile"	"Mn"	"Magnetite"	"Zr"
"BT-Main"	5	 40.0000	 20.0000	 80.0000	 .000000	920	 .000000	 .000000	 .000000	 .000000	 78.2772	 .000000	 .000000	 .000000	 .000000	 .021779	 .000079	 21.1106	 99.4096	 .000000	 .000000	 .000000	 .000000	 99.3815	 .000000	 .000000	 .000000	 .000000	 .028018	 .000106	  .00000	 99.4096	 .000000	 .000000	 .000000	 .000000	 33.3202	 .000000	 .000000	 .000000	 .000000	 .019702	 .000044	 66.6601	 .000000	 .000000	 .000000	 .000000	 99.9408	 .000000	 .000000	 .000000	 .000000	 .059096	 .000131	 .000000	 100.000	 2.00000	O	 .000000	 .000000	 .000000	 .000000	 .999703	 .000000	 .000000	 .000000	 .000000	 .000591	 .000001	 2.00000	 .008734	 .019727	 .004210	 .009667	 .011738	 .027305	 .022988	 .005897	 .009627	 .008955	 .008650	 .018685	 .026591	 .007955	 .013829	 .014903	 .034434	 .028070	 .009836	 .012431	 .011521	 .011684	 -69.323	 -23.531	 -11.673	 -277.69	 .083948	 -26.413	 -14.767	 -40.497	 -30.589	 29.6290	 7752.52	 28.4172	 17.1835	 13.0550	 560.007	 79.1800	214	334	319	303	301	332	333	140	335	126	503	"Wollastonite"	"Jadeite"	"Corundum"	"CaNb2O6"	"Cassiterite"	"Scheelite"	"Manganotantalite"	"Rutile"	"Mn"	"Magnetite"	"Zr"
"BT-Main"	5	 40.0000	 20.0000	 80.0000	 .000000	921	 .000000	 .000000	 .000000	 .000000	 78.4137	 .000000	 .000000	 .018789	 .000000	 .036383	 .003402	 21.1653	 99.6376	 .000000	 .000000	 .000000	 .000000	 99.5548	 .000000	 .000000	 .031341	 .000000	 .046806	 .004595	  .00000	 99.6376	 .000000	 .000000	 .000000	 .000000	 33.2898	 .000000	 .000000	 .019765	 .000000	 .032827	 .001879	 66.6557	 .000000	 .000000	 .000000	 .000000	 99.8366	 .000000	 .000000	 .059277	 .000000	 .098448	 .005635	 .000000	 100.000	 2.00000	O	 .000000	 .000000	 .000000	 .000000	 .998858	 .000000	 .000000	 .000593	 .000000	 .000985	 .000056	 2.00000	 .008732	 .019754	 .004210	 .009668	 .011738	 .027309	 .022991	 .005897	 .009628	 .008956	 .008650	 .018681	 .026628	 .007955	 .013831	 .014903	 .034439	 .028074	 .009836	 .012432	 .011522	 .011685	 -49.346	 -38.607	 -11.898	 -225.04	 .083891	 -27.754	 -21.718	 22.2936	 -110.87	 17.9700	 180.020	 28.4094	 17.1772	 13.0550	 570.033	 79.1500	214	334	319	303	301	332	333	140	335	126	503	"Wollastonite"	"Jadeite"	"Corundum"	"CaNb2O6"	"Cassiterite"	"Scheelite"	"Manganotantalite"	"Rutile"	"Mn"	"Magnetite"	"Zr"
"BT-Main"	5	 40.0000	 20.0000	 80.0000	 .000000	922	 .000000	 .000000	 .000000	 .000000	 78.5737	 .000000	 .000000	 .000000	 .000913	 .018119	 .004276	 21.1912	 99.7883	 .000000	 .000000	 .000000	 .000000	 99.7580	 .000000	 .000000	 .000000	 .001178	 .023311	 .005776	 .000000	 99.7883	 .000000	 .000000	 .000000	 .000000	 33.3195	 .000000	 .000000	 .000000	 .000836	 .016330	 .002359	 66.6610	 .000000	 .000000	 .000000	 .000000	 99.9414	 .000000	 .000000	 .000000	 .002508	 .048981	 .007077	 .000000	 100.000	 2.00000	O	 .000000	 .000000	 .000000	 .000000	 .999672	 .000000	 .000000	 .000000	 .000025	 .000490	 .000071	 2.00000	 .008737	 .019785	 .004211	 .009670	 .011741	 .027313	 .022995	 .005898	 .009630	 .008957	 .008652	 .018692	 .026670	 .007957	 .013834	 .014907	 .034444	 .028078	 .009839	 .012435	 .011523	 .011687	 -53.832	 -33.229	 -11.460	 -59.036	 .083809	 -38.219	 -23.577	 -24.465	 746.298	 35.5029	 143.337	 28.4016	 17.1710	 13.0550	 580.012	 79.1400	214	334	319	303	301	332	333	140	335	126	503	"Wollastonite"	"Jadeite"	"Corundum"	"CaNb2O6"	"Cassiterite"	"Scheelite"	"Manganotantalite"	"Rutile"	"Mn"	"Magnetite"	"Zr"
"BT-Main"	5	 40.0000	 20.0000	 80.0000	 .000000	923	 .000000	 .000000	 .000000	 .000000	 78.0440	 .000000	 .000000	 .000711	 .000000	 .024057	 .000000	 21.0488	 99.1176	 .000000	 .000000	 .000000	 .000000	 99.0854	 .000000	 .000000	 .001186	 .000000	 .030949	 .000000	 .000000	 99.1176	 .000000	 .000000	 .000000	 .000000	 33.3180	 .000000	 .000000	 .000752	 .000000	 .021827	 .000000	 66.6594	 .000000	 .000000	 .000000	 .000000	 99.9323	 .000000	 .000000	 .002255	 .000000	 .065467	 .000000	 .000000	 100.000	 2.00000	O	 .000000	 .000000	 .000000	 .000000	 .999650	 .000000	 .000000	 .000023	 .000000	 .000655	 .000000	 2.00000	 .008734	 .019807	 .004210	 .009668	 .011738	 .027305	 .022989	 .005897	 .009628	 .008955	 .008650	 .018685	 .026699	 .007955	 .013831	 .014903	 .034434	 .028071	 .009836	 .012431	 .011520	 .011684	 -68.091	 -16.548	 -10.340	 -52.120	 .084076	 -32.837	 -32.771	 583.223	 -85.731	 26.8770	 -125.10	 28.3938	 17.1647	 13.0550	 590.030	 79.1800	214	334	319	303	301	332	333	140	335	126	503	"Wollastonite"	"Jadeite"	"Corundum"	"CaNb2O6"	"Cassiterite"	"Scheelite"	"Manganotantalite"	"Rutile"	"Mn"	"Magnetite"	"Zr"
"BT-Main"	5	 40.0000	 20.0000	 80.0000	 .000000	924	 .000000	 .000000	 .000000	 .004554	 78.0997	 .000000	 .000000	 .045914	 .000000	 .044297	 .010159	 21.1053	 99.3099	 .000000	 .000000	 .000000	 .006515	 99.1561	 .000000	 .000000	 .076587	 .000000	 .056988	 .013723	 -.00001	 99.3099	 .000000	 .000000	 .000000	 .002477	 33.2497	 .000000	 .000000	 .048435	 .000000	 .040080	 .005628	 66.6537	 .000000	 .000000	 .000000	 .003714	 99.7140	 .000000	 .000000	 .145254	 .000000	 .120198	 .016877	 .000000	 100.000	 2.00000	O	 .000000	 .000000	 .000000	 .000074	 .997684	 .000000	 .000000	 .001453	 .000000	 .001203	 .000169	 2.00000	 .008725	 .019824	 .004209	 .009665	 .011733	 .027300	 .022984	 .005894	 .009624	 .008952	 .008646	 .018667	 .026722	 .007952	 .013826	 .014897	 .034427	 .028065	 .009831	 .012427	 .011517	 .011680	 -89.948	 -26.936	 -9.9859	 150.438	 .084042	 -37.241	 -36.313	 9.25839	 -55.275	 14.8556	 60.5777	 28.3860	 17.1585	 13.0550	 599.996	 79.1900	214	334	319	303	301	332	333	140	335	126	503	"Wollastonite"	"Jadeite"	"Corundum"	"CaNb2O6"	"Cassiterite"	"Scheelite"	"Manganotantalite"	"Rutile"	"Mn"	"Magnetite"	"Zr"
"BT-Main"	5	 40.0000	 20.0000	 80.0000	 .000000	925	 .000000	 .000000	 .000000	 .000000	 78.2990	 .000000	 .000000	 .000000	 .007964	 .026032	 .005420	 21.1219	 99.4603	 .000000	 .000000	 .000000	 .000000	 99.4092	 .000000	 .000000	 .000000	 .010283	 .033490	 .007321	 .000000	 99.4603	 .000000	 .000000	 .000000	 .000000	 33.3098	 .000000	 .000000	 .000000	 .007320	 .023536	 .003000	 66.6564	 .000000	 .000000	 .000000	 .000000	 99.8985	 .000000	 .000000	 .000000	 .021952	 .070587	 .008997	 .000000	 100.000	 2.00000	O	 .000000	 .000000	 .000000	 .000000	 .999447	 .000000	 .000000	 .000000	 .000220	 .000706	 .000090	 2.00000	 .008733	 .019858	 .004210	 .009668	 .011737	 .027304	 .022988	 .005896	 .009627	 .008954	 .008649	 .018683	 .026769	 .007955	 .013830	 .014902	 .034432	 .028069	 .009835	 .012431	 .011519	 .011683	 -39.976	 -46.405	 -10.133	 -221.11	 .083932	 -30.876	 -20.574	 -71.963	 86.1385	 24.8789	 113.151	 28.3782	 17.1523	 13.0550	 609.958	 79.1900	214	334	319	303	301	332	333	140	335	126	503	"Wollastonite"	"Jadeite"	"Corundum"	"CaNb2O6"	"Cassiterite"	"Scheelite"	"Manganotantalite"	"Rutile"	"Mn"	"Magnetite"	"Zr"
"BT-Main"	5	 40.0000	 20.0000	 80.0000	 .000000	926	 .000000	 .000000	 .000000	 .000000	 78.0671	 .000000	 .000000	 .000000	 .000000	 .030305	 .000000	 21.0564	 99.1538	 .000000	 .000000	 .000000	 .000000	 99.1148	 .000000	 .000000	 .000000	 .000000	 .038987	 .000000	 .000006	 99.1538	 .000000	 .000000	 .000000	 .000000	 33.3150	 .000000	 .000000	 .000000	 .000000	 .027485	 .000000	 66.6575	 .000000	 .000000	 .000000	 .000000	 99.9176	 .000000	 .000000	 .000000	 .000000	 .082432	 .000000	 .000000	 100.000	 2.00000	O	 .000000	 .000000	 .000000	 .000000	 .999588	 .000000	 .000000	 .000000	 .000000	 .000825	 .000000	 2.00000	 .008734	 .019887	 .004211	 .009669	 .011738	 .027305	 .022989	 .005896	 .009628	 .008954	 .008649	 .018685	 .026808	 .007956	 .013832	 .014903	 .034434	 .028071	 .009835	 .012432	 .011520	 .011683	 -36.545	 -33.922	 -11.295	 -158.82	 .084063	 -26.188	 -17.704	 -21.472	 -167.61	 21.4545	 -71.692	 28.3703	 17.1460	 13.0550	 620.063	 79.1800	214	334	319	303	301	332	333	140	335	126	503	"Wollastonite"	"Jadeite"	"Corundum"	"CaNb2O6"	"Cassiterite"	"Scheelite"	"Manganotantalite"	"Rutile"	"Mn"	"Magnetite"	"Zr"
"BT-Main"	5	 40.0000	 20.0000	 80.0000	 .000000	927	 .000000	 .000000	 .000000	 .000000	 78.2177	 .000000	 .000000	 .000000	 .001833	 .029737	 .000000	 21.0973	 99.3466	 .000000	 .000000	 .000000	 .000000	 99.3060	 .000000	 .000000	 .000000	 .002367	 .038257	 .000000	  .00000	 99.3466	 .000000	 .000000	 .000000	 .000000	 33.3143	 .000000	 .000000	 .000000	 .001687	 .026918	 .000000	 66.6571	 .000000	 .000000	 .000000	 .000000	 99.9142	 .000000	 .000000	 .000000	 .005059	 .080731	 .000000	 .000000	 100.000	 2.00000	O	 .000000	 .000000	 .000000	 .000000	 .999571	 .000000	 .000000	 .000000	 .000051	 .000808	 .000000	 2.00000	 .008734	 .019914	 .004210	 .009668	 .011737	 .027304	 .022989	 .005896	 .009627	 .008954	 .008649	 .018685	 .026843	 .007956	 .013831	 .014902	 .034433	 .028070	 .009835	 .012431	 .011519	 .011683	 -84.536	 -37.000	 -12.046	 -147.42	 .083975	 -25.246	 -37.908	 -20.892	 371.753	 21.8510	 -224.55	 28.3625	 17.1398	 13.0550	 630.035	 79.1900	214	334	319	303	301	332	333	140	335	126	503	"Wollastonite"	"Jadeite"	"Corundum"	"CaNb2O6"	"Cassiterite"	"Scheelite"	"Manganotantalite"	"Rutile"	"Mn"	"Magnetite"	"Zr"
"BT-Main"	5	 40.0000	 20.0000	 80.0000	 .000000	928	 .000000	 .000000	 .000000	 .001250	 78.2974	 .000000	 .000000	 .000000	 .000000	 .033055	 .004528	 21.1213	 99.4576	 .000000	 .000000	 .000000	 .001788	 99.4071	 .000000	 .000000	 .000000	 .000000	 .042525	 .006116	  .00000	 99.4576	 .000000	 .000000	 .000000	 .000679	 33.3101	 .000000	 .000000	 .000000	 .000000	 .029887	 .002506	 66.6568	 .000000	 .000000	 .000000	 .001019	 99.9018	 .000000	 .000000	 .000000	 .000000	 .089635	 .007516	 .000000	 100.000	 2.00000	O	 .000000	 .000000	 .000000	 .000020	 .999451	 .000000	 .000000	 .000000	 .000000	 .000897	 .000075	 2.00000	 .008733	 .019939	 .004210	 .009668	 .011737	 .027302	 .022987	 .005895	 .009627	 .008953	 .008648	 .018683	 .026877	 .007955	 .013830	 .014901	 .034431	 .028069	 .009834	 .012430	 .011518	 .011681	 -110.43	 -24.475	 -11.257	 546.902	 .083928	 -23.373	 -31.795	 -28.199	 -36.626	 19.7142	 135.341	 28.3547	 17.1335	 13.0550	 640.054	 79.2000	214	334	319	303	301	332	333	140	335	126	503	"Wollastonite"	"Jadeite"	"Corundum"	"CaNb2O6"	"Cassiterite"	"Scheelite"	"Manganotantalite"	"Rutile"	"Mn"	"Magnetite"	"Zr"
"BT-Main"	5	 40.0000	 20.0000	 80.0000	 .000000	929	 .000000	 .000000	 .000000	 .000182	 78.7101	 .000000	 .000000	 .000000	 .000000	 .042524	 .000000	 21.2333	 99.9860	 .000000	 .000000	 .000000	 .000260	 99.9311	 .000000	 .000000	 .000000	 .000000	 .054707	 .000000	  .00000	 99.9860	 .000000	 .000000	 .000000	 .000098	 33.3077	 .000000	 .000000	 .000000	 .000000	 .038244	 .000000	 66.6539	 .000000	 .000000	 .000000	 .000147	 99.8852	 .000000	 .000000	 .000000	 .000000	 .114689	 .000000	 .000000	 100.000	 2.00000	O	 .000000	 .000000	 .000000	 .000003	 .999423	 .000000	 .000000	 .000000	 .000000	 .001148	 .000000	 2.00000	 .008734	 .019968	 .004211	 .009669	 .011737	 .027305	 .022989	 .005896	 .009627	 .008953	 .008648	 .018685	 .026916	 .007956	 .013832	 .014902	 .034433	 .028071	 .009834	 .012431	 .011518	 .011682	 -83.285	 -25.753	 -11.968	 3759.89	 .083708	 -28.077	 -30.025	 -33.032	 -201.02	 15.4529	 -56.637	 28.3469	 17.1273	 13.0550	 650.010	 79.1900	214	334	319	303	301	332	333	140	335	126	503	"Wollastonite"	"Jadeite"	"Corundum"	"CaNb2O6"	"Cassiterite"	"Scheelite"	"Manganotantalite"	"Rutile"	"Mn"	"Magnetite"	"Zr"
"BT-Main"	5	 40.0000	 20.0000	 80.0000	 .000000	930	 .000000	 .000000	 .000000	 .000000	 78.1110	 .000000	 .000000	 .000000	 .000000	 .032124	 .000000	 21.0687	 99.2118	 .000000	 .000000	 .000000	 .000000	 99.1705	 .000000	 .000000	 .000000	 .000000	 .041327	 .000000	 .000000	 99.2118	 .000000	 .000000	 .000000	 .000000	 33.3139	 .000000	 .000000	 .000000	 .000000	 .029118	 .000000	 66.6570	 .000000	 .000000	 .000000	 .000000	 99.9127	 .000000	 .000000	 .000000	 .000000	 .087327	 .000000	 .000000	 100.000	 2.00000	O	 .000000	 .000000	 .000000	 .000000	 .999563	 .000000	 .000000	 .000000	 .000000	 .000874	 .000000	 2.00000	 .008734	 .019994	 .004211	 .009669	 .011737	 .027303	 .022988	 .005895	 .009627	 .008953	 .008648	 .018684	 .026952	 .007956	 .013831	 .014901	 .034431	 .028070	 .009834	 .012431	 .011517	 .011681	 -34.324	 -89.529	 -11.382	 -140.27	 .084028	 -35.057	 -26.298	 -18.228	 -83.173	 20.2686	 -2114.6	 28.3391	 17.1210	 13.0550	 660.045	 79.2000	214	334	319	303	301	332	333	140	335	126	503	"Wollastonite"	"Jadeite"	"Corundum"	"CaNb2O6"	"Cassiterite"	"Scheelite"	"Manganotantalite"	"Rutile"	"Mn"	"Magnetite"	"Zr"
"BT-Main"	5	 40.0000	 20.0000	 80.0000	 .000000	931	 .000000	 .000000	 .000000	 .000000	 78.4376	 .000000	 .000000	 .000000	 .000000	 .019276	 .004770	 21.1547	 99.6164	 .000000	 .000000	 .000000	 .000000	 99.5851	 .000000	 .000000	 .000000	 .000000	 .024799	 .006444	 .000002	 99.6164	 .000000	 .000000	 .000000	 .000000	 33.3191	 .000000	 .000000	 .000000	 .000000	 .017402	 .002637	 66.6609	 .000000	 .000000	 .000000	 .000000	 99.9399	 .000000	 .000000	 .000000	 .000000	 .052198	 .007908	 .000000	 100.000	 2.00000	O	 .000000	 .000000	 .000000	 .000000	 .999660	 .000000	 .000000	 .000000	 .000000	 .000522	 .000079	 2.00000	 .008735	 .020022	 .004211	 .009669	 .011738	 .027304	 .022989	 .005896	 .009628	 .008953	 .008648	 .018687	 .026989	 .007956	 .013832	 .014902	 .034432	 .028071	 .009834	 .012431	 .011518	 .011681	 -105.26	 -50.963	 -10.577	 -30.828	 .083851	 -41.954	 -20.781	 -13.314	 -26.961	 33.3906	 128.479	 28.3313	 17.1148	 13.0550	 670.007	 79.2000	214	334	319	303	301	332	333	140	335	126	503	"Wollastonite"	"Jadeite"	"Corundum"	"CaNb2O6"	"Cassiterite"	"Scheelite"	"Manganotantalite"	"Rutile"	"Mn"	"Magnetite"	"Zr"
"BT-Main"	5	 40.0000	 20.0000	 80.0000	 .000000	932	 .000000	 .000000	 .000000	 .000000	 78.5146	 .000000	 .000000	 .000000	 .000000	 .026562	 .000000	 21.1759	 99.7171	 .000000	 .000000	 .000000	 .000000	 99.6830	 .000000	 .000000	 .000000	 .000000	 .034172	 .000000	 .000004	 99.7171	 .000000	 .000000	 .000000	 .000000	 33.3174	 .000000	 .000000	 .000000	 .000000	 .023955	 .000000	 66.6587	 .000000	 .000000	 .000000	 .000000	 99.9282	 .000000	 .000000	 .000000	 .000000	 .071848	 .000000	 .000000	 100.000	 2.00000	O	 .000000	 .000000	 .000000	 .000000	 .999641	 .000000	 .000000	 .000000	 .000000	 .000719	 .000000	 2.00000	 .008736	 .020053	 .004211	 .009671	 .011739	 .027307	 .022992	 .005896	 .009629	 .008954	 .008649	 .018689	 .027030	 .007957	 .013834	 .014904	 .034436	 .028075	 .009835	 .012433	 .011519	 .011683	 -43.553	 -17.906	 -12.780	 -49.694	 .083819	 -25.441	 -22.299	 -13.886	 -42.118	 24.3939	 -70.912	 28.3235	 17.1085	 13.0550	 680.042	 79.1800	214	334	319	303	301	332	333	140	335	126	503	"Wollastonite"	"Jadeite"	"Corundum"	"CaNb2O6"	"Cassiterite"	"Scheelite"	"Manganotantalite"	"Rutile"	"Mn"	"Magnetite"	"Zr"
