Repository: orthospar/MinorElements-Cassiterite

# MinorElements-Cassiterite
EPMA data and R code for generation of figures in "Systematic trends in the substitution mechanisms of minor elements in cassiterite", submitted for publication in the Australian Journal of Earth Sciences.

# Data Availability
The final cleaned and organised dataset is available above (cassiterite_EPMA.csv) and as a supplementary file hosted by AJES.

File: Data/180209/180209recalc.dat (part 25 of 46)
URRENT"	"BEAMSIZE"	"    LINE"	"  Si WT%"	"  Na WT%"	"  Al WT%"	"  Nb WT%"	"  Sn WT%"	"   W WT%"	"  Ta WT%"	"  Ti WT%"	"  Mn WT%"	"  Fe WT%"	"  Zr WT%"	"   O WT%"	"   TOTAL"	"    SiO2"	"    Na2O"	"   Al2O3"	"   Nb2O5"	"    SnO2"	"     WO3"	"   Ta2O5"	"    TiO2"	"     MnO"	"     FeO"	"    ZrO2"	"       O"	"   TOTAL"	"  Si AT%"	"  Na AT%"	"  Al AT%"	"  Nb AT%"	"  Sn AT%"	"   W AT%"	"  Ta AT%"	"  Ti AT%"	"  Mn AT%"	"  Fe AT%"	"  Zr AT%"	"   O AT%"	"Si OXMOL%"	"Na OXMOL%"	"Al OXMOL%"	"Nb OXMOL%"	"Sn OXMOL%"	"W OXMOL%"	"Ta OXMOL%"	"Ti OXMOL%"	"Mn OXMOL%"	"Fe OXMOL%"	"Zr OXMOL%"	"O OXMOL%"	"   TOTAL"	" FORMULA"	"   BASIS"	"Si FORMULA"	"Na FORMULA"	"Al FORMULA"	"Nb FORMULA"	"Sn FORMULA"	"W FORMULA"	"Ta FORMULA"	"Ti FORMULA"	"Mn FORMULA"	"Fe FORMULA"	"Zr FORMULA"	"O FORMULA"	"Si CDL99"	"Na CDL99"	"Al CDL99"	"Nb CDL99"	"Sn CDL99"	" W CDL99"	"Ta CDL99"	"Ti CDL99"	"Mn CDL99"	"Fe CDL99"	"Zr CDL99"	"SiO2 CDL99"	"Na2O CDL99"	"Al2O3 CDL99"	"Nb2O5 CDL99"	"SnO2 CDL99"	"WO3 CDL99"	"Ta2O5 CDL99"	"TiO2 CDL99"	"MnO CDL99"	"FeO CDL99"	"ZrO2 CDL99"	"Si %ERR "	"Na %ERR "	"Al %ERR "	"Nb %ERR "	"Sn %ERR "	" W %ERR "	"Ta %ERR "	"Ti %ERR "	"Mn %ERR "	"Fe %ERR "	"Zr %ERR "	"   X-POS"	"   Y-POS"	"   Z-POS"	" RELDIST"	"BEAMCURR"	"Si STD_NUM"	"Na STD_NUM"	"Al STD_NUM"	"Nb STD_NUM"	"Sn STD_NUM"	"W STD_NUM"	"Ta STD_NUM"	"Ti STD_NUM"	"Mn STD_NUM"	"Fe STD_NUM"	"Zr STD_NUM"	"Si STD_NAM"	"Na STD_NAM"	"Al STD_NAM"	"Nb STD_NAM"	"Sn STD_NAM"	"W STD_NAM"	"Ta STD_NAM"	"Ti STD_NAM"	"Mn STD_NAM"	"Fe STD_NAM"	"Zr STD_NAM"
"BT-Main"	5	 40.0000	 20.0000	 80.0000	 .000000	933	 .000000	 .000000	 .000000	 .000000	 78.6498	 .000000	 .000000	 .000000	 .000000	 .027148	 .003556	 21.2138	 99.8942	 .000000	 .000000	 .000000	 .000000	 99.8545	 .000000	 .000000	 .000000	 .000000	 .034926	 .004804	 -.00001	 99.8942	 .000000	 .000000	 .000000	 .000000	 33.3151	 .000000	 .000000	 .000000	 .000000	 .024440	 .001960	 66.6585	 .000000	 .000000	 .000000	 .000000	 99.9208	 .000000	 .000000	 .000000	 .000000	 .073301	 .005878	 .000000	 100.000	 2.00000	O	 .000000	 .000000	 .000000	 .000000	 .999575	 .000000	 .000000	 .000000	 .000000	 .000733	 .000059	 2.00000	 .008734	 .020075	 .004210	 .009668	 .011736	 .027300	 .022987	 .005895	 .009626	 .008951	 .008646	 .018685	 .027061	 .007955	 .013831	 .014900	 .034428	 .028068	 .009833	 .012430	 .011516	 .011680	 -60.543	 -55.022	 -11.703	 -25.967	 .083725	 -55.252	 -15.528	 -13.418	 -105.11	 23.8737	 172.147	 28.3157	 17.1023	 13.0550	 689.991	 79.2200	214	334	319	303	301	332	333	140	335	126	503	"Wollastonite"	"Jadeite"	"Corundum"	"CaNb2O6"	"Cassiterite"	"Scheelite"	"Manganotantalite"	"Rutile"	"Mn"	"Magnetite"	"Zr"
"BT-Main"	5	 40.0000	 20.0000	 80.0000	 .000000	934	 .000000	 .000000	 .000000	 .000000	 78.5448	 .000000	 .000000	 .000000	 .000000	 .015455	 .007259	 21.1834	 99.7510	 .000000	 .000000	 .000000	 .000000	 99.7213	 .000000	 .000000	 .000000	 .000000	 .019883	 .009805	 -.00001	 99.7510	 .000000	 .000000	 .000000	 .000000	 33.3200	 .000000	 .000000	 .000000	 .000000	 .013934	 .004007	 66.6620	 .000000	 .000000	 .000000	 .000000	 99.9462	 .000000	 .000000	 .000000	 .000000	 .041797	 .012018	 .000000	 100.000	 2.00000	O	 .000000	 .000000	 .000000	 .000000	 .999671	 .000000	 .000000	 .000000	 .000000	 .000418	 .000120	 2.00000	 .008734	 .020103	 .004211	 .009669	 .011737	 .027301	 .022987	 .005895	 .009627	 .008951	 .008646	 .018686	 .027099	 .007956	 .013832	 .014901	 .034429	 .028069	 .009833	 .012431	 .011516	 .011680	 -64.951	 -41.021	 -10.944	 -53.307	 .083782	 -33.432	 -23.651	 -12.295	 -109.75	 41.4941	 84.5850	 28.3079	 17.0961	 13.0555	 699.970	 79.2200	214	334	319	303	301	332	333	140	335	126	503	"Wollastonite"	"Jadeite"	"Corundum"	"CaNb2O6"	"Cassiterite"	"Scheelite"	"Manganotantalite"	"Rutile"	"Mn"	"Magnetite"	"Zr"
"BT-Main"	5	 40.0000	 20.0000	 80.0000	 .000000	935	 .000000	 .000000	 .000000	 .000000	 78.5104	 .000000	 .000000	 .000000	 .000000	 .033657	 .000000	 21.1768	 99.7209	 .000000	 .000000	 .000000	 .000000	 99.6776	 .000000	 .000000	 .000000	 .000000	 .043300	 .000000	 .000000	 99.7209	 .000000	 .000000	 .000000	 .000000	 33.3131	 .000000	 .000000	 .000000	 .000000	 .030351	 .000000	 66.6566	 .000000	 .000000	 .000000	 .000000	 99.9090	 .000000	 .000000	 .000000	 .000000	 .091026	 .000000	 .000000	 100.000	 2.00000	O	 .000000	 .000000	 .000000	 .000000	 .999545	 .000000	 .000000	 .000000	 .000000	 .000911	 .000000	 2.00000	 .008733	 .020130	 .004210	 .009668	 .011735	 .027298	 .022985	 .005894	 .009626	 .008950	 .008646	 .018683	 .027135	 .007955	 .013831	 .014899	 .034426	 .028067	 .009832	 .012429	 .011515	 .011678	 -158.55	 -23.269	 -11.182	 -30.122	 .083795	 -25.874	 -17.810	 -14.981	 -300.61	 19.3666	 -42.311	 28.3001	 17.0898	 13.0555	 709.988	 79.2300	214	334	319	303	301	332	333	140	335	126	503	"Wollastonite"	"Jadeite"	"Corundum"	"CaNb2O6"	"Cassiterite"	"Scheelite"	"Manganotantalite"	"Rutile"	"Mn"	"Magnetite"	"Zr"
"BT-Main"	5	 40.0000	 20.0000	 80.0000	 .000000	936	 .000000	 .000000	 .000000	 .000000	 78.3846	 .000000	 .000000	 .000000	 .000000	 .018126	 .005979	 21.1406	 99.5493	 .000000	 .000000	 .000000	 .000000	 99.5179	 .000000	 .000000	 .000000	 .000000	 .023320	 .008077	  .00000	 99.5493	 .000000	 .000000	 .000000	 .000000	 33.3191	 .000000	 .000000	 .000000	 .000000	 .016375	 .003307	 66.6612	 .000000	 .000000	 .000000	 .000000	 99.9410	 .000000	 .000000	 .000000	 .000000	 .049118	 .009919	 .000000	 100.000	 2.00000	O	 .000000	 .000000	 .000000	 .000000	 .999655	 .000000	 .000000	 .000000	 .000000	 .000491	 .000099	 2.00000	 .008733	 .020157	 .004210	 .009668	 .011735	 .027297	 .022985	 .005894	 .009626	 .008950	 .008645	 .018683	 .027171	 .007955	 .013831	 .014899	 .034424	 .028066	 .009832	 .012429	 .011514	 .011678	 -89.455	 -30.598	 -11.478	 -24.581	 .083858	 -29.657	 -22.208	 -14.717	 -31.265	 35.4605	 102.570	 28.2922	 17.0836	 13.0555	 720.031	 79.2400	214	334	319	303	301	332	333	140	335	126	503	"Wollastonite"	"Jadeite"	"Corundum"	"CaNb2O6"	"Cassiterite"	"Scheelite"	"Manganotantalite"	"Rutile"	"Mn"	"Magnetite"	"Zr"
"BT-Main"	5	 40.0000	 20.0000	 80.0000	 .000000	937	 .000000	 .000000	 .000000	 .000000	 78.2601	 .000000	 .000000	 .000000	 .000664	 .007561	 .000000	 21.1021	 99.3704	 .000000	 .000000	 .000000	 .000000	 99.3598	 .000000	 .000000	 .000000	 .000858	 .009727	 .000000	  .00000	 99.3704	 .000000	 .000000	 .000000	 .000000	 33.3284	 .000000	 .000000	 .000000	 .000611	 .006843	 .000000	 66.6642	 .000000	 .000000	 .000000	 .000000	 99.9776	 .000000	 .000000	 .000000	 .001834	 .020527	 .000000	 .000000	 100.000	 2.00000	O	 .000000	 .000000	 .000000	 .000000	 .999888	 .000000	 .000000	 .000000	 .000018	 .000205	 .000000	 2.00000	 .008734	 .020186	 .004211	 .009669	 .011736	 .027298	 .022985	 .005894	 .009626	 .008950	 .008645	 .018686	 .027210	 .007956	 .013831	 .014900	 .034425	 .028067	 .009832	 .012430	 .011514	 .011678	 -72.254	 -29.563	 -11.405	 -36.992	 .083925	 -40.912	 -23.883	 -13.407	 1024.53	 84.1966	 -134.87	 28.2844	 17.0773	 13.0555	 730.057	 79.2400	214	334	319	303	301	332	333	140	335	126	503	"Wollastonite"	"Jadeite"	"Corundum"	"CaNb2O6"	"Cassiterite"	"Scheelite"	"Manganotantalite"	"Rutile"	"Mn"	"Magnetite"	"Zr"
"BT-Main"	5	 40.0000	 20.0000	 80.0000	 .000000	938	 .000000	 .000000	 .000000	 .000000	 78.9101	 .000000	 .000000	 .000000	 .000000	 .026139	 .000000	 21.2824	 100.219	 .000000	 .000000	 .000000	 .000000	 100.185	 .000000	 .000000	 .000000	 .000000	 .033628	 .000000	  .00000	 100.219	 .000000	 .000000	 .000000	 .000000	 33.3177	 .000000	 .000000	 .000000	 .000000	 .023456	 .000000	 66.6588	 .000000	 .000000	 .000000	 .000000	 99.9296	 .000000	 .000000	 .000000	 .000000	 .070351	 .000000	 .000000	 100.000	 2.00000	O	 .000000	 .000000	 .000000	 .000000	 .999648	 .000000	 .000000	 .000000	 .000000	 .000704	 .000000	 2.00000	 .008734	 .020213	 .004210	 .009668	 .011734	 .027297	 .022985	 .005894	 .009625	 .008949	 .008644	 .018685	 .027246	 .007955	 .013831	 .014898	 .034423	 .028066	 .009831	 .012429	 .011513	 .011677	 -37.488	 -23.678	 -11.026	 -32.857	 .083568	 -31.596	 -282.01	 -13.621	 -277.36	 24.7665	 -271.73	 28.2766	 17.0711	 13.0555	 740.023	 79.2500	214	334	319	303	301	332	333	140	335	126	503	"Wollastonite"	"Jadeite"	"Corundum"	"CaNb2O6"	"Cassiterite"	"Scheelite"	"Manganotantalite"	"Rutile"	"Mn"	"Magnetite"	"Zr"
"BT-Main"	5	 40.0000	 20.0000	 80.0000	 .000000	939	 .000000	 .000000	 .000000	 .000000	 78.5394	 .000000	 .000000	 .000000	 .000000	 .052114	 .000000	 21.1899	 99.7814	 .000000	 .000000	 .000000	 .000000	 99.7144	 .000000	 .000000	 .000000	 .000000	 .067045	 .000000	  .00000	 99.7814	 .000000	 .000000	 .000000	 .000000	 33.3020	 .000000	 .000000	 .000000	 .000000	 .046963	 .000000	 66.6510	 .000000	 .000000	 .000000	 .000000	 99.8592	 .000000	 .000000	 .000000	 .000000	 .140822	 .000000	 .000000	 100.000	 2.00000	O	 .000000	 .000000	 .000000	 .000000	 .999295	 .000000	 .000000	 .000000	 .000000	 .001409	 .000000	 2.00000	 .008732	 .020240	 .004210	 .009668	 .011733	 .027295	 .022984	 .005893	 .009625	 .008948	 .008644	 .018680	 .027283	 .007955	 .013830	 .014897	 .034422	 .028064	 .009830	 .012428	 .011512	 .011676	 -35.730	 -20.579	 -12.664	 -62.585	 .083768	 -32.908	 -60.736	 -13.812	 -43.895	 12.7074	 -84.553	 28.2688	 17.0648	 13.0555	 750.041	 79.2500	214	334	319	303	301	332	333	140	335	126	503	"Wollastonite"	"Jadeite"	"Corundum"	"CaNb2O6"	"Cassiterite"	"Scheelite"	"Manganotantalite"	"Rutile"	"Mn"	"Magnetite"	"Zr"
"BT-Main"	5	 40.0000	 20.0000	 80.0000	 .000000	940	 .000000	 .000000	 .000000	 .000000	 78.5017	 .000000	 .000000	 .000000	 .000000	 .019509	 .000000	 21.1704	 99.6917	 .000000	 .000000	 .000000	 .000000	 99.6666	 .000000	 .000000	 .000000	 .000000	 .025099	 .000000	  .00000	 99.6917	 .000000	 .000000	 .000000	 .000000	 33.3216	 .000000	 .000000	 .000000	 .000000	 .017600	 .000000	 66.6608	 .000000	 .000000	 .000000	 .000000	 99.9472	 .000000	 .000000	 .000000	 .000000	 .052790	 .000000	 .000000	 100.000	 2.00000	O	 .000000	 .000000	 .000000	 .000000	 .999736	 .000000	 .000000	 .000000	 .000000	 .000528	 .000000	 2.00000	 .008734	 .020269	 .004211	 .009669	 .011735	 .027297	 .022985	 .005894	 .009626	 .008949	 .008644	 .018685	 .027323	 .007956	 .013832	 .014899	 .034423	 .028066	 .009831	 .012429	 .011513	 .011677	 -35.278	 -52.320	 -9.7958	 -32.157	 .083788	 -36.266	 -28.935	 -11.007	 -47.591	 32.9844	 -119.52	 28.2610	 17.0586	 13.0555	 760.020	 79.2500	214	334	319	303	301	332	333	140	335	126	503	"Wollastonite"	"Jadeite"	"Corundum"	"CaNb2O6"	"Cassiterite"	"Scheelite"	"Manganotantalite"	"Rutile"	"Mn"	"Magnetite"	"Zr"
"BT-Main"	5	 40.0000	 20.0000	 80.0000	 .000000	941	 .000000	 .000000	 .000000	 .000000	 78.2174	 .000000	 .000000	 .000000	 .000000	 .026669	 .013051	 21.1004	 99.3576	 .000000	 .000000	 .000000	 .000000	 99.3056	 .000000	 .000000	 .000000	 .000000	 .034310	 .017629	  .00000	 99.3576	 .000000	 .000000	 .000000	 .000000	 33.3100	 .000000	 .000000	 .000000	 .000000	 .024138	 .007231	 66.6586	 .000000	 .000000	 .000000	 .000000	 99.9059	 .000000	 .000000	 .000000	 .000000	 .072395	 .021689	 .000000	 100.000	 2.00000	O	 .000000	 .000000	 .000000	 .000000	 .999421	 .000000	 .000000	 .000000	 .000000	 .000724	 .000217	 2.00000	 .008733	 .020298	 .004211	 .009669	 .011735	 .027298	 .022986	 .005893	 .009626	 .008949	 .008644	 .018683	 .027361	 .007956	 .013832	 .014899	 .034424	 .028067	 .009831	 .012430	 .011513	 .011677	 -33.511	 -21.822	 -9.0733	 -28.448	 .083950	 -53.391	 -23.995	 -11.402	 -40.061	 24.2860	 47.2526	 28.2532	 17.0523	 13.0555	 770.038	 79.2400	214	334	319	303	301	332	333	140	335	126	503	"Wollastonite"	"Jadeite"	"Corundum"	"CaNb2O6"	"Cassiterite"	"Scheelite"	"Manganotantalite"	"Rutile"	"Mn"	"Magnetite"	"Zr"
"BT-Main"	5	 40.0000	 20.0000	 80.0000	 .000000	942	 .000000	 .000000	 .000000	 .000000	 78.4158	 .000000	 .000000	 .000000	 .000000	 .025202	 .016455	 21.1547	 99.6121	 .000000	 .000000	 .000000	 .000000	 99.5575	 .000000	 .000000	 .000000	 .000000	 .032422	 .022228	  .00000	 99.6121	 .000000	 .000000	 .000000	 .000000	 33.3091	 .000000	 .000000	 .000000	 .000000	 .022751	 .009095	 66.6591	 .000000	 .000000	 .000000	 .000000	 99.9045	 .000000	 .000000	 .000000	 .000000	 .068238	 .027278	 .000000	 100.000	 2.00000	O	 .000000	 .000000	 .000000	 .000000	 .999386	 .000000	 .000000	 .000000	 .000000	 .000683	 .000273	 2.00000	 .008732	 .020324	 .004210	 .009669	 .011735	 .027296	 .022985	 .005893	 .009626	 .008948	 .008644	 .018682	 .027397	 .007956	 .013832	 .014899	 .034422	 .028066	 .009830	 .012429	 .011512	 .011676	 -65.236	 -20.355	 -10.653	 -41.435	 .083838	 -21.405	 -28.022	 -13.226	 -76.382	 25.6640	 37.5739	 28.2454	 17.0461	 13.0555	 780.004	 79.2500	214	334	319	303	301	332	333	140	335	126	503	"Wollastonite"	"Jadeite"	"Corundum"	"CaNb2O6"	"Cassiterite"	"Scheelite"	"Manganotantalite"	"Rutile"	"Mn"	"Magnetite"	"Zr"
"BT-Main"	5	 40.0000	 20.0000	 80.0000	 .000000	943	 .000000	 .000000	 .000000	 .000000	 78.4599	 .000000	 .000000	 .000000	 .000000	 .029143	 .001428	 21.1624	 99.6529	 .000000	 .000000	 .000000	 .000000	 99.6135	 .000000	 .000000	 .000000	 .000000	 .037492	 .001929	  .00000	 99.6529	 .000000	 .000000	 .000000	 .000000	 33.3150	 .000000	 .000000	 .000000	 .000000	 .026299	 .000789	 66.6579	 .000000	 .000000	 .000000	 .000000	 99.9188	 .000000	 .000000	 .000000	 .000000	 .078876	 .002366	 .000000	 100.000	 2.00000	O	 .000000	 .000000	 .000000	 .000000	 .999582	 .000000	 .000000	 .000000	 .000000	 .000789	 .000024	 2.00000	 .008732	 .020353	 .004211	 .009669	 .011734	 .027294	 .022984	 .005893	 .009625	 .008948	 .008643	 .018682	 .027435	 .007956	 .013832	 .014897	 .034421	 .028064	 .009829	 .012429	 .011511	 .011675	 -95.303	 -23.068	 -11.457	 -31.189	 .083806	 -23.390	 -13.951	 -14.510	 -65.319	 22.2707	 427.744	 28.2376	 17.0399	 13.0555	 789.966	 79.2600	214	334	319	303	301	332	333	140	335	126	503	"Wollastonite"	"Jadeite"	"Corundum"	"CaNb2O6"	"Cassiterite"	"Scheelite"	"Manganotantalite"	"Rutile"	"Mn"	"Magnetite"	"Zr"
"BT-Main"	5	 40.0000	 20.0000	 80.0000	 .000000	944	 .000000	 .000000	 .000000	 .000000	 78.4224	 .000000	 .000000	 .000000	 .000000	 .046507	 .000000	 21.1568	 99.6256	 .000000	 .000000	 .000000	 .000000	 99.5658	 .000000	 .000000	 .000000	 .000000	 .059831	 .000000	 .000004	 99.6256	 .000000	 .000000	 .000000	 .000000	 33.3054	 .000000	 .000000	 .000000	 .000000	 .041977	 .000000	 66.6527	 .000000	 .000000	 .000000	 .000000	 99.8741	 .000000	 .000000	 .000000	 .000000	 .125878	 .000000	 .000000	 100.000	 2.00000	O	 .000000	 .000000	 .000000	 .000000	 .999370	 .000000	 .000000	 .000000	 .000000	 .001260	 .000000	 2.00000	 .008731	 .020379	 .004210	 .009668	 .011733	 .027292	 .022982	 .005892	 .009624	 .008947	 .008642	 .018679	 .027471	 .007955	 .013831	 .014896	 .034418	 .028062	 .009828	 .012427	 .011510	 .011674	 -38.781	 -24.916	 -11.715	 -23.361	 .083821	 -34.763	 -16.853	 -12.395	 -56.658	 14.1683	 -62.908	 28.2297	 17.0336	 13.0555	 800.070	 79.2700	214	334	319	303	301	332	333	140	335	126	503	"Wollastonite"	"Jadeite"	"Corundum"	"CaNb2O6"	"Cassiterite"	"Scheelite"	"Manganotantalite"	"Rutile"	"Mn"	"Magnetite"	"Zr"
"BT-Main"	5	 40.0000	 20.0000	 80.0000	 .000000	945	 .000000	 .000000	 .000000	 .000000	 78.5231	 .000000	 .000000	 .000000	 .000000	 .035873	 .000000	 21.1809	 99.7399	 .000000	 .000000	 .000000	 .000000	 99.6937	 .000000	 .000000	 .000000	 .000000	 .046151	 .000000	  .00000	 99.7399	 .000000	 .000000	 .000000	 .000000	 33.3118	 .000000	 .000000	 .000000	 .000000	 .032344	 .000000	 66.6559	 .000000	 .000000	 .000000	 .000000	 99.9030	 .000000	 .000000	 .000000	 .000000	 .096999	 .000000	 .000000	 100.000	 2.00000	O	 .000000	 .000000	 .000000	 .000000	 .999515	 .000000	 .000000	 .000000	 .000000	 .000970	 .000000	 2.00000	 .008732	 .020408	 .004211	 .009669	 .011733	 .027293	 .022983	 .005892	 .009625	 .008947	 .008642	 .018681	 .027510	 .007956	 .013831	 .014896	 .034419	 .028063	 .009828	 .012428	 .011510	 .011674	 -111.96	 -24.759	 -11.146	 -37.478	 .083766	 -31.019	 -18.072	 -13.561	 -36.636	 18.1985	 -420.91	 28.2219	 17.0274	 13.0555	 810.034	 79.2700	214	334	319	303	301	332	333	140	335	126	503	"Wollastonite"	"Jadeite"	"Corundum"	"CaNb2O6"	"Cassiterite"	"Scheelite"	"Manganotantalite"	"Rutile"	"Mn"	"Magnetite"	"Zr"
"BT-Main"	5	 40.0000	 20.0000	 80.0000	 .000000	946	 .000000	 .000000	 .000000	 .000000	 78.1331	 .000000	 .000000	 .000000	 .000000	 .041465	 .007864	 21.0801	 99.2625	 .000000	 .000000	 .000000	 .000000	 99.1986	 .000000	 .000000	 .000000	 .000000	 .053345	 .010623	 .000004	 99.2625	 .000000	 .000000	 .000000	 .000000	 33.3039	 .000000	 .000000	 .000000	 .000000	 .037563	 .004362	 66.6541	 .000000	 .000000	 .000000	 .000000	 99.8743	 .000000	 .000000	 .000000	 .000000	 .112646	 .013080	 .000000	 100.000	 2.00000	O	 .000000	 .000000	 .000000	 .000000	 .999306	 .000000	 .000000	 .000000	 .000000	 .001127	 .000131	 2.00000	 .008730	 .020435	 .004210	 .009668	 .011732	 .027291	 .022981	 .005891	 .009624	 .008946	 .008641	 .018677	 .027546	 .007955	 .013831	 .014895	 .034416	 .028061	 .009827	 .012427	 .011509	 .011673	 -73.909	 -36.572	 -12.867	 -26.709	 .083974	 -27.644	 -21.845	 -16.818	 -7510.0	 15.8202	 78.0651	 28.2141	 17.0211	 13.0555	 820.069	 79.2800	214	334	319	303	301	332	333	140	335	126	503	"Wollastonite"	"Jadeite"	"Corundum"	"CaNb2O6"	"Cassiterite"	"Scheelite"	"Manganotantalite"	"Rutile"	"Mn"	"Magnetite"	"Zr"
"BT-Main"	5	 40.0000	 20.0000	 80.0000	 .000000	947	 .000000	 .000000	 .000000	 .000000	 78.5892	 .000000	 .000000	 .000000	 .000000	 .013201	 .009037	 21.1954	 99.8068	 .000000	 .000000	 .000000	 .000000	 99.7776	 .000000	 .000000	 .000000	 .000000	 .016982	 .012208	 -.00001	 99.8068	 .000000	 .000000	 .000000	 .000000	 33.3204	 .000000	 .000000	 .000000	 .000000	 .011895	 .004986	 66.6627	 .000000	 .000000	 .000000	 .000000	 99.9494	 .000000	 .000000	 .000000	 .000000	 .035680	 .014955	 .000000	 100.000	 2.00000	O	 .000000	 .000000	 .000000	 .000000	 .999672	 .000000	 .000000	 .000000	 .000000	 .000357	 .000150	 2.00000	 .008734	 .020468	 .004211	 .009670	 .011735	 .027296	 .022986	 .005893	 .009626	 .008948	 .008643	 .018685	 .027590	 .007957	 .013833	 .014899	 .034422	 .028067	 .009830	 .012430	 .011511	 .011675	 -42.964	 -22.094	 -11.679	 -38.917	 .083737	 -24.979	 -24.519	 -13.646	 -363.78	 48.4612	 68.0080	 28.2063	 17.0149	 13.0555	 830.018	 79.2600	214	334	319	303	301	332	333	140	335	126	503	"Wollastonite"	"Jadeite"	"Corundum"	"CaNb2O6"	"Cassiterite"	"Scheelite"	"Manganotantalite"	"Rutile"	"Mn"	"Magnetite"	"Zr"
"BT-Main"	5	 40.0000	 20.0000	 80.0000	 .000000	948	 .000000	 .000000	 .000000	 .000000	 78.3824	 .000000	 .000000	 .000000	 .000000	 .026234	 .000141	 21.1402	 99.5490	 .000000	 .000000	 .000000	 .000000	 99.5151	 .000000	 .000000	 .000000	 .000000	 .033750	 .000191	  .00000	 99.5490	 .000000	 .000000	 .000000	 .000000	 33.3175	 .000000	 .000000	 .000000	 .000000	 .023699	 .000078	 66.6588	 .000000	 .000000	 .000000	 .000000	 99.9287	 .000000	 .000000	 .000000	 .000000	 .071082	 .000234	 .000000	 100.000	 2.00000	O	 .000000	 .000000	 .000000	 .000000	 .999642	 .000000	 .000000	 .000000	 .000000	 .000711	 .000002	 2.00000	 .008734	 .020497	 .004211	 .009670	 .011735	 .027296	 .022985	 .005893	 .009626	 .008947	 .008643	 .018684	 .027629	 .007957	 .013834	 .014898	 .034422	 .028067	 .009829	 .012430	 .011511	 .011675	 -82.527	 -16.483	 -12.720	 -47.634	 .083847	 -42.251	 -14.657	 -14.052	 -86.997	 24.6739	 4320.62	 28.1985	 17.0086	 13.0560	 840.053	 79.2600	214	334	319	303	301	332	333	140	335	126	503	"Wollastonite"	"Jadeite"	"Corundum"	"CaNb2O6"	"Cassiterite"	"Scheelite"	"Manganotantalite"	"Rutile"	"Mn"	"Magnetite"	"Zr"
"BT-Main"	5	 40.0000	 20.0000	 80.0000	 .000000	949	 .000000	 .000000	 .000000	 .000000	 78.5396	 .000000	 .000000	 .000000	 .001231	 .023393	 .000000	 21.1821	 99.7463	 .000000	 .000000	 .000000	 .000000	 99.7146	 .000000	 .000000	 .000000	 .001590	 .030095	 .000000	 .000000	 99.7463	 .000000	 .000000	 .000000	 .000000	 33.3185	 .000000	 .000000	 .000000	 .001129	 .021091	 .000000	 66.6593	 .000000	 .000000	 .000000	 .000000	 99.9334	 .000000	 .000000	 .000000	 .003385	 .063259	 .000000	 .000000	 100.000	 2.00000	O	 .000000	 .000000	 .000000	 .000000	 .999667	 .000000	 .000000	 .000000	 .000034	 .000633	 .000000	 2.00000	 .008732	 .020522	 .004211	 .009669	 .011732	 .027291	 .022982	 .005892	 .009624	 .008945	 .008641	 .018682	 .027663	 .007956	 .013832	 .014896	 .034416	 .028062	 .009828	 .012427	 .011508	 .011672	 -39.317	 -21.189	 -12.608	 -30.398	 .083746	 -31.697	 -19.648	 -15.855	 552.938	 27.5947	 -284.22	 28.1907	 17.0024	 13.0560	 850.015	 79.2900	214	334	319	303	301	332	333	140	335	126	503	"Wollastonite"	"Jadeite"	"Corundum"	"CaNb2O6"	"Cassiterite"	"Scheelite"	"Manganotantalite"	"Rutile"	"Mn"	"Magnetite"	"Zr"
"BT-Main"	5	 40.0000	 20.0000	 80.0000	 .000000	950	 .000000	 .000000	 .000000	 .000000	 78.2128	 .000000	 .000000	 .000000	 .000000	 .023713	 .000000	 21.0938	 99.3303	 .000000	 .000000	 .000000	 .000000	 99.2998	 .000000	 .000000	 .000000	 .000000	 .030506	 .000000	 .000002	 99.3303	 .000000	 .000000	 .000000	 .000000	 33.3190	 .000000	 .000000	 .000000	 .000000	 .021469	 .000000	 66.6595	 .000000	 .000000	 .000000	 .000000	 99.9356	 .000000	 .000000	 .000000	 .000000	 .064393	 .000000	 .000000	 100.000	 2.00000	O	 .000000	 .000000	 .000000	 .000000	 .999678	 .000000	 .000000	 .000000	 .000000	 .000644	 .000000	 2.00000	 .008731	 .020549	 .004210	 .009668	 .011731	 .027287	 .022979	 .005891	 .009623	 .008944	 .008640	 .018679	 .027699	 .007955	 .013830	 .014894	 .034411	 .028058	 .009826	 .012426	 .011507	 .011671	 -50.453	 -33.287	 -10.182	 -40.510	 .083913	 -25.429	 -18.425	 -14.217	 -29.521	 27.2269	 -335.38	 28.1829	 16.9961	 13.0560	 860.050	 79.3100	214	334	319	303	301	332	333	140	335	126	503	"Wollastonite"	"Jadeite"	"Corundum"	"CaNb2O6"	"Cassiterite"	"Scheelite"	"Manganotantalite"	"Rutile"	"Mn"	"Magnetite"	"Zr"
"BT-Main"	5	 40.0000	 20.0000	 80.0000	 .000000	951	 .000000	 .000000	 .000000	 .000000	 78.4161	 .000000	 .000000	 .000000	 .000000	 .041489	 .009784	 21.1571	 99.6244	 .000000	 .000000	 .000000	 .000000	 99.5578	 .000000	 .000000	 .000000	 .000000	 .053375	 .013216	 .000004	 99.6244	 .000000	 .000000	 .000000	 .000000	 33.3030	 .000000	 .000000	 .000000	 .000000	 .037448	 .005407	 66.6542	 .000000	 .000000	 .000000	 .000000	 99.8715	 .000000	 .000000	 .000000	 .000000	 .112301	 .016213	 .000000	 100.000	 2.00000	O	 .000000	 .000000	 .000000	 .000000	 .999276	 .000000	 .000000	 .000000	 .000000	 .001124	 .000162	 2.00000	 .008730	 .020576	 .004210	 .009668	 .011731	 .027287	 .022978	 .005890	 .009623	 .008944	 .008639	 .018676	 .027737	 .007955	 .013830	 .014893	 .034411	 .028058	 .009825	 .012425	 .011506	 .011670	 -45.336	 -26.801	 -13.055	 -27.669	 .083804	 -32.153	 -17.878	 -15.306	 -139.57	 15.8074	 62.8298	 28.1751	 16.9899	 13.0560	 869.999	 79.3100	214	334	319	303	301	332	333	140	335	126	503	"Wollastonite"	"Jadeite"	"Corundum"	"CaNb2O6"	"Cassiterite"	"Scheelite"	"Manganotantalite"	"Rutile"	"Mn"	"Magnetite"	"Zr"
"BT-Main"	5	 40.0000	 20.0000	 80.0000	 .000000	952	 .000000	 .000000	 .000000	 .000000	 78.3792	 .000000	 .000000	 .000000	 .000000	 .057687	 .019364	 21.1551	 99.6113	 .000000	 .000000	 .000000	 .000000	 99.5109	 .000000	 .000000	 .000000	 .000000	 .074214	 .026157	 .000006	 99.6113	 .000000	 .000000	 .000000	 .000000	 33.2879	 .000000	 .000000	 .000000	 .000000	 .052069	 .010701	 66.6493	 .000000	 .000000	 .000000	 .000000	 99.8118	 .000000	 .000000	 .000000	 .000000	 .156126	 .032085	 .000000	 100.000	 2.00000	O	 .000000	 .000000	 .000000	 .000000	 .998898	 .000000	 .000000	 .000000	 .000000	 .001562	 .000321	 2.00000	 .008729	 .020607	 .004210	 .009669	 .011731	 .027289	 .022981	 .005890	 .009624	 .008944	 .008640	 .018675	 .027778	 .007955	 .013832	 .014894	 .034414	 .028061	 .009825	 .012426	 .011506	 .011671	 -66.228	 -24.914	 -11.882	 -54.569	 .083837	 -21.782	 -19.207	 -14.844	 -36.540	 11.5292	 31.9878	 28.1673	 16.9837	 13.0560	 879.977	 79.2900	214	334	319	303	301	332	333	140	335	126	503	"Wollastonite"	"Jadeite"	"Corundum"	"CaNb2O6"	"Cassiterite"	"Scheelite"	"Manganotantalite"	"Rutile"	"Mn"	"Magnetite"	"Zr"
"BT-Main"	5	 40.0000	 20.0000	 80.0000	 .000000	953	 .000000	 .000000	 .000000	 .000000	 78.3271	 .000000	 .000000	 .000000	 .000000	 .040593	 .001079	 21.1298	 99.4986	 .000000	 .000000	 .000000	 .000000	 99.4449	 .000000	 .000000	 .000000	 .000000	 .052223	 .001458	  .00000	 99.4986	 .000000	 .000000	 .000000	 .000000	 33.3083	 .000000	 .000000	 .000000	 .000000	 .036687	 .000597	 66.6544	 .000000	 .000000	 .000000	 .000000	 99.8882	 .000000	 .000000	 .000000	 .000000	 .110020	 .001791	 .000000	 100.000	 2.00000	O	 .000000	 .000000	 .000000	 .000000	 .999432	 .000000	 .000000	 .000000	 .000000	 .001101	 .000018	 2.00000	 .008731	 .020636	 .004210	 .009668	 .011731	 .027287	 .022979	 .005890	 .009623	 .008943	 .008639	 .018678	 .027817	 .007955	 .013831	 .014893	 .034411	 .028059	 .009825	 .012426	 .011506	 .011670	 -71.470	 -38.784	 -11.296	 -28.967	 .083851	 -41.438	 -20.719	 -19.384	 -123.36	 16.1434	 565.567	 28.1595	 16.9774	 13.0560	 889.996	 79.3100	214	334	319	303	301	332	333	140	335	126	503	"Wollastonite"	"Jadeite"	"Corundum"	"CaNb2O6"	"Cassiterite"	"Scheelite"	"Manganotantalite"	"Rutile"	"Mn"	"Magnetite"	"Zr"
"BT-Main"	5	 40.0000	 20.0000	 80.0000	 .000000	954	 .000000	 .000000	 .000000	 .000000	 78.5590	 .000000	 .000000	 .000000	 .000000	 .035296	 .010545	 21.1941	 99.7990	 .000000	 .000000	 .000000	 .000000	 99.7393	 .000000	 .000000	 .000000	 .000000	 .045408	 .014244	 .000004	 99.7990	 .000000	 .000000	 .000000	 .000000	 33.3063	 .000000	 .000000	 .000000	 .000000	 .031803	 .005817	 66.6561	 .000000	 .000000	 .000000	 .000000	 99.8872	 .000000	 .000000	 .000000	 .000000	 .095379	 .017446	 .000000	 100.000	 2.00000	O	 .000000	 .000000	 .000000	 .000000	 .999348	 .000000	 .000000	 .000000	 .000000	 .000954	 .000175	 2.00000	 .008734	 .020673	 .004212	 .009672	 .011736	 .027298	 .022989	 .005892	 .009627	 .008947	 .008642	 .018685	 .027866	 .007959	 .013837	 .014900	 .034425	 .028070	 .009829	 .012431	 .011510	 .011674	 -56.655	 -20.222	 -11.245	 -48.959	 .083758	 -35.449	 -17.045	 -15.019	 -50.060	 18.4868	 58.3513	 28.1516	 16.9712	 13.0560	 900.039	 79.2500	214	334	319	303	301	332	333	140	335	126	503	"Wollastonite"	"Jadeite"	"Corundum"	"CaNb2O6"	"Cassiterite"	"Scheelite"	"Manganotantalite"	"Rutile"	"Mn"	"Magnetite"	"Zr"
"BT-Main"	5	 40.0000	 20.0000	 80.0000	 .000000	955	 .000000	 .000000	 .000000	 .000000	 78.3161	 .000000	 .000000	 .000000	 .000000	 .036494	 .007622	 21.1279	 99.4881	 .000000	 .000000	 .000000	 .000000	 99.4309	 .000000	 .000000	 .000000	 .000000	 .046949	 .010296	 .000002	 99.4881	 .000000	 .000000	 .000000	 .000000	 33.3071	 .000000	 .000000	 .000000	 .000000	 .032985	 .004218	 66.6557	 .000000	 .000000	 .000000	 .000000	 99.8884	 .000000	 .000000	 .000000	 .000000	 .098923	 .012650	 .000000	 100.000	 2.00000	O	 .000000	 .000000	 .000000	 .000000	 .999379	 .000000	 .000000	 .000000	 .000000	 .000990	 .000127	 2.00000	 .008730	 .020693	 .004210	 .009668	 .011730	 .027286	 .022979	 .005890	 .009623	 .008943	 .008639	 .018678	 .027894	 .007955	 .013831	 .014893	 .034410	 .028058	 .009825	 .012426	 .011505	 .011669	 -35.904	 -16.763	 -12.261	 -19.150	 .083853	 -77.615	 -26.766	 -12.538	 -28.811	 17.8908	 80.5008	 28.1438	 16.9649	 13.0560	 910.065	 79.3200	214	334	319	303	301	332	333	140	335	126	503	"Wollastonite"	"Jadeite"	"Corundum"	"CaNb2O6"	"Cassiterite"	"Scheelite"	"Manganotantalite"	"Rutile"	"Mn"	"Magnetite"	"Zr"
"BT-Main"	5	 40.0000	 20.0000	 80.0000	 .000000	956	 .000000	 .000000	 .000000	 .000000	 78.5029	 .000000	 .000000	 .000000	 .000000	 .037372	 .003791	 21.1772	 99.7212	 .000000	 .000000	 .000000	 .000000	 99.6681	 .000000	 .000000	 .000000	 .000000	 .048079	 .005121	 .000004	 99.7212	 .000000	 .000000	 .000000	 .000000	 33.3088	 .000000	 .000000	 .000000	 .000000	 .033700	 .002093	 66.6554	 .000000	 .000000	 .000000	 .000000	 99.8927	 .000000	 .000000	 .000000	 .000000	 .101067	 .006277	 .000000	 100.000	 2.00000	O	 .000000	 .000000	 .000000	 .000000	 .999432	 .000000	 .000000	 .000000	 .000000	 .001011	 .000063	 2.00000	 .008729	 .020720	 .004210	 .009667	 .011729	 .027282	 .022976	 .005889	 .009622	 .008941	 .008637	 .018675	 .027931	 .007955	 .013830	 .014891	 .034405	 .028055	 .009823	 .012424	 .011503	 .011667	 -47.868	 -25.306	 -10.481	 -24.533	 .083740	 -32.245	 -13.716	 -15.383	 -168.74	 17.4814	 161.327	 28.1360	 16.9587	 13.0560	 920.030	 79.3400	214	334	319	303	301	332	333	140	335	126	503	"Wollastonite"	"Jadeite"	"Corundum"	"CaNb2O6"	"Cassiterite"	"Scheelite"	"Manganotantalite"	"Rutile"	"Mn"	"Magnetite"	"Zr"
"BT-Main"	5	 40.0000	 20.0000	 80.0000	 .000000	957	 .000000	 .000000	 .000000	 .000000	 78.6139	 .000000	 .000000	 .000000	 .000000	 .031390	 .000000	 21.2041	 99.8493	 .000000	 .000000	 .000000	 .000000	 99.8089	 .000000	 .000000	 .000000	 .000000	 .040383	 .000000	 .000006	 99.8493	 .000000	 .000000	 .000000	 .000000	 33.3145	 .000000	 .000000	 .000000	 .000000	 .028271	 .000000	 66.6572	 .000000	 .000000	 .000000	 .000000	 99.9152	 .000000	 .000000	 .000000	 .000000	 .084788	 .000000	 .000000	 100.000	 2.00000	O	 .000000	 .000000	 .000000	 .000000	 .999576	 .000000	 .000000	 .000000	 .000000	 .000848	 .000000	 2.00000	 .008731	 .020751	 .004210	 .009668	 .011729	 .027283	 .022977	 .005889	 .009622	 .008942	 .008638	 .018678	 .027972	 .007955	 .013830	 .014892	 .034407	 .028056	 .009824	 .012425	 .011503	 .011668	 -48.377	 -24.752	 -10.387	 -28.720	 .083679	 -46.820	 -19.884	 -12.930	 -44.389	 20.7035	 -131.76	 28.1282	 16.9524	 13.0560	 930.049	 79.3400	214	334	319	303	301	332	333	140	335	126	503	"Wollastonite"	"Jadeite"	"Corundum"	"CaNb2O6"	"Cassiterite"	"Scheelite"	"Manganotantalite"	"Rutile"	"Mn"	"Magnetite"	"Zr"
"BT-Main"	5	 40.0000	 20.0000	 80.0000	 .000000	958	 .000000	 .000000	 .000000	 .000000	 78.4848	 .000000	 .000000	 .000000	 .000000	 .028073	 .018562	 21.1748	 99.7063	 .000000	 .000000	 .000000	 .000000	 99.6451	 .000000	 .000000	 .000000	 .000000	 .036116	 .025074	  .00000	 99.7063	 .000000	 .000000	 .000000	 .000000	 33.3062	 .000000	 .000000	 .000000	 .000000	 .025319	 .010249	 66.6582	 .000000	 .000000	 .000000	 .000000	 99.8933	 .000000	 .000000	 .000000	 .000000	 .075938	 .030740	 .000000	 100.000	 2.00000	O	 .000000	 .000000	 .000000	 .000000	 .999313	 .000000	 .000000	 .000000	 .000000	 .000760	 .000308	 2.00000	 .008729	 .020777	 .004210	 .009667	 .011729	 .027281	 .022975	 .005889	 .009622	 .008941	 .008637	 .018675	 .028007	 .007954	 .013830	 .014891	 .034404	 .028054	 .009823	 .012424	 .011502	 .011666	 -45.173	 -19.321	 -10.891	 -23.770	 .083747	 -34.615	 -25.930	 -15.628	 -2089.8	 23.0787	 33.3363	 28.1204	 16.9462	 13.0560	 940.027	 79.3500	214	334	319	303	301	332	333	140	335	126	503	"Wollastonite"	"Jadeite"	"Corundum"	"CaNb2O6"	"Cassiterite"	"Scheelite"	"Manganotantalite"	"Rutile"	"Mn"	"Magnetite"	"Zr"
"BT-Main"	5	 40.0000	 20.0000	 80.0000	 .000000	959	 .000000	 .000000	 .000000	 .000000	 78.1020	 .000000	 .000000	 .000000	 .000000	 .039693	 .000671	 21.0687	 99.2110	 .000000	 .000000	 .000000	 .000000	 99.1590	 .000000	 .000000	 .000000	 .000000	 .051064	 .000907	 .000004	 99.2110	 .000000	 .000000	 .000000	 .000000	 33.3090	 .000000	 .000000	 .000000	 .000000	 .035977	 .000372	 66.6547	 .000000	 .000000	 .000000	 .000000	 99.8910	 .000000	 .000000	 .000000	 .000000	 .107892	 .001117	 .000000	 100.000	 2.00000	O	 .000000	 .000000	 .000000	 .000000	 .999449	 .000000	 .000000	 .000000	 .000000	 .001080	 .000011	 2.00000	 .008729	 .020809	 .004210	 .009668	 .011728	 .027281	 .022975	 .005888	 .009622	 .008940	 .008636	 .018674	 .028049	 .007955	 .013830	 .014890	 .034403	 .028054	 .009822	 .012424	 .011502	 .011666	 -65.015	 -20.440	 -12.412	 -30.653	 .083952	 -24.820	 -17.102	 -13.379	 -139.26	 16.4912	 909.051	 28.1126	 16.9400	 13.0560	 949.977	 79.3500	214	334	319	303	301	332	333	140	335	126	503	"Wollastonite"	"Jadeite"	"Corundum"	"CaNb2O6"	"Cassiterite"	"Scheelite"	"Manganotantalite"	"Rutile"	"Mn"	"Magnetite"	"Zr"
"BT-Main"	5	 40.0000	 20.0000	 80.0000	 .000000	960	 .000000	 .000000	 .000000	 .000000	 78.3944	 .000000	 .000000	 .000000	 .000000	 .017607	 .000000	 21.1409	 99.5529	 .000000	 .000000	 .000000	 .000000	 99.5302	 .000000	 .000000	 .000000	 .000000	 .022652	 .000000	 .000004	 99.5529	 .000000	 .000000	 .000000	 .000000	 33.3227	 .000000	 .000000	 .000000	 .000000	 .015906	 .000000	 66.6614	 .000000	 .000000	 .000000	 .000000	 99.9523	 .000000	 .000000	 .000000	 .000000	 .047711	 .000000	 .000000	 100.000	 2.00000	O	 .000000	 .000000	 .000000	 .000000	 .999761	 .000000	 .000000	 .000000	 .000000	 .000477	 .000000	 2.00000	 .008731	 .020838	 .004210	 .009668	 .011729	 .027281	 .022976	 .005889	 .009622	 .008940	 .008636	 .018679	 .028089	 .007955	 .013830	 .014891	 .034403	 .028055	 .009823	 .012424	 .011502	 .011666	 -37.047	 -30.880	 -10.876	 -30.912	 .083787	 -136.82	 -26.935	 -10.816	 -31.777	 36.4497	 -75.313	 28.1048	 16.9337	 13.0560	 960.011	 79.3600	214	334	319	303	301	332	333	140	335	126	503	"Wollastonite"	"Jadeite"	"Corundum"	"CaNb2O6"	"Cassiterite"	"Scheelite"	"Manganotantalite"	"Rutile"	"Mn"	"Magnetite"	"Zr"
"BT-Main"	5	 40.0000	 20.0000	 80.0000	 .000000	961	 .000000	 .000000	 .000000	 .000000	 78.5864	 .000000	 .000000	 .000000	 .000000	 .032775	 .002094	 21.1978	 99.8190	 .000000	 .000000	 .000000	 .000000	 99.7740	 .000000	 .000000	 .000000	 .000000	 .042164	 .002829	 .000004	 99.8190	 .000000	 .000000	 .000000	 .000000	 33.3125	 .000000	 .000000	 .000000	 .000000	 .029526	 .001155	 66.6568	 .000000	 .000000	 .000000	 .000000	 99.9080	 .000000	 .000000	 .000000	 .000000	 .088553	 .003464	 .000000	 100.000	 2.00000	O	 .000000	 .000000	 .000000	 .000000	 .999523	 .000000	 .000000	 .000000	 .000000	 .000886	 .000035	 2.00000	 .008743	 .020899	 .004217	 .009683	 .011746	 .027322	 .023010	 .005897	 .009636	 .008953	 .008649	 .018705	 .028171	 .007967	 .013851	 .014913	 .034455	 .028097	 .009837	 .012443	 .011519	 .011683	 -42.654	 -16.279	 -11.247	 -30.105	 .083810	 -45.129	 -25.566	 -14.663	 -30.993	 19.8794	 292.092	 28.0970	 16.9275	 13.0560	 969.973	 79.1200	214	334	319	303	301	332	333	140	335	126	503	"Wollastonite"	"Jadeite"	"Corundum"	"CaNb2O6"	"Cassiterite"	"Scheelite"	"Manganotantalite"	"Rutile"	"Mn"	"Magnetite"	"Zr"
"BT-Main"	5	 40.0000	 20.0000	 80.0000	 .000000	962	 .000000	 .000000	 .000000	 .000000	 78.3026	 .000000	 .000000	 .000000	 .000000	 .037300	 .002422	 21.1227	 99.4650	 .000000	 .000000	 .000000	 .000000	 99.4137	 .000000	 .000000	 .000000	 .000000	 .047987	 .003272	 .000000	 99.4650	 .000000	 .000000	 .000000	 .000000	 33.3095	 .000000	 .000000	 .000000	 .000000	 .033722	 .001341	 66.6554	 .000000	 .000000	 .000000	 .000000	 99.8948	 .000000	 .000000	 .000000	 .000000	 .101133	 .004021	 .000000	 100.000	 2.00000	O	 .000000	 .000000	 .000000	 .000000	 .999454	 .000000	 .000000	 .000000	 .000000	 .001012	 .000040	 2.00000	 .008745	 .020934	 .004218	 .009685	 .011749	 .027328	 .023016	 .005898	 .009639	 .008955	 .008651	 .018708	 .028219	 .007969	 .013855	 .014916	 .034463	 .028104	 .009839	 .012446	 .011521	 .011686	 -43.986	 -25.709	 -11.545	 -36.073	 .083986	 -39.514	 -23.397	 -16.584	 -421.18	 17.5414	 252.620	 28.0892	 16.9212	 13.0565	 980.008	 79.0800	214	334	319	303	301	332	333	140	335	126	503	"Wollastonite"	"Jadeite"	"Corundum"	"CaNb2O6"	"Cassiterite"	"Scheelite"	"Manganotantalite"	"Rutile"	"Mn"	"Magnetite"	"Zr"
"BT-Main"	5	 40.0000	 20.0000	 80.0000	 .000000	963	 .000000	 .000000	 .000000	 .000000	 78.3661	 .000000	 .000000	 .000000	 .000000	 .033572	 .014216	 21.1429	 99.5568	 .000000	 .000000	 .000000	 .000000	 99.4944	 .000000	 .000000	 .000000	 .000000	 .043190	 .019203	 .000004	 99.5568	 .000000	 .000000	 .000000	 .000000	 33.3053	 .000000	 .000000	 .000000	 .000000	 .030323	 .007861	 66.6566	 .000000	 .000000	 .000000	 .000000	 99.8855	 .000000	 .000000	 .000000	 .000000	 .090942	 .023577	 .000000	 100.000	 2.00000	O	 .000000	 .000000	 .000000	 .000000	 .999309	 .000000	 .000000	 .000000	 .000000	 .000910	 .000236	 2.00000	 .008748	 .020971	 .004219	 .009689	 .011754	 .027339	 .023025	 .005901	 .009642	 .008959	 .008654	 .018715	 .028269	 .007972	 .013860	 .014922	 .034476	 .028114	 .009843	 .012450	 .011525	 .011690	 -81.572	 -35.493	 -10.039	 -25.998	 .083985	 -42.057	 -17.961	 -19.207	 -102.72	 19.4325	 43.4668	 28.0814	 16.9150	 13.0565	 989.965	 79.0200	214	334	319	303	301	332	333	140	335	126	503	"Wollastonite"	"Jadeite"	"Corundum"	"CaNb2O6"	"Cassiterite"	"Scheelite"	"Manganotantalite"	"Rutile"	"Mn"	"Magnetite"	"Zr"
"BT-Main"	5	 40.0000	 20.0000	 80.0000	 .000000	964	 .000000	 .000000	 .000000	 .000000	 78.2743	 .000000	 .000000	 .000000	 .000000	 .025575	 .000593	 21.1111	 99.4115	 .000000	 .000000	 .000000	 .000000	 99.3778	 .000000	 .000000	 .000000	 .000000	 .032902	 .000801	  .00000	 99.4115	 .000000	 .000000	 .000000	 .000000	 33.3176	 .000000	 .000000	 .000000	 .000000	 .023136	 .000328	 66.6590	 .000000	 .000000	 .000000	 .000000	 99.9296	 .000000	 .000000	 .000000	 .000000	 .069391	 .000984	 .000000	 100.000	 2.00000	O	 .000000	 .000000	 .000000	 .000000	 .999643	 .000000	 .000000	 .000000	 .000000	 .000694	 .000010	 2.00000	 .008751	 .021008	 .004221	 .009692	 .011757	 .027346	 .023031	 .005902	 .009645	 .008961	 .008656	 .018722	 .028319	 .007975	 .013865	 .014927	 .034486	 .028122	 .009846	 .012454	 .011528	 .011693	 -57.151	 -18.034	 -12.127	 -30.744	 .084054	 -34.785	 -16.205	 -13.994	 -42.324	 25.3346	 1031.66	 28.0735	 16.9087	 13.0565	 1000.07	 78.9800	214	334	319	303	301	332	333	140	335	126	503	"Wollastonite"	"Jadeite"	"Corundum"	"CaNb2O6"	"Cassiterite"	"Scheelite"	"Manganotantalite"	"Rutile"	"Mn"	"Magnetite"	"Zr"
"BT-Main"	5	 40.0000	 20.0000	 80.0000	 .000000	965	 .000000	 .000000	 .000000	 .000000	 78.3981	 .000000	 .000000	 .000000	 .000000	 .045536	 .009784	 21.1534	 99.6068	 .000000	 .000000	 .000000	 .000000	 99.5350	 .000000	 .000000	 .000000	 .000000	 .058582	 .013216	 .000000	 99.6068	 .000000	 .000000	 .000000	 .000000	 33.3005	 .000000	 .000000	 .000000	 .000000	 .041107	 .005407	 66.6530	 .000000	 .000000	 .000000	 .000000	 99.8605	 .000000	 .000000	 .000000	 .000000	 .123270	 .016215	 .000000	 100.000	 2.00000	O	 .000000	 .000000	 .000000	 .000000	 .999221	 .000000	 .000000	 .000000	 .000000	 .001233	 .000162	 2.00000	 .008750	 .021038	 .004221	 .009692	 .011757	 .027347	 .023032	 .005902	 .009645	 .008961	 .008656	 .018720	 .028359	 .007975	 .013865	 .014927	 .034487	 .028124	 .009845	 .012454	 .011528	 .011693	 -51.904	 -23.397	 -10.510	 -22.028	 .083994	 -34.229	 -22.731	 -13.757	 -73.202	 14.4817	 62.9540	 28.0657	 16.9025	 13.0565	 1010.03	 78.9700	214	334	319	303	301	332	333	140	335	126	503	"Wollastonite"	"Jadeite"	"Corundum"	"CaNb2O6"	"Cassiterite"	"Scheelite"	"Manganotantalite"	"Rutile"	"Mn"	"Magnetite"	"Zr"
"BT-Main"	5	 40.0000	 20.0000	 80.0000	 .000000	966	 .000000	 .000000	 .000000	 .000000	 78.4723	 .000000	 .000000	 .000000	 .011042	 .036238	 .000757	 21.1708	 99.6911	 .000000	 .000000	 .000000	 .000000	 99.6292	 .000000	 .000000	 .000000	 .014258	 .046620	 .001023	  .00000	 99.6911	 .000000	 .000000	 .000000	 .000000	 33.3044	 .000000	 .000000	 .000000	 .010125	 .032686	 .000418	 66.6524	 .000000	 .000000	 .000000	 .000000	 99.8704	 .000000	 .000000	 .000000	 .030361	 .098017	 .001254	 .000000	 100.000	 2.00000	O	 .000000	 .000000	 .000000	 .000000	 .999345	 .000000	 .000000	 .000000	 .000304	 .000981	 .000013	 2.00000	 .008751	 .021071	 .004221	 .009693	 .011758	 .027349	 .023034	 .005903	 .009646	 .008961	 .008657	 .018722	 .028403	 .007976	 .013867	 .014928	 .034490	 .028126	 .009846	 .012455	 .011529	 .011694	 -87.285	 -16.845	 -11.477	 -22.384	 .083957	 -38.253	 -17.109	 -15.821	 62.4537	 18.0509	 807.397	 28.0579	 16.8962	 13.0565	 1020.06	 78.9600	214	334	319	303	301	332	333	140	335	126	503	"Wollastonite"	"Jadeite"	"Corundum"	"CaNb2O6"	"Cassiterite"	"Scheelite"	"Manganotantalite"	"Rutile"	"Mn"	"Magnetite"	"Zr"
"BT-Main"	5	 40.0000	 20.0000	 80.0000	 .000000	967	 .000000	 .000000	 .000000	 .000000	 78.4887	 .000000	 .000000	 .000000	 .000000	 .034466	 .006554	 21.1735	 99.7032	 .000000	 .000000	 .000000	 .000000	 99.6500	 .000000	 .000000	 .000000	 .000000	 .044340	 .008854	 .000002	 99.7032	 .000000	 .000000	 .000000	 .000000	 33.3090	 .000000	 .000000	 .000000	 .000000	 .031085	 .003619	 66.6563	 .000000	 .000000	 .000000	 .000000	 99.8959	 .000000	 .000000	 .000000	 .000000	 .093227	 .010854	 .000000	 100.000	 2.00000	O	 .000000	 .000000	 .000000	 .000000	 .999425	 .000000	 .000000	 .000000	 .000000	 .000933	 .000109	 2.00000	 .008754	 .021104	 .004222	 .009695	 .011760	 .027354	 .023038	 .005904	 .009648	 .008963	 .008658	 .018727	 .028448	 .007977	 .013869	 .014930	 .034495	 .028131	 .009848	 .012458	 .011531	 .011695	 -77.896	 -40.513	 -11.674	 -21.584	 .083959	 -50.603	 -25.110	 -15.163	 -27.547	 18.9522	 93.7527	 28.0501	 16.8900	 13.0565	 1030.02	 78.9400	214	334	319	303	301	332	333	140	335	126	503	"Wollastonite"	"Jadeite"	"Corundum"	"CaNb2O6"	"Cassiterite"	"Scheelite"	"Manganotantalite"	"Rutile"	"Mn"	"Magnetite"	"Zr"
