Repository: orthospar/MinorElements-Cassiterite

# MinorElements-Cassiterite
EPMA data and R code for generation of figures in "Systematic trends in the substitution mechanisms of minor elements in cassiterite", submitted for publication in the Australian Journal of Earth Sciences.

# Data Availability
The final cleaned and organised dataset is available above (cassiterite_EPMA.csv) and as a supplementary file hosted by AJES.

File: Data/180209/180209recalc.dat (part 26 of 46)
URRENT"	"BEAMSIZE"	"    LINE"	"  Si WT%"	"  Na WT%"	"  Al WT%"	"  Nb WT%"	"  Sn WT%"	"   W WT%"	"  Ta WT%"	"  Ti WT%"	"  Mn WT%"	"  Fe WT%"	"  Zr WT%"	"   O WT%"	"   TOTAL"	"    SiO2"	"    Na2O"	"   Al2O3"	"   Nb2O5"	"    SnO2"	"     WO3"	"   Ta2O5"	"    TiO2"	"     MnO"	"     FeO"	"    ZrO2"	"       O"	"   TOTAL"	"  Si AT%"	"  Na AT%"	"  Al AT%"	"  Nb AT%"	"  Sn AT%"	"   W AT%"	"  Ta AT%"	"  Ti AT%"	"  Mn AT%"	"  Fe AT%"	"  Zr AT%"	"   O AT%"	"Si OXMOL%"	"Na OXMOL%"	"Al OXMOL%"	"Nb OXMOL%"	"Sn OXMOL%"	"W OXMOL%"	"Ta OXMOL%"	"Ti OXMOL%"	"Mn OXMOL%"	"Fe OXMOL%"	"Zr OXMOL%"	"O OXMOL%"	"   TOTAL"	" FORMULA"	"   BASIS"	"Si FORMULA"	"Na FORMULA"	"Al FORMULA"	"Nb FORMULA"	"Sn FORMULA"	"W FORMULA"	"Ta FORMULA"	"Ti FORMULA"	"Mn FORMULA"	"Fe FORMULA"	"Zr FORMULA"	"O FORMULA"	"Si CDL99"	"Na CDL99"	"Al CDL99"	"Nb CDL99"	"Sn CDL99"	" W CDL99"	"Ta CDL99"	"Ti CDL99"	"Mn CDL99"	"Fe CDL99"	"Zr CDL99"	"SiO2 CDL99"	"Na2O CDL99"	"Al2O3 CDL99"	"Nb2O5 CDL99"	"SnO2 CDL99"	"WO3 CDL99"	"Ta2O5 CDL99"	"TiO2 CDL99"	"MnO CDL99"	"FeO CDL99"	"ZrO2 CDL99"	"Si %ERR "	"Na %ERR "	"Al %ERR "	"Nb %ERR "	"Sn %ERR "	" W %ERR "	"Ta %ERR "	"Ti %ERR "	"Mn %ERR "	"Fe %ERR "	"Zr %ERR "	"   X-POS"	"   Y-POS"	"   Z-POS"	" RELDIST"	"BEAMCURR"	"Si STD_NUM"	"Na STD_NUM"	"Al STD_NUM"	"Nb STD_NUM"	"Sn STD_NUM"	"W STD_NUM"	"Ta STD_NUM"	"Ti STD_NUM"	"Mn STD_NUM"	"Fe STD_NUM"	"Zr STD_NUM"	"Si STD_NAM"	"Na STD_NAM"	"Al STD_NAM"	"Nb STD_NAM"	"Sn STD_NAM"	"W STD_NAM"	"Ta STD_NAM"	"Ti STD_NAM"	"Mn STD_NAM"	"Fe STD_NAM"	"Zr STD_NAM"
"BT-Main"	5	 40.0000	 20.0000	 80.0000	 .000000	968	 .000000	 .000000	 .000000	 .000000	 78.3005	 .000000	 .000000	 .000000	 .000000	 .032703	 .000000	 21.1200	 99.4532	 .000000	 .000000	 .000000	 .000000	 99.4111	 .000000	 .000000	 .000000	 .000000	 .042072	 .000000	 .000004	 99.4532	 .000000	 .000000	 .000000	 .000000	 33.3136	 .000000	 .000000	 .000000	 .000000	 .029570	 .000000	 66.6568	 .000000	 .000000	 .000000	 .000000	 99.9113	 .000000	 .000000	 .000000	 .000000	 .088685	 .000000	 .000000	 100.000	 2.00000	O	 .000000	 .000000	 .000000	 .000000	 .999556	 .000000	 .000000	 .000000	 .000000	 .000887	 .000000	 2.00000	 .008753	 .021134	 .004222	 .009695	 .011759	 .027352	 .023037	 .005903	 .009648	 .008962	 .008658	 .018727	 .028489	 .007977	 .013869	 .014930	 .034493	 .028129	 .009847	 .012457	 .011530	 .011695	 -32.223	 -21.372	 -12.987	 -31.125	 .084055	 -60.507	 -21.659	 -13.074	 -90.271	 19.9415	 -160.01	 28.0423	 16.8838	 13.0565	 1039.99	 78.9500	214	334	319	303	301	332	333	140	335	126	503	"Wollastonite"	"Jadeite"	"Corundum"	"CaNb2O6"	"Cassiterite"	"Scheelite"	"Manganotantalite"	"Rutile"	"Mn"	"Magnetite"	"Zr"
"BT-Main"	5	 40.0000	 20.0000	 80.0000	 .000000	969	 .000000	 .000000	 .000000	 .000000	 78.2287	 .000000	 .000000	 .000000	 .000000	 .051001	 .004456	 21.1074	 99.3915	 .000000	 .000000	 .000000	 .000000	 99.3199	 .000000	 .000000	 .000000	 .000000	 .065612	 .006019	 .000004	 99.3915	 .000000	 .000000	 .000000	 .000000	 33.3001	 .000000	 .000000	 .000000	 .000000	 .046139	 .002468	 66.6513	 .000000	 .000000	 .000000	 .000000	 99.8543	 .000000	 .000000	 .000000	 .000000	 .138354	 .007400	 .000000	 100.000	 2.00000	O	 .000000	 .000000	 .000000	 .000000	 .999234	 .000000	 .000000	 .000000	 .000000	 .001384	 .000074	 2.00000	 .008752	 .021164	 .004222	 .009695	 .011759	 .027351	 .023036	 .005903	 .009647	 .008962	 .008657	 .018723	 .028528	 .007977	 .013869	 .014929	 .034492	 .028129	 .009846	 .012457	 .011529	 .011694	 -35.457	 -28.741	 -12.527	 -24.583	 .084096	 -57.710	 -13.353	 -16.524	 -39.765	 12.9920	 137.662	 28.0345	 16.8775	 13.0565	 1050.01	 78.9500	214	334	319	303	301	332	333	140	335	126	503	"Wollastonite"	"Jadeite"	"Corundum"	"CaNb2O6"	"Cassiterite"	"Scheelite"	"Manganotantalite"	"Rutile"	"Mn"	"Magnetite"	"Zr"
"BT-Main"	5	 40.0000	 20.0000	 80.0000	 .000000	970	 .000000	 .000000	 .000000	 .000000	 78.4389	 .000000	 .000000	 .000000	 .018064	 .024681	 .011521	 21.1643	 99.6575	 .000000	 .000000	 .000000	 .000000	 99.5869	 .000000	 .000000	 .000000	 .023325	 .031752	 .015563	 .000006	 99.6575	 .000000	 .000000	 .000000	 .000000	 33.3011	 .000000	 .000000	 .000000	 .016569	 .022269	 .006364	 66.6537	 .000000	 .000000	 .000000	 .000000	 99.8645	 .000000	 .000000	 .000000	 .049687	 .066781	 .019086	 .000000	 100.000	 2.00000	O	 .000000	 .000000	 .000000	 .000000	 .999226	 .000000	 .000000	 .000000	 .000497	 .000668	 .000191	 2.00000	 .008751	 .021191	 .004221	 .009694	 .011757	 .027348	 .023034	 .005902	 .009646	 .008960	 .008656	 .018722	 .028565	 .007976	 .013867	 .014927	 .034488	 .028126	 .009845	 .012455	 .011527	 .011692	 -36.876	 -24.800	 -9.5723	 -45.416	 .083971	 -40.656	 -20.216	 -17.740	 38.4570	 26.2292	 53.5312	 28.0267	 16.8713	 13.0565	 1059.99	 78.9700	214	334	319	303	301	332	333	140	335	126	503	"Wollastonite"	"Jadeite"	"Corundum"	"CaNb2O6"	"Cassiterite"	"Scheelite"	"Manganotantalite"	"Rutile"	"Mn"	"Magnetite"	"Zr"
"BT-Main"	5	 40.0000	 20.0000	 80.0000	 .000000	971	 .000000	 .000000	 .000000	 .000000	 78.6821	 .000000	 .000000	 .000000	 .000000	 .024805	 .000000	 21.2206	 99.9275	 .000000	 .000000	 .000000	 .000000	 99.8956	 .000000	 .000000	 .000000	 .000000	 .031912	 .000000	 .000000	 99.9275	 .000000	 .000000	 .000000	 .000000	 33.3185	 .000000	 .000000	 .000000	 .000000	 .022323	 .000000	 66.6592	 .000000	 .000000	 .000000	 .000000	 99.9330	 .000000	 .000000	 .000000	 .000000	 .066955	 .000000	 .000000	 100.000	 2.00000	O	 .000000	 .000000	 .000000	 .000000	 .999665	 .000000	 .000000	 .000000	 .000000	 .000670	 .000000	 2.00000	 .008753	 .021223	 .004222	 .009694	 .011758	 .027348	 .023034	 .005902	 .009646	 .008960	 .008656	 .018726	 .028608	 .007977	 .013868	 .014928	 .034488	 .028126	 .009845	 .012456	 .011527	 .011692	 -40.509	 -28.482	 -10.023	 -27.539	 .083832	 -40.524	 -19.868	 -12.364	 -43.362	 26.1005	 -339.93	 28.0189	 16.8650	 13.0565	 1070.01	 78.9800	214	334	319	303	301	332	333	140	335	126	503	"Wollastonite"	"Jadeite"	"Corundum"	"CaNb2O6"	"Cassiterite"	"Scheelite"	"Manganotantalite"	"Rutile"	"Mn"	"Magnetite"	"Zr"
"BT-Main"	5	 40.0000	 20.0000	 80.0000	 .000000	972	 .000000	 .000000	 .000000	 .000000	 78.3459	 .000000	 .000000	 .000000	 .000000	 .043589	 .000000	 21.1353	 99.5248	 .000000	 .000000	 .000000	 .000000	 99.4688	 .000000	 .000000	 .000000	 .000000	 .056077	 .000000	 .000004	 99.5248	 .000000	 .000000	 .000000	 .000000	 33.3071	 .000000	 .000000	 .000000	 .000000	 .039383	 .000000	 66.6535	 .000000	 .000000	 .000000	 .000000	 99.8819	 .000000	 .000000	 .000000	 .000000	 .118103	 .000000	 .000000	 100.000	 2.00000	O	 .000000	 .000000	 .000000	 .000000	 .999409	 .000000	 .000000	 .000000	 .000000	 .001182	 .000000	 2.00000	 .008753	 .021255	 .004222	 .009695	 .011758	 .027350	 .023036	 .005902	 .009647	 .008961	 .008657	 .018725	 .028652	 .007977	 .013870	 .014929	 .034491	 .028129	 .009846	 .012457	 .011528	 .011693	 -80.559	 -20.584	 -11.757	 -24.307	 .084025	 -36.033	 -20.229	 -16.078	 -79.664	 15.1029	 -62.794	 28.0111	 16.8588	 13.0565	 1079.96	 78.9600	214	334	319	303	301	332	333	140	335	126	503	"Wollastonite"	"Jadeite"	"Corundum"	"CaNb2O6"	"Cassiterite"	"Scheelite"	"Manganotantalite"	"Rutile"	"Mn"	"Magnetite"	"Zr"
"BT-Main"	5	 40.0000	 20.0000	 80.0000	 .000000	973	 .000000	 .000000	 .000000	 .000000	 78.3216	 .000000	 .000000	 .000000	 .000000	 .058781	 .000920	 21.1334	 99.5147	 .000000	 .000000	 .000000	 .000000	 99.4379	 .000000	 .000000	 .000000	 .000000	 .075622	 .001243	  .00000	 99.5147	 .000000	 .000000	 .000000	 .000000	 33.2974	 .000000	 .000000	 .000000	 .000000	 .053111	 .000509	 66.6490	 .000000	 .000000	 .000000	 .000000	 99.8392	 .000000	 .000000	 .000000	 .000000	 .159248	 .001526	 .000000	 100.000	 2.00000	O	 .000000	 .000000	 .000000	 .000000	 .999188	 .000000	 .000000	 .000000	 .000000	 .001594	 .000015	 2.00000	 .008751	 .021285	 .004222	 .009695	 .011757	 .027348	 .023035	 .005902	 .009646	 .008960	 .008656	 .018722	 .028692	 .007977	 .013869	 .014927	 .034488	 .028127	 .009844	 .012455	 .011527	 .011692	 -63.746	 -19.606	 -13.188	 -36.550	 .084034	 -30.731	 -24.239	 -16.010	 -34.208	 11.3451	 664.755	 28.0033	 16.8525	 13.0565	 1090.00	 78.9700	214	334	319	303	301	332	333	140	335	126	503	"Wollastonite"	"Jadeite"	"Corundum"	"CaNb2O6"	"Cassiterite"	"Scheelite"	"Manganotantalite"	"Rutile"	"Mn"	"Magnetite"	"Zr"
"BT-Main"	5	 40.0000	 20.0000	 80.0000	 .000000	974	 .000000	 .000000	 .000000	 .002278	 78.0513	 .000000	 .000000	 .000000	 .001387	 .058836	 .001304	 21.0621	 99.1772	 .000000	 .000000	 .000000	 .003259	 99.0947	 .000000	 .000000	 .000000	 .001790	 .075692	 .001761	 -.00001	 99.1772	 .000000	 .000000	 .000000	 .001242	 33.2948	 .000000	 .000000	 .000000	 .001278	 .053340	 .000723	 66.6487	 .000000	 .000000	 .000000	 .001861	 99.8322	 .000000	 .000000	 .000000	 .003831	 .159937	 .002169	 .000000	 100.000	 2.00000	O	 .000000	 .000000	 .000000	 .000037	 .999112	 .000000	 .000000	 .000000	 .000038	 .001601	 .000022	 2.00000	 .008750	 .021315	 .004222	 .009694	 .011756	 .027346	 .023033	 .005901	 .009646	 .008959	 .008655	 .018719	 .028731	 .007977	 .013868	 .014926	 .034486	 .028125	 .009843	 .012455	 .011526	 .011691	 -36.118	 -21.118	 -11.862	 301.111	 .084176	 -43.401	 -17.869	 -17.523	 492.239	 11.3342	 469.252	 27.9954	 16.8463	 13.0565	 1100.04	 78.9800	214	334	319	303	301	332	333	140	335	126	503	"Wollastonite"	"Jadeite"	"Corundum"	"CaNb2O6"	"Cassiterite"	"Scheelite"	"Manganotantalite"	"Rutile"	"Mn"	"Magnetite"	"Zr"
"BT-Main"	5	 40.0000	 20.0000	 80.0000	 .000000	975	 .000000	 .000000	 .000000	 .000000	 78.4064	 .000000	 .000000	 .000000	 .000000	 .061624	 .000000	 21.1568	 99.6248	 .000000	 .000000	 .000000	 .000000	 99.5456	 .000000	 .000000	 .000000	 .000000	 .079279	 .000000	 .000000	 99.6248	 .000000	 .000000	 .000000	 .000000	 33.2963	 .000000	 .000000	 .000000	 .000000	 .055617	 .000000	 66.6481	 .000000	 .000000	 .000000	 .000000	 99.8332	 .000000	 .000000	 .000000	 .000000	 .166759	 .000000	 .000000	 100.000	 2.00000	O	 .000000	 .000000	 .000000	 .000000	 .999166	 .000000	 .000000	 .000000	 .000000	 .001669	 .000000	 2.00000	 .008750	 .021345	 .004221	 .009694	 .011756	 .027345	 .023032	 .005901	 .009645	 .008958	 .008654	 .018720	 .028773	 .007976	 .013868	 .014925	 .034484	 .028124	 .009843	 .012454	 .011525	 .011690	 -49.395	 -16.510	 -12.185	 -70.579	 .083977	 -28.596	 -17.613	 -17.482	 -29.277	 10.8461	 -43.556	 27.9876	 16.8400	 13.0565	 1110.06	 78.9900	214	334	319	303	301	332	333	140	335	126	503	"Wollastonite"	"Jadeite"	"Corundum"	"CaNb2O6"	"Cassiterite"	"Scheelite"	"Manganotantalite"	"Rutile"	"Mn"	"Magnetite"	"Zr"
"BT-Main"	5	 40.0000	 20.0000	 80.0000	 .000000	976	 .000000	 .000000	 .000000	 .000000	 78.4681	 .000000	 .000000	 .000000	 .000000	 .043654	 .007102	 21.1708	 99.6896	 .000000	 .000000	 .000000	 .000000	 99.6239	 .000000	 .000000	 .000000	 .000000	 .056161	 .009593	 .000002	 99.6896	 .000000	 .000000	 .000000	 .000000	 33.3032	 .000000	 .000000	 .000000	 .000000	 .039376	 .003922	 66.6535	 .000000	 .000000	 .000000	 .000000	 99.8702	 .000000	 .000000	 .000000	 .000000	 .118082	 .011761	 .000000	 100.000	 2.00000	O	 .000000	 .000000	 .000000	 .000000	 .999292	 .000000	 .000000	 .000000	 .000000	 .001182	 .000118	 2.00000	 .008758	 .021392	 .004225	 .009701	 .011765	 .027365	 .023049	 .005905	 .009652	 .008965	 .008660	 .018736	 .028837	 .007982	 .013878	 .014937	 .034510	 .028145	 .009850	 .012464	 .011533	 .011698	 -51.468	 -32.114	 -11.251	 -39.776	 .084002	 -30.912	 -66.657	 -15.511	 -36.975	 15.0878	 86.5840	 27.9798	 16.8338	 13.0565	 1120.04	 78.8800	214	334	319	303	301	332	333	140	335	126	503	"Wollastonite"	"Jadeite"	"Corundum"	"CaNb2O6"	"Cassiterite"	"Scheelite"	"Manganotantalite"	"Rutile"	"Mn"	"Magnetite"	"Zr"
"BT-Main"	5	 40.0000	 20.0000	 80.0000	 .000000	977	 .000000	 .000000	 .000000	 .000000	 78.3553	 .000000	 .000000	 .000000	 .000000	 .061588	 .031878	 21.1542	 99.6030	 .000000	 .000000	 .000000	 .000000	 99.4807	 .000000	 .000000	 .000000	 .000000	 .079233	 .043061	 .000000	 99.6030	 .000000	 .000000	 .000000	 .000000	 33.2787	 .000000	 .000000	 .000000	 .000000	 .055591	 .017616	 66.6481	 .000000	 .000000	 .000000	 .000000	 99.7805	 .000000	 .000000	 .000000	 .000000	 .166681	 .052820	 .000000	 100.000	 2.00000	O	 .000000	 .000000	 .000000	 .000000	 .998637	 .000000	 .000000	 .000000	 .000000	 .001668	 .000529	 2.00000	 .008755	 .021422	 .004224	 .009701	 .011765	 .027365	 .023050	 .005905	 .009652	 .008965	 .008660	 .018731	 .028877	 .007982	 .013878	 .014937	 .034510	 .028145	 .009849	 .012463	 .011533	 .011698	 -46.759	 -21.578	 -11.485	 -31.951	 .084074	 -30.715	 -23.142	 -20.696	 -29.968	 10.8597	 19.6661	 27.9720	 16.8275	 13.0570	 1130.05	 78.8700	214	334	319	303	301	332	333	140	335	126	503	"Wollastonite"	"Jadeite"	"Corundum"	"CaNb2O6"	"Cassiterite"	"Scheelite"	"Manganotantalite"	"Rutile"	"Mn"	"Magnetite"	"Zr"
"BT-Main"	5	 40.0000	 20.0000	 80.0000	 .000000	978	 .000000	 .000000	 .000000	 .000000	 78.4240	 .000000	 .000000	 .000000	 .003873	 .034798	 .000000	 21.1550	 99.6177	 .000000	 .000000	 .000000	 .000000	 99.5679	 .000000	 .000000	 .000000	 .005001	 .044768	 .000000	  .00000	 99.6177	 .000000	 .000000	 .000000	 .000000	 33.3100	 .000000	 .000000	 .000000	 .003554	 .031412	 .000000	 66.6550	 .000000	 .000000	 .000000	 .000000	 99.8951	 .000000	 .000000	 .000000	 .010657	 .094204	 .000000	 .000000	 100.000	 2.00000	O	 .000000	 .000000	 .000000	 .000000	 .999475	 .000000	 .000000	 .000000	 .000107	 .000943	 .000000	 2.00000	 .008759	 .021459	 .004226	 .009703	 .011767	 .027369	 .023053	 .005906	 .009654	 .008966	 .008661	 .018740	 .028927	 .007984	 .013881	 .014939	 .034514	 .028149	 .009852	 .012466	 .011535	 .011700	 -49.533	 -22.447	 -11.461	 -25.717	 .084035	 -25.476	 -27.801	 -15.974	 176.866	 18.7833	 -121.44	 27.9642	 16.8213	 13.0570	 1140.02	 78.8600	214	334	319	303	301	332	333	140	335	126	503	"Wollastonite"	"Jadeite"	"Corundum"	"CaNb2O6"	"Cassiterite"	"Scheelite"	"Manganotantalite"	"Rutile"	"Mn"	"Magnetite"	"Zr"
"BT-Main"	5	 40.0000	 20.0000	 80.0000	 .000000	979	 .000000	 .000000	 .000000	 .000000	 78.4426	 .000000	 .000000	 .000000	 .000000	 .038161	 .000650	 21.1601	 99.6415	 .000000	 .000000	 .000000	 .000000	 99.5916	 .000000	 .000000	 .000000	 .000000	 .049094	 .000878	 .000000	 99.6415	 .000000	 .000000	 .000000	 .000000	 33.3100	 .000000	 .000000	 .000000	 .000000	 .034439	 .000359	 66.6552	 .000000	 .000000	 .000000	 .000000	 99.8956	 .000000	 .000000	 .000000	 .000000	 .103282	 .001077	 .000000	 100.000	 2.00000	O	 .000000	 .000000	 .000000	 .000000	 .999473	 .000000	 .000000	 .000000	 .000000	 .001033	 .000011	 2.00000	 .008759	 .021490	 .004225	 .009703	 .011766	 .027367	 .023052	 .005906	 .009654	 .008965	 .008661	 .018739	 .028968	 .007984	 .013880	 .014938	 .034513	 .028148	 .009851	 .012465	 .011534	 .011699	 -156.29	 -20.244	 -10.538	 -29.708	 .084020	 -42.326	 -19.091	 -14.405	 -134.15	 17.1778	 940.836	 27.9564	 16.8151	 13.0570	 1149.99	 78.8700	214	334	319	303	301	332	333	140	335	126	503	"Wollastonite"	"Jadeite"	"Corundum"	"CaNb2O6"	"Cassiterite"	"Scheelite"	"Manganotantalite"	"Rutile"	"Mn"	"Magnetite"	"Zr"
"BT-Main"	5	 40.0000	 20.0000	 80.0000	 .000000	980	 .000000	 .000000	 .000000	 .000000	 78.3156	 .000000	 .000000	 .000000	 .000000	 .028696	 .006496	 21.1252	 99.4759	 .000000	 .000000	 .000000	 .000000	 99.4302	 .000000	 .000000	 .000000	 .000000	 .036917	 .008775	 .000002	 99.4759	 .000000	 .000000	 .000000	 .000000	 33.3124	 .000000	 .000000	 .000000	 .000000	 .025941	 .003595	 66.6580	 .000000	 .000000	 .000000	 .000000	 99.9114	 .000000	 .000000	 .000000	 .000000	 .077804	 .010783	 .000000	 100.000	 2.00000	O	 .000000	 .000000	 .000000	 .000000	 .999503	 .000000	 .000000	 .000000	 .000000	 .000778	 .000108	 2.00000	 .008758	 .021517	 .004225	 .009701	 .011764	 .027363	 .023048	 .005905	 .009652	 .008964	 .008659	 .018737	 .029005	 .007982	 .013878	 .014936	 .034507	 .028143	 .009849	 .012463	 .011532	 .011697	 -68.669	 -14.743	 -11.169	 -30.309	 .084074	 -46.450	 -48.494	 -13.057	 -84.494	 22.6487	 94.6007	 27.9486	 16.8088	 13.0570	 1160.01	 78.9000	214	334	319	303	301	332	333	140	335	126	503	"Wollastonite"	"Jadeite"	"Corundum"	"CaNb2O6"	"Cassiterite"	"Scheelite"	"Manganotantalite"	"Rutile"	"Mn"	"Magnetite"	"Zr"
"BT-Main"	5	 40.0000	 20.0000	 80.0000	 .000000	981	 .003120	 .000000	 .000000	 .000000	 78.1234	 .000000	 .000000	 .000000	 .000000	 .034726	 .000000	 21.0764	 99.2376	 .006675	 .000000	 .000000	 .000000	 99.1863	 .000000	 .000000	 .000000	 .000000	 .044675	 .000000	  .00000	 99.2376	 .005621	 .000000	 .000000	 .000000	 33.3067	 .000000	 .000000	 .000000	 .000000	 .031465	 .000000	 66.6562	 .016858	 .000000	 .000000	 .000000	 99.8888	 .000000	 .000000	 .000000	 .000000	 .094364	 .000000	 .000000	 100.000	 2.00000	O	 .000169	 .000000	 .000000	 .000000	 .999359	 .000000	 .000000	 .000000	 .000000	 .000944	 .000000	 2.00000	 .008755	 .021543	 .004224	 .009699	 .011761	 .027355	 .023042	 .005903	 .009650	 .008961	 .008657	 .018730	 .029040	 .007980	 .013875	 .014932	 .034497	 .028136	 .009846	 .012460	 .011528	 .011694	 195.693	 -359.58	 -21.267	 -43.078	 .084157	 -42.686	 -20.880	 -18.331	 -24.049	 18.8108	 -5227.6	 27.9408	 16.8026	 13.0570	 1169.97	 78.9400	214	334	319	303	301	332	333	140	335	126	503	"Wollastonite"	"Jadeite"	"Corundum"	"CaNb2O6"	"Cassiterite"	"Scheelite"	"Manganotantalite"	"Rutile"	"Mn"	"Magnetite"	"Zr"
"BT-Main"	5	 40.0000	 20.0000	 80.0000	 .000000	982	 .000000	 .000000	 .000000	 .000000	 78.4458	 .000000	 .000000	 .000000	 .000000	 .040471	 .008341	 21.1643	 99.6589	 .000000	 .000000	 .000000	 .000000	 99.5955	 .000000	 .000000	 .000000	 .000000	 .052065	 .011267	 .000000	 99.6589	 .000000	 .000000	 .000000	 .000000	 33.3044	 .000000	 .000000	 .000000	 .000000	 .036516	 .004608	 66.6545	 .000000	 .000000	 .000000	 .000000	 99.8767	 .000000	 .000000	 .000000	 .000000	 .109509	 .013818	 .000000	 100.000	 2.00000	O	 .000000	 .000000	 .000000	 .000000	 .999314	 .000000	 .000000	 .000000	 .000000	 .001096	 .000138	 2.00000	 .008752	 .021567	 .004222	 .009696	 .011757	 .027345	 .023034	 .005900	 .009646	 .008957	 .008653	 .018723	 .029072	 .007978	 .013870	 .014926	 .034484	 .028125	 .009842	 .012455	 .011524	 .011689	 -75.725	 -20.051	 -11.719	 -22.767	 .083950	 -34.377	 -16.641	 -17.482	 -43.718	 16.2160	 73.7337	 27.9329	 16.7963	 13.0570	 1180.08	 79.0000	214	334	319	303	301	332	333	140	335	126	503	"Wollastonite"	"Jadeite"	"Corundum"	"CaNb2O6"	"Cassiterite"	"Scheelite"	"Manganotantalite"	"Rutile"	"Mn"	"Magnetite"	"Zr"
"BT-Main"	5	 40.0000	 20.0000	 80.0000	 .000000	983	 .000000	 .000000	 .000000	 .000000	 78.7612	 .000000	 .000000	 .000000	 .000000	 .033239	 .004724	 21.2460	 100.045	 .000000	 .000000	 .000000	 .000000	 99.9960	 .000000	 .000000	 .000000	 .000000	 .042762	 .006381	  .00000	 100.045	 .000000	 .000000	 .000000	 .000000	 33.3108	 .000000	 .000000	 .000000	 .000000	 .029877	 .002599	 66.6567	 .000000	 .000000	 .000000	 .000000	 99.9026	 .000000	 .000000	 .000000	 .000000	 .089604	 .007796	 .000000	 100.000	 2.00000	O	 .000000	 .000000	 .000000	 .000000	 .999474	 .000000	 .000000	 .000000	 .000000	 .000896	 .000078	 2.00000	 .008752	 .021598	 .004222	 .009696	 .011756	 .027344	 .023033	 .005900	 .009646	 .008957	 .008653	 .018725	 .029114	 .007978	 .013870	 .014926	 .034483	 .028125	 .009842	 .012455	 .011523	 .011688	 -45.983	 -19.380	 -11.122	 -22.489	 .083773	 -27.413	 -20.522	 -17.494	 -58.667	 19.6177	 129.815	 27.9251	 16.7901	 13.0570	 1190.03	 79.0100	214	334	319	303	301	332	333	140	335	126	503	"Wollastonite"	"Jadeite"	"Corundum"	"CaNb2O6"	"Cassiterite"	"Scheelite"	"Manganotantalite"	"Rutile"	"Mn"	"Magnetite"	"Zr"
"BT-Main"	5	 40.0000	 20.0000	 80.0000	 .000000	984	 .000000	 .000000	 .000000	 .000000	 78.3388	 .000000	 .000000	 .000000	 .000000	 .044080	 .000000	 21.1336	 99.5164	 .000000	 .000000	 .000000	 .000000	 99.4597	 .000000	 .000000	 .000000	 .000000	 .056709	 .000000	 .000000	 99.5164	 .000000	 .000000	 .000000	 .000000	 33.3068	 .000000	 .000000	 .000000	 .000000	 .039830	 .000000	 66.6534	 .000000	 .000000	 .000000	 .000000	 99.8806	 .000000	 .000000	 .000000	 .000000	 .119444	 .000000	 .000000	 100.000	 2.00000	O	 .000000	 .000000	 .000000	 .000000	 .999403	 .000000	 .000000	 .000000	 .000000	 .001195	 .000000	 2.00000	 .008751	 .021629	 .004222	 .009695	 .011755	 .027342	 .023031	 .005900	 .009645	 .008956	 .008652	 .018722	 .029155	 .007977	 .013869	 .014924	 .034480	 .028123	 .009841	 .012454	 .011522	 .011687	 -46.838	 -16.103	 -12.350	 -30.253	 .083997	 -24.807	 -31.398	 -13.613	 -54.575	 14.9328	 -164.48	 27.9173	 16.7838	 13.0570	 1200.07	 79.0200	214	334	319	303	301	332	333	140	335	126	503	"Wollastonite"	"Jadeite"	"Corundum"	"CaNb2O6"	"Cassiterite"	"Scheelite"	"Manganotantalite"	"Rutile"	"Mn"	"Magnetite"	"Zr"
"BT-Main"	5	 40.0000	 20.0000	 80.0000	 .000000	985	 .000000	 .000000	 .000000	 .000000	 78.2055	 .000000	 .000000	 .000000	 .000000	 .037636	 .015484	 21.1012	 99.3598	 .000000	 .000000	 .000000	 .000000	 99.2905	 .000000	 .000000	 .000000	 .000000	 .048419	 .020916	  .00000	 99.3598	 .000000	 .000000	 .000000	 .000000	 33.3021	 .000000	 .000000	 .000000	 .000000	 .034061	 .008579	 66.6553	 .000000	 .000000	 .000000	 .000000	 99.8721	 .000000	 .000000	 .000000	 .000000	 .102148	 .025729	 .000000	 100.000	 2.00000	O	 .000000	 .000000	 .000000	 .000000	 .999232	 .000000	 .000000	 .000000	 .000000	 .001022	 .000257	 2.00000	 .008750	 .021659	 .004222	 .009695	 .011755	 .027340	 .023030	 .005899	 .009645	 .008955	 .008651	 .018720	 .029195	 .007977	 .013868	 .014924	 .034478	 .028121	 .009840	 .012453	 .011521	 .011686	 -48.345	 -39.081	 -11.467	 -33.295	 .084066	 -37.318	 -34.872	 -14.190	 -30.475	 17.3898	 39.9348	 27.9095	 16.7776	 13.0570	 1210.03	 79.0300	214	334	319	303	301	332	333	140	335	126	503	"Wollastonite"	"Jadeite"	"Corundum"	"CaNb2O6"	"Cassiterite"	"Scheelite"	"Manganotantalite"	"Rutile"	"Mn"	"Magnetite"	"Zr"
"BT-Main"	5	 40.0000	 20.0000	 80.0000	 .000000	986	 .000000	 .000000	 .000000	 .000000	 78.2618	 .000000	 .000000	 .000000	 .000000	 .035247	 .000000	 21.1103	 99.4073	 .000000	 .000000	 .000000	 .000000	 99.3619	 .000000	 .000000	 .000000	 .000000	 .045345	 .000000	  .00000	 99.4073	 .000000	 .000000	 .000000	 .000000	 33.3121	 .000000	 .000000	 .000000	 .000000	 .031885	 .000000	 66.6560	 .000000	 .000000	 .000000	 .000000	 99.9044	 .000000	 .000000	 .000000	 .000000	 .095625	 .000000	 .000000	 100.000	 2.00000	O	 .000000	 .000000	 .000000	 .000000	 .999522	 .000000	 .000000	 .000000	 .000000	 .000957	 .000000	 2.00000	 .008751	 .021691	 .004222	 .009695	 .011754	 .027339	 .023029	 .005899	 .009644	 .008955	 .008651	 .018721	 .029239	 .007977	 .013868	 .014923	 .034477	 .028120	 .009840	 .012453	 .011520	 .011686	 -41.840	 -28.255	 -11.238	 -23.431	 .084028	 -36.010	 -17.987	 -16.190	 -39.766	 18.5286	 -580.08	 27.9017	 16.7713	 13.0570	 1220.07	 79.0400	214	334	319	303	301	332	333	140	335	126	503	"Wollastonite"	"Jadeite"	"Corundum"	"CaNb2O6"	"Cassiterite"	"Scheelite"	"Manganotantalite"	"Rutile"	"Mn"	"Magnetite"	"Zr"
"BT-Main"	5	 40.0000	 20.0000	 80.0000	 .000000	987	 .000000	 .000000	 .000000	 .000000	 78.4218	 .000000	 .000000	 .000000	 .000000	 .045654	 .000000	 21.1564	 99.6238	 .000000	 .000000	 .000000	 .000000	 99.5651	 .000000	 .000000	 .000000	 .000000	 .058734	 .000000	  .00000	 99.6238	 .000000	 .000000	 .000000	 .000000	 33.3059	 .000000	 .000000	 .000000	 .000000	 .041208	 .000000	 66.6529	 .000000	 .000000	 .000000	 .000000	 99.8764	 .000000	 .000000	 .000000	 .000000	 .123573	 .000000	 .000000	 100.000	 2.00000	O	 .000000	 .000000	 .000000	 .000000	 .999382	 .000000	 .000000	 .000000	 .000000	 .001236	 .000000	 2.00000	 .008750	 .021723	 .004222	 .009695	 .011754	 .027339	 .023030	 .005899	 .009644	 .008954	 .008651	 .018720	 .029282	 .007977	 .013869	 .014923	 .034477	 .028120	 .009840	 .012453	 .011520	 .011685	 -34.151	 -28.089	 -13.939	 -22.749	 .083941	 -44.578	 -18.744	 -15.186	 -43.735	 14.4352	 -151.04	 27.8939	 16.7651	 13.0570	 1230.02	 79.0400	214	334	319	303	301	332	333	140	335	126	503	"Wollastonite"	"Jadeite"	"Corundum"	"CaNb2O6"	"Cassiterite"	"Scheelite"	"Manganotantalite"	"Rutile"	"Mn"	"Magnetite"	"Zr"
"BT-Main"	5	 40.0000	 20.0000	 80.0000	 .000000	988	 .000000	 .000000	 .000000	 .000000	 78.1793	 .000000	 .000000	 .000000	 .000000	 .045859	 .000000	 21.0911	 99.3162	 .000000	 .000000	 .000000	 .000000	 99.2572	 .000000	 .000000	 .000000	 .000000	 .058997	 .000000	 .000000	 99.3162	 .000000	 .000000	 .000000	 .000000	 33.3057	 .000000	 .000000	 .000000	 .000000	 .041521	 .000000	 66.6528	 .000000	 .000000	 .000000	 .000000	 99.8755	 .000000	 .000000	 .000000	 .000000	 .124510	 .000000	 .000000	 100.000	 2.00000	O	 .000000	 .000000	 .000000	 .000000	 .999377	 .000000	 .000000	 .000000	 .000000	 .001246	 .000000	 2.00000	 .008749	 .021754	 .004222	 .009694	 .011753	 .027337	 .023028	 .005898	 .009644	 .008954	 .008650	 .018718	 .029325	 .007977	 .013868	 .014922	 .034474	 .028118	 .009839	 .012452	 .011519	 .011684	 -58.558	 -14.857	 -11.367	 -26.888	 .084067	 -44.092	 -11.933	 -15.822	 -67.460	 14.3723	 -110.48	 27.8861	 16.7589	 13.0570	 1239.98	 79.0500	214	334	319	303	301	332	333	140	335	126	503	"Wollastonite"	"Jadeite"	"Corundum"	"CaNb2O6"	"Cassiterite"	"Scheelite"	"Manganotantalite"	"Rutile"	"Mn"	"Magnetite"	"Zr"
"BT-Main"	5	 40.0000	 20.0000	 80.0000	 .000000	989	 .000000	 .000000	 .000000	 .000000	 78.3707	 .000000	 .000000	 .000000	 .000000	 .034382	 .013703	 21.1442	 99.5630	 .000000	 .000000	 .000000	 .000000	 99.5002	 .000000	 .000000	 .000000	 .000000	 .044232	 .018509	 .000004	 99.5630	 .000000	 .000000	 .000000	 .000000	 33.3051	 .000000	 .000000	 .000000	 .000000	 .031053	 .007577	 66.6563	 .000000	 .000000	 .000000	 .000000	 99.8841	 .000000	 .000000	 .000000	 .000000	 .093130	 .022723	 .000000	 100.000	 2.00000	O	 .000000	 .000000	 .000000	 .000000	 .999307	 .000000	 .000000	 .000000	 .000000	 .000932	 .000227	 2.00000	 .008750	 .021786	 .004222	 .009695	 .011754	 .027337	 .023028	 .005898	 .009644	 .008954	 .008650	 .018719	 .029368	 .007977	 .013868	 .014923	 .034474	 .028119	 .009839	 .012453	 .011519	 .011684	 -37.732	 -110.62	 -10.923	 -22.101	 .083965	 -20.597	 -15.199	 -16.825	 -57.472	 18.9781	 45.0564	 27.8783	 16.7526	 13.0570	 1250.02	 79.0500	214	334	319	303	301	332	333	140	335	126	503	"Wollastonite"	"Jadeite"	"Corundum"	"CaNb2O6"	"Cassiterite"	"Scheelite"	"Manganotantalite"	"Rutile"	"Mn"	"Magnetite"	"Zr"
"BT-Main"	5	 40.0000	 20.0000	 80.0000	 .000000	990	 .000000	 .000000	 .000000	 .000000	 78.4656	 .000000	 .000000	 .000000	 .001018	 .031041	 .011498	 21.1683	 99.6775	 .000000	 .000000	 .000000	 .000000	 99.6207	 .000000	 .000000	 .000000	 .001315	 .039934	 .015531	 -.00001	 99.6775	 .000000	 .000000	 .000000	 .000000	 33.3077	 .000000	 .000000	 .000000	 .000934	 .028004	 .006350	 66.6570	 .000000	 .000000	 .000000	 .000000	 99.8942	 .000000	 .000000	 .000000	 .002800	 .083987	 .019046	 .000000	 100.000	 2.00000	O	 .000000	 .000000	 .000000	 .000000	 .999375	 .000000	 .000000	 .000000	 .000028	 .000840	 .000191	 2.00000	 .008751	 .021820	 .004222	 .009695	 .011754	 .027338	 .023029	 .005899	 .009644	 .008954	 .008650	 .018721	 .029413	 .007977	 .013869	 .014923	 .034475	 .028120	 .009839	 .012453	 .011519	 .011684	 -73.149	 -88.698	 -11.156	 -33.926	 .083913	 -51.851	 -18.162	 -15.654	 670.015	 20.9585	 53.6019	 27.8705	 16.7464	 13.0575	 1259.97	 79.0500	214	334	319	303	301	332	333	140	335	126	503	"Wollastonite"	"Jadeite"	"Corundum"	"CaNb2O6"	"Cassiterite"	"Scheelite"	"Manganotantalite"	"Rutile"	"Mn"	"Magnetite"	"Zr"
"BT-Main"	5	 40.0000	 20.0000	 80.0000	 .000000	991	 .000000	 .000000	 .000000	 .000000	 78.3534	 .000000	 .000000	 .000000	 .005724	 .063293	 .009464	 21.1480	 99.5798	 .000000	 .000000	 .000000	 .000000	 99.4782	 .000000	 .000000	 .000000	 .007391	 .081426	 .012784	 .000006	 99.5798	 .000000	 .000000	 .000000	 .000000	 33.2865	 .000000	 .000000	 .000000	 .005253	 .057145	 .005231	 66.6459	 .000000	 .000000	 .000000	 .000000	 99.7972	 .000000	 .000000	 .000000	 .015750	 .171328	 .015685	 .000000	 100.000	 2.00000	O	 .000000	 .000000	 .000000	 .000000	 .998907	 .000000	 .000000	 .000000	 .000158	 .001715	 .000157	 2.00000	 .008748	 .021850	 .004221	 .009694	 .011752	 .027335	 .023027	 .005897	 .009643	 .008952	 .008648	 .018714	 .029453	 .007976	 .013868	 .014920	 .034471	 .028117	 .009837	 .012451	 .011517	 .011682	 -34.178	 -27.160	 -10.661	 -24.623	 .083969	 -46.432	 -18.285	 -20.930	 119.761	 10.5679	 65.0051	 27.8627	 16.7401	 13.0575	 1270.00	 79.0600	214	334	319	303	301	332	333	140	335	126	503	"Wollastonite"	"Jadeite"	"Corundum"	"CaNb2O6"	"Cassiterite"	"Scheelite"	"Manganotantalite"	"Rutile"	"Mn"	"Magnetite"	"Zr"
"BT-Main"	5	 40.0000	 20.0000	 80.0000	 .000000	992	 .000000	 .000000	 .000000	 .000000	 78.3404	 .000000	 .000000	 .000000	 .000354	 .059053	 .018227	 21.1448	 99.5628	 .000000	 .000000	 .000000	 .000000	 99.4618	 .000000	 .000000	 .000000	 .000457	 .075971	 .024621	 .000000	 99.5628	 .000000	 .000000	 .000000	 .000000	 33.2875	 .000000	 .000000	 .000000	 .000325	 .053327	 .010077	 66.6488	 .000000	 .000000	 .000000	 .000000	 99.8089	 .000000	 .000000	 .000000	 .000974	 .159896	 .030215	 .000000	 100.000	 2.00000	O	 .000000	 .000000	 .000000	 .000000	 .998893	 .000000	 .000000	 .000000	 .000010	 .001600	 .000302	 2.00000	 .008747	 .021882	 .004221	 .009694	 .011752	 .027333	 .023026	 .005897	 .009642	 .008952	 .008648	 .018714	 .029496	 .007976	 .013867	 .014920	 .034469	 .028116	 .009836	 .012451	 .011516	 .011681	 -29.260	 -21.002	 -10.626	 -23.011	 .083972	 -30.346	 -16.297	 -26.335	 1925.14	 11.2854	 33.9859	 27.8549	 16.7339	 13.0575	 1279.96	 79.0700	214	334	319	303	301	332	333	140	335	126	503	"Wollastonite"	"Jadeite"	"Corundum"	"CaNb2O6"	"Cassiterite"	"Scheelite"	"Manganotantalite"	"Rutile"	"Mn"	"Magnetite"	"Zr"
"BT-Main"	5	 40.0000	 20.0000	 80.0000	 .000000	993	 .000000	 .000000	 .000000	 .000000	 78.5007	 .000000	 .000000	 .000000	 .007582	 .033844	 .013181	 21.1811	 99.7364	 .000000	 .000000	 .000000	 .000000	 99.6652	 .000000	 .000000	 .000000	 .009790	 .043540	 .017805	 .000000	 99.7364	 .000000	 .000000	 .000000	 .000000	 33.3011	 .000000	 .000000	 .000000	 .006948	 .030513	 .007275	 66.6542	 .000000	 .000000	 .000000	 .000000	 99.8658	 .000000	 .000000	 .000000	 .020838	 .091503	 .021818	 .000000	 100.000	 2.00000	O	 .000000	 .000000	 .000000	 .000000	 .999220	 .000000	 .000000	 .000000	 .000208	 .000916	 .000218	 2.00000	 .008749	 .021916	 .004222	 .009694	 .011752	 .027334	 .023027	 .005897	 .009643	 .008952	 .008648	 .018718	 .029542	 .007977	 .013868	 .014921	 .034471	 .028117	 .009837	 .012452	 .011517	 .011682	 -57.448	 -34.327	 -11.896	 -32.281	 .083884	 -37.611	 -17.924	 -14.997	 90.5969	 19.2669	 46.8116	 27.8470	 16.7276	 13.0575	 1290.06	 79.0700	214	334	319	303	301	332	333	140	335	126	503	"Wollastonite"	"Jadeite"	"Corundum"	"CaNb2O6"	"Cassiterite"	"Scheelite"	"Manganotantalite"	"Rutile"	"Mn"	"Magnetite"	"Zr"
"BT-Main"	5	 40.0000	 20.0000	 80.0000	 .000000	994	 .000000	 .000000	 .000000	 .000000	 78.3367	 .000000	 .000000	 .000000	 .000000	 .037702	 .008996	 21.1343	 99.5178	 .000000	 .000000	 .000000	 .000000	 99.4571	 .000000	 .000000	 .000000	 .000000	 .048504	 .012151	 .000002	 99.5178	 .000000	 .000000	 .000000	 .000000	 33.3056	 .000000	 .000000	 .000000	 .000000	 .034067	 .004976	 66.6553	 .000000	 .000000	 .000000	 .000000	 99.8829	 .000000	 .000000	 .000000	 .000000	 .102167	 .014924	 .000000	 100.000	 2.00000	O	 .000000	 .000000	 .000000	 .000000	 .999340	 .000000	 .000000	 .000000	 .000000	 .001022	 .000149	 2.00000	 .008749	 .021949	 .004221	 .009694	 .011752	 .027333	 .023026	 .005897	 .009643	 .008951	 .008648	 .018718	 .029586	 .007976	 .013868	 .014920	 .034469	 .028116	 .009837	 .012451	 .011516	 .011681	 -33.162	 -37.168	 -10.349	 -33.239	 .083967	 -33.665	 -23.164	 -15.390	 -107.49	 17.3530	 68.3588	 27.8392	 16.7214	 13.0575	 1300.04	 79.0800	214	334	319	303	301	332	333	140	335	126	503	"Wollastonite"	"Jadeite"	"Corundum"	"CaNb2O6"	"Cassiterite"	"Scheelite"	"Manganotantalite"	"Rutile"	"Mn"	"Magnetite"	"Zr"
"BT-Main"	5	 40.0000	 20.0000	 80.0000	 .000000	995	 .000000	 .000000	 .000000	 .000000	 78.3176	 .000000	 .000000	 .000000	 .000000	 .035359	 .002458	 21.1262	 99.4817	 .000000	 .000000	 .000000	 .000000	 99.4329	 .000000	 .000000	 .000000	 .000000	 .045490	 .003320	 .000000	 99.4817	 .000000	 .000000	 .000000	 .000000	 33.3107	 .000000	 .000000	 .000000	 .000000	 .031963	 .001360	 66.6560	 .000000	 .000000	 .000000	 .000000	 99.9001	 .000000	 .000000	 .000000	 .000000	 .095857	 .004079	 .000000	 100.000	 2.00000	O	 .000000	 .000000	 .000000	 .000000	 .999480	 .000000	 .000000	 .000000	 .000000	 .000959	 .000041	 2.00000	 .008750	 .021982	 .004222	 .009695	 .011752	 .027333	 .023026	 .005897	 .009643	 .008951	 .008648	 .018719	 .029632	 .007977	 .013869	 .014920	 .034470	 .028116	 .009837	 .012452	 .011516	 .011681	 -40.407	 -17.143	 -12.030	 -28.647	 .083976	 -44.231	 -13.712	 -20.384	 -194.98	 18.4648	 248.887	 27.8314	 16.7151	 13.0575	 1310.07	 79.0800	214	334	319	303	301	332	333	140	335	126	503	"Wollastonite"	"Jadeite"	"Corundum"	"CaNb2O6"	"Cassiterite"	"Scheelite"	"Manganotantalite"	"Rutile"	"Mn"	"Magnetite"	"Zr"
"BT-Main"	5	 40.0000	 20.0000	 80.0000	 .000000	996	 .000000	 .000000	 .000000	 .000000	 78.3697	 .000000	 .000000	 .000000	 .000000	 .085836	 .000000	 21.1538	 99.6093	 .000000	 .000000	 .000000	 .000000	 99.4989	 .000000	 .000000	 .000000	 .000000	 .110428	 .000000	  .00000	 99.6093	 .000000	 .000000	 .000000	 .000000	 33.2817	 .000000	 .000000	 .000000	 .000000	 .077472	 .000000	 66.6408	 .000000	 .000000	 .000000	 .000000	 99.7678	 .000000	 .000000	 .000000	 .000000	 .232235	 .000000	 .000000	 100.000	 2.00000	O	 .000000	 .000000	 .000000	 .000000	 .998838	 .000000	 .000000	 .000000	 .000000	 .002325	 .000000	 2.00000	 .008746	 .022012	 .004221	 .009694	 .011749	 .027330	 .023023	 .005895	 .009641	 .008950	 .008646	 .018711	 .029671	 .007976	 .013867	 .014917	 .034465	 .028113	 .009834	 .012449	 .011514	 .011679	 -42.821	 -31.906	 -13.333	 -22.399	 .083943	 -32.621	 -13.887	 -27.054	 -74.656	 7.93659	 -654.39	 27.8236	 16.7089	 13.0575	 1320.02	 79.0900	214	334	319	303	301	332	333	140	335	126	503	"Wollastonite"	"Jadeite"	"Corundum"	"CaNb2O6"	"Cassiterite"	"Scheelite"	"Manganotantalite"	"Rutile"	"Mn"	"Magnetite"	"Zr"
"BT-Main"	5	 40.0000	 20.0000	 80.0000	 .000000	997	 .000000	 .000000	 .000000	 .000000	 78.2633	 .000000	 .000000	 .000000	 .000000	 .035184	 .000000	 21.1107	 99.4092	 .000000	 .000000	 .000000	 .000000	 99.3639	 .000000	 .000000	 .000000	 .000000	 .045264	 .000000	 .000004	 99.4092	 .000000	 .000000	 .000000	 .000000	 33.3121	 .000000	 .000000	 .000000	 .000000	 .031827	 .000000	 66.6561	 .000000	 .000000	 .000000	 .000000	 99.9046	 .000000	 .000000	 .000000	 .000000	 .095451	 .000000	 .000000	 100.000	 2.00000	O	 .000000	 .000000	 .000000	 .000000	 .999523	 .000000	 .000000	 .000000	 .000000	 .000955	 .000000	 2.00000	 .008750	 .022047	 .004222	 .009695	 .011751	 .027332	 .023025	 .005897	 .009643	 .008951	 .008647	 .018718	 .029719	 .007977	 .013869	 .014920	 .034468	 .028115	 .009836	 .012451	 .011515	 .011680	 -50.548	 -23.517	 -11.936	 -24.731	 .084000	 -42.963	 -14.431	 -15.684	 -42.174	 18.5525	 -164.84	 27.8158	 16.7027	 13.0575	 1330.00	 79.0900	214	334	319	303	301	332	333	140	335	126	503	"Wollastonite"	"Jadeite"	"Corundum"	"CaNb2O6"	"Cassiterite"	"Scheelite"	"Manganotantalite"	"Rutile"	"Mn"	"Magnetite"	"Zr"
"BT-Main"	5	 40.0000	 20.0000	 80.0000	 .000000	998	 .000000	 .000000	 .000000	 .000000	 78.3011	 .000000	 .000000	 .000000	 .000000	 .058409	 .000000	 21.1275	 99.4870	 .000000	 .000000	 .000000	 .000000	 99.4119	 .000000	 .000000	 .000000	 .000000	 .075143	 .000000	 .000004	 99.4870	 .000000	 .000000	 .000000	 .000000	 33.2981	 .000000	 .000000	 .000000	 .000000	 .052790	 .000000	 66.6491	 .000000	 .000000	 .000000	 .000000	 99.8417	 .000000	 .000000	 .000000	 .000000	 .158285	 .000000	 .000000	 100.000	 2.00000	O	 .000000	 .000000	 .000000	 .000000	 .999208	 .000000	 .000000	 .000000	 .000000	 .001584	 .000000	 2.00000	 .008748	 .022078	 .004221	 .009694	 .011750	 .027330	 .023024	 .005896	 .009642	 .008949	 .008646	 .018714	 .029760	 .007976	 .013868	 .014918	 .034465	 .028113	 .009834	 .012450	 .011513	 .011679	 -27.029	 -76.369	 -13.346	 -29.576	 .083974	 -31.635	 -19.472	 -22.042	 -42.039	 11.4008	 -45.334	 27.8080	 16.6964	 13.0575	 1340.01	 79.1000	214	334	319	303	301	332	333	140	335	126	503	"Wollastonite"	"Jadeite"	"Corundum"	"CaNb2O6"	"Cassiterite"	"Scheelite"	"Manganotantalite"	"Rutile"	"Mn"	"Magnetite"	"Zr"
"BT-Main"	5	 40.0000	 20.0000	 80.0000	 .000000	999	 .000000	 .000000	 .000000	 .000000	 78.2632	 .000000	 .000000	 .000000	 .000000	 .081676	 .009478	 21.1273	 99.4817	 .000000	 .000000	 .000000	 .000000	 99.3638	 .000000	 .000000	 .000000	 .000000	 .105076	 .012803	 .000004	 99.4817	 .000000	 .000000	 .000000	 .000000	 33.2789	 .000000	 .000000	 .000000	 .000000	 .073810	 .005244	 66.6421	 .000000	 .000000	 .000000	 .000000	 99.7630	 .000000	 .000000	 .000000	 .000000	 .221268	 .015720	 .000000	 100.000	 2.00000	O	 .000000	 .000000	 .000000	 .000000	 .998735	 .000000	 .000000	 .000000	 .000000	 .002215	 .000157	 2.00000	 .008745	 .022108	 .004221	 .009693	 .011748	 .027327	 .023021	 .005894	 .009640	 .008948	 .008645	 .018709	 .029800	 .007975	 .013866	 .014916	 .034461	 .028110	 .009832	 .012448	 .011512	 .011677	 -38.215	 -76.565	 -14.564	 -27.575	 .083991	 -42.970	 -14.170	 -21.899	 -110.42	 8.31131	 64.8832	 27.8002	 16.6902	 13.0575	 1349.98	 79.1100	214	334	319	303	301	332	333	140	335	126	503	"Wollastonite"	"Jadeite"	"Corundum"	"CaNb2O6"	"Cassiterite"	"Scheelite"	"Manganotantalite"	"Rutile"	"Mn"	"Magnetite"	"Zr"
"BT-Main"	5	 40.0000	 20.0000	 80.0000	 .000000	1000	 .000000	 .000000	 .000000	 .000000	 78.2964	 .000000	 .000000	 .000000	 .009887	 .057664	 .000000	 21.1289	 99.4928	 .000000	 .000000	 .000000	 .000000	 99.4059	 .000000	 .000000	 .000000	 .012767	 .074184	 .000000	 -.00001	 99.4928	 .000000	 .000000	 .000000	 .000000	 33.2925	 .000000	 .000000	 .000000	 .009083	 .052110	 .000000	 66.6463	 .000000	 .000000	 .000000	 .000000	 99.8165	 .000000	 .000000	 .000000	 .027232	 .156235	 .000000	 .000000	 100.000	 2.00000	O	 .000000	 .000000	 .000000	 .000000	 .999082	 .000000	 .000000	 .000000	 .000273	 .001564	 .000000	 2.00000	 .008746	 .022142	 .004221	 .009693	 .011748	 .027326	 .023021	 .005895	 .009640	 .008948	 .008645	 .018711	 .029846	 .007976	 .013866	 .014916	 .034460	 .028110	 .009833	 .012448	 .011511	 .011677	 -29.291	 -17.434	 -11.200	 -40.553	 .083966	 -33.032	 -21.776	 -25.466	 69.6208	 11.5388	 -1516.1	 27.7924	 16.6839	 13.0575	 1360.00	 79.1200	214	334	319	303	301	332	333	140	335	126	503	"Wollastonite"	"Jadeite"	"Corundum"	"CaNb2O6"	"Cassiterite"	"Scheelite"	"Manganotantalite"	"Rutile"	"Mn"	"Magnetite"	"Zr"
"BT-Main"	5	 40.0000	 20.0000	 80.0000	 .000000	1001	 .000000	 .000000	 .000000	 .000000	 78.2998	 .000000	 .000000	 .000000	 .000000	 .044946	 .024794	 21.1320	 99.5016	 .000000	 .000000	 .000000	 .000000	 99.4103	 .000000	 .000000	 .000000	 .000000	 .057823	 .033492	 .000002	 99.5016	 .000000	 .000000	 .000000	 .000000	 33.2925	 .000000	 .000000	 .000000	 .000000	 .040616	 .013717	 66.6531	 .000000	 .000000	 .000000	 .000000	 99.8371	 .000000	 .000000	 .000000	 .000000	 .121797	 .041134	 .000000	 100.000	 2.00000	O	 .000000	 .000000	 .000000	 .000000	 .998979	 .000000	 .000000	 .000000	 .000000	 .001219	 .000412	 2.00000	 .008747	 .022174	 .004221	 .009693	 .011749	 .027327	 .023022	 .005895	 .009641	 .008948	 .008644	 .018713	 .029890	 .007975	 .013867	 .014917	 .034461	 .028111	 .009833	 .012449	 .011512	 .011677	 -668.50	 -38.629	 -12.188	 -22.970	 .083968	 -48.520	 -24.657	 -20.347	 -42.168	 14.6431	 25.1021	 27.7845	 16.6777	 13.0575	 1370.04	 79.1200	214	334	319	303	301	332	333	140	335	126	503	"Wollastonite"	"Jadeite"	"Corundum"	"CaNb2O6"	"Cassiterite"	"Scheelite"	"Manganotantalite"	"Rutile"	"Mn"	"Magnetite"	"Zr"
"BT-Main"	5	 40.0000	 20.0000	 80.0000	 .000000	1002	 .000000	 .000000	 .000000	 .000000	 78.3266	 .000000	 .000000	 .000000	 .000000	 .040294	 .001038	 21.1295	 99.4975	 .000000	 .000000	 .000000	 .000000	 99.4443	 .000000	 .000000	 .000000	 .000000	 .051838	 .001402	 -.00001	 99.4975	 .000000	 .000000	 .000000	 .000000	 33.3085	 .000000	 .000000	 .000000	 .000000	 .036417	 .000574	 66.6545	 .000000	 .000000	 .000000	 .000000	 99.8891	 .000000	 .000000	 .000000	 .000000	 .109210	 .001723	 .000000	 100.000	 2.00000	O	 .000000	 .000000	 .000000	 .000000	 .999436	 .000000	 .000000	 .000000	 .000000	 .001093	 .000017	 2.00000	 .008748	 .022210	 .004221	 .009694	 .011749	 .027326	 .023021	 .005895	 .009641	 .008948	 .008644	 .018715	 .029938	 .007976	 .013867	 .014916	 .034460	 .028110	 .009833	 .012449	 .011511	 .011677	 -61.007	 -21.727	 -10.044	 -31.473	 .083944	 -60.635	 -13.044	 -17.039	 -39.374	 16.2671	 588.311	 27.7767	 16.6714	 13.0575	 1380.08	 79.1300	214	334	319	303	301	332	333	140	335	126	503	"Wollastonite"	"Jadeite"	"Corundum"	"CaNb2O6"	"Cassiterite"	"Scheelite"	"Manganotantalite"	"Rutile"	"Mn"	"Magnetite"	"Zr"
