Repository: orthospar/MinorElements-Cassiterite

# MinorElements-Cassiterite
EPMA data and R code for generation of figures in "Systematic trends in the substitution mechanisms of minor elements in cassiterite", submitted for publication in the Australian Journal of Earth Sciences.

# Data Availability
The final cleaned and organised dataset is available above (cassiterite_EPMA.csv) and as a supplementary file hosted by AJES.

File: Data/180209/180209recalc.dat (part 27 of 46)
URRENT"	"BEAMSIZE"	"    LINE"	"  Si WT%"	"  Na WT%"	"  Al WT%"	"  Nb WT%"	"  Sn WT%"	"   W WT%"	"  Ta WT%"	"  Ti WT%"	"  Mn WT%"	"  Fe WT%"	"  Zr WT%"	"   O WT%"	"   TOTAL"	"    SiO2"	"    Na2O"	"   Al2O3"	"   Nb2O5"	"    SnO2"	"     WO3"	"   Ta2O5"	"    TiO2"	"     MnO"	"     FeO"	"    ZrO2"	"       O"	"   TOTAL"	"  Si AT%"	"  Na AT%"	"  Al AT%"	"  Nb AT%"	"  Sn AT%"	"   W AT%"	"  Ta AT%"	"  Ti AT%"	"  Mn AT%"	"  Fe AT%"	"  Zr AT%"	"   O AT%"	"Si OXMOL%"	"Na OXMOL%"	"Al OXMOL%"	"Nb OXMOL%"	"Sn OXMOL%"	"W OXMOL%"	"Ta OXMOL%"	"Ti OXMOL%"	"Mn OXMOL%"	"Fe OXMOL%"	"Zr OXMOL%"	"O OXMOL%"	"   TOTAL"	" FORMULA"	"   BASIS"	"Si FORMULA"	"Na FORMULA"	"Al FORMULA"	"Nb FORMULA"	"Sn FORMULA"	"W FORMULA"	"Ta FORMULA"	"Ti FORMULA"	"Mn FORMULA"	"Fe FORMULA"	"Zr FORMULA"	"O FORMULA"	"Si CDL99"	"Na CDL99"	"Al CDL99"	"Nb CDL99"	"Sn CDL99"	" W CDL99"	"Ta CDL99"	"Ti CDL99"	"Mn CDL99"	"Fe CDL99"	"Zr CDL99"	"SiO2 CDL99"	"Na2O CDL99"	"Al2O3 CDL99"	"Nb2O5 CDL99"	"SnO2 CDL99"	"WO3 CDL99"	"Ta2O5 CDL99"	"TiO2 CDL99"	"MnO CDL99"	"FeO CDL99"	"ZrO2 CDL99"	"Si %ERR "	"Na %ERR "	"Al %ERR "	"Nb %ERR "	"Sn %ERR "	" W %ERR "	"Ta %ERR "	"Ti %ERR "	"Mn %ERR "	"Fe %ERR "	"Zr %ERR "	"   X-POS"	"   Y-POS"	"   Z-POS"	" RELDIST"	"BEAMCURR"	"Si STD_NUM"	"Na STD_NUM"	"Al STD_NUM"	"Nb STD_NUM"	"Sn STD_NUM"	"W STD_NUM"	"Ta STD_NUM"	"Ti STD_NUM"	"Mn STD_NUM"	"Fe STD_NUM"	"Zr STD_NUM"	"Si STD_NAM"	"Na STD_NAM"	"Al STD_NAM"	"Nb STD_NAM"	"Sn STD_NAM"	"W STD_NAM"	"Ta STD_NAM"	"Ti STD_NAM"	"Mn STD_NAM"	"Fe STD_NAM"	"Zr STD_NAM"
"BT-Main"	5	 40.0000	 20.0000	 80.0000	 .000000	1003	 .000000	 .000000	 .000000	 .000000	 78.4182	 .000000	 .000000	 .000000	 .020837	 .048990	 .003771	 21.1638	 99.6555	 .000000	 .000000	 .000000	 .000000	 99.5605	 .000000	 .000000	 .000000	 .026905	 .063025	 .005093	  .00000	 99.6555	 .000000	 .000000	 .000000	 .000000	 33.2890	 .000000	 .000000	 .000000	 .019110	 .044198	 .002083	 66.6456	 .000000	 .000000	 .000000	 .000000	 99.8040	 .000000	 .000000	 .000000	 .057293	 .132511	 .006244	 .000000	 100.000	 2.00000	O	 .000000	 .000000	 .000000	 .000000	 .998988	 .000000	 .000000	 .000000	 .000573	 .001326	 .000062	 2.00000	 .008745	 .022240	 .004221	 .009693	 .011747	 .027323	 .023019	 .005894	 .009639	 .008946	 .008643	 .018709	 .029979	 .007975	 .013866	 .014914	 .034456	 .028108	 .009831	 .012447	 .011509	 .011675	 -32.734	 -14.157	 -12.118	 -21.957	 .083889	 -35.081	 -24.660	 -16.268	 33.4128	 13.4789	 162.319	 27.7689	 16.6652	 13.0575	 1390.05	 79.1400	214	334	319	303	301	332	333	140	335	126	503	"Wollastonite"	"Jadeite"	"Corundum"	"CaNb2O6"	"Cassiterite"	"Scheelite"	"Manganotantalite"	"Rutile"	"Mn"	"Magnetite"	"Zr"
"BT-Main"	5	 40.0000	 20.0000	 80.0000	 .000000	1004	 .000000	 .000000	 .000000	 .000000	 78.0856	 .000000	 .000000	 .000000	 .000000	 .051232	 .008076	 21.0702	 99.2151	 .000000	 .000000	 .000000	 .000000	 99.1383	 .000000	 .000000	 .000000	 .000000	 .065909	 .010909	 .000000	 99.2151	 .000000	 .000000	 .000000	 .000000	 33.2979	 .000000	 .000000	 .000000	 .000000	 .046430	 .004481	 66.6512	 .000000	 .000000	 .000000	 .000000	 99.8473	 .000000	 .000000	 .000000	 .000000	 .139225	 .013437	 .000000	 100.000	 2.00000	O	 .000000	 .000000	 .000000	 .000000	 .999169	 .000000	 .000000	 .000000	 .000000	 .001393	 .000134	 2.00000	 .008745	 .022274	 .004221	 .009693	 .011747	 .027321	 .023018	 .005894	 .009639	 .008946	 .008643	 .018709	 .030025	 .007975	 .013866	 .014914	 .034455	 .028106	 .009831	 .012447	 .011509	 .011674	 -55.500	 -20.702	 -11.262	 -26.415	 .084066	 -28.698	 -13.464	 -18.391	 -44.175	 12.9136	 76.0429	 27.7611	 16.6589	 13.0575	 1400.06	 79.1500	214	334	319	303	301	332	333	140	335	126	503	"Wollastonite"	"Jadeite"	"Corundum"	"CaNb2O6"	"Cassiterite"	"Scheelite"	"Manganotantalite"	"Rutile"	"Mn"	"Magnetite"	"Zr"
"BT-Main"	5	 40.0000	 20.0000	 80.0000	 .000000	1005	 .000000	 .000000	 .000000	 .000000	 78.2897	 .000000	 .000000	 .000000	 .008681	 .087124	 .000935	 21.1355	 99.5219	 .000000	 .000000	 .000000	 .000000	 99.3974	 .000000	 .000000	 .000000	 .011209	 .112085	 .001262	 -.00001	 99.5219	 .000000	 .000000	 .000000	 .000000	 33.2750	 .000000	 .000000	 .000000	 .007971	 .078698	 .000517	 66.6378	 .000000	 .000000	 .000000	 .000000	 99.7387	 .000000	 .000000	 .000000	 .023892	 .235891	 .001549	 .000000	 100.000	 2.00000	O	 .000000	 .000000	 .000000	 .000000	 .998684	 .000000	 .000000	 .000000	 .000239	 .002362	 .000016	 2.00000	 .008744	 .022306	 .004221	 .009692	 .011745	 .027321	 .023018	 .005893	 .009638	 .008945	 .008642	 .018706	 .030069	 .007975	 .013865	 .014912	 .034454	 .028106	 .009829	 .012445	 .011508	 .011673	 -40.427	 -24.870	 -11.702	 -23.790	 .083954	 -37.059	 -58.911	 -23.601	 79.1807	 7.82337	 653.322	 27.7533	 16.6527	 13.0580	 1410.03	 79.1500	214	334	319	303	301	332	333	140	335	126	503	"Wollastonite"	"Jadeite"	"Corundum"	"CaNb2O6"	"Cassiterite"	"Scheelite"	"Manganotantalite"	"Rutile"	"Mn"	"Magnetite"	"Zr"
"BT-Main"	5	 40.0000	 20.0000	 80.0000	 .000000	1006	 .000000	 .000000	 .000000	 .000000	 78.5974	 .000000	 .000000	 .000000	 .001449	 .042614	 .026855	 21.2127	 99.8810	 .000000	 .000000	 .000000	 .000000	 99.7880	 .000000	 .000000	 .000000	 .001872	 .054823	 .036275	 .000002	 99.8810	 .000000	 .000000	 .000000	 .000000	 33.2921	 .000000	 .000000	 .000000	 .001326	 .038362	 .014800	 66.6534	 .000000	 .000000	 .000000	 .000000	 99.8366	 .000000	 .000000	 .000000	 .003978	 .115041	 .044384	 .000000	 100.000	 2.00000	O	 .000000	 .000000	 .000000	 .000000	 .998961	 .000000	 .000000	 .000000	 .000040	 .001151	 .000444	 2.00000	 .008746	 .022340	 .004221	 .009692	 .011747	 .027321	 .023018	 .005893	 .009639	 .008945	 .008642	 .018710	 .030113	 .007975	 .013865	 .014914	 .034454	 .028106	 .009830	 .012446	 .011508	 .011673	 -40.248	 -16.718	 -11.883	 -24.603	 .083785	 -42.834	 -31.933	 -18.803	 470.590	 15.4081	 23.2058	 27.7455	 16.6465	 13.0580	 1419.99	 79.1600	214	334	319	303	301	332	333	140	335	126	503	"Wollastonite"	"Jadeite"	"Corundum"	"CaNb2O6"	"Cassiterite"	"Scheelite"	"Manganotantalite"	"Rutile"	"Mn"	"Magnetite"	"Zr"
"BT-Main"	5	 40.0000	 20.0000	 80.0000	 .000000	1007	 .000000	 .000000	 .000000	 .000000	 78.5249	 .000000	 .000000	 .000000	 .000000	 .039814	 .002136	 21.1833	 99.7501	 .000000	 .000000	 .000000	 .000000	 99.6960	 .000000	 .000000	 .000000	 .000000	 .051220	 .002885	  .00000	 99.7501	 .000000	 .000000	 .000000	 .000000	 33.3082	 .000000	 .000000	 .000000	 .000000	 .035892	 .001179	 66.6547	 .000000	 .000000	 .000000	 .000000	 99.8888	 .000000	 .000000	 .000000	 .000000	 .107636	 .003535	 .000000	 100.000	 2.00000	O	 .000000	 .000000	 .000000	 .000000	 .999426	 .000000	 .000000	 .000000	 .000000	 .001077	 .000035	 2.00000	 .008749	 .022383	 .004222	 .009696	 .011750	 .027328	 .023024	 .005895	 .009642	 .008948	 .008644	 .018718	 .030171	 .007978	 .013870	 .014918	 .034463	 .028114	 .009833	 .012450	 .011511	 .011677	 -40.595	 -26.506	 -11.183	 -26.902	 .083841	 -32.624	 -14.650	 -19.977	 -39.189	 16.4563	 286.226	 27.7377	 16.6402	 13.0580	 1430.03	 79.1200	214	334	319	303	301	332	333	140	335	126	503	"Wollastonite"	"Jadeite"	"Corundum"	"CaNb2O6"	"Cassiterite"	"Scheelite"	"Manganotantalite"	"Rutile"	"Mn"	"Magnetite"	"Zr"
"BT-Main"	5	 40.0000	 20.0000	 80.0000	 .000000	1008	 .000000	 .000000	 .000000	 .000000	 78.2705	 .000000	 .000000	 .000000	 .000000	 .054598	 .002588	 21.1191	 99.4468	 .000000	 .000000	 .000000	 .000000	 99.3730	 .000000	 .000000	 .000000	 .000000	 .070240	 .003495	 .000000	 99.4468	 .000000	 .000000	 .000000	 .000000	 33.2990	 .000000	 .000000	 .000000	 .000000	 .049365	 .001432	 66.6502	 .000000	 .000000	 .000000	 .000000	 99.8477	 .000000	 .000000	 .000000	 .000000	 .148023	 .004295	 .000000	 100.000	 2.00000	O	 .000000	 .000000	 .000000	 .000000	 .999216	 .000000	 .000000	 .000000	 .000000	 .001481	 .000043	 2.00000	 .008749	 .022418	 .004222	 .009696	 .011750	 .027329	 .023025	 .005895	 .009642	 .008948	 .008644	 .018716	 .030219	 .007978	 .013871	 .014918	 .034464	 .028115	 .009833	 .012451	 .011511	 .011677	 -33.243	 -20.214	 -9.6017	 -31.389	 .083985	 -30.434	 -16.338	 -17.914	 -49.408	 12.1549	 236.352	 27.7299	 16.6340	 13.0580	 1439.98	 79.1100	214	334	319	303	301	332	333	140	335	126	503	"Wollastonite"	"Jadeite"	"Corundum"	"CaNb2O6"	"Cassiterite"	"Scheelite"	"Manganotantalite"	"Rutile"	"Mn"	"Magnetite"	"Zr"
"BT-Main"	5	 40.0000	 20.0000	 80.0000	 .000000	1009	 .000000	 .000000	 .000000	 .000000	 78.4923	 .000000	 .000000	 .000000	 .000000	 .042710	 .005052	 21.1763	 99.7163	 .000000	 .000000	 .000000	 .000000	 99.6546	 .000000	 .000000	 .000000	 .000000	 .054947	 .006824	  .00000	 99.7163	 .000000	 .000000	 .000000	 .000000	 33.3049	 .000000	 .000000	 .000000	 .000000	 .038515	 .002789	 66.6538	 .000000	 .000000	 .000000	 .000000	 99.8761	 .000000	 .000000	 .000000	 .000000	 .115500	 .008364	 .000000	 100.000	 2.00000	O	 .000000	 .000000	 .000000	 .000000	 .999339	 .000000	 .000000	 .000000	 .000000	 .001156	 .000084	 2.00000	 .008749	 .022452	 .004222	 .009696	 .011750	 .027328	 .023025	 .005895	 .009642	 .008947	 .008644	 .018718	 .030265	 .007978	 .013871	 .014918	 .034463	 .028115	 .009833	 .012451	 .011511	 .011676	 -72.294	 -37.338	 -11.031	 -39.247	 .083859	 -39.563	 -13.547	 -18.265	 -24.869	 15.3786	 121.284	 27.7221	 16.6277	 13.0580	 1450.01	 79.1200	214	334	319	303	301	332	333	140	335	126	503	"Wollastonite"	"Jadeite"	"Corundum"	"CaNb2O6"	"Cassiterite"	"Scheelite"	"Manganotantalite"	"Rutile"	"Mn"	"Magnetite"	"Zr"
"BT-Main"	5	 40.0000	 20.0000	 80.0000	 .000000	1010	 .000000	 .000000	 .000000	 .000000	 78.2977	 .000000	 .000000	 .000000	 .000000	 .048766	 .000000	 21.1238	 99.4703	 .000000	 .000000	 .000000	 .000000	 99.4076	 .000000	 .000000	 .000000	 .000000	 .062737	 .000000	  .00000	 99.4703	 .000000	 .000000	 .000000	 .000000	 33.3040	 .000000	 .000000	 .000000	 .000000	 .044084	 .000000	 66.6520	 .000000	 .000000	 .000000	 .000000	 99.8678	 .000000	 .000000	 .000000	 .000000	 .132193	 .000000	 .000000	 100.000	 2.00000	O	 .000000	 .000000	 .000000	 .000000	 .999339	 .000000	 .000000	 .000000	 .000000	 .001323	 .000000	 2.00000	 .008749	 .022486	 .004222	 .009696	 .011749	 .027327	 .023024	 .005894	 .009642	 .008947	 .008643	 .018716	 .030310	 .007978	 .013870	 .014917	 .034461	 .028113	 .009832	 .012450	 .011510	 .011675	 -36.533	 -21.660	 -12.288	 -21.983	 .083959	 -50.348	 -15.573	 -24.026	 -49.098	 13.5387	 -249.64	 27.7143	 16.6215	 13.0580	 1459.97	 79.1300	214	334	319	303	301	332	333	140	335	126	503	"Wollastonite"	"Jadeite"	"Corundum"	"CaNb2O6"	"Cassiterite"	"Scheelite"	"Manganotantalite"	"Rutile"	"Mn"	"Magnetite"	"Zr"
"BT-Main"	5	 40.0000	 20.0000	 80.0000	 .000000	1011	 .000000	 .000000	 .000000	 .000000	 78.2767	 .000000	 .000000	 .000000	 .000000	 .052609	 .006981	 21.1217	 99.4580	 .000000	 .000000	 .000000	 .000000	 99.3809	 .000000	 .000000	 .000000	 .000000	 .067681	 .009430	  .00000	 99.4580	 .000000	 .000000	 .000000	 .000000	 33.2978	 .000000	 .000000	 .000000	 .000000	 .047562	 .003864	 66.6508	 .000000	 .000000	 .000000	 .000000	 99.8458	 .000000	 .000000	 .000000	 .000000	 .142617	 .011586	 .000000	 100.000	 2.00000	O	 .000000	 .000000	 .000000	 .000000	 .999171	 .000000	 .000000	 .000000	 .000000	 .001427	 .000116	 2.00000	 .008747	 .022519	 .004222	 .009695	 .011748	 .027325	 .023022	 .005894	 .009641	 .008946	 .008642	 .018714	 .030355	 .007977	 .013869	 .014916	 .034459	 .028111	 .009831	 .012449	 .011509	 .011674	 -82.490	 -15.716	 -11.586	 -27.866	 .083966	 -29.305	 -29.638	 -17.069	 -37.265	 12.5900	 87.8901	 27.7064	 16.6152	 13.0580	 1470.08	 79.1400	214	334	319	303	301	332	333	140	335	126	503	"Wollastonite"	"Jadeite"	"Corundum"	"CaNb2O6"	"Cassiterite"	"Scheelite"	"Manganotantalite"	"Rutile"	"Mn"	"Magnetite"	"Zr"
"BT-Main"	5	 40.0000	 20.0000	 80.0000	 .000000	1012	 .000000	 .000000	 .000000	 .000000	 78.1610	 .000000	 .000000	 .000000	 .000000	 .073222	 .008948	 21.0971	 99.3402	 .000000	 .000000	 .000000	 .000000	 99.2340	 .000000	 .000000	 .000000	 .000000	 .094199	 .012087	 .000000	 99.3402	 .000000	 .000000	 .000000	 .000000	 33.2842	 .000000	 .000000	 .000000	 .000000	 .066268	 .004958	 66.6446	 .000000	 .000000	 .000000	 .000000	 99.7865	 .000000	 .000000	 .000000	 .000000	 .198671	 .014864	 .000000	 100.000	 2.00000	O	 .000000	 .000000	 .000000	 .000000	 .998857	 .000000	 .000000	 .000000	 .000000	 .001989	 .000149	 2.00000	 .008746	 .022553	 .004222	 .009695	 .011748	 .027324	 .023022	 .005893	 .009641	 .008945	 .008642	 .018711	 .030401	 .007977	 .013869	 .014915	 .034458	 .028111	 .009830	 .012448	 .011508	 .011674	 -168.59	 -18.618	 -14.455	 -33.465	 .084030	 -66.374	 -20.763	 -21.930	 -75.691	 9.20362	 68.6737	 27.6986	 16.6090	 13.0580	 1480.04	 79.1400	214	334	319	303	301	332	333	140	335	126	503	"Wollastonite"	"Jadeite"	"Corundum"	"CaNb2O6"	"Cassiterite"	"Scheelite"	"Manganotantalite"	"Rutile"	"Mn"	"Magnetite"	"Zr"
"BT-Main"	5	 40.0000	 20.0000	 80.0000	 .000000	1013	 .000000	 .000000	 .000000	 .000000	 78.2976	 .000000	 .000000	 .000000	 .000000	 .049305	 .004560	 21.1255	 99.4770	 .000000	 .000000	 .000000	 .000000	 99.4074	 .000000	 .000000	 .000000	 .000000	 .063430	 .006160	  .00000	 99.4770	 .000000	 .000000	 .000000	 .000000	 33.3011	 .000000	 .000000	 .000000	 .000000	 .044567	 .002524	 66.6518	 .000000	 .000000	 .000000	 .000000	 99.8588	 .000000	 .000000	 .000000	 .000000	 .133641	 .007567	 .000000	 100.000	 2.00000	O	 .000000	 .000000	 .000000	 .000000	 .999256	 .000000	 .000000	 .000000	 .000000	 .001337	 .000076	 2.00000	 .008748	 .022588	 .004222	 .009695	 .011748	 .027324	 .023022	 .005893	 .009641	 .008945	 .008642	 .018715	 .030448	 .007977	 .013870	 .014915	 .034457	 .028111	 .009831	 .012449	 .011508	 .011673	 -55.745	 -114.84	 -12.577	 -27.538	 .083949	 -46.350	 -24.136	 -16.301	 -698.95	 13.3947	 134.279	 27.6908	 16.6027	 13.0580	 1490.08	 79.1500	214	334	319	303	301	332	333	140	335	126	503	"Wollastonite"	"Jadeite"	"Corundum"	"CaNb2O6"	"Cassiterite"	"Scheelite"	"Manganotantalite"	"Rutile"	"Mn"	"Magnetite"	"Zr"
"BT-Main"	5	 40.0000	 20.0000	 80.0000	 .000000	1014	 .000000	 .000000	 .000000	 .000000	 78.3781	 .000000	 .000000	 .000000	 .000000	 .048230	 .007366	 21.1479	 99.5817	 .000000	 .000000	 .000000	 .000000	 99.5097	 .000000	 .000000	 .000000	 .000000	 .062048	 .009949	  .00000	 99.5817	 .000000	 .000000	 .000000	 .000000	 33.3002	 .000000	 .000000	 .000000	 .000000	 .043550	 .004072	 66.6522	 .000000	 .000000	 .000000	 .000000	 99.8572	 .000000	 .000000	 .000000	 .000000	 .130592	 .012210	 .000000	 100.000	 2.00000	O	 .000000	 .000000	 .000000	 .000000	 .999224	 .000000	 .000000	 .000000	 .000000	 .001307	 .000122	 2.00000	 .008748	 .022623	 .004222	 .009696	 .011748	 .027324	 .023022	 .005893	 .009641	 .008945	 .008642	 .018715	 .030495	 .007978	 .013870	 .014916	 .034457	 .028111	 .009831	 .012449	 .011508	 .011673	 -184.30	 -29.578	 -12.236	 -32.151	 .083906	 -30.741	 -26.663	 -17.419	 -38.278	 13.6802	 83.3216	 27.6830	 16.5965	 13.0580	 1500.02	 79.1500	214	334	319	303	301	332	333	140	335	126	503	"Wollastonite"	"Jadeite"	"Corundum"	"CaNb2O6"	"Cassiterite"	"Scheelite"	"Manganotantalite"	"Rutile"	"Mn"	"Magnetite"	"Zr"
"BT-Main"	5	 40.0000	 20.0000	 80.0000	 .000000	1015	 .000000	 .000000	 .000000	 .000000	 78.4233	 .000000	 .000000	 .000000	 .000000	 .055362	 .011577	 21.1636	 99.6539	 .000000	 .000000	 .000000	 .000000	 99.5670	 .000000	 .000000	 .000000	 .000000	 .071223	 .015639	  .00000	 99.6539	 .000000	 .000000	 .000000	 .000000	 33.2936	 .000000	 .000000	 .000000	 .000000	 .049951	 .006395	 66.6500	 .000000	 .000000	 .000000	 .000000	 99.8311	 .000000	 .000000	 .000000	 .000000	 .149778	 .019176	 .000000	 100.000	 2.00000	O	 .000000	 .000000	 .000000	 .000000	 .999059	 .000000	 .000000	 .000000	 .000000	 .001499	 .000192	 2.00000	 .008747	 .022657	 .004222	 .009696	 .011748	 .027323	 .023022	 .005893	 .009641	 .008944	 .008641	 .018713	 .030542	 .007977	 .013870	 .014915	 .034457	 .028111	 .009830	 .012449	 .011507	 .011673	 -26.557	 -33.422	 -10.028	 -27.908	 .083882	 -35.351	 -16.041	 -16.076	 -39.387	 11.9906	 53.1857	 27.6752	 16.5903	 13.0580	 1510.00	 79.1500	214	334	319	303	301	332	333	140	335	126	503	"Wollastonite"	"Jadeite"	"Corundum"	"CaNb2O6"	"Cassiterite"	"Scheelite"	"Manganotantalite"	"Rutile"	"Mn"	"Magnetite"	"Zr"
"BT-Main"	5	 40.0000	 20.0000	 80.0000	 .000000	1016	 .000000	 .000000	 .000000	 .000000	 78.1228	 .000000	 .000000	 .000000	 .009222	 .044765	 .017785	 21.0844	 99.2789	 .000000	 .000000	 .000000	 .000000	 99.1854	 .000000	 .000000	 .000000	 .011908	 .057590	 .024024	  .00000	 99.2789	 .000000	 .000000	 .000000	 .000000	 33.2908	 .000000	 .000000	 .000000	 .008490	 .040542	 .009861	 66.6503	 .000000	 .000000	 .000000	 .000000	 99.8234	 .000000	 .000000	 .000000	 .025458	 .121565	 .029569	 .000000	 100.000	 2.00000	O	 .000000	 .000000	 .000000	 .000000	 .998969	 .000000	 .000000	 .000000	 .000255	 .001217	 .000296	 2.00000	 .008746	 .022689	 .004222	 .009695	 .011747	 .027320	 .023019	 .005892	 .009640	 .008943	 .008640	 .018710	 .030584	 .007976	 .013868	 .014914	 .034453	 .028107	 .009829	 .012447	 .011505	 .011671	 -69.625	 -29.719	 -12.298	 -24.500	 .084036	 -38.652	 -33.832	 -16.867	 74.5854	 14.6922	 34.7866	 27.6674	 16.5840	 13.0580	 1520.02	 79.1700	214	334	319	303	301	332	333	140	335	126	503	"Wollastonite"	"Jadeite"	"Corundum"	"CaNb2O6"	"Cassiterite"	"Scheelite"	"Manganotantalite"	"Rutile"	"Mn"	"Magnetite"	"Zr"
"BT-Main"	5	 40.0000	 20.0000	 80.0000	 .000000	1017	 .000000	 .000000	 .000000	 .000000	 78.5612	 .000000	 .000000	 .000000	 .000000	 .060086	 .001129	 21.1985	 99.8208	 .000000	 .000000	 .000000	 .000000	 99.7420	 .000000	 .000000	 .000000	 .000000	 .077300	 .001524	 .000000	 99.8208	 .000000	 .000000	 .000000	 .000000	 33.2966	 .000000	 .000000	 .000000	 .000000	 .054123	 .000622	 66.6486	 .000000	 .000000	 .000000	 .000000	 99.8359	 .000000	 .000000	 .000000	 .000000	 .162280	 .001866	 .000000	 100.000	 2.00000	O	 .000000	 .000000	 .000000	 .000000	 .999169	 .000000	 .000000	 .000000	 .000000	 .001624	 .000019	 2.00000	 .008747	 .022726	 .004222	 .009695	 .011746	 .027321	 .023020	 .005892	 .009640	 .008943	 .008640	 .018713	 .030634	 .007977	 .013869	 .014913	 .034454	 .028109	 .009829	 .012447	 .011505	 .011671	 -62.516	 -14.672	 -12.220	 -27.983	 .083795	 -38.901	 -16.600	 -16.201	 -49.604	 11.0907	 541.014	 27.6596	 16.5778	 13.0580	 1529.99	 79.1700	214	334	319	303	301	332	333	140	335	126	503	"Wollastonite"	"Jadeite"	"Corundum"	"CaNb2O6"	"Cassiterite"	"Scheelite"	"Manganotantalite"	"Rutile"	"Mn"	"Magnetite"	"Zr"
"BT-Main"	5	 40.0000	 20.0000	 80.0000	 .000000	1018	 .000000	 .000000	 .000000	 .000000	 78.3614	 .000000	 .000000	 .000000	 .000000	 .048309	 .009633	 21.1442	 99.5636	 .000000	 .000000	 .000000	 .000000	 99.4884	 .000000	 .000000	 .000000	 .000000	 .062149	 .013012	  .00000	 99.5636	 .000000	 .000000	 .000000	 .000000	 33.2989	 .000000	 .000000	 .000000	 .000000	 .043628	 .005326	 66.6521	 .000000	 .000000	 .000000	 .000000	 99.8532	 .000000	 .000000	 .000000	 .000000	 .130828	 .015972	 .000000	 100.000	 2.00000	O	 .000000	 .000000	 .000000	 .000000	 .999186	 .000000	 .000000	 .000000	 .000000	 .001309	 .000160	 2.00000	 .008746	 .022759	 .004221	 .009694	 .011746	 .027317	 .023017	 .005892	 .009639	 .008942	 .008639	 .018711	 .030678	 .007976	 .013868	 .014912	 .034449	 .028105	 .009828	 .012446	 .011504	 .011670	 -43.432	 -15.379	 -12.430	 -32.133	 .083894	 -34.152	 -19.067	 -17.968	 -24.632	 13.6546	 63.8051	 27.6518	 16.5715	 13.0580	 1540.01	 79.1900	214	334	319	303	301	332	333	140	335	126	503	"Wollastonite"	"Jadeite"	"Corundum"	"CaNb2O6"	"Cassiterite"	"Scheelite"	"Manganotantalite"	"Rutile"	"Mn"	"Magnetite"	"Zr"
"BT-Main"	5	 40.0000	 20.0000	 80.0000	 .000000	1019	 .000000	 .000000	 .000000	 .000000	 78.5371	 .000000	 .000000	 .000000	 .001880	 .041001	 .000000	 21.1867	 99.7667	 .000000	 .000000	 .000000	 .000000	 99.7115	 .000000	 .000000	 .000000	 .002428	 .052747	 .000000	  .00000	 99.7667	 .000000	 .000000	 .000000	 .000000	 33.3076	 .000000	 .000000	 .000000	 .001723	 .036955	 .000000	 66.6538	 .000000	 .000000	 .000000	 .000000	 99.8840	 .000000	 .000000	 .000000	 .005166	 .110822	 .000000	 .000000	 100.000	 2.00000	O	 .000000	 .000000	 .000000	 .000000	 .999420	 .000000	 .000000	 .000000	 .000052	 .001109	 .000000	 2.00000	 .008747	 .022796	 .004222	 .009695	 .011746	 .027318	 .023018	 .005892	 .009640	 .008942	 .008639	 .018714	 .030729	 .007977	 .013869	 .014913	 .034450	 .028107	 .009828	 .012447	 .011504	 .011670	 -29.736	 -33.962	 -13.005	 -26.692	 .083797	 -35.742	 -20.768	 -18.012	 362.941	 15.9868	 -362.27	 27.6440	 16.5653	 13.0585	 1549.98	 79.1900	214	334	319	303	301	332	333	140	335	126	503	"Wollastonite"	"Jadeite"	"Corundum"	"CaNb2O6"	"Cassiterite"	"Scheelite"	"Manganotantalite"	"Rutile"	"Mn"	"Magnetite"	"Zr"
"BT-Main"	5	 40.0000	 20.0000	 80.0000	 .000000	1020	 .000000	 .000000	 .000000	 .000000	 78.3138	 .000000	 .000000	 .000000	 .000000	 .026834	 .000000	 21.1219	 99.4625	 .000000	 .000000	 .000000	 .000000	 99.4280	 .000000	 .000000	 .000000	 .000000	 .034522	 .000000	 .000000	 99.4625	 .000000	 .000000	 .000000	 .000000	 33.3172	 .000000	 .000000	 .000000	 .000000	 .024262	 .000000	 66.6586	 .000000	 .000000	 .000000	 .000000	 99.9272	 .000000	 .000000	 .000000	 .000000	 .072769	 .000000	 .000000	 100.000	 2.00000	O	 .000000	 .000000	 .000000	 .000000	 .999636	 .000000	 .000000	 .000000	 .000000	 .000728	 .000000	 2.00000	 .008748	 .022833	 .004222	 .009695	 .011747	 .027319	 .023019	 .005892	 .009640	 .008942	 .008639	 .018716	 .030778	 .007977	 .013870	 .014914	 .034451	 .028108	 .009829	 .012448	 .011504	 .011670	 -72.082	 -27.647	 -10.672	 -25.835	 .083918	 -82.569	 -18.655	 -15.851	 -28.384	 24.1232	 -175.33	 27.6362	 16.5590	 13.0585	 1560.00	 79.1900	214	334	319	303	301	332	333	140	335	126	503	"Wollastonite"	"Jadeite"	"Corundum"	"CaNb2O6"	"Cassiterite"	"Scheelite"	"Manganotantalite"	"Rutile"	"Mn"	"Magnetite"	"Zr"
"BT-Main"	5	 40.0000	 20.0000	 80.0000	 .000000	1021	 .000000	 .000000	 .000000	 .000000	 78.3529	 .000000	 .000000	 .000000	 .000000	 .052258	 .000000	 21.1397	 99.5449	 .000000	 .000000	 .000000	 .000000	 99.4777	 .000000	 .000000	 .000000	 .000000	 .067230	 .000000	  .00000	 99.5449	 .000000	 .000000	 .000000	 .000000	 33.3019	 .000000	 .000000	 .000000	 .000000	 .047204	 .000000	 66.6509	 .000000	 .000000	 .000000	 .000000	 99.8585	 .000000	 .000000	 .000000	 .000000	 .141546	 .000000	 .000000	 100.000	 2.00000	O	 .000000	 .000000	 .000000	 .000000	 .999292	 .000000	 .000000	 .000000	 .000000	 .001416	 .000000	 2.00000	 .008746	 .022865	 .004221	 .009694	 .011744	 .027314	 .023015	 .005891	 .009638	 .008941	 .008638	 .018710	 .030821	 .007976	 .013868	 .014911	 .034446	 .028103	 .009826	 .012445	 .011502	 .011668	 -26.730	 -19.786	 -10.304	 -48.664	 .083886	 -28.288	 -34.454	 -17.181	 -37.542	 12.6636	 -329.17	 27.6283	 16.5528	 13.0585	 1570.05	 79.2100	214	334	319	303	301	332	333	140	335	126	503	"Wollastonite"	"Jadeite"	"Corundum"	"CaNb2O6"	"Cassiterite"	"Scheelite"	"Manganotantalite"	"Rutile"	"Mn"	"Magnetite"	"Zr"
"BT-Main"	5	 40.0000	 20.0000	 80.0000	 .000000	1022	 .000000	 .000000	 .000000	 .000000	 78.3001	 .000000	 .000000	 .000000	 .000000	 .054108	 .040617	 21.1402	 99.5351	 .000000	 .000000	 .000000	 .000000	 99.4106	 .000000	 .000000	 .000000	 .000000	 .069609	 .054866	  .00000	 99.5351	 .000000	 .000000	 .000000	 .000000	 33.2783	 .000000	 .000000	 .000000	 .000000	 .048873	 .022461	 66.6504	 .000000	 .000000	 .000000	 .000000	 99.7861	 .000000	 .000000	 .000000	 .000000	 .146549	 .067351	 .000000	 100.000	 2.00000	O	 .000000	 .000000	 .000000	 .000000	 .998593	 .000000	 .000000	 .000000	 .000000	 .001467	 .000674	 2.00000	 .008743	 .022896	 .004221	 .009693	 .011744	 .027313	 .023014	 .005890	 .009638	 .008940	 .008637	 .018704	 .030863	 .007975	 .013867	 .014911	 .034444	 .028102	 .009825	 .012445	 .011501	 .011667	 -37.620	 -20.130	 -11.238	 -24.508	 .083922	 -25.388	 -13.694	 -17.161	 -40.996	 12.2492	 15.4970	 27.6205	 16.5465	 13.0585	 1580.07	 79.2100	214	334	319	303	301	332	333	140	335	126	503	"Wollastonite"	"Jadeite"	"Corundum"	"CaNb2O6"	"Cassiterite"	"Scheelite"	"Manganotantalite"	"Rutile"	"Mn"	"Magnetite"	"Zr"
"BT-Main"	5	 40.0000	 20.0000	 80.0000	 .000000	1023	 .000000	 .000000	 .000000	 .000000	 78.4927	 .000000	 .000000	 .000000	 .000000	 .044867	 .007718	 21.1780	 99.7233	 .000000	 .000000	 .000000	 .000000	 99.6551	 .000000	 .000000	 .000000	 .000000	 .057721	 .010425	 .000002	 99.7233	 .000000	 .000000	 .000000	 .000000	 33.3021	 .000000	 .000000	 .000000	 .000000	 .040456	 .004260	 66.6532	 .000000	 .000000	 .000000	 .000000	 99.8659	 .000000	 .000000	 .000000	 .000000	 .121319	 .012776	 .000000	 100.000	 2.00000	O	 .000000	 .000000	 .000000	 .000000	 .999265	 .000000	 .000000	 .000000	 .000000	 .001214	 .000128	 2.00000	 .008745	 .022935	 .004221	 .009694	 .011744	 .027313	 .023015	 .005891	 .009638	 .008940	 .008637	 .018710	 .030916	 .007976	 .013868	 .014910	 .034444	 .028102	 .009826	 .012445	 .011501	 .011667	 -41.519	 -36.453	 -11.830	 -27.259	 .083806	 -34.270	 -12.620	 -20.114	 -82.246	 14.6548	 79.5012	 27.6127	 16.5403	 13.0585	 1590.04	 79.2200	214	334	319	303	301	332	333	140	335	126	503	"Wollastonite"	"Jadeite"	"Corundum"	"CaNb2O6"	"Cassiterite"	"Scheelite"	"Manganotantalite"	"Rutile"	"Mn"	"Magnetite"	"Zr"
"BT-Main"	5	 40.0000	 20.0000	 80.0000	 .000000	1024	 .000000	 .000000	 .000000	 .000000	 78.3424	 .000000	 .000000	 .000000	 .000000	 .048607	 .009184	 21.1390	 99.5392	 .000000	 .000000	 .000000	 .000000	 99.4643	 .000000	 .000000	 .000000	 .000000	 .062532	 .012405	 .000004	 99.5392	 .000000	 .000000	 .000000	 .000000	 33.2990	 .000000	 .000000	 .000000	 .000000	 .043908	 .005079	 66.6520	 .000000	 .000000	 .000000	 .000000	 99.8531	 .000000	 .000000	 .000000	 .000000	 .131666	 .015230	 .000000	 100.000	 2.00000	O	 .000000	 .000000	 .000000	 .000000	 .999189	 .000000	 .000000	 .000000	 .000000	 .001318	 .000152	 2.00000	 .008745	 .022971	 .004221	 .009694	 .011744	 .027313	 .023015	 .005890	 .009638	 .008940	 .008637	 .018709	 .030965	 .007976	 .013868	 .014910	 .034444	 .028103	 .009826	 .012445	 .011501	 .011667	 -53.986	 -39.174	 -12.347	 -25.733	 .083888	 -53.807	 -18.196	 -15.647	 -71.705	 13.5708	 66.8859	 27.6049	 16.5340	 13.0585	 1600.06	 79.2200	214	334	319	303	301	332	333	140	335	126	503	"Wollastonite"	"Jadeite"	"Corundum"	"CaNb2O6"	"Cassiterite"	"Scheelite"	"Manganotantalite"	"Rutile"	"Mn"	"Magnetite"	"Zr"
"BT-Main"	5	 40.0000	 20.0000	 80.0000	 .000000	1025	 .000000	 .000000	 .000000	 .000000	 78.6556	 .000000	 .000000	 .000000	 .000000	 .030100	 .012352	 21.2193	 99.9173	 .000000	 .000000	 .000000	 .000000	 99.8619	 .000000	 .000000	 .000000	 .000000	 .038724	 .016685	 .000002	 99.9173	 .000000	 .000000	 .000000	 .000000	 33.3085	 .000000	 .000000	 .000000	 .000000	 .027090	 .006806	 66.6576	 .000000	 .000000	 .000000	 .000000	 99.8983	 .000000	 .000000	 .000000	 .000000	 .081248	 .020412	 .000000	 100.000	 2.00000	O	 .000000	 .000000	 .000000	 .000000	 .999390	 .000000	 .000000	 .000000	 .000000	 .000813	 .000204	 2.00000	 .008746	 .023007	 .004221	 .009694	 .011744	 .027312	 .023014	 .005891	 .009638	 .008939	 .008636	 .018711	 .031013	 .007976	 .013868	 .014910	 .034443	 .028102	 .009826	 .012445	 .011500	 .011666	 -47.858	 -15.537	 -9.7689	 -30.093	 .083713	 -27.878	 -17.521	 -18.619	 -80.573	 21.5609	 49.8535	 27.5971	 16.5278	 13.0585	 1610.03	 79.2300	214	334	319	303	301	332	333	140	335	126	503	"Wollastonite"	"Jadeite"	"Corundum"	"CaNb2O6"	"Cassiterite"	"Scheelite"	"Manganotantalite"	"Rutile"	"Mn"	"Magnetite"	"Zr"
"BT-Main"	5	 40.0000	 20.0000	 80.0000	 .000000	1026	 .000000	 .000000	 .000000	 .000000	 78.1406	 .000000	 .000000	 .000000	 .000000	 .042383	 .000000	 21.0796	 99.2626	 .000000	 .000000	 .000000	 .000000	 99.2081	 .000000	 .000000	 .000000	 .000000	 .054526	 .000000	 .000000	 99.2626	 .000000	 .000000	 .000000	 .000000	 33.3077	 .000000	 .000000	 .000000	 .000000	 .038395	 .000000	 66.6539	 .000000	 .000000	 .000000	 .000000	 99.8849	 .000000	 .000000	 .000000	 .000000	 .115141	 .000000	 .000000	 100.000	 2.00000	O	 .000000	 .000000	 .000000	 .000000	 .999424	 .000000	 .000000	 .000000	 .000000	 .001152	 .000000	 2.00000	 .008766	 .023098	 .004231	 .009717	 .011771	 .027376	 .023068	 .005904	 .009661	 .008960	 .008657	 .018754	 .031136	 .007995	 .013901	 .014945	 .034523	 .028168	 .009848	 .012474	 .011527	 .011693	 -40.260	 -29.666	 -10.619	 -24.001	 .084188	 -54.518	 -17.327	 -15.539	 -958.68	 15.5150	 -92.734	 27.5893	 16.5215	 13.0585	 1620.05	 78.8600	214	334	319	303	301	332	333	140	335	126	503	"Wollastonite"	"Jadeite"	"Corundum"	"CaNb2O6"	"Cassiterite"	"Scheelite"	"Manganotantalite"	"Rutile"	"Mn"	"Magnetite"	"Zr"
"BT-Main"	5	 40.0000	 20.0000	 80.0000	 .000000	1027	 .000000	 .000000	 .000000	 .000000	 78.2077	 .000000	 .000000	 .000000	 .000000	 .066742	 .013342	 21.1094	 99.3972	 .000000	 .000000	 .000000	 .000000	 99.2933	 .000000	 .000000	 .000000	 .000000	 .085864	 .018022	 .000004	 99.3972	 .000000	 .000000	 .000000	 .000000	 33.2857	 .000000	 .000000	 .000000	 .000000	 .060370	 .007388	 66.6466	 .000000	 .000000	 .000000	 .000000	 99.7968	 .000000	 .000000	 .000000	 .000000	 .181002	 .022151	 .000000	 100.000	 2.00000	O	 .000000	 .000000	 .000000	 .000000	 .998872	 .000000	 .000000	 .000000	 .000000	 .001812	 .000222	 2.00000	 .008764	 .023134	 .004231	 .009717	 .011771	 .027376	 .023069	 .005903	 .009660	 .008960	 .008656	 .018750	 .031184	 .007995	 .013901	 .014944	 .034524	 .028168	 .009847	 .012474	 .011527	 .011693	 -49.651	 -40.829	 -12.151	 -30.332	 .084159	 -27.235	 -16.017	 -14.531	 -28.083	 10.0594	 46.2978	 27.5815	 16.5153	 13.0585	 1630.02	 78.8500	214	334	319	303	301	332	333	140	335	126	503	"Wollastonite"	"Jadeite"	"Corundum"	"CaNb2O6"	"Cassiterite"	"Scheelite"	"Manganotantalite"	"Rutile"	"Mn"	"Magnetite"	"Zr"
"BT-Main"	5	 40.0000	 20.0000	 80.0000	 .000000	1028	 .000000	 .000000	 .000000	 .000000	 78.4024	 .000000	 .000000	 .000000	 .000000	 .033528	 .013319	 21.1524	 99.6016	 .000000	 .000000	 .000000	 .000000	 99.5405	 .000000	 .000000	 .000000	 .000000	 .043134	 .017992	 .000004	 99.6016	 .000000	 .000000	 .000000	 .000000	 33.3058	 .000000	 .000000	 .000000	 .000000	 .030270	 .007362	 66.6566	 .000000	 .000000	 .000000	 .000000	 99.8871	 .000000	 .000000	 .000000	 .000000	 .090782	 .022079	 .000000	 100.000	 2.00000	O	 .000000	 .000000	 .000000	 .000000	 .999325	 .000000	 .000000	 .000000	 .000000	 .000908	 .000221	 2.00000	 .008767	 .023173	 .004232	 .009718	 .011772	 .027378	 .023070	 .005904	 .009662	 .008960	 .008657	 .018755	 .031237	 .007996	 .013902	 .014946	 .034526	 .028170	 .009849	 .012475	 .011528	 .011694	 -66.927	 -60.607	 -10.373	 -24.743	 .084052	 -23.583	 -13.158	 -21.408	 -23.963	 19.4615	 46.3771	 27.5737	 16.5091	 13.0585	 1639.99	 78.8500	214	334	319	303	301	332	333	140	335	126	503	"Wollastonite"	"Jadeite"	"Corundum"	"CaNb2O6"	"Cassiterite"	"Scheelite"	"Manganotantalite"	"Rutile"	"Mn"	"Magnetite"	"Zr"
"BT-Main"	5	 40.0000	 20.0000	 80.0000	 .000000	1029	 .000000	 .000000	 .000000	 .000000	 78.2663	 .000000	 .000000	 .000000	 .002637	 .046997	 .011635	 21.1197	 99.4473	 .000000	 .000000	 .000000	 .000000	 99.3677	 .000000	 .000000	 .000000	 .003405	 .060461	 .015716	 .000006	 99.4473	 .000000	 .000000	 .000000	 .000000	 33.2970	 .000000	 .000000	 .000000	 .002424	 .042492	 .006440	 66.6517	 .000000	 .000000	 .000000	 .000000	 99.8460	 .000000	 .000000	 .000000	 .007268	 .127420	 .019312	 .000000	 100.000	 2.00000	O	 .000000	 .000000	 .000000	 .000000	 .999133	 .000000	 .000000	 .000000	 .000073	 .001275	 .000193	 2.00000	 .008767	 .023212	 .004232	 .009719	 .011773	 .027381	 .023073	 .005905	 .009662	 .008961	 .008658	 .018756	 .031290	 .007997	 .013904	 .014948	 .034530	 .028174	 .009849	 .012477	 .011528	 .011695	 -41.095	 -23.572	 -11.177	 -25.957	 .084137	 -38.426	 -18.290	 -18.244	 259.612	 14.0498	 53.0253	 27.5658	 16.5028	 13.0585	 1650.09	 78.8300	214	334	319	303	301	332	333	140	335	126	503	"Wollastonite"	"Jadeite"	"Corundum"	"CaNb2O6"	"Cassiterite"	"Scheelite"	"Manganotantalite"	"Rutile"	"Mn"	"Magnetite"	"Zr"
"BT-Main"	5	 40.0000	 20.0000	 80.0000	 .000000	1030	 .000000	 .000000	 .000000	 .000000	 78.3998	 .000000	 .000000	 .000000	 .000000	 .051859	 .023816	 21.1606	 99.6360	 .000000	 .000000	 .000000	 .000000	 99.5371	 .000000	 .000000	 .000000	 .000000	 .066717	 .032170	 .000002	 99.6360	 .000000	 .000000	 .000000	 .000000	 33.2890	 .000000	 .000000	 .000000	 .000000	 .046798	 .013157	 66.6511	 .000000	 .000000	 .000000	 .000000	 99.8202	 .000000	 .000000	 .000000	 .000000	 .140329	 .039454	 .000000	 100.000	 2.00000	O	 .000000	 .000000	 .000000	 .000000	 .998903	 .000000	 .000000	 .000000	 .000000	 .001404	 .000395	 2.00000	 .008767	 .023249	 .004232	 .009719	 .011773	 .027381	 .023073	 .005904	 .009662	 .008961	 .008657	 .018755	 .031338	 .007997	 .013904	 .014948	 .034530	 .028174	 .009849	 .012476	 .011528	 .011694	 -47.136	 -19.682	 -10.860	 -29.534	 .084066	 -34.182	 -23.076	 -16.809	 -106.76	 12.7854	 26.1526	 27.5580	 16.4966	 13.0585	 1660.05	 78.8300	214	334	319	303	301	332	333	140	335	126	503	"Wollastonite"	"Jadeite"	"Corundum"	"CaNb2O6"	"Cassiterite"	"Scheelite"	"Manganotantalite"	"Rutile"	"Mn"	"Magnetite"	"Zr"
"BT-Main"	5	 40.0000	 20.0000	 80.0000	 .000000	1031	 .000000	 .000000	 .000000	 .000000	 78.2662	 .000000	 .000000	 .000000	 .000000	 .081265	 .000000	 21.1246	 99.4722	 .000000	 .000000	 .000000	 .000000	 99.3676	 .000000	 .000000	 .000000	 .000000	 .104548	 .000000	  .00000	 99.4722	 .000000	 .000000	 .000000	 .000000	 33.2844	 .000000	 .000000	 .000000	 .000000	 .073449	 .000000	 66.6422	 .000000	 .000000	 .000000	 .000000	 99.7798	 .000000	 .000000	 .000000	 .000000	 .220185	 .000000	 .000000	 100.000	 2.00000	O	 .000000	 .000000	 .000000	 .000000	 .998898	 .000000	 .000000	 .000000	 .000000	 .002204	 .000000	 2.00000	 .008767	 .023288	 .004233	 .009720	 .011773	 .027382	 .023074	 .005904	 .009663	 .008961	 .008658	 .018755	 .031392	 .007998	 .013905	 .014947	 .034531	 .028175	 .009849	 .012477	 .011528	 .011695	 -39.105	 -39.783	 -13.344	 -30.592	 .084141	 -26.886	 -39.867	 -17.101	 -32.101	 8.36251	 -67.067	 27.5502	 16.4903	 13.0585	 1670.08	 78.8200	214	334	319	303	301	332	333	140	335	126	503	"Wollastonite"	"Jadeite"	"Corundum"	"CaNb2O6"	"Cassiterite"	"Scheelite"	"Manganotantalite"	"Rutile"	"Mn"	"Magnetite"	"Zr"
"BT-Main"	5	 40.0000	 20.0000	 80.0000	 .000000	1032	 .000000	 .000000	 .000000	 .000000	 78.3346	 .000000	 .000000	 .000000	 .000000	 .043840	 .018885	 21.1390	 99.5363	 .000000	 .000000	 .000000	 .000000	 99.4544	 .000000	 .000000	 .000000	 .000000	 .056400	 .025510	 .000006	 99.5363	 .000000	 .000000	 .000000	 .000000	 33.2965	 .000000	 .000000	 .000000	 .000000	 .039603	 .010445	 66.6535	 .000000	 .000000	 .000000	 .000000	 99.8499	 .000000	 .000000	 .000000	 .000000	 .118762	 .031322	 .000000	 100.000	 2.00000	O	 .000000	 .000000	 .000000	 .000000	 .999092	 .000000	 .000000	 .000000	 .000000	 .001188	 .000313	 2.00000	 .008768	 .023326	 .004233	 .009721	 .011775	 .027383	 .023076	 .005905	 .009664	 .008961	 .008658	 .018759	 .031442	 .007998	 .013906	 .014949	 .034533	 .028177	 .009850	 .012478	 .011529	 .011695	 -88.725	 -18.286	 -12.841	 -22.329	 .084106	 -28.096	 -23.919	 -26.320	 -81.901	 15.0208	 32.8556	 27.5424	 16.4841	 13.0585	 1680.03	 78.8200	214	334	319	303	301	332	333	140	335	126	503	"Wollastonite"	"Jadeite"	"Corundum"	"CaNb2O6"	"Cassiterite"	"Scheelite"	"Manganotantalite"	"Rutile"	"Mn"	"Magnetite"	"Zr"
"BT-Main"	5	 40.0000	 20.0000	 80.0000	 .000000	1033	 .000000	 .000000	 .000000	 .000000	 78.3069	 .000000	 .000000	 .000000	 .000000	 .040355	 .010306	 21.1275	 99.4851	 .000000	 .000000	 .000000	 .000000	 99.4192	 .000000	 .000000	 .000000	 .000000	 .051917	 .013922	  .00000	 99.4851	 .000000	 .000000	 .000000	 .000000	 33.3033	 .000000	 .000000	 .000000	 .000000	 .036476	 .005703	 66.6545	 .000000	 .000000	 .000000	 .000000	 99.8735	 .000000	 .000000	 .000000	 .000000	 .109387	 .017103	 .000000	 100.000	 2.00000	O	 .000000	 .000000	 .000000	 .000000	 .999282	 .000000	 .000000	 .000000	 .000000	 .001094	 .000171	 2.00000	 .008768	 .023361	 .004233	 .009720	 .011773	 .027380	 .023073	 .005904	 .009663	 .008960	 .008657	 .018758	 .031490	 .007998	 .013905	 .014948	 .034529	 .028174	 .009849	 .012477	 .011527	 .011694	 -44.934	 -20.797	 -11.711	 -26.706	 .084109	 -35.217	 -25.373	 -22.837	 -62.283	 16.2662	 59.7912	 27.5346	 16.4778	 13.0590	 1690.07	 78.8400	214	334	319	303	301	332	333	140	335	126	503	"Wollastonite"	"Jadeite"	"Corundum"	"CaNb2O6"	"Cassiterite"	"Scheelite"	"Manganotantalite"	"Rutile"	"Mn"	"Magnetite"	"Zr"
"BT-Main"	5	 40.0000	 20.0000	 80.0000	 .000000	1034	 .000000	 .000000	 .000000	 .000000	 78.3338	 .000000	 .000000	 .000000	 .002568	 .036775	 .000000	 21.1309	 99.5040	 .000000	 .000000	 .000000	 .000000	 99.4534	 .000000	 .000000	 .000000	 .003316	 .047311	 .000000	 -.00001	 99.5040	 .000000	 .000000	 .000000	 .000000	 33.3096	 .000000	 .000000	 .000000	 .002359	 .033234	 .000000	 66.6548	 .000000	 .000000	 .000000	 .000000	 99.8933	 .000000	 .000000	 .000000	 .007075	 .099667	 .000000	 .000000	 100.000	 2.00000	O	 .000000	 .000000	 .000000	 .000000	 .999466	 .000000	 .000000	 .000000	 .000071	 .000997	 .000000	 2.00000	 .008770	 .023401	 .004233	 .009721	 .011774	 .027383	 .023075	 .005905	 .009664	 .008961	 .008658	 .018761	 .031545	 .007999	 .013907	 .014949	 .034532	 .028177	 .009850	 .012478	 .011528	 .011695	 -60.959	 -15.356	 -10.232	 -23.140	 .084097	 -37.868	 -24.257	 -21.633	 266.610	 17.7952	 -67.662	 27.5268	 16.4716	 13.0590	 1700.03	 78.8300	214	334	319	303	301	332	333	140	335	126	503	"Wollastonite"	"Jadeite"	"Corundum"	"CaNb2O6"	"Cassiterite"	"Scheelite"	"Manganotantalite"	"Rutile"	"Mn"	"Magnetite"	"Zr"
"BT-Main"	5	 40.0000	 20.0000	 80.0000	 .000000	1035	 .000000	 .000000	 .000000	 .000000	 78.3686	 .000000	 .000000	 .000000	 .000000	 .050557	 .014890	 21.1486	 99.5826	 .000000	 .000000	 .000000	 .000000	 99.4975	 .000000	 .000000	 .000000	 .000000	 .065041	 .020114	  .00000	 99.5826	 .000000	 .000000	 .000000	 .000000	 33.2947	 .000000	 .000000	 .000000	 .000000	 .045648	 .008231	 66.6514	 .000000	 .000000	 .000000	 .000000	 99.8384	 .000000	 .000000	 .000000	 .000000	 .136883	 .024682	 .000000	 100.000	 2.00000	O	 .000000	 .000000	 .000000	 .000000	 .999068	 .000000	 .000000	 .000000	 .000000	 .001370	 .000247	 2.00000	 .008768	 .023437	 .004233	 .009721	 .011774	 .027382	 .023075	 .005904	 .009663	 .008960	 .008657	 .018758	 .031593	 .007998	 .013906	 .014948	 .034531	 .028176	 .009849	 .012478	 .011527	 .011694	 -46.559	 -17.649	 -11.235	 -74.133	 .084081	 -39.775	 -22.713	 -19.647	 -20.788	 13.0996	 41.5358	 27.5190	 16.4653	 13.0590	 1710.06	 78.8300	214	334	319	303	301	332	333	140	335	126	503	"Wollastonite"	"Jadeite"	"Corundum"	"CaNb2O6"	"Cassiterite"	"Scheelite"	"Manganotantalite"	"Rutile"	"Mn"	"Magnetite"	"Zr"
"BT-Main"	5	 40.0000	 20.0000	 80.0000	 .000000	1036	 .000000	 .000000	 .000000	 .000000	 78.3924	 .000000	 .000000	 .000000	 .000000	 .061157	 .016759	 21.1588	 99.6291	 .000000	 .000000	 .000000	 .000000	 99.5278	 .000000	 .000000	 .000000	 .000000	 .078678	 .022638	  .00000	 99.6291	 .000000	 .000000	 .000000	 .000000	 33.2873	 .000000	 .000000	 .000000	 .000000	 .055190	 .009259	 66.6483	 .000000	 .000000	 .000000	 .000000	 99.8068	 .000000	 .000000	 .000000	 .000000	 .165479	 .027763	 .000000	 100.000	 2.00000	O	 .000000	 .000000	 .000000	 .000000	 .998894	 .000000	 .000000	 .000000	 .000000	 .001656	 .000278	 2.00000	 .008768	 .023474	 .004233	 .009721	 .011774	 .027382	 .023075	 .005904	 .009663	 .008960	 .008657	 .018757	 .031643	 .007998	 .013907	 .014948	 .034531	 .028176	 .009848	 .012477	 .011527	 .011693	 -40.248	 -18.450	 -12.589	 -33.480	 .084069	 -33.835	 -26.005	 -18.397	 -97.325	 10.9270	 36.9569	 27.5112	 16.4591	 13.0590	 1720.02	 78.8300	214	334	319	303	301	332	333	140	335	126	503	"Wollastonite"	"Jadeite"	"Corundum"	"CaNb2O6"	"Cassiterite"	"Scheelite"	"Manganotantalite"	"Rutile"	"Mn"	"Magnetite"	"Zr"
"BT-Main"	5	 40.0000	 20.0000	 80.0000	 .000000	1037	 .000000	 .000000	 .000000	 .000000	 78.1097	 .000000	 .000000	 .000000	 .012860	 .079435	 .003169	 21.0868	 99.2919	 .000000	 .000000	 .000000	 .000000	 99.1688	 .000000	 .000000	 .000000	 .016605	 .102193	 .004280	  .00000	 99.2919	 .000000	 .000000	 .000000	 .000000	 33.2757	 .000000	 .000000	 .000000	 .011836	 .071920	 .001756	 66.6388	 .000000	 .000000	 .000000	 .000000	 99.7437	 .000000	 .000000	 .000000	 .035477	 .215579	 .005265	 .000000	 100.000	 2.00000	O	 .000000	 .000000	 .000000	 .000000	 .998691	 .000000	 .000000	 .000000	 .000355	 .002158	 .000053	 2.00000	 .008766	 .023513	 .004233	 .009722	 .011773	 .027382	 .023076	 .005903	 .009663	 .008960	 .008657	 .018754	 .031695	 .007999	 .013907	 .014947	 .034531	 .028177	 .009847	 .012477	 .011527	 .011693	 -92.125	 -23.053	 -12.128	 -31.786	 .084227	 -30.014	 -20.311	 -20.763	 53.8223	 8.54147	 193.369	 27.5034	 16.4529	 13.0590	 1729.98	 78.8200	214	334	319	303	301	332	333	140	335	126	503	"Wollastonite"	"Jadeite"	"Corundum"	"CaNb2O6"	"Cassiterite"	"Scheelite"	"Manganotantalite"	"Rutile"	"Mn"	"Magnetite"	"Zr"
