Repository: orthospar/MinorElements-Cassiterite

# MinorElements-Cassiterite
EPMA data and R code for generation of figures in "Systematic trends in the substitution mechanisms of minor elements in cassiterite", submitted for publication in the Australian Journal of Earth Sciences.

# Data Availability
The final cleaned and organised dataset is available above (cassiterite_EPMA.csv) and as a supplementary file hosted by AJES.

File: Data/180209/180209recalc.dat (part 28 of 46)
URRENT"	"BEAMSIZE"	"    LINE"	"  Si WT%"	"  Na WT%"	"  Al WT%"	"  Nb WT%"	"  Sn WT%"	"   W WT%"	"  Ta WT%"	"  Ti WT%"	"  Mn WT%"	"  Fe WT%"	"  Zr WT%"	"   O WT%"	"   TOTAL"	"    SiO2"	"    Na2O"	"   Al2O3"	"   Nb2O5"	"    SnO2"	"     WO3"	"   Ta2O5"	"    TiO2"	"     MnO"	"     FeO"	"    ZrO2"	"       O"	"   TOTAL"	"  Si AT%"	"  Na AT%"	"  Al AT%"	"  Nb AT%"	"  Sn AT%"	"   W AT%"	"  Ta AT%"	"  Ti AT%"	"  Mn AT%"	"  Fe AT%"	"  Zr AT%"	"   O AT%"	"Si OXMOL%"	"Na OXMOL%"	"Al OXMOL%"	"Nb OXMOL%"	"Sn OXMOL%"	"W OXMOL%"	"Ta OXMOL%"	"Ti OXMOL%"	"Mn OXMOL%"	"Fe OXMOL%"	"Zr OXMOL%"	"O OXMOL%"	"   TOTAL"	" FORMULA"	"   BASIS"	"Si FORMULA"	"Na FORMULA"	"Al FORMULA"	"Nb FORMULA"	"Sn FORMULA"	"W FORMULA"	"Ta FORMULA"	"Ti FORMULA"	"Mn FORMULA"	"Fe FORMULA"	"Zr FORMULA"	"O FORMULA"	"Si CDL99"	"Na CDL99"	"Al CDL99"	"Nb CDL99"	"Sn CDL99"	" W CDL99"	"Ta CDL99"	"Ti CDL99"	"Mn CDL99"	"Fe CDL99"	"Zr CDL99"	"SiO2 CDL99"	"Na2O CDL99"	"Al2O3 CDL99"	"Nb2O5 CDL99"	"SnO2 CDL99"	"WO3 CDL99"	"Ta2O5 CDL99"	"TiO2 CDL99"	"MnO CDL99"	"FeO CDL99"	"ZrO2 CDL99"	"Si %ERR "	"Na %ERR "	"Al %ERR "	"Nb %ERR "	"Sn %ERR "	" W %ERR "	"Ta %ERR "	"Ti %ERR "	"Mn %ERR "	"Fe %ERR "	"Zr %ERR "	"   X-POS"	"   Y-POS"	"   Z-POS"	" RELDIST"	"BEAMCURR"	"Si STD_NUM"	"Na STD_NUM"	"Al STD_NUM"	"Nb STD_NUM"	"Sn STD_NUM"	"W STD_NUM"	"Ta STD_NUM"	"Ti STD_NUM"	"Mn STD_NUM"	"Fe STD_NUM"	"Zr STD_NUM"	"Si STD_NAM"	"Na STD_NAM"	"Al STD_NAM"	"Nb STD_NAM"	"Sn STD_NAM"	"W STD_NAM"	"Ta STD_NAM"	"Ti STD_NAM"	"Mn STD_NAM"	"Fe STD_NAM"	"Zr STD_NAM"
"BT-Main"	5	 40.0000	 20.0000	 80.0000	 .000000	1038	 .000000	 .000000	 .000000	 .000000	 78.3824	 .000000	 .000000	 .000000	 .000000	 .052056	 .008037	 21.1504	 99.5929	 .000000	 .000000	 .000000	 .000000	 99.5151	 .000000	 .000000	 .000000	 .000000	 .066970	 .010857	 .000000	 99.5929	 .000000	 .000000	 .000000	 .000000	 33.2976	 .000000	 .000000	 .000000	 .000000	 .046998	 .004443	 66.6510	 .000000	 .000000	 .000000	 .000000	 99.8458	 .000000	 .000000	 .000000	 .000000	 .140928	 .013322	 .000000	 100.000	 2.00000	O	 .000000	 .000000	 .000000	 .000000	 .999162	 .000000	 .000000	 .000000	 .000000	 .001410	 .000133	 2.00000	 .008769	 .023552	 .004234	 .009722	 .011774	 .027383	 .023076	 .005904	 .009664	 .008960	 .008657	 .018760	 .031747	 .007999	 .013908	 .014949	 .034532	 .028177	 .009849	 .012478	 .011527	 .011694	 -54.506	 -40.609	 -10.644	 -32.602	 .084072	 -28.036	 -31.700	 -14.823	 -27.665	 12.7382	 76.5308	 27.4956	 16.4466	 13.0590	 1740.02	 78.8300	214	334	319	303	301	332	333	140	335	126	503	"Wollastonite"	"Jadeite"	"Corundum"	"CaNb2O6"	"Cassiterite"	"Scheelite"	"Manganotantalite"	"Rutile"	"Mn"	"Magnetite"	"Zr"
"BT-Main"	5	 40.0000	 20.0000	 80.0000	 .000000	1039	 .000000	 .000000	 .000000	 .000000	 78.2948	 .000000	 .000000	 .000000	 .000000	 .066034	 .006661	 21.1303	 99.4978	 .000000	 .000000	 .000000	 .000000	 99.4039	 .000000	 .000000	 .000000	 .000000	 .084952	 .008997	 -.00001	 99.4978	 .000000	 .000000	 .000000	 .000000	 33.2899	 .000000	 .000000	 .000000	 .000000	 .059671	 .003685	 66.6468	 .000000	 .000000	 .000000	 .000000	 99.8100	 .000000	 .000000	 .000000	 .000000	 .178905	 .011048	 .000000	 100.000	 2.00000	O	 .000000	 .000000	 .000000	 .000000	 .998994	 .000000	 .000000	 .000000	 .000000	 .001791	 .000111	 2.00000	 .008768	 .023589	 .004234	 .009722	 .011774	 .027382	 .023076	 .005904	 .009663	 .008960	 .008656	 .018758	 .031797	 .007999	 .013908	 .014948	 .034531	 .028177	 .009848	 .012478	 .011526	 .011693	 -43.979	 -18.812	 -10.590	 -39.016	 .084120	 -37.390	 -19.481	 -15.677	 -65.740	 10.1611	 92.2438	 27.4877	 16.4404	 13.0590	 1750.06	 78.8300	214	334	319	303	301	332	333	140	335	126	503	"Wollastonite"	"Jadeite"	"Corundum"	"CaNb2O6"	"Cassiterite"	"Scheelite"	"Manganotantalite"	"Rutile"	"Mn"	"Magnetite"	"Zr"
"BT-Main"	5	 40.0000	 20.0000	 80.0000	 .000000	1040	 .000000	 .000000	 .000000	 .000000	 78.2763	 .000000	 .000000	 .000000	 .000000	 .034080	 .000565	 21.1140	 99.4250	 .000000	 .000000	 .000000	 .000000	 99.3804	 .000000	 .000000	 .000000	 .000000	 .043844	 .000763	 .000004	 99.4250	 .000000	 .000000	 .000000	 .000000	 33.3125	 .000000	 .000000	 .000000	 .000000	 .030824	 .000313	 66.6564	 .000000	 .000000	 .000000	 .000000	 99.9066	 .000000	 .000000	 .000000	 .000000	 .092443	 .000938	 .000000	 100.000	 2.00000	O	 .000000	 .000000	 .000000	 .000000	 .999528	 .000000	 .000000	 .000000	 .000000	 .000925	 .000009	 2.00000	 .008771	 .023631	 .004234	 .009724	 .011776	 .027386	 .023079	 .005905	 .009665	 .008961	 .008658	 .018765	 .031854	 .008001	 .013910	 .014951	 .034535	 .028181	 .009850	 .012480	 .011528	 .011695	 -43.863	 -34.075	 -11.305	 -33.283	 .084134	 -40.890	 -27.071	 -14.349	 -776.64	 19.1567	 1082.85	 27.4799	 16.4341	 13.0590	 1760.08	 78.8200	214	334	319	303	301	332	333	140	335	126	503	"Wollastonite"	"Jadeite"	"Corundum"	"CaNb2O6"	"Cassiterite"	"Scheelite"	"Manganotantalite"	"Rutile"	"Mn"	"Magnetite"	"Zr"
"BT-Main"	5	 40.0000	 20.0000	 80.0000	 .000000	1041	 .000000	 .000000	 .000000	 .000000	 78.4428	 .000000	 .000000	 .000000	 .000000	 .047380	 .002907	 21.1635	 99.6566	 .000000	 .000000	 .000000	 .000000	 99.5917	 .000000	 .000000	 .000000	 .000000	 .060954	 .003927	 .000002	 99.6566	 .000000	 .000000	 .000000	 .000000	 33.3032	 .000000	 .000000	 .000000	 .000000	 .042751	 .001606	 66.6524	 .000000	 .000000	 .000000	 .000000	 99.8670	 .000000	 .000000	 .000000	 .000000	 .128197	 .004815	 .000000	 100.000	 2.00000	O	 .000000	 .000000	 .000000	 .000000	 .999311	 .000000	 .000000	 .000000	 .000000	 .001283	 .000048	 2.00000	 .008770	 .023667	 .004234	 .009723	 .011775	 .027384	 .023078	 .005904	 .009664	 .008960	 .008657	 .018763	 .031902	 .008000	 .013909	 .014949	 .034533	 .028179	 .009849	 .012479	 .011527	 .011693	 -46.296	 -30.579	 -11.867	 -44.519	 .084038	 -33.065	 -30.202	 -19.289	 -174.06	 13.9389	 210.728	 27.4721	 16.4279	 13.0590	 1770.04	 78.8300	214	334	319	303	301	332	333	140	335	126	503	"Wollastonite"	"Jadeite"	"Corundum"	"CaNb2O6"	"Cassiterite"	"Scheelite"	"Manganotantalite"	"Rutile"	"Mn"	"Magnetite"	"Zr"
"BT-Main"	5	 40.0000	 20.0000	 80.0000	 .000000	1042	 .000000	 .000000	 .000000	 .000000	 78.4375	 .000000	 .000000	 .000000	 .000000	 .056454	 .005562	 21.1657	 99.6652	 .000000	 .000000	 .000000	 .000000	 99.5850	 .000000	 .000000	 .000000	 .000000	 .072628	 .007513	 .000000	 99.6652	 .000000	 .000000	 .000000	 .000000	 33.2963	 .000000	 .000000	 .000000	 .000000	 .050931	 .003072	 66.6497	 .000000	 .000000	 .000000	 .000000	 99.8381	 .000000	 .000000	 .000000	 .000000	 .152716	 .009212	 .000000	 100.000	 2.00000	O	 .000000	 .000000	 .000000	 .000000	 .999144	 .000000	 .000000	 .000000	 .000000	 .001528	 .000092	 2.00000	 .008771	 .023709	 .004235	 .009725	 .011777	 .027389	 .023082	 .005905	 .009666	 .008961	 .008658	 .018765	 .031959	 .008002	 .013912	 .014952	 .034539	 .028184	 .009850	 .012481	 .011528	 .011695	 -35.707	 -41.422	 -11.949	 -29.451	 .084058	 -37.782	 -25.103	 -26.703	 -230.24	 11.7916	 110.389	 27.4643	 16.4216	 13.0590	 1780.06	 78.8000	214	334	319	303	301	332	333	140	335	126	503	"Wollastonite"	"Jadeite"	"Corundum"	"CaNb2O6"	"Cassiterite"	"Scheelite"	"Manganotantalite"	"Rutile"	"Mn"	"Magnetite"	"Zr"
"BT-Main"	5	 40.0000	 20.0000	 80.0000	 .000000	1043	 .000000	 .001455	 .000000	 .000000	 78.2540	 .000000	 .000000	 .000000	 .000000	 .054219	 .000000	 21.1141	 99.4237	 .000000	 .001961	 .000000	 .000000	 99.3520	 .000000	 .000000	 .000000	 .000000	 .069753	 .000000	 .000002	 99.4237	 .000000	 .003197	 .000000	 .000000	 33.2991	 .000000	 .000000	 .000000	 .000000	 .049034	 .000000	 66.6487	 .000000	 .004793	 .000000	 .000000	 99.8482	 .000000	 .000000	 .000000	 .000000	 .147029	 .000000	 .000000	 100.000	 2.00000	O	 .000000	 .000096	 .000000	 .000000	 .999240	 .000000	 .000000	 .000000	 .000000	 .001471	 .000000	 2.00000	 .008771	 .023747	 .004235	 .009725	 .011776	 .027387	 .023081	 .005905	 .009666	 .008961	 .008657	 .018764	 .032011	 .008002	 .013912	 .014951	 .034537	 .028183	 .009850	 .012481	 .011528	 .011694	 -36.724	 1154.01	 -11.831	 -59.591	 .084152	 -51.603	 -20.321	 -21.845	 -18.684	 12.2535	 -224.78	 27.4565	 16.4154	 13.0590	 1790.04	 78.8100	214	334	319	303	301	332	333	140	335	126	503	"Wollastonite"	"Jadeite"	"Corundum"	"CaNb2O6"	"Cassiterite"	"Scheelite"	"Manganotantalite"	"Rutile"	"Mn"	"Magnetite"	"Zr"
"BT-Main"	5	 40.0000	 20.0000	 80.0000	 .000000	1044	 .000000	 .000000	 .000000	 .000000	 78.5470	 .000000	 .000000	 .000000	 .000000	 .036935	 .018731	 21.1942	 99.7968	 .000000	 .000000	 .000000	 .000000	 99.7240	 .000000	 .000000	 .000000	 .000000	 .047517	 .025301	  .00000	 99.7968	 .000000	 .000000	 .000000	 .000000	 33.3008	 .000000	 .000000	 .000000	 .000000	 .033280	 .010332	 66.6556	 .000000	 .000000	 .000000	 .000000	 99.8692	 .000000	 .000000	 .000000	 .000000	 .099806	 .030987	 .000000	 100.000	 2.00000	O	 .000000	 .000000	 .000000	 .000000	 .999191	 .000000	 .000000	 .000000	 .000000	 .000999	 .000310	 2.00000	 .008771	 .023784	 .004235	 .009724	 .011776	 .027386	 .023080	 .005905	 .009665	 .008960	 .008657	 .018764	 .032060	 .008001	 .013911	 .014951	 .034536	 .028182	 .009849	 .012480	 .011527	 .011694	 -48.700	 -29.967	 -10.213	 -28.468	 .083989	 -33.183	 -17.077	 -15.328	 -1060.5	 17.7188	 33.1193	 27.4487	 16.4091	 13.0590	 1800.07	 78.8200	214	334	319	303	301	332	333	140	335	126	503	"Wollastonite"	"Jadeite"	"Corundum"	"CaNb2O6"	"Cassiterite"	"Scheelite"	"Manganotantalite"	"Rutile"	"Mn"	"Magnetite"	"Zr"
"BT-Main"	5	 40.0000	 20.0000	 80.0000	 .000000	1045	 .000000	 .000000	 .000000	 .000000	 78.3631	 .000000	 .000000	 .000000	 .000000	 .048640	 .010704	 21.1452	 99.5676	 .000000	 .000000	 .000000	 .000000	 99.4906	 .000000	 .000000	 .000000	 .000000	 .062576	 .014460	 .000002	 99.5676	 .000000	 .000000	 .000000	 .000000	 33.2981	 .000000	 .000000	 .000000	 .000000	 .043926	 .005918	 66.6520	 .000000	 .000000	 .000000	 .000000	 99.8505	 .000000	 .000000	 .000000	 .000000	 .131719	 .017747	 .000000	 100.000	 2.00000	O	 .000000	 .000000	 .000000	 .000000	 .999163	 .000000	 .000000	 .000000	 .000000	 .001318	 .000178	 2.00000	 .008770	 .023822	 .004234	 .009724	 .011775	 .027384	 .023079	 .005904	 .009665	 .008959	 .008656	 .018762	 .032112	 .008001	 .013911	 .014950	 .034533	 .028180	 .009848	 .012479	 .011526	 .011693	 -33.070	 -76.967	 -11.917	 -22.094	 .084083	 -64.159	 -15.802	 -18.347	 -41.825	 13.5916	 57.5812	 27.4409	 16.4029	 13.0590	 1810.02	 78.8300	214	334	319	303	301	332	333	140	335	126	503	"Wollastonite"	"Jadeite"	"Corundum"	"CaNb2O6"	"Cassiterite"	"Scheelite"	"Manganotantalite"	"Rutile"	"Mn"	"Magnetite"	"Zr"
"BT-Main"	5	 40.0000	 20.0000	 80.0000	 .000000	1046	 .000000	 .000000	 .000000	 .000000	 78.4449	 .000000	 .000000	 .000000	 .000000	 .037375	 .004909	 21.1620	 99.6492	 .000000	 .000000	 .000000	 .000000	 99.5945	 .000000	 .000000	 .000000	 .000000	 .048083	 .006631	 -.00001	 99.6492	 .000000	 .000000	 .000000	 .000000	 33.3081	 .000000	 .000000	 .000000	 .000000	 .033727	 .002712	 66.6554	 .000000	 .000000	 .000000	 .000000	 99.8907	 .000000	 .000000	 .000000	 .000000	 .101148	 .008134	 .000000	 100.000	 2.00000	O	 .000000	 .000000	 .000000	 .000000	 .999413	 .000000	 .000000	 .000000	 .000000	 .001012	 .000081	 2.00000	 .008771	 .023862	 .004235	 .009725	 .011775	 .027385	 .023079	 .005904	 .009665	 .008959	 .008656	 .018765	 .032166	 .008001	 .013912	 .014950	 .034534	 .028181	 .009849	 .012480	 .011526	 .011693	 -26.992	 -20.966	 -10.110	 -30.918	 .084037	 -34.804	 -22.808	 -15.428	 -52.539	 17.5158	 124.983	 27.4331	 16.3967	 13.0590	 1820.00	 78.8300	214	334	319	303	301	332	333	140	335	126	503	"Wollastonite"	"Jadeite"	"Corundum"	"CaNb2O6"	"Cassiterite"	"Scheelite"	"Manganotantalite"	"Rutile"	"Mn"	"Magnetite"	"Zr"
"BT-Main"	5	 40.0000	 20.0000	 80.0000	 .000000	1047	 .000000	 .000000	 .000000	 .000000	 78.5032	 .000000	 .000000	 .000000	 .000000	 .062363	 .004891	 21.1848	 99.7553	 .000000	 .000000	 .000000	 .000000	 99.6685	 .000000	 .000000	 .000000	 .000000	 .080230	 .006607	 .000002	 99.7553	 .000000	 .000000	 .000000	 .000000	 33.2932	 .000000	 .000000	 .000000	 .000000	 .056209	 .002699	 66.6479	 .000000	 .000000	 .000000	 .000000	 99.8234	 .000000	 .000000	 .000000	 .000000	 .168534	 .008093	 .000000	 100.000	 2.00000	O	 .000000	 .000000	 .000000	 .000000	 .999076	 .000000	 .000000	 .000000	 .000000	 .001687	 .000081	 2.00000	 .008769	 .023899	 .004234	 .009724	 .011774	 .027382	 .023078	 .005903	 .009664	 .008958	 .008655	 .018761	 .032215	 .008001	 .013911	 .014948	 .034531	 .028179	 .009847	 .012479	 .011525	 .011691	 -33.197	 -22.502	 -11.265	 -36.066	 .084000	 -35.603	 -22.122	 -19.778	 -136.32	 10.7244	 125.415	 27.4253	 16.3904	 13.0595	 1830.01	 78.8400	214	334	319	303	301	332	333	140	335	126	503	"Wollastonite"	"Jadeite"	"Corundum"	"CaNb2O6"	"Cassiterite"	"Scheelite"	"Manganotantalite"	"Rutile"	"Mn"	"Magnetite"	"Zr"
"BT-Main"	5	 40.0000	 20.0000	 80.0000	 .000000	1048	 .000000	 .000000	 .000000	 .000000	 78.6205	 .000000	 .000000	 .000000	 .000000	 .058334	 .003559	 21.2148	 99.8972	 .000000	 .000000	 .000000	 .000000	 99.8173	 .000000	 .000000	 .000000	 .000000	 .075047	 .004808	 .000002	 99.8972	 .000000	 .000000	 .000000	 .000000	 33.2964	 .000000	 .000000	 .000000	 .000000	 .052505	 .001961	 66.6492	 .000000	 .000000	 .000000	 .000000	 99.8367	 .000000	 .000000	 .000000	 .000000	 .157432	 .005881	 .000000	 100.000	 2.00000	O	 .000000	 .000000	 .000000	 .000000	 .999153	 .000000	 .000000	 .000000	 .000000	 .001576	 .000059	 2.00000	 .008770	 .023939	 .004235	 .009724	 .011774	 .027383	 .023078	 .005904	 .009664	 .008958	 .008655	 .018762	 .032269	 .008001	 .013911	 .014949	 .034532	 .028180	 .009847	 .012479	 .011525	 .011691	 -43.776	 -29.023	 -11.335	 -95.815	 .083936	 -30.081	 -21.921	 -18.864	 -55.340	 11.4260	 172.164	 27.4174	 16.3842	 13.0595	 1840.06	 78.8400	214	334	319	303	301	332	333	140	335	126	503	"Wollastonite"	"Jadeite"	"Corundum"	"CaNb2O6"	"Cassiterite"	"Scheelite"	"Manganotantalite"	"Rutile"	"Mn"	"Magnetite"	"Zr"
"BT-Main"	5	 40.0000	 20.0000	 80.0000	 .000000	1049	 .000000	 .000000	 .000000	 .000000	 78.1886	 .000000	 .000000	 .000000	 .000000	 .086753	 .024321	 21.1138	 99.4135	 .000000	 .000000	 .000000	 .000000	 99.2690	 .000000	 .000000	 .000000	 .000000	 .111607	 .032852	 .000000	 99.4135	 .000000	 .000000	 .000000	 .000000	 33.2676	 .000000	 .000000	 .000000	 .000000	 .078447	 .013464	 66.6405	 .000000	 .000000	 .000000	 .000000	 99.7245	 .000000	 .000000	 .000000	 .000000	 .235156	 .040361	 .000000	 100.000	 2.00000	O	 .000000	 .000000	 .000000	 .000000	 .998419	 .000000	 .000000	 .000000	 .000000	 .002354	 .000404	 2.00000	 .008767	 .023976	 .004234	 .009724	 .011774	 .027382	 .023078	 .005903	 .009664	 .008958	 .008655	 .018756	 .032319	 .008001	 .013911	 .014948	 .034532	 .028180	 .009846	 .012478	 .011524	 .011691	 -29.718	 -45.225	 -12.489	 -23.387	 .084181	 -42.918	 -19.668	 -19.951	 -209.81	 7.86594	 25.6125	 27.4096	 16.3779	 13.0595	 1850.09	 78.8300	214	334	319	303	301	332	333	140	335	126	503	"Wollastonite"	"Jadeite"	"Corundum"	"CaNb2O6"	"Cassiterite"	"Scheelite"	"Manganotantalite"	"Rutile"	"Mn"	"Magnetite"	"Zr"
"BT-Main"	5	 40.0000	 20.0000	 80.0000	 .000000	1050	 .000000	 .000000	 .000000	 .000000	 78.4478	 .000000	 .000000	 .000000	 .000000	 .056024	 .006494	 21.1686	 99.6790	 .000000	 .000000	 .000000	 .000000	 99.5981	 .000000	 .000000	 .000000	 .000000	 .072075	 .008771	  .00000	 99.6790	 .000000	 .000000	 .000000	 .000000	 33.2961	 .000000	 .000000	 .000000	 .000000	 .050536	 .003586	 66.6498	 .000000	 .000000	 .000000	 .000000	 99.8377	 .000000	 .000000	 .000000	 .000000	 .151531	 .010753	 .000000	 100.000	 2.00000	O	 .000000	 .000000	 .000000	 .000000	 .999134	 .000000	 .000000	 .000000	 .000000	 .001516	 .000108	 2.00000	 .008770	 .024018	 .004235	 .009725	 .011774	 .027383	 .023078	 .005903	 .009665	 .008958	 .008655	 .018762	 .032376	 .008002	 .013912	 .014949	 .034532	 .028180	 .009847	 .012479	 .011524	 .011691	 -29.299	 -22.935	 -11.726	 -44.817	 .084031	 -42.946	 -13.983	 -17.201	 -139.46	 11.8736	 94.5913	 27.4018	 16.3717	 13.0595	 1860.04	 78.8400	214	334	319	303	301	332	333	140	335	126	503	"Wollastonite"	"Jadeite"	"Corundum"	"CaNb2O6"	"Cassiterite"	"Scheelite"	"Manganotantalite"	"Rutile"	"Mn"	"Magnetite"	"Zr"
"BT-Main"	5	 40.0000	 20.0000	 80.0000	 .000000	1051	 .000000	 .000000	 .000000	 .000000	 78.3655	 .000000	 .000000	 .000000	 .000000	 .050113	 .011270	 21.1464	 99.5733	 .000000	 .000000	 .000000	 .000000	 99.4936	 .000000	 .000000	 .000000	 .000000	 .064470	 .015223	 .000000	 99.5733	 .000000	 .000000	 .000000	 .000000	 33.2969	 .000000	 .000000	 .000000	 .000000	 .045252	 .006231	 66.6516	 .000000	 .000000	 .000000	 .000000	 99.8456	 .000000	 .000000	 .000000	 .000000	 .135696	 .018683	 .000000	 100.000	 2.00000	O	 .000000	 .000000	 .000000	 .000000	 .999134	 .000000	 .000000	 .000000	 .000000	 .001358	 .000187	 2.00000	 .008770	 .024056	 .004235	 .009725	 .011774	 .027381	 .023078	 .005903	 .009664	 .008957	 .008654	 .018762	 .032428	 .008001	 .013911	 .014948	 .034530	 .028179	 .009847	 .012479	 .011524	 .011690	 -146.66	 -23.826	 -13.460	 -21.801	 .084071	 -47.576	 -28.123	 -20.535	 -85.399	 13.2062	 54.7057	 27.3940	 16.3654	 13.0595	 1870.08	 78.8500	214	334	319	303	301	332	333	140	335	126	503	"Wollastonite"	"Jadeite"	"Corundum"	"CaNb2O6"	"Cassiterite"	"Scheelite"	"Manganotantalite"	"Rutile"	"Mn"	"Magnetite"	"Zr"
"BT-Main"	5	 40.0000	 20.0000	 80.0000	 .000000	1052	 .000000	 .000000	 .000000	 .000000	 78.2991	 .000000	 .000000	 .000000	 .000862	 .090548	 .007218	 21.1389	 99.5367	 .000000	 .000000	 .000000	 .000000	 99.4093	 .000000	 .000000	 .000000	 .001113	 .116490	 .009750	 .000006	 99.5367	 .000000	 .000000	 .000000	 .000000	 33.2743	 .000000	 .000000	 .000000	 .000791	 .081780	 .003991	 66.6391	 .000000	 .000000	 .000000	 .000000	 99.7405	 .000000	 .000000	 .000000	 .002371	 .245137	 .011963	 .000000	 100.000	 2.00000	O	 .000000	 .000000	 .000000	 .000000	 .998641	 .000000	 .000000	 .000000	 .000024	 .002454	 .000120	 2.00000	 .008767	 .024093	 .004234	 .009724	 .011772	 .027378	 .023075	 .005902	 .009663	 .008956	 .008653	 .018755	 .032477	 .008000	 .013910	 .014945	 .034526	 .028176	 .009844	 .012477	 .011521	 .011689	 -53.765	 -17.729	 -13.308	 -36.021	 .084102	 -36.689	 -28.362	 -19.902	 793.061	 7.55774	 85.1323	 27.3862	 16.3592	 13.0595	 1880.04	 78.8600	214	334	319	303	301	332	333	140	335	126	503	"Wollastonite"	"Jadeite"	"Corundum"	"CaNb2O6"	"Cassiterite"	"Scheelite"	"Manganotantalite"	"Rutile"	"Mn"	"Magnetite"	"Zr"
"BT-Main"	5	 40.0000	 20.0000	 80.0000	 .000000	1053	 .000000	 .000000	 .000000	 .000000	 78.3541	 .000000	 .000000	 .000000	 .000000	 .047270	 .006152	 21.1408	 99.5483	 .000000	 .000000	 .000000	 .000000	 99.4792	 .000000	 .000000	 .000000	 .000000	 .060813	 .008311	 .000006	 99.5483	 .000000	 .000000	 .000000	 .000000	 33.3015	 .000000	 .000000	 .000000	 .000000	 .042698	 .003402	 66.6524	 .000000	 .000000	 .000000	 .000000	 99.8618	 .000000	 .000000	 .000000	 .000000	 .128038	 .010202	 .000000	 100.000	 2.00000	O	 .000000	 .000000	 .000000	 .000000	 .999257	 .000000	 .000000	 .000000	 .000000	 .001281	 .000102	 2.00000	 .008770	 .024136	 .004235	 .009725	 .011773	 .027380	 .023077	 .005903	 .009664	 .008957	 .008654	 .018762	 .032534	 .008001	 .013912	 .014948	 .034528	 .028178	 .009846	 .012479	 .011523	 .011689	 -53.114	 -25.567	 -12.044	 -34.443	 .084071	 -30.258	 -22.764	 -22.754	 -77.280	 13.9650	 99.7966	 27.3784	 16.3529	 13.0595	 1890.06	 78.8600	214	334	319	303	301	332	333	140	335	126	503	"Wollastonite"	"Jadeite"	"Corundum"	"CaNb2O6"	"Cassiterite"	"Scheelite"	"Manganotantalite"	"Rutile"	"Mn"	"Magnetite"	"Zr"
"BT-Main"	5	 40.0000	 20.0000	 80.0000	 .000000	1054	 .000000	 .000000	 .000000	 .000000	 78.3581	 .000000	 .000000	 .000000	 .000000	 .033557	 .000000	 21.1357	 99.5274	 .000000	 .000000	 .000000	 .000000	 99.4842	 .000000	 .000000	 .000000	 .000000	 .043171	 .000000	 .000000	 99.5274	 .000000	 .000000	 .000000	 .000000	 33.3131	 .000000	 .000000	 .000000	 .000000	 .030320	 .000000	 66.6566	 .000000	 .000000	 .000000	 .000000	 99.9091	 .000000	 .000000	 .000000	 .000000	 .090932	 .000000	 .000000	 100.000	 2.00000	O	 .000000	 .000000	 .000000	 .000000	 .999545	 .000000	 .000000	 .000000	 .000000	 .000910	 .000000	 2.00000	 .008771	 .024176	 .004235	 .009725	 .011773	 .027379	 .023076	 .005903	 .009664	 .008956	 .008653	 .018764	 .032589	 .008002	 .013912	 .014948	 .034527	 .028177	 .009846	 .012479	 .011522	 .011689	 -35.368	 -40.830	 -12.468	 -33.001	 .084062	 -65.901	 -12.547	 -18.037	 -63.818	 19.4365	 -87.285	 27.3706	 16.3467	 13.0595	 1900.03	 78.8700	214	334	319	303	301	332	333	140	335	126	503	"Wollastonite"	"Jadeite"	"Corundum"	"CaNb2O6"	"Cassiterite"	"Scheelite"	"Manganotantalite"	"Rutile"	"Mn"	"Magnetite"	"Zr"
"BT-Main"	5	 40.0000	 20.0000	 80.0000	 .000000	1055	 .000000	 .000000	 .000000	 .000000	 78.3867	 .000000	 .000000	 .000000	 .000000	 .061547	 .019218	 21.1582	 99.6256	 .000000	 .000000	 .000000	 .000000	 99.5205	 .000000	 .000000	 .000000	 .000000	 .079180	 .025960	 .000000	 99.6256	 .000000	 .000000	 .000000	 .000000	 33.2857	 .000000	 .000000	 .000000	 .000000	 .055544	 .010618	 66.6482	 .000000	 .000000	 .000000	 .000000	 99.8016	 .000000	 .000000	 .000000	 .000000	 .166539	 .031837	 .000000	 100.000	 2.00000	O	 .000000	 .000000	 .000000	 .000000	 .998848	 .000000	 .000000	 .000000	 .000000	 .001667	 .000319	 2.00000	 .008769	 .024215	 .004235	 .009725	 .011773	 .027380	 .023077	 .005902	 .009664	 .008956	 .008653	 .018760	 .032641	 .008001	 .013912	 .014947	 .034528	 .028178	 .009845	 .012478	 .011522	 .011689	 -46.465	 -36.294	 -13.305	 -44.401	 .084055	 -49.084	 -65.234	 -19.845	 -80.850	 10.8565	 32.2774	 27.3628	 16.3405	 13.0595	 1909.99	 78.8600	214	334	319	303	301	332	333	140	335	126	503	"Wollastonite"	"Jadeite"	"Corundum"	"CaNb2O6"	"Cassiterite"	"Scheelite"	"Manganotantalite"	"Rutile"	"Mn"	"Magnetite"	"Zr"
"BT-Main"	5	 40.0000	 20.0000	 80.0000	 .000000	1056	 .000000	 .000000	 .000000	 .000000	 78.2287	 .000000	 .000000	 .000000	 .000000	 .044730	 .003299	 21.1052	 99.3819	 .000000	 .000000	 .000000	 .000000	 99.3199	 .000000	 .000000	 .000000	 .000000	 .057545	 .004457	 .000000	 99.3819	 .000000	 .000000	 .000000	 .000000	 33.3045	 .000000	 .000000	 .000000	 .000000	 .040471	 .001828	 66.6532	 .000000	 .000000	 .000000	 .000000	 99.8732	 .000000	 .000000	 .000000	 .000000	 .121365	 .005481	 .000000	 100.000	 2.00000	O	 .000000	 .000000	 .000000	 .000000	 .999338	 .000000	 .000000	 .000000	 .000000	 .001214	 .000055	 2.00000	 .008770	 .024257	 .004235	 .009725	 .011773	 .027379	 .023076	 .005902	 .009664	 .008956	 .008653	 .018762	 .032697	 .008002	 .013912	 .014947	 .034527	 .028178	 .009845	 .012479	 .011522	 .011688	 -80.037	 -31.293	 -11.006	 -45.928	 .084133	 -44.232	 -19.944	 -16.654	 -144.60	 14.7243	 185.651	 27.3550	 16.3342	 13.0595	 1920.03	 78.8700	214	334	319	303	301	332	333	140	335	126	503	"Wollastonite"	"Jadeite"	"Corundum"	"CaNb2O6"	"Cassiterite"	"Scheelite"	"Manganotantalite"	"Rutile"	"Mn"	"Magnetite"	"Zr"
"BT-Main"	5	 40.0000	 20.0000	 80.0000	 .000000	1057	 .000000	 .000000	 .000000	 .000000	 78.4220	 .000000	 .000000	 .000000	 .000000	 .043089	 .007733	 21.1584	 99.6312	 .000000	 .000000	 .000000	 .000000	 99.5653	 .000000	 .000000	 .000000	 .000000	 .055433	 .010446	 -.00001	 99.6312	 .000000	 .000000	 .000000	 .000000	 33.3031	 .000000	 .000000	 .000000	 .000000	 .038889	 .004273	 66.6537	 .000000	 .000000	 .000000	 .000000	 99.8706	 .000000	 .000000	 .000000	 .000000	 .116621	 .012814	 .000000	 100.000	 2.00000	O	 .000000	 .000000	 .000000	 .000000	 .999289	 .000000	 .000000	 .000000	 .000000	 .001167	 .000128	 2.00000	 .008770	 .024297	 .004235	 .009725	 .011773	 .027379	 .023077	 .005902	 .009664	 .008956	 .008653	 .018763	 .032752	 .008002	 .013912	 .014948	 .034527	 .028178	 .009845	 .012479	 .011521	 .011688	 -50.757	 -58.474	 -12.015	 -33.634	 .084028	 -34.943	 -24.002	 -12.752	 -108.60	 15.2631	 79.4897	 27.3472	 16.3280	 13.0595	 1929.98	 78.8700	214	334	319	303	301	332	333	140	335	126	503	"Wollastonite"	"Jadeite"	"Corundum"	"CaNb2O6"	"Cassiterite"	"Scheelite"	"Manganotantalite"	"Rutile"	"Mn"	"Magnetite"	"Zr"
"BT-Main"	5	 40.0000	 20.0000	 80.0000	 .000000	1058	 .000000	 .000000	 .000000	 .000000	 78.2713	 .000000	 .000000	 .000000	 .000000	 .054080	 .023130	 21.1263	 99.4748	 .000000	 .000000	 .000000	 .000000	 99.3740	 .000000	 .000000	 .000000	 .000000	 .069574	 .031243	 .000000	 99.4748	 .000000	 .000000	 .000000	 .000000	 33.2880	 .000000	 .000000	 .000000	 .000000	 .048881	 .012799	 66.6504	 .000000	 .000000	 .000000	 .000000	 99.8151	 .000000	 .000000	 .000000	 .000000	 .146571	 .038378	 .000000	 100.000	 2.00000	O	 .000000	 .000000	 .000000	 .000000	 .998883	 .000000	 .000000	 .000000	 .000000	 .001467	 .000384	 2.00000	 .008769	 .024336	 .004235	 .009725	 .011773	 .027378	 .023076	 .005902	 .009664	 .008955	 .008652	 .018759	 .032805	 .008001	 .013912	 .014947	 .034526	 .028177	 .009844	 .012478	 .011521	 .011687	 -45.844	 -18.654	 -11.085	 -33.708	 .084113	 -46.829	 -19.699	 -17.945	 -65.533	 12.2761	 26.8987	 27.3393	 16.3217	 13.0595	 1940.09	 78.8700	214	334	319	303	301	332	333	140	335	126	503	"Wollastonite"	"Jadeite"	"Corundum"	"CaNb2O6"	"Cassiterite"	"Scheelite"	"Manganotantalite"	"Rutile"	"Mn"	"Magnetite"	"Zr"
"BT-Main"	5	 40.0000	 20.0000	 80.0000	 .000000	1059	 .000000	 .000000	 .000000	 .000000	 78.5283	 .000000	 .000000	 .000000	 .000418	 .053064	 .005199	 21.1892	 99.7762	 .000000	 .000000	 .000000	 .000000	 99.7004	 .000000	 .000000	 .000000	 .000540	 .068267	 .007022	 -.00001	 99.7762	 .000000	 .000000	 .000000	 .000000	 33.2983	 .000000	 .000000	 .000000	 .000383	 .047820	 .002868	 66.6506	 .000000	 .000000	 .000000	 .000000	 99.8469	 .000000	 .000000	 .000000	 .001148	 .143391	 .008601	 .000000	 100.000	 2.00000	O	 .000000	 .000000	 .000000	 .000000	 .999191	 .000000	 .000000	 .000000	 .000011	 .001435	 .000086	 2.00000	 .008770	 .024378	 .004235	 .009725	 .011772	 .027377	 .023076	 .005902	 .009664	 .008955	 .008652	 .018761	 .032860	 .008002	 .013912	 .014946	 .034525	 .028177	 .009844	 .012478	 .011520	 .011687	 -36.115	 -22.969	 -11.399	 -30.785	 .083965	 -27.839	 -31.107	 -17.890	 1633.81	 12.4997	 117.987	 27.3315	 16.3155	 13.0595	 1950.05	 78.8800	214	334	319	303	301	332	333	140	335	126	503	"Wollastonite"	"Jadeite"	"Corundum"	"CaNb2O6"	"Cassiterite"	"Scheelite"	"Manganotantalite"	"Rutile"	"Mn"	"Magnetite"	"Zr"
"BT-Main"	5	 40.0000	 20.0000	 80.0000	 .000000	1060	 .008293	 .000000	 .000000	 .000000	 78.4514	 .000000	 .000000	 .000000	 .000000	 .052055	 .000000	 21.1756	 99.6873	 .017742	 .000000	 .000000	 .000000	 99.6026	 .000000	 .000000	 .000000	 .000000	 .066969	 .000000	 .000002	 99.6873	 .014870	 .000000	 .000000	 .000000	 33.2872	 .000000	 .000000	 .000000	 .000000	 .046941	 .000000	 66.6510	 .044589	 .000000	 .000000	 .000000	 99.8147	 .000000	 .000000	 .000000	 .000000	 .140758	 .000000	 .000000	 100.000	 2.00000	O	 .000446	 .000000	 .000000	 .000000	 .998850	 .000000	 .000000	 .000000	 .000000	 .001409	 .000000	 2.00000	 .008768	 .024416	 .004235	 .009725	 .011772	 .027377	 .023076	 .005901	 .009663	 .008954	 .008652	 .018758	 .032913	 .008002	 .013913	 .014946	 .034525	 .028177	 .009844	 .012478	 .011520	 .011687	 73.8596	 -21.123	 -12.011	 -35.965	 .084007	 -32.290	 -22.946	 -18.276	 -80.505	 12.7304	 -64.239	 27.3237	 16.3092	 13.0595	 1960.08	 78.8800	214	334	319	303	301	332	333	140	335	126	503	"Wollastonite"	"Jadeite"	"Corundum"	"CaNb2O6"	"Cassiterite"	"Scheelite"	"Manganotantalite"	"Rutile"	"Mn"	"Magnetite"	"Zr"
"BT-Main"	5	 40.0000	 20.0000	 80.0000	 .000000	1061	 .000000	 .000000	 .000000	 .000000	 78.3320	 .000000	 .000000	 .000000	 .000000	 .035108	 .000000	 21.1291	 99.4962	 .000000	 .000000	 .000000	 .000000	 99.4511	 .000000	 .000000	 .000000	 .000000	 .045167	 .000000	 .000006	 99.4962	 .000000	 .000000	 .000000	 .000000	 33.3122	 .000000	 .000000	 .000000	 .000000	 .031731	 .000000	 66.6561	 .000000	 .000000	 .000000	 .000000	 99.9048	 .000000	 .000000	 .000000	 .000000	 .095163	 .000000	 .000000	 100.000	 2.00000	O	 .000000	 .000000	 .000000	 .000000	 .999524	 .000000	 .000000	 .000000	 .000000	 .000952	 .000000	 2.00000	 .008771	 .024461	 .004235	 .009726	 .011773	 .027378	 .023077	 .005902	 .009664	 .008955	 .008652	 .018764	 .032973	 .008003	 .013914	 .014947	 .034526	 .028178	 .009845	 .012479	 .011520	 .011687	 -48.640	 -30.166	 -11.205	 -26.481	 .084070	 -35.595	 -13.318	 -14.532	 -71.463	 18.6002	 -157.99	 27.3159	 16.3030	 13.0595	 1970.04	 78.8800	214	334	319	303	301	332	333	140	335	126	503	"Wollastonite"	"Jadeite"	"Corundum"	"CaNb2O6"	"Cassiterite"	"Scheelite"	"Manganotantalite"	"Rutile"	"Mn"	"Magnetite"	"Zr"
"BT-Main"	5	 40.0000	 20.0000	 80.0000	 .000000	1062	 .000000	 .000000	 .000000	 .000000	 78.2797	 .000000	 .000000	 .000000	 .000000	 .033962	 .011009	 21.1186	 99.4432	 .000000	 .000000	 .000000	 .000000	 99.3846	 .000000	 .000000	 .000000	 .000000	 .043692	 .014870	 .000004	 99.4432	 .000000	 .000000	 .000000	 .000000	 33.3068	 .000000	 .000000	 .000000	 .000000	 .030711	 .006095	 66.6564	 .000000	 .000000	 .000000	 .000000	 99.8896	 .000000	 .000000	 .000000	 .000000	 .092103	 .018278	 .000000	 100.000	 2.00000	O	 .000000	 .000000	 .000000	 .000000	 .999356	 .000000	 .000000	 .000000	 .000000	 .000921	 .000183	 2.00000	 .008771	 .024501	 .004235	 .009726	 .011773	 .027378	 .023077	 .005902	 .009664	 .008955	 .008652	 .018764	 .033027	 .008003	 .013914	 .014948	 .034526	 .028179	 .009845	 .012479	 .011520	 .011687	 -37.754	 -21.888	 -12.410	 -32.441	 .084101	 -69.770	 -16.930	 -14.948	 -41.445	 19.2081	 55.9767	 27.3081	 16.2967	 13.0600	 1980.07	 78.8800	214	334	319	303	301	332	333	140	335	126	503	"Wollastonite"	"Jadeite"	"Corundum"	"CaNb2O6"	"Cassiterite"	"Scheelite"	"Manganotantalite"	"Rutile"	"Mn"	"Magnetite"	"Zr"
"BT-Main"	5	 40.0000	 20.0000	 80.0000	 .000000	1063	 .000000	 .000000	 .000000	 .000000	 78.1174	 .000000	 .000000	 .000000	 .000000	 .037714	 .009156	 21.0753	 99.2396	 .000000	 .000000	 .000000	 .000000	 99.1787	 .000000	 .000000	 .000000	 .000000	 .048519	 .012368	  .00000	 99.2396	 .000000	 .000000	 .000000	 .000000	 33.3055	 .000000	 .000000	 .000000	 .000000	 .034173	 .005079	 66.6553	 .000000	 .000000	 .000000	 .000000	 99.8823	 .000000	 .000000	 .000000	 .000000	 .102484	 .015232	 .000000	 100.000	 2.00000	O	 .000000	 .000000	 .000000	 .000000	 .999335	 .000000	 .000000	 .000000	 .000000	 .001025	 .000152	 2.00000	 .008770	 .024541	 .004235	 .009726	 .011773	 .027376	 .023076	 .005901	 .009664	 .008954	 .008651	 .018762	 .033080	 .008002	 .013913	 .014947	 .034524	 .028177	 .009844	 .012478	 .011519	 .011686	 -55.894	 -21.525	 -12.426	 -30.017	 .084184	 -38.227	 -16.215	 -16.345	 -39.136	 17.3530	 67.2000	 27.3003	 16.2905	 13.0600	 1990.02	 78.8900	214	334	319	303	301	332	333	140	335	126	503	"Wollastonite"	"Jadeite"	"Corundum"	"CaNb2O6"	"Cassiterite"	"Scheelite"	"Manganotantalite"	"Rutile"	"Mn"	"Magnetite"	"Zr"
"BT-Main"	5	 40.0000	 20.0000	 80.0000	 .000000	1064	 .000000	 .000000	 .000000	 .000000	 78.3174	 .000000	 .000000	 .000000	 .000000	 .051821	 .000104	 21.1300	 99.4994	 .000000	 .000000	 .000000	 .000000	 99.4325	 .000000	 .000000	 .000000	 .000000	 .066667	 .000140	 .000002	 99.4994	 .000000	 .000000	 .000000	 .000000	 33.3021	 .000000	 .000000	 .000000	 .000000	 .046831	 .000057	 66.6511	 .000000	 .000000	 .000000	 .000000	 99.8594	 .000000	 .000000	 .000000	 .000000	 .140426	 .000172	 .000000	 100.000	 2.00000	O	 .000000	 .000000	 .000000	 .000000	 .999296	 .000000	 .000000	 .000000	 .000000	 .001405	 .000002	 2.00000	 .008771	 .024584	 .004236	 .009727	 .011773	 .027378	 .023078	 .005902	 .009664	 .008954	 .008652	 .018763	 .033139	 .008003	 .013915	 .014947	 .034526	 .028179	 .009844	 .012479	 .011519	 .011687	 -31.680	 -29.580	 -15.118	 -28.926	 .084078	 -35.615	 -29.114	 -19.683	 -33.269	 12.7852	 5890.77	 27.2925	 16.2843	 13.0600	 2000.00	 78.8800	214	334	319	303	301	332	333	140	335	126	503	"Wollastonite"	"Jadeite"	"Corundum"	"CaNb2O6"	"Cassiterite"	"Scheelite"	"Manganotantalite"	"Rutile"	"Mn"	"Magnetite"	"Zr"
"BT-Main"	5	 40.0000	 20.0000	 80.0000	 .000000	1065	 .000000	 .000000	 .000000	 .000000	 78.3542	 .000000	 .000000	 .000000	 .000000	 .049494	 .000000	 21.1393	 99.5430	 .000000	 .000000	 .000000	 .000000	 99.4793	 .000000	 .000000	 .000000	 .000000	 .063674	 .000000	  .00000	 99.5430	 .000000	 .000000	 .000000	 .000000	 33.3035	 .000000	 .000000	 .000000	 .000000	 .044709	 .000000	 66.6518	 .000000	 .000000	 .000000	 .000000	 99.8659	 .000000	 .000000	 .000000	 .000000	 .134066	 .000000	 .000000	 100.000	 2.00000	O	 .000000	 .000000	 .000000	 .000000	 .999329	 .000000	 .000000	 .000000	 .000000	 .001342	 .000000	 2.00000	 .008770	 .024623	 .004235	 .009726	 .011772	 .027375	 .023075	 .005901	 .009663	 .008953	 .008650	 .018762	 .033191	 .008002	 .013913	 .014945	 .034522	 .028176	 .009843	 .012478	 .011518	 .011685	 -34.683	 -40.084	 -11.329	 -28.930	 .084047	 -42.563	 -19.081	 -15.220	 -24.558	 13.3578	 -36.333	 27.2847	 16.2780	 13.0600	 2010.02	 78.9000	214	334	319	303	301	332	333	140	335	126	503	"Wollastonite"	"Jadeite"	"Corundum"	"CaNb2O6"	"Cassiterite"	"Scheelite"	"Manganotantalite"	"Rutile"	"Mn"	"Magnetite"	"Zr"
"BT-Main"	5	 40.0000	 20.0000	 80.0000	 .000000	1066	 .000000	 .000000	 .000000	 .000000	 78.3965	 .000000	 .000000	 .000000	 .001225	 .053654	 .018090	 21.1585	 99.6280	 .000000	 .000000	 .000000	 .000000	 99.5329	 .000000	 .000000	 .000000	 .001582	 .069025	 .024436	 .000002	 99.6280	 .000000	 .000000	 .000000	 .000000	 33.2903	 .000000	 .000000	 .000000	 .001124	 .048421	 .009995	 66.6502	 .000000	 .000000	 .000000	 .000000	 99.8215	 .000000	 .000000	 .000000	 .003371	 .145192	 .029971	 .000000	 100.000	 2.00000	O	 .000000	 .000000	 .000000	 .000000	 .998957	 .000000	 .000000	 .000000	 .000034	 .001453	 .000300	 2.00000	 .008768	 .024662	 .004235	 .009726	 .011771	 .027374	 .023075	 .005900	 .009663	 .008952	 .008650	 .018759	 .033244	 .008002	 .013913	 .014945	 .034521	 .028175	 .009842	 .012477	 .011517	 .011684	 -52.062	 -26.619	 -11.208	 -39.237	 .084028	 -53.640	 -14.666	 -18.377	 557.834	 12.3656	 34.2470	 27.2769	 16.2718	 13.0600	 2019.99	 78.9000	214	334	319	303	301	332	333	140	335	126	503	"Wollastonite"	"Jadeite"	"Corundum"	"CaNb2O6"	"Cassiterite"	"Scheelite"	"Manganotantalite"	"Rutile"	"Mn"	"Magnetite"	"Zr"
"BT-Main"	5	 40.0000	 20.0000	 80.0000	 .000000	1067	 .000000	 .000000	 .000000	 .000000	 78.1582	 .000000	 .000000	 .000000	 .000000	 .052395	 .004586	 21.0889	 99.3041	 .000000	 .000000	 .000000	 .000000	 99.2305	 .000000	 .000000	 .000000	 .000000	 .067406	 .006194	 .000006	 99.3041	 .000000	 .000000	 .000000	 .000000	 33.2992	 .000000	 .000000	 .000000	 .000000	 .047442	 .002542	 66.6509	 .000000	 .000000	 .000000	 .000000	 99.8501	 .000000	 .000000	 .000000	 .000000	 .142258	 .007623	 .000000	 100.000	 2.00000	O	 .000000	 .000000	 .000000	 .000000	 .999212	 .000000	 .000000	 .000000	 .000000	 .001424	 .000076	 2.00000	 .008769	 .024705	 .004235	 .009726	 .011771	 .027373	 .023074	 .005900	 .009663	 .008952	 .008650	 .018760	 .033302	 .008002	 .013913	 .014944	 .034520	 .028174	 .009842	 .012477	 .011517	 .011684	 -34.653	 -39.475	 -11.835	 -28.699	 .084150	 -75.180	 -15.243	 -14.046	 -187.68	 12.6484	 133.656	 27.2691	 16.2655	 13.0600	 2030.01	 78.9100	214	334	319	303	301	332	333	140	335	126	503	"Wollastonite"	"Jadeite"	"Corundum"	"CaNb2O6"	"Cassiterite"	"Scheelite"	"Manganotantalite"	"Rutile"	"Mn"	"Magnetite"	"Zr"
"BT-Main"	5	 40.0000	 20.0000	 80.0000	 .000000	1068	 .000000	 .000000	 .000000	 .000000	 78.4136	 .000000	 .000000	 .000000	 .000000	 .078292	 .000000	 21.1635	 99.6555	 .000000	 .000000	 .000000	 .000000	 99.5547	 .000000	 .000000	 .000000	 .000000	 .100723	 .000000	  .00000	 99.6555	 .000000	 .000000	 .000000	 .000000	 33.2863	 .000000	 .000000	 .000000	 .000000	 .070633	 .000000	 66.6431	 .000000	 .000000	 .000000	 .000000	 99.7883	 .000000	 .000000	 .000000	 .000000	 .211749	 .000000	 .000000	 100.000	 2.00000	O	 .000000	 .000000	 .000000	 .000000	 .998940	 .000000	 .000000	 .000000	 .000000	 .002120	 .000000	 2.00000	 .008768	 .024748	 .004235	 .009726	 .011771	 .027375	 .023075	 .005900	 .009663	 .008952	 .008650	 .018759	 .033359	 .008003	 .013914	 .014944	 .034522	 .028176	 .009841	 .012477	 .011517	 .011684	 -83.041	 -20.570	 -13.062	 -35.691	 .084015	 -39.668	 -28.739	 -17.373	 -31.195	 8.65054	 -140.62	 27.2612	 16.2593	 13.0600	 2040.06	 78.9000	214	334	319	303	301	332	333	140	335	126	503	"Wollastonite"	"Jadeite"	"Corundum"	"CaNb2O6"	"Cassiterite"	"Scheelite"	"Manganotantalite"	"Rutile"	"Mn"	"Magnetite"	"Zr"
"BT-Main"	5	 40.0000	 20.0000	 80.0000	 .000000	1069	 .000000	 .000000	 .000000	 .000000	 78.1870	 .000000	 .000000	 .000000	 .000000	 .049166	 .005395	 21.0960	 99.3376	 .000000	 .000000	 .000000	 .000000	 99.2670	 .000000	 .000000	 .000000	 .000000	 .063252	 .007288	 .000000	 99.3376	 .000000	 .000000	 .000000	 .000000	 33.3007	 .000000	 .000000	 .000000	 .000000	 .044504	 .002990	 66.6518	 .000000	 .000000	 .000000	 .000000	 99.8576	 .000000	 .000000	 .000000	 .000000	 .133452	 .008965	 .000000	 100.000	 2.00000	O	 .000000	 .000000	 .000000	 .000000	 .999243	 .000000	 .000000	 .000000	 .000000	 .001335	 .000090	 2.00000	 .008770	 .024791	 .004236	 .009727	 .011772	 .027375	 .023076	 .005900	 .009664	 .008952	 .008650	 .018762	 .033417	 .008003	 .013915	 .014946	 .034522	 .028177	 .009842	 .012478	 .011517	 .011684	 -30.025	 -75.051	 -11.617	 -53.032	 .084139	 -56.616	 -13.093	 -14.894	 -187.40	 13.4423	 113.685	 27.2534	 16.2530	 13.0600	 2050.07	 78.9000	214	334	319	303	301	332	333	140	335	126	503	"Wollastonite"	"Jadeite"	"Corundum"	"CaNb2O6"	"Cassiterite"	"Scheelite"	"Manganotantalite"	"Rutile"	"Mn"	"Magnetite"	"Zr"
"BT-Main"	5	 40.0000	 20.0000	 80.0000	 .000000	1070	 .000000	 .000000	 .000000	 .000000	 78.2251	 .000000	 .000000	 .000000	 .000000	 .062218	 .005328	 21.1100	 99.4026	 .000000	 .000000	 .000000	 .000000	 99.3154	 .000000	 .000000	 .000000	 .000000	 .080043	 .007197	  .00000	 99.4026	 .000000	 .000000	 .000000	 .000000	 33.2929	 .000000	 .000000	 .000000	 .000000	 .056277	 .002950	 66.6479	 .000000	 .000000	 .000000	 .000000	 99.8224	 .000000	 .000000	 .000000	 .000000	 .168737	 .008847	 .000000	 100.000	 2.00000	O	 .000000	 .000000	 .000000	 .000000	 .999067	 .000000	 .000000	 .000000	 .000000	 .001689	 .000089	 2.00000	 .008769	 .024832	 .004236	 .009727	 .011772	 .027375	 .023076	 .005900	 .009664	 .008952	 .008650	 .018761	 .033473	 .008003	 .013915	 .014945	 .034522	 .028177	 .009842	 .012478	 .011517	 .011684	 -51.939	 -33.563	 -12.210	 -47.985	 .084119	 -67.291	 -19.642	 -16.871	 -98.614	 10.7409	 115.104	 27.2456	 16.2468	 13.0600	 2060.05	 78.9000	214	334	319	303	301	332	333	140	335	126	503	"Wollastonite"	"Jadeite"	"Corundum"	"CaNb2O6"	"Cassiterite"	"Scheelite"	"Manganotantalite"	"Rutile"	"Mn"	"Magnetite"	"Zr"
"BT-Main"	5	 40.0000	 20.0000	 80.0000	 .000000	1071	 .000000	 .000000	 .000000	 .000000	 78.0428	 .000000	 .000000	 .000000	 .028637	 .051271	 .004343	 21.0657	 99.1927	 .000000	 .000000	 .000000	 .000000	 99.0839	 .000000	 .000000	 .000000	 .036977	 .065961	 .005866	  .00000	 99.1927	 .000000	 .000000	 .000000	 .000000	 33.2824	 .000000	 .000000	 .000000	 .026384	 .046470	 .002410	 66.6424	 .000000	 .000000	 .000000	 .000000	 99.7744	 .000000	 .000000	 .000000	 .079096	 .139308	 .007224	 .000000	 100.000	 2.00000	O	 .000000	 .000000	 .000000	 .000000	 .998835	 .000000	 .000000	 .000000	 .000792	 .001395	 .000072	 2.00000	 .008767	 .024871	 .004235	 .009726	 .011770	 .027372	 .023074	 .005899	 .009662	 .008951	 .008648	 .018756	 .033526	 .008002	 .013914	 .014943	 .034519	 .028174	 .009840	 .012476	 .011515	 .011682	 -32.009	 -29.507	 -13.459	 -36.914	 .084213	 -36.753	 -24.213	 -16.345	 24.5641	 12.9114	 141.084	 27.2378	 16.2405	 13.0600	 2070.07	 78.9100	214	334	319	303	301	332	333	140	335	126	503	"Wollastonite"	"Jadeite"	"Corundum"	"CaNb2O6"	"Cassiterite"	"Scheelite"	"Manganotantalite"	"Rutile"	"Mn"	"Magnetite"	"Zr"
"BT-Main"	5	 40.0000	 20.0000	 80.0000	 .000000	1072	 .000000	 .000000	 .000000	 .000000	 78.2452	 .000000	 .000000	 .000000	 .000000	 .048093	 .000000	 21.1095	 99.4027	 .000000	 .000000	 .000000	 .000000	 99.3409	 .000000	 .000000	 .000000	 .000000	 .061871	 .000000	  .00000	 99.4027	 .000000	 .000000	 .000000	 .000000	 33.3043	 .000000	 .000000	 .000000	 .000000	 .043505	 .000000	 66.6522	 .000000	 .000000	 .000000	 .000000	 99.8695	 .000000	 .000000	 .000000	 .000000	 .130458	 .000000	 .000000	 100.000	 2.00000	O	 .000000	 .000000	 .000000	 .000000	 .999347	 .000000	 .000000	 .000000	 .000000	 .001305	 .000000	 2.00000	 .008796	 .024991	 .004248	 .009756	 .011807	 .027456	 .023145	 .005918	 .009693	 .008978	 .008675	 .018818	 .033687	 .008027	 .013957	 .014990	 .034624	 .028261	 .009871	 .012515	 .011551	 .011718	 -41.544	 -15.857	 -10.524	 -29.982	 .084353	 -35.483	 -16.658	 -16.925	 -96.650	 13.7693	 -69.369	 27.2300	 16.2343	 13.0600	 2080.04	 78.4400	214	334	319	303	301	332	333	140	335	126	503	"Wollastonite"	"Jadeite"	"Corundum"	"CaNb2O6"	"Cassiterite"	"Scheelite"	"Manganotantalite"	"Rutile"	"Mn"	"Magnetite"	"Zr"
