Repository: orthospar/MinorElements-Cassiterite

# MinorElements-Cassiterite
EPMA data and R code for generation of figures in "Systematic trends in the substitution mechanisms of minor elements in cassiterite", submitted for publication in the Australian Journal of Earth Sciences.

# Data Availability
The final cleaned and organised dataset is available above (cassiterite_EPMA.csv) and as a supplementary file hosted by AJES.

File: Data/180209/180209recalc.dat (part 29 of 46)
URRENT"	"BEAMSIZE"	"    LINE"	"  Si WT%"	"  Na WT%"	"  Al WT%"	"  Nb WT%"	"  Sn WT%"	"   W WT%"	"  Ta WT%"	"  Ti WT%"	"  Mn WT%"	"  Fe WT%"	"  Zr WT%"	"   O WT%"	"   TOTAL"	"    SiO2"	"    Na2O"	"   Al2O3"	"   Nb2O5"	"    SnO2"	"     WO3"	"   Ta2O5"	"    TiO2"	"     MnO"	"     FeO"	"    ZrO2"	"       O"	"   TOTAL"	"  Si AT%"	"  Na AT%"	"  Al AT%"	"  Nb AT%"	"  Sn AT%"	"   W AT%"	"  Ta AT%"	"  Ti AT%"	"  Mn AT%"	"  Fe AT%"	"  Zr AT%"	"   O AT%"	"Si OXMOL%"	"Na OXMOL%"	"Al OXMOL%"	"Nb OXMOL%"	"Sn OXMOL%"	"W OXMOL%"	"Ta OXMOL%"	"Ti OXMOL%"	"Mn OXMOL%"	"Fe OXMOL%"	"Zr OXMOL%"	"O OXMOL%"	"   TOTAL"	" FORMULA"	"   BASIS"	"Si FORMULA"	"Na FORMULA"	"Al FORMULA"	"Nb FORMULA"	"Sn FORMULA"	"W FORMULA"	"Ta FORMULA"	"Ti FORMULA"	"Mn FORMULA"	"Fe FORMULA"	"Zr FORMULA"	"O FORMULA"	"Si CDL99"	"Na CDL99"	"Al CDL99"	"Nb CDL99"	"Sn CDL99"	" W CDL99"	"Ta CDL99"	"Ti CDL99"	"Mn CDL99"	"Fe CDL99"	"Zr CDL99"	"SiO2 CDL99"	"Na2O CDL99"	"Al2O3 CDL99"	"Nb2O5 CDL99"	"SnO2 CDL99"	"WO3 CDL99"	"Ta2O5 CDL99"	"TiO2 CDL99"	"MnO CDL99"	"FeO CDL99"	"ZrO2 CDL99"	"Si %ERR "	"Na %ERR "	"Al %ERR "	"Nb %ERR "	"Sn %ERR "	" W %ERR "	"Ta %ERR "	"Ti %ERR "	"Mn %ERR "	"Fe %ERR "	"Zr %ERR "	"   X-POS"	"   Y-POS"	"   Z-POS"	" RELDIST"	"BEAMCURR"	"Si STD_NUM"	"Na STD_NUM"	"Al STD_NUM"	"Nb STD_NUM"	"Sn STD_NUM"	"W STD_NUM"	"Ta STD_NUM"	"Ti STD_NUM"	"Mn STD_NUM"	"Fe STD_NUM"	"Zr STD_NUM"	"Si STD_NAM"	"Na STD_NAM"	"Al STD_NAM"	"Nb STD_NAM"	"Sn STD_NAM"	"W STD_NAM"	"Ta STD_NAM"	"Ti STD_NAM"	"Mn STD_NAM"	"Fe STD_NAM"	"Zr STD_NAM"
"BT-Main"	5	 40.0000	 20.0000	 80.0000	 .000000	1073	 .000000	 .000000	 .000000	 .000000	 78.3338	 .000000	 .000000	 .000000	 .000000	 .069749	 .000000	 21.1396	 99.5431	 .000000	 .000000	 .000000	 .000000	 99.4534	 .000000	 .000000	 .000000	 .000000	 .089732	 .000000	 .000000	 99.5431	 .000000	 .000000	 .000000	 .000000	 33.2913	 .000000	 .000000	 .000000	 .000000	 .062999	 .000000	 66.6457	 .000000	 .000000	 .000000	 .000000	 99.8111	 .000000	 .000000	 .000000	 .000000	 .188878	 .000000	 .000000	 100.000	 2.00000	O	 .000000	 .000000	 .000000	 .000000	 .999055	 .000000	 .000000	 .000000	 .000000	 .001891	 .000000	 2.00000	 .008791	 .025022	 .004247	 .009752	 .011801	 .027443	 .023134	 .005914	 .009688	 .008974	 .008671	 .018807	 .033729	 .008024	 .013951	 .014982	 .034608	 .028248	 .009866	 .012509	 .011545	 .011712	 -46.496	 -51.466	 -11.086	 -24.826	 .084267	 -41.245	 -14.566	 -15.175	 -519.52	 9.66521	 -44.838	 27.2222	 16.2281	 13.0600	 2090.00	 78.5100	214	334	319	303	301	332	333	140	335	126	503	"Wollastonite"	"Jadeite"	"Corundum"	"CaNb2O6"	"Cassiterite"	"Scheelite"	"Manganotantalite"	"Rutile"	"Mn"	"Magnetite"	"Zr"
"BT-Main"	5	 40.0000	 20.0000	 80.0000	 .000000	1074	 .000000	 .000000	 .000000	 .000000	 78.0505	 .000000	 .000000	 .000000	 .000000	 .050027	 .000000	 21.0575	 99.1581	 .000000	 .000000	 .000000	 .000000	 99.0937	 .000000	 .000000	 .000000	 .000000	 .064360	 .000000	 .000000	 99.1581	 .000000	 .000000	 .000000	 .000000	 33.3031	 .000000	 .000000	 .000000	 .000000	 .045366	 .000000	 66.6515	 .000000	 .000000	 .000000	 .000000	 99.8640	 .000000	 .000000	 .000000	 .000000	 .136035	 .000000	 .000000	 100.000	 2.00000	O	 .000000	 .000000	 .000000	 .000000	 .999319	 .000000	 .000000	 .000000	 .000000	 .001361	 .000000	 2.00000	 .008792	 .025064	 .004247	 .009752	 .011801	 .027442	 .023133	 .005914	 .009688	 .008973	 .008670	 .018808	 .033785	 .008024	 .013950	 .014982	 .034607	 .028247	 .009866	 .012509	 .011544	 .011712	 -46.293	 -20.925	 -11.844	 -35.346	 .084416	 -31.584	 -16.795	 -20.672	 -260.47	 13.2519	 -54.704	 27.2144	 16.2218	 13.0600	 2100.03	 78.5200	214	334	319	303	301	332	333	140	335	126	503	"Wollastonite"	"Jadeite"	"Corundum"	"CaNb2O6"	"Cassiterite"	"Scheelite"	"Manganotantalite"	"Rutile"	"Mn"	"Magnetite"	"Zr"
"BT-Main"	5	 40.0000	 20.0000	 80.0000	 .000000	1075	 .000000	 .000000	 .000000	 .000000	 78.2804	 .000000	 .000000	 .000000	 .000000	 .041817	 .005845	 21.1192	 99.4473	 .000000	 .000000	 .000000	 .000000	 99.3856	 .000000	 .000000	 .000000	 .000000	 .053797	 .007896	 .000004	 99.4473	 .000000	 .000000	 .000000	 .000000	 33.3049	 .000000	 .000000	 .000000	 .000000	 .037811	 .003236	 66.6541	 .000000	 .000000	 .000000	 .000000	 99.8769	 .000000	 .000000	 .000000	 .000000	 .113390	 .009704	 .000000	 100.000	 2.00000	O	 .000000	 .000000	 .000000	 .000000	 .999336	 .000000	 .000000	 .000000	 .000000	 .001135	 .000097	 2.00000	 .008790	 .025100	 .004246	 .009750	 .011798	 .027436	 .023128	 .005913	 .009686	 .008971	 .008668	 .018806	 .033835	 .008022	 .013947	 .014979	 .034599	 .028241	 .009864	 .012507	 .011541	 .011709	 -61.305	 -23.702	 -12.234	 -39.720	 .084270	 -28.979	 -31.922	 -14.010	 -114.09	 15.7373	 105.189	 27.2066	 16.2156	 13.0600	 2109.99	 78.5600	214	334	319	303	301	332	333	140	335	126	503	"Wollastonite"	"Jadeite"	"Corundum"	"CaNb2O6"	"Cassiterite"	"Scheelite"	"Manganotantalite"	"Rutile"	"Mn"	"Magnetite"	"Zr"
"BT-Main"	5	 40.0000	 20.0000	 80.0000	 .000000	1076	 .000000	 .000000	 .000000	 .000000	 78.0675	 .000000	 .000000	 .000000	 .000000	 .065856	 .019277	 21.0734	 99.2260	 .000000	 .000000	 .000000	 .000000	 99.1153	 .000000	 .000000	 .000000	 .000000	 .084724	 .026039	 .000004	 99.2260	 .000000	 .000000	 .000000	 .000000	 33.2829	 .000000	 .000000	 .000000	 .000000	 .059671	 .010693	 66.6468	 .000000	 .000000	 .000000	 .000000	 99.7890	 .000000	 .000000	 .000000	 .000000	 .178905	 .032061	 .000000	 100.000	 2.00000	O	 .000000	 .000000	 .000000	 .000000	 .998784	 .000000	 .000000	 .000000	 .000000	 .001791	 .000321	 2.00000	 .008784	 .025131	 .004244	 .009746	 .011793	 .027424	 .023118	 .005910	 .009681	 .008967	 .008664	 .018793	 .033877	 .008018	 .013942	 .014972	 .034584	 .028229	 .009858	 .012501	 .011536	 .011703	 -234.96	 -24.981	 -11.765	 -97.833	 .084357	 -35.084	 -18.183	 -14.817	 -40.204	 10.1956	 32.2219	 27.1988	 16.2093	 13.0605	 2120.02	 78.6200	214	334	319	303	301	332	333	140	335	126	503	"Wollastonite"	"Jadeite"	"Corundum"	"CaNb2O6"	"Cassiterite"	"Scheelite"	"Manganotantalite"	"Rutile"	"Mn"	"Magnetite"	"Zr"
"BT-Main"	5	 40.0000	 20.0000	 80.0000	 .000000	1077	 .000000	 .000000	 .000000	 .000000	 78.4415	 .000000	 .000000	 .000000	 .000000	 .098031	 .000000	 21.1767	 99.7162	 .000000	 .000000	 .000000	 .000000	 99.5901	 .000000	 .000000	 .000000	 .000000	 .126117	 .000000	  .00000	 99.7162	 .000000	 .000000	 .000000	 .000000	 33.2744	 .000000	 .000000	 .000000	 .000000	 .088378	 .000000	 66.6372	 .000000	 .000000	 .000000	 .000000	 99.7351	 .000000	 .000000	 .000000	 .000000	 .264900	 .000000	 .000000	 100.000	 2.00000	O	 .000000	 .000000	 .000000	 .000000	 .998674	 .000000	 .000000	 .000000	 .000000	 .002653	 .000000	 2.00000	 .008782	 .025169	 .004243	 .009743	 .011789	 .027417	 .023113	 .005908	 .009678	 .008964	 .008662	 .018787	 .033927	 .008017	 .013938	 .014967	 .034575	 .028222	 .009855	 .012497	 .011532	 .011700	 -46.741	 -41.447	 -12.631	 -24.576	 .084128	 -31.119	 -30.904	 -17.480	 -34.495	 7.02941	 -320.46	 27.1909	 16.2031	 13.0605	 2130.05	 78.6600	214	334	319	303	301	332	333	140	335	126	503	"Wollastonite"	"Jadeite"	"Corundum"	"CaNb2O6"	"Cassiterite"	"Scheelite"	"Manganotantalite"	"Rutile"	"Mn"	"Magnetite"	"Zr"
"BT-Main"	5	 40.0000	 20.0000	 80.0000	 .000000	1078	 .000000	 .000000	 .000000	 .000000	 78.3006	 .000000	 .000000	 .000000	 .000758	 .054176	 .000000	 21.1264	 99.4819	 .000000	 .000000	 .000000	 .000000	 99.4112	 .000000	 .000000	 .000000	 .000979	 .069698	 .000000	 .000000	 99.4819	 .000000	 .000000	 .000000	 .000000	 33.3002	 .000000	 .000000	 .000000	 .000697	 .048967	 .000000	 66.6501	 .000000	 .000000	 .000000	 .000000	 99.8511	 .000000	 .000000	 .000000	 .002089	 .146829	 .000000	 .000000	 100.000	 2.00000	O	 .000000	 .000000	 .000000	 .000000	 .999255	 .000000	 .000000	 .000000	 .000021	 .001469	 .000000	 2.00000	 .008784	 .025212	 .004243	 .009743	 .011789	 .027415	 .023111	 .005908	 .009678	 .008964	 .008661	 .018791	 .033985	 .008017	 .013938	 .014967	 .034572	 .028220	 .009855	 .012497	 .011532	 .011699	 -29.581	 -27.320	 -11.287	 -30.720	 .084193	 -32.899	 -23.411	 -18.071	 902.681	 12.2673	 -7893.5	 27.1831	 16.1968	 13.0605	 2140.09	 78.6800	214	334	319	303	301	332	333	140	335	126	503	"Wollastonite"	"Jadeite"	"Corundum"	"CaNb2O6"	"Cassiterite"	"Scheelite"	"Manganotantalite"	"Rutile"	"Mn"	"Magnetite"	"Zr"
"BT-Main"	5	 40.0000	 20.0000	 80.0000	 .000000	1079	 .000000	 .000000	 .000000	 .000000	 78.1884	 .000000	 .000000	 .000000	 .000000	 .050262	 .000000	 21.0948	 99.3335	 .000000	 .000000	 .000000	 .000000	 99.2688	 .000000	 .000000	 .000000	 .000000	 .064662	 .000000	 .000000	 99.3335	 .000000	 .000000	 .000000	 .000000	 33.3030	 .000000	 .000000	 .000000	 .000000	 .045499	 .000000	 66.6515	 .000000	 .000000	 .000000	 .000000	 99.8636	 .000000	 .000000	 .000000	 .000000	 .136434	 .000000	 .000000	 100.000	 2.00000	O	 .000000	 .000000	 .000000	 .000000	 .999317	 .000000	 .000000	 .000000	 .000000	 .001365	 .000000	 2.00000	 .008779	 .025243	 .004241	 .009739	 .011783	 .027401	 .023100	 .005905	 .009674	 .008959	 .008657	 .018782	 .034028	 .008013	 .013931	 .014960	 .034555	 .028206	 .009851	 .012491	 .011526	 .011693	 -42.915	 -28.523	 -11.539	 -39.355	 .084212	 -43.346	 -22.597	 -15.060	 -88.323	 13.1715	 -56.720	 27.1753	 16.1906	 13.0605	 2150.05	 78.7600	214	334	319	303	301	332	333	140	335	126	503	"Wollastonite"	"Jadeite"	"Corundum"	"CaNb2O6"	"Cassiterite"	"Scheelite"	"Manganotantalite"	"Rutile"	"Mn"	"Magnetite"	"Zr"
"BT-Main"	5	 40.0000	 20.0000	 80.0000	 .000000	1080	 .000000	 .000000	 .000000	 .000000	 78.2816	 .000000	 .000000	 .000000	 .000000	 .232208	 .000596	 21.1722	 99.6866	 .000000	 .000000	 .000000	 .000000	 99.3871	 .000000	 .000000	 .000000	 .000000	 .298735	 .000806	 .000002	 99.6866	 .000000	 .000000	 .000000	 .000000	 33.1935	 .000000	 .000000	 .000000	 .000000	 .209259	 .000329	 66.5969	 .000000	 .000000	 .000000	 .000000	 99.3725	 .000000	 .000000	 .000000	 .000000	 .626467	 .000985	 .000000	 100.000	 2.00000	O	 .000000	 .000000	 .000000	 .000000	 .996848	 .000000	 .000000	 .000000	 .000000	 .006284	 .000010	 2.00000	 .008763	 .025266	 .004237	 .009731	 .011771	 .027383	 .023083	 .005898	 .009664	 .008951	 .008650	 .018747	 .034058	 .008007	 .013921	 .014944	 .034532	 .028186	 .009838	 .012479	 .011515	 .011684	 -32.720	 -20.675	 -19.696	 -24.938	 .084127	 -43.068	 -15.267	 -38.150	 -166.14	 3.26466	 1024.23	 27.1675	 16.1843	 13.0605	 2160.08	 78.8300	214	334	319	303	301	332	333	140	335	126	503	"Wollastonite"	"Jadeite"	"Corundum"	"CaNb2O6"	"Cassiterite"	"Scheelite"	"Manganotantalite"	"Rutile"	"Mn"	"Magnetite"	"Zr"
"BT-Main"	5	 40.0000	 20.0000	 80.0000	 .000000	1081	 .000000	 .000000	 .000000	 .000000	 78.0156	 .000000	 .000000	 .000000	 .003433	 .046671	 .000000	 21.0482	 99.1139	 .000000	 .000000	 .000000	 .000000	 99.0494	 .000000	 .000000	 .000000	 .004433	 .060042	 .000000	 .000000	 99.1139	 .000000	 .000000	 .000000	 .000000	 33.3030	 .000000	 .000000	 .000000	 .003166	 .042341	 .000000	 66.6515	 .000000	 .000000	 .000000	 .000000	 99.8635	 .000000	 .000000	 .000000	 .009493	 .126966	 .000000	 .000000	 100.000	 2.00000	O	 .000000	 .000000	 .000000	 .000000	 .999317	 .000000	 .000000	 .000000	 .000095	 .001271	 .000000	 2.00000	 .008774	 .025315	 .004238	 .009733	 .011776	 .027384	 .023086	 .005901	 .009668	 .008953	 .008651	 .018770	 .034124	 .008008	 .013923	 .014951	 .034533	 .028189	 .009844	 .012484	 .011518	 .011686	 -41.811	 -19.743	 -11.964	 -26.129	 .084253	 -53.279	 -15.613	 -17.306	 199.715	 14.1318	 -150.84	 27.1597	 16.1781	 13.0605	 2170.03	 78.8600	214	334	319	303	301	332	333	140	335	126	503	"Wollastonite"	"Jadeite"	"Corundum"	"CaNb2O6"	"Cassiterite"	"Scheelite"	"Manganotantalite"	"Rutile"	"Mn"	"Magnetite"	"Zr"
"BT-Main"	5	 40.0000	 20.0000	 80.0000	 .000000	1082	 .000000	 .000000	 .000000	 .000000	 78.1065	 .000000	 .000000	 .000000	 .000000	 .071029	 .000000	 21.0786	 99.2561	 .000000	 .000000	 .000000	 .000000	 99.1647	 .000000	 .000000	 .000000	 .000000	 .091379	 .000000	 .000002	 99.2561	 .000000	 .000000	 .000000	 .000000	 33.2904	 .000000	 .000000	 .000000	 .000000	 .064340	 .000000	 66.6452	 .000000	 .000000	 .000000	 .000000	 99.8071	 .000000	 .000000	 .000000	 .000000	 .192897	 .000000	 .000000	 100.000	 2.00000	O	 .000000	 .000000	 .000000	 .000000	 .999035	 .000000	 .000000	 .000000	 .000000	 .001931	 .000000	 2.00000	 .008772	 .025357	 .004238	 .009732	 .011775	 .027382	 .023084	 .005901	 .009667	 .008952	 .008650	 .018767	 .034181	 .008008	 .013922	 .014949	 .034531	 .028187	 .009843	 .012482	 .011517	 .011684	 -46.739	 -23.876	 -11.415	 -37.638	 .084198	 -63.440	 -29.563	 -14.366	 -116.63	 9.47828	 -38.803	 27.1519	 16.1719	 13.0605	 2180.01	 78.8700	214	334	319	303	301	332	333	140	335	126	503	"Wollastonite"	"Jadeite"	"Corundum"	"CaNb2O6"	"Cassiterite"	"Scheelite"	"Manganotantalite"	"Rutile"	"Mn"	"Magnetite"	"Zr"
"BT-Main"	5	 40.0000	 20.0000	 80.0000	 .000000	1083	 .000000	 .000000	 .000000	 .000000	 78.3888	 .000000	 .000000	 .000000	 .000000	 .108143	 .006644	 21.1677	 99.6713	 .000000	 .000000	 .000000	 .000000	 99.5232	 .000000	 .000000	 .000000	 .000000	 .139126	 .008975	  .00000	 99.6713	 .000000	 .000000	 .000000	 .000000	 33.2646	 .000000	 .000000	 .000000	 .000000	 .097531	 .003669	 66.6342	 .000000	 .000000	 .000000	 .000000	 99.6967	 .000000	 .000000	 .000000	 .000000	 .292308	 .010995	 .000000	 100.000	 2.00000	O	 .000000	 .000000	 .000000	 .000000	 .998426	 .000000	 .000000	 .000000	 .000000	 .002927	 .000110	 2.00000	 .008770	 .025399	 .004238	 .009732	 .011773	 .027381	 .023083	 .005900	 .009666	 .008951	 .008649	 .018762	 .034237	 .008007	 .013922	 .014947	 .034529	 .028186	 .009841	 .012481	 .011515	 .011683	 -59.978	 -26.934	 -13.881	 -41.171	 .084046	 -42.210	 -21.760	 -18.344	 -54.288	 6.41395	 92.3917	 27.1441	 16.1656	 13.0605	 2190.03	 78.8700	214	334	319	303	301	332	333	140	335	126	503	"Wollastonite"	"Jadeite"	"Corundum"	"CaNb2O6"	"Cassiterite"	"Scheelite"	"Manganotantalite"	"Rutile"	"Mn"	"Magnetite"	"Zr"
"BT-Main"	5	 40.0000	 20.0000	 80.0000	 .000000	1084	 .000000	 .000000	 .000000	 .000000	 78.2165	 .000000	 .000000	 .000000	 .000000	 .055626	 .000000	 21.1039	 99.3760	 .000000	 .000000	 .000000	 .000000	 99.3045	 .000000	 .000000	 .000000	 .000000	 .071563	 .000000	 .000002	 99.3760	 .000000	 .000000	 .000000	 .000000	 33.2998	 .000000	 .000000	 .000000	 .000000	 .050331	 .000000	 66.6499	 .000000	 .000000	 .000000	 .000000	 99.8491	 .000000	 .000000	 .000000	 .000000	 .150917	 .000000	 .000000	 100.000	 2.00000	O	 .000000	 .000000	 .000000	 .000000	 .999245	 .000000	 .000000	 .000000	 .000000	 .001510	 .000000	 2.00000	 .008774	 .025448	 .004238	 .009733	 .011775	 .027383	 .023085	 .005901	 .009668	 .008952	 .008650	 .018770	 .034303	 .008008	 .013924	 .014950	 .034532	 .028188	 .009843	 .012483	 .011517	 .011684	 -42.655	 -20.085	 -11.827	 -29.610	 .084138	 -62.385	 -17.734	 -13.052	 -37.867	 11.9470	 -213.56	 27.1363	 16.1594	 13.0605	 2199.99	 78.8700	214	334	319	303	301	332	333	140	335	126	503	"Wollastonite"	"Jadeite"	"Corundum"	"CaNb2O6"	"Cassiterite"	"Scheelite"	"Manganotantalite"	"Rutile"	"Mn"	"Magnetite"	"Zr"
"BT-Main"	5	 40.0000	 20.0000	 80.0000	 .000000	1085	 .000000	 .000000	 .000000	 .000000	 78.4630	 .000000	 .000000	 .000000	 .000000	 .064212	 .008020	 21.1756	 99.7109	 .000000	 .000000	 .000000	 .000000	 99.6175	 .000000	 .000000	 .000000	 .000000	 .082608	 .010833	 .000002	 99.7109	 .000000	 .000000	 .000000	 .000000	 33.2903	 .000000	 .000000	 .000000	 .000000	 .057900	 .004427	 66.6474	 .000000	 .000000	 .000000	 .000000	 99.8131	 .000000	 .000000	 .000000	 .000000	 .173601	 .013274	 .000000	 100.000	 2.00000	O	 .000000	 .000000	 .000000	 .000000	 .998998	 .000000	 .000000	 .000000	 .000000	 .001738	 .000133	 2.00000	 .008773	 .025491	 .004238	 .009733	 .011775	 .027383	 .023085	 .005901	 .009667	 .008952	 .008650	 .018769	 .034361	 .008008	 .013924	 .014950	 .034532	 .028189	 .009843	 .012483	 .011516	 .011684	 -32.897	 -17.404	 -12.347	 -25.888	 .084005	 -73.371	 -16.968	 -15.730	 -75.669	 10.4247	 76.6356	 27.1285	 16.1531	 13.0605	 2210.03	 78.8700	214	334	319	303	301	332	333	140	335	126	503	"Wollastonite"	"Jadeite"	"Corundum"	"CaNb2O6"	"Cassiterite"	"Scheelite"	"Manganotantalite"	"Rutile"	"Mn"	"Magnetite"	"Zr"
"BT-Main"	5	 40.0000	 20.0000	 80.0000	 .000000	1086	 .000000	 .000000	 .000000	 .000000	 78.4516	 .000000	 .000000	 .000000	 .000000	 .054674	 .000000	 21.1670	 99.6733	 .000000	 .000000	 .000000	 .000000	 99.6029	 .000000	 .000000	 .000000	 .000000	 .070338	 .000000	  .00000	 99.6733	 .000000	 .000000	 .000000	 .000000	 33.3005	 .000000	 .000000	 .000000	 .000000	 .049323	 .000000	 66.6502	 .000000	 .000000	 .000000	 .000000	 99.8521	 .000000	 .000000	 .000000	 .000000	 .147895	 .000000	 .000000	 100.000	 2.00000	O	 .000000	 .000000	 .000000	 .000000	 .999260	 .000000	 .000000	 .000000	 .000000	 .001480	 .000000	 2.00000	 .008774	 .025535	 .004238	 .009733	 .011775	 .027382	 .023085	 .005901	 .009667	 .008951	 .008649	 .018771	 .034421	 .008008	 .013924	 .014950	 .034531	 .028188	 .009843	 .012483	 .011516	 .011684	 -41.314	 -19.492	 -11.841	 -37.477	 .084004	 -32.966	 -36.114	 -13.477	 -88.121	 12.1441	 -90.853	 27.1206	 16.1469	 13.0605	 2220.06	 78.8800	214	334	319	303	301	332	333	140	335	126	503	"Wollastonite"	"Jadeite"	"Corundum"	"CaNb2O6"	"Cassiterite"	"Scheelite"	"Manganotantalite"	"Rutile"	"Mn"	"Magnetite"	"Zr"
"BT-Main"	5	 40.0000	 20.0000	 80.0000	 .000000	1087	 .000000	 .000000	 .000000	 .000000	 78.4174	 .000000	 .000000	 .000000	 .000000	 .058253	 .000000	 21.1588	 99.6344	 .000000	 .000000	 .000000	 .000000	 99.5595	 .000000	 .000000	 .000000	 .000000	 .074942	 .000000	 .000000	 99.6344	 .000000	 .000000	 .000000	 .000000	 33.2983	 .000000	 .000000	 .000000	 .000000	 .052571	 .000000	 66.6491	 .000000	 .000000	 .000000	 .000000	 99.8424	 .000000	 .000000	 .000000	 .000000	 .157629	 .000000	 .000000	 100.000	 2.00000	O	 .000000	 .000000	 .000000	 .000000	 .999211	 .000000	 .000000	 .000000	 .000000	 .001578	 .000000	 2.00000	 .008774	 .025580	 .004238	 .009733	 .011775	 .027382	 .023085	 .005900	 .009667	 .008951	 .008649	 .018770	 .034481	 .008009	 .013924	 .014949	 .034531	 .028188	 .009842	 .012483	 .011516	 .011683	 -52.644	 -31.153	 -11.401	 -48.835	 .084023	 -43.107	 -27.863	 -14.301	 -33.359	 11.4326	 -163.59	 27.1128	 16.1406	 13.0605	 2230.08	 78.8800	214	334	319	303	301	332	333	140	335	126	503	"Wollastonite"	"Jadeite"	"Corundum"	"CaNb2O6"	"Cassiterite"	"Scheelite"	"Manganotantalite"	"Rutile"	"Mn"	"Magnetite"	"Zr"
"BT-Main"	5	 40.0000	 20.0000	 80.0000	 .000000	1088	 .000000	 .000000	 .000000	 .000000	 78.4425	 .000000	 .000000	 .000000	 .000000	 .059005	 .000000	 21.1658	 99.6672	 .000000	 .000000	 .000000	 .000000	 99.5913	 .000000	 .000000	 .000000	 .000000	 .075910	 .000000	  .00000	 99.6672	 .000000	 .000000	 .000000	 .000000	 33.2979	 .000000	 .000000	 .000000	 .000000	 .053231	 .000000	 66.6489	 .000000	 .000000	 .000000	 .000000	 99.8404	 .000000	 .000000	 .000000	 .000000	 .159609	 .000000	 .000000	 100.000	 2.00000	O	 .000000	 .000000	 .000000	 .000000	 .999201	 .000000	 .000000	 .000000	 .000000	 .001597	 .000000	 2.00000	 .008774	 .025625	 .004239	 .009734	 .011775	 .027382	 .023085	 .005900	 .009667	 .008951	 .008649	 .018771	 .034542	 .008009	 .013924	 .014950	 .034531	 .028188	 .009842	 .012483	 .011516	 .011683	 -49.416	 -47.088	 -10.394	 -37.396	 .084009	 -46.517	 -22.672	 -12.428	 -29.899	 11.2939	 -90.627	 27.1050	 16.1344	 13.0605	 2240.06	 78.8800	214	334	319	303	301	332	333	140	335	126	503	"Wollastonite"	"Jadeite"	"Corundum"	"CaNb2O6"	"Cassiterite"	"Scheelite"	"Manganotantalite"	"Rutile"	"Mn"	"Magnetite"	"Zr"
"BT-Main"	5	 40.0000	 20.0000	 80.0000	 .000000	1089	 .000000	 .000000	 .000000	 .000000	 78.4294	 .000000	 .000000	 .000000	 .000000	 .052500	 .010680	 21.1641	 99.6568	 .000000	 .000000	 .000000	 .000000	 99.5748	 .000000	 .000000	 .000000	 .000000	 .067542	 .014426	  .00000	 99.6568	 .000000	 .000000	 .000000	 .000000	 33.2959	 .000000	 .000000	 .000000	 .000000	 .047368	 .005899	 66.6509	 .000000	 .000000	 .000000	 .000000	 99.8403	 .000000	 .000000	 .000000	 .000000	 .142038	 .017689	 .000000	 100.000	 2.00000	O	 .000000	 .000000	 .000000	 .000000	 .999112	 .000000	 .000000	 .000000	 .000000	 .001421	 .000177	 2.00000	 .008773	 .025668	 .004238	 .009733	 .011775	 .027380	 .023084	 .005900	 .009667	 .008950	 .008648	 .018769	 .034600	 .008008	 .013924	 .014949	 .034529	 .028187	 .009842	 .012482	 .011515	 .011682	 -65.972	 -26.495	 -12.831	 -29.546	 .084012	 -28.083	 -26.126	 -14.375	 -57.523	 12.6220	 57.6618	 27.0972	 16.1281	 13.0605	 2250.08	 78.8900	214	334	319	303	301	332	333	140	335	126	503	"Wollastonite"	"Jadeite"	"Corundum"	"CaNb2O6"	"Cassiterite"	"Scheelite"	"Manganotantalite"	"Rutile"	"Mn"	"Magnetite"	"Zr"
"BT-Main"	5	 40.0000	 20.0000	 80.0000	 .000000	1090	 .000000	 .000000	 .000000	 .000000	 78.5352	 .000000	 .000000	 .000000	 .000000	 .072441	 .000000	 21.1946	 99.8022	 .000000	 .000000	 .000000	 .000000	 99.7090	 .000000	 .000000	 .000000	 .000000	 .093196	 .000000	  .00000	 99.8022	 .000000	 .000000	 .000000	 .000000	 33.2898	 .000000	 .000000	 .000000	 .000000	 .065260	 .000000	 66.6449	 .000000	 .000000	 .000000	 .000000	 99.8043	 .000000	 .000000	 .000000	 .000000	 .195653	 .000000	 .000000	 100.000	 2.00000	O	 .000000	 .000000	 .000000	 .000000	 .999021	 .000000	 .000000	 .000000	 .000000	 .001958	 .000000	 2.00000	 .008772	 .025712	 .004238	 .009733	 .011773	 .027378	 .023082	 .005899	 .009666	 .008949	 .008648	 .018766	 .034659	 .008008	 .013923	 .014947	 .034526	 .028185	 .009840	 .012481	 .011513	 .011681	 -40.051	 -37.238	 -13.104	 -25.982	 .083948	 -31.669	 -14.882	 -13.732	 -26.818	 9.30168	 -110.43	 27.0894	 16.1219	 13.0610	 2260.04	 78.9000	214	334	319	303	301	332	333	140	335	126	503	"Wollastonite"	"Jadeite"	"Corundum"	"CaNb2O6"	"Cassiterite"	"Scheelite"	"Manganotantalite"	"Rutile"	"Mn"	"Magnetite"	"Zr"
"BT-Main"	5	 40.0000	 20.0000	 80.0000	 .000000	1091	 .000000	 .000000	 .000000	 .000000	 78.1409	 .000000	 .000000	 .000000	 .000000	 .061124	 .000000	 21.0851	 99.2871	 .000000	 .000000	 .000000	 .000000	 99.2085	 .000000	 .000000	 .000000	 .000000	 .078635	 .000000	  .00000	 99.2871	 .000000	 .000000	 .000000	 .000000	 33.2964	 .000000	 .000000	 .000000	 .000000	 .055353	 .000000	 66.6482	 .000000	 .000000	 .000000	 .000000	 99.8340	 .000000	 .000000	 .000000	 .000000	 .165968	 .000000	 .000000	 100.000	 2.00000	O	 .000000	 .000000	 .000000	 .000000	 .999170	 .000000	 .000000	 .000000	 .000000	 .001661	 .000000	 2.00000	 .008772	 .025758	 .004238	 .009733	 .011774	 .027378	 .023083	 .005899	 .009666	 .008949	 .008648	 .018767	 .034721	 .008008	 .013924	 .014948	 .034526	 .028185	 .009840	 .012482	 .011513	 .011681	 -56.966	 -21.847	 -11.544	 -34.264	 .084163	 -30.011	 -21.670	 -17.735	 -25.581	 10.9202	 -97.699	 27.0816	 16.1157	 13.0610	 2270.01	 78.9000	214	334	319	303	301	332	333	140	335	126	503	"Wollastonite"	"Jadeite"	"Corundum"	"CaNb2O6"	"Cassiterite"	"Scheelite"	"Manganotantalite"	"Rutile"	"Mn"	"Magnetite"	"Zr"
"BT-Main"	5	 40.0000	 20.0000	 80.0000	 .000000	1092	 .000000	 .000000	 .000000	 .000000	 78.3102	 .000000	 .000000	 .000000	 .000000	 .044658	 .002753	 21.1270	 99.4846	 .000000	 .000000	 .000000	 .000000	 99.4235	 .000000	 .000000	 .000000	 .000000	 .057453	 .003719	 .000004	 99.4846	 .000000	 .000000	 .000000	 .000000	 33.3049	 .000000	 .000000	 .000000	 .000000	 .040365	 .001524	 66.6532	 .000000	 .000000	 .000000	 .000000	 99.8744	 .000000	 .000000	 .000000	 .000000	 .121047	 .004569	 .000000	 100.000	 2.00000	O	 .000000	 .000000	 .000000	 .000000	 .999349	 .000000	 .000000	 .000000	 .000000	 .001211	 .000046	 2.00000	 .008773	 .025802	 .004238	 .009733	 .011774	 .027377	 .023082	 .005899	 .009667	 .008949	 .008647	 .018770	 .034781	 .008008	 .013924	 .014948	 .034525	 .028185	 .009841	 .012482	 .011513	 .011681	 -35.843	 -22.853	 -10.896	 -29.723	 .084065	 -38.981	 -24.713	 -11.472	 -49.742	 14.7363	 222.210	 27.0738	 16.1094	 13.0610	 2280.04	 78.9100	214	334	319	303	301	332	333	140	335	126	503	"Wollastonite"	"Jadeite"	"Corundum"	"CaNb2O6"	"Cassiterite"	"Scheelite"	"Manganotantalite"	"Rutile"	"Mn"	"Magnetite"	"Zr"
"BT-Main"	5	 40.0000	 20.0000	 80.0000	 .000000	1093	 .000000	 .000000	 .000000	 .000000	 78.1469	 .000000	 .000000	 .000000	 .000000	 .040297	 .000000	 21.0807	 99.2679	 .000000	 .000000	 .000000	 .000000	 99.2160	 .000000	 .000000	 .000000	 .000000	 .051842	 .000000	 .000002	 99.2679	 .000000	 .000000	 .000000	 .000000	 33.3090	 .000000	 .000000	 .000000	 .000000	 .036504	 .000000	 66.6545	 .000000	 .000000	 .000000	 .000000	 99.8905	 .000000	 .000000	 .000000	 .000000	 .109471	 .000000	 .000000	 100.000	 2.00000	O	 .000000	 .000000	 .000000	 .000000	 .999452	 .000000	 .000000	 .000000	 .000000	 .001095	 .000000	 2.00000	 .008773	 .025847	 .004238	 .009733	 .011773	 .027376	 .023081	 .005899	 .009666	 .008949	 .008647	 .018769	 .034841	 .008008	 .013923	 .014947	 .034523	 .028183	 .009840	 .012481	 .011512	 .011680	 -37.319	 -22.668	 -12.159	 -27.448	 .084148	 -52.874	 -15.038	 -16.399	 -148.45	 16.2682	 -108.58	 27.0660	 16.1032	 13.0610	 2290.00	 78.9200	214	334	319	303	301	332	333	140	335	126	503	"Wollastonite"	"Jadeite"	"Corundum"	"CaNb2O6"	"Cassiterite"	"Scheelite"	"Manganotantalite"	"Rutile"	"Mn"	"Magnetite"	"Zr"
"BT-Main"	5	 40.0000	 20.0000	 80.0000	 .000000	1094	 .000000	 .000000	 .000000	 .000000	 78.2260	 .000000	 .000000	 .000000	 .000000	 .056378	 .000000	 21.1067	 99.3890	 .000000	 .000000	 .000000	 .000000	 99.3165	 .000000	 .000000	 .000000	 .000000	 .072530	 .000000	  .00000	 99.3890	 .000000	 .000000	 .000000	 .000000	 33.2993	 .000000	 .000000	 .000000	 .000000	 .051004	 .000000	 66.6497	 .000000	 .000000	 .000000	 .000000	 99.8471	 .000000	 .000000	 .000000	 .000000	 .152934	 .000000	 .000000	 100.000	 2.00000	O	 .000000	 .000000	 .000000	 .000000	 .999235	 .000000	 .000000	 .000000	 .000000	 .001531	 .000000	 2.00000	 .008772	 .025893	 .004238	 .009733	 .011773	 .027375	 .023081	 .005899	 .009666	 .008948	 .008646	 .018767	 .034903	 .008008	 .013923	 .014947	 .034523	 .028183	 .009839	 .012481	 .011512	 .011679	 -28.861	 -22.696	 -12.077	 -33.398	 .084105	 -35.260	 -16.015	 -15.580	 -97.581	 11.7900	 -147.32	 27.0582	 16.0969	 13.0610	 2300.02	 78.9200	214	334	319	303	301	332	333	140	335	126	503	"Wollastonite"	"Jadeite"	"Corundum"	"CaNb2O6"	"Cassiterite"	"Scheelite"	"Manganotantalite"	"Rutile"	"Mn"	"Magnetite"	"Zr"
"BT-Main"	5	 40.0000	 20.0000	 80.0000	 .000000	1095	 .000000	 .000000	 .000000	 .000000	 78.3430	 .000000	 .000000	 .000000	 .000000	 .085133	 .002209	 21.1472	 99.5776	 .000000	 .000000	 .000000	 .000000	 99.4651	 .000000	 .000000	 .000000	 .000000	 .109524	 .002984	 -.00001	 99.5776	 .000000	 .000000	 .000000	 .000000	 33.2809	 .000000	 .000000	 .000000	 .000000	 .076861	 .001221	 66.6410	 .000000	 .000000	 .000000	 .000000	 99.7659	 .000000	 .000000	 .000000	 .000000	 .230407	 .003660	 .000000	 100.000	 2.00000	O	 .000000	 .000000	 .000000	 .000000	 .998810	 .000000	 .000000	 .000000	 .000000	 .002307	 .000037	 2.00000	 .008774	 .025947	 .004240	 .009736	 .011776	 .027385	 .023089	 .005900	 .009669	 .008951	 .008649	 .018771	 .034976	 .008011	 .013928	 .014951	 .034535	 .028193	 .009842	 .012485	 .011515	 .011683	 -45.211	 -33.517	 -15.743	 -35.373	 .084074	 -22.640	 -56.279	 -19.601	 -73.111	 7.99911	 276.903	 27.0504	 16.0907	 13.0610	 2309.99	 78.8600	214	334	319	303	301	332	333	140	335	126	503	"Wollastonite"	"Jadeite"	"Corundum"	"CaNb2O6"	"Cassiterite"	"Scheelite"	"Manganotantalite"	"Rutile"	"Mn"	"Magnetite"	"Zr"
"BT-Main"	5	 40.0000	 20.0000	 80.0000	 .000000	1096	 .000000	 .000000	 .000000	 .000000	 78.2635	 .000000	 .000000	 .000000	 .000000	 .062582	 .000000	 21.1185	 99.4446	 .000000	 .000000	 .000000	 .000000	 99.3641	 .000000	 .000000	 .000000	 .000000	 .080512	 .000000	  .00000	 99.4446	 .000000	 .000000	 .000000	 .000000	 33.2956	 .000000	 .000000	 .000000	 .000000	 .056584	 .000000	 66.6478	 .000000	 .000000	 .000000	 .000000	 99.8303	 .000000	 .000000	 .000000	 .000000	 .169656	 .000000	 .000000	 100.000	 2.00000	O	 .000000	 .000000	 .000000	 .000000	 .999151	 .000000	 .000000	 .000000	 .000000	 .001698	 .000000	 2.00000	 .008780	 .026006	 .004242	 .009741	 .011782	 .027398	 .023101	 .005903	 .009674	 .008955	 .008653	 .018783	 .035056	 .008015	 .013935	 .014959	 .034552	 .028207	 .009847	 .012491	 .011521	 .011689	 -42.396	 -24.170	 -12.041	 -27.463	 .084154	 -50.712	 -23.748	 -16.662	 -180.69	 10.6855	 -189.45	 27.0425	 16.0844	 13.0610	 2320.09	 78.7900	214	334	319	303	301	332	333	140	335	126	503	"Wollastonite"	"Jadeite"	"Corundum"	"CaNb2O6"	"Cassiterite"	"Scheelite"	"Manganotantalite"	"Rutile"	"Mn"	"Magnetite"	"Zr"
"BT-Main"	5	 40.0000	 20.0000	 80.0000	 .000000	1097	 .000000	 .000000	 .000000	 .000000	 78.2660	 .000000	 .000000	 .000000	 .000000	 .055605	 .000000	 21.1172	 99.4389	 .000000	 .000000	 .000000	 .000000	 99.3673	 .000000	 .000000	 .000000	 .000000	 .071536	 .000000	 .000006	 99.4389	 .000000	 .000000	 .000000	 .000000	 33.2998	 .000000	 .000000	 .000000	 .000000	 .050280	 .000000	 66.6499	 .000000	 .000000	 .000000	 .000000	 99.8492	 .000000	 .000000	 .000000	 .000000	 .150765	 .000000	 .000000	 100.000	 2.00000	O	 .000000	 .000000	 .000000	 .000000	 .999246	 .000000	 .000000	 .000000	 .000000	 .001509	 .000000	 2.00000	 .008779	 .026050	 .004242	 .009741	 .011781	 .027395	 .023098	 .005903	 .009673	 .008954	 .008652	 .018782	 .035115	 .008014	 .013934	 .014957	 .034548	 .028204	 .009846	 .012490	 .011519	 .011687	 -46.998	 -13.190	 -11.587	 -22.056	 .084142	 -43.351	 -21.655	 -18.129	 -72.849	 11.9538	 -4219.9	 27.0347	 16.0782	 13.0610	 2330.06	 78.8100	214	334	319	303	301	332	333	140	335	126	503	"Wollastonite"	"Jadeite"	"Corundum"	"CaNb2O6"	"Cassiterite"	"Scheelite"	"Manganotantalite"	"Rutile"	"Mn"	"Magnetite"	"Zr"
"BT-Main"	5	 40.0000	 20.0000	 80.0000	 .000000	1098	 .000000	 .000000	 .000000	 .000000	 77.9479	 .000000	 .000000	 .000000	 .000000	 .139911	 .000000	 21.0556	 99.1434	 .000000	 .000000	 .000000	 .000000	 98.9634	 .000000	 .000000	 .000000	 .000000	 .179994	 .000000	 .000002	 99.1434	 .000000	 .000000	 .000000	 .000000	 33.2488	 .000000	 .000000	 .000000	 .000000	 .126834	 .000000	 66.6244	 .000000	 .000000	 .000000	 .000000	 99.6200	 .000000	 .000000	 .000000	 .000000	 .380020	 .000000	 .000000	 100.000	 2.00000	O	 .000000	 .000000	 .000000	 .000000	 .998096	 .000000	 .000000	 .000000	 .000000	 .003807	 .000000	 2.00000	 .008771	 .026085	 .004240	 .009737	 .011775	 .027385	 .023089	 .005899	 .009668	 .008950	 .008648	 .018764	 .035162	 .008011	 .013929	 .014949	 .034535	 .028193	 .009839	 .012484	 .011514	 .011682	 -56.692	 -32.148	 -15.450	 -33.114	 .084296	 -63.224	 -17.081	 -12.724	 -26.500	 5.07888	 -165.22	 27.0269	 16.0719	 13.0610	 2340.09	 78.8500	214	334	319	303	301	332	333	140	335	126	503	"Wollastonite"	"Jadeite"	"Corundum"	"CaNb2O6"	"Cassiterite"	"Scheelite"	"Manganotantalite"	"Rutile"	"Mn"	"Magnetite"	"Zr"
"BT-Main"	5	 40.0000	 20.0000	 80.0000	 .000000	1099	 .000000	 .000000	 .000000	 .000000	 78.2588	 .000000	 .000000	 .000000	 .000000	 .100210	 .001979	 21.1288	 99.4897	 .000000	 .000000	 .000000	 .000000	 99.3581	 .000000	 .000000	 .000000	 .000000	 .128919	 .002673	 -.00001	 99.4897	 .000000	 .000000	 .000000	 .000000	 33.2719	 .000000	 .000000	 .000000	 .000000	 .090546	 .001095	 66.6365	 .000000	 .000000	 .000000	 .000000	 99.7253	 .000000	 .000000	 .000000	 .000000	 .271391	 .003281	 .000000	 100.000	 2.00000	O	 .000000	 .000000	 .000000	 .000000	 .998608	 .000000	 .000000	 .000000	 .000000	 .002718	 .000033	 2.00000	 .008774	 .026134	 .004240	 .009738	 .011777	 .027387	 .023091	 .005900	 .009669	 .008950	 .008649	 .018771	 .035228	 .008012	 .013930	 .014952	 .034537	 .028196	 .009841	 .012486	 .011515	 .011683	 -49.553	 -23.388	 -12.018	 -28.581	 .084126	 -83.328	 -16.046	 -17.634	 -39.988	 6.87825	 309.052	 27.0191	 16.0657	 13.0610	 2350.04	 78.8500	214	334	319	303	301	332	333	140	335	126	503	"Wollastonite"	"Jadeite"	"Corundum"	"CaNb2O6"	"Cassiterite"	"Scheelite"	"Manganotantalite"	"Rutile"	"Mn"	"Magnetite"	"Zr"
"BT-Main"	5	 40.0000	 20.0000	 80.0000	 .000000	1100	 .000000	 .000000	 .000000	 .000000	 78.1192	 .000000	 .000000	 .000000	 .000000	 .062490	 .005760	 21.0816	 99.2691	 .000000	 .000000	 .000000	 .000000	 99.1809	 .000000	 .000000	 .000000	 .000000	 .080393	 .007781	 .000000	 99.2691	 .000000	 .000000	 .000000	 .000000	 33.2924	 .000000	 .000000	 .000000	 .000000	 .056600	 .003194	 66.6478	 .000000	 .000000	 .000000	 .000000	 99.8207	 .000000	 .000000	 .000000	 .000000	 .169703	 .009577	 .000000	 100.000	 2.00000	O	 .000000	 .000000	 .000000	 .000000	 .999055	 .000000	 .000000	 .000000	 .000000	 .001698	 .000096	 2.00000	 .008775	 .026179	 .004240	 .009737	 .011777	 .027384	 .023090	 .005900	 .009669	 .008950	 .008648	 .018773	 .035289	 .008012	 .013930	 .014952	 .034534	 .028194	 .009841	 .012486	 .011514	 .011682	 -87.301	 -24.424	 -11.032	 -82.382	 .084191	 -23.955	 -18.078	 -17.146	 -40.542	 10.6944	 106.485	 27.0113	 16.0595	 13.0610	 2360.02	 78.8700	214	334	319	303	301	332	333	140	335	126	503	"Wollastonite"	"Jadeite"	"Corundum"	"CaNb2O6"	"Cassiterite"	"Scheelite"	"Manganotantalite"	"Rutile"	"Mn"	"Magnetite"	"Zr"
"BT-Main"	5	 40.0000	 20.0000	 80.0000	 .000000	1101	 .000000	 .000000	 .000000	 .000000	 78.3181	 .000000	 .000000	 .000000	 .000000	 .149195	 .000000	 21.1581	 99.6253	 .000000	 .000000	 .000000	 .000000	 99.4334	 .000000	 .000000	 .000000	 .000000	 .191939	 .000000	  .00000	 99.6253	 .000000	 .000000	 .000000	 .000000	 33.2436	 .000000	 .000000	 .000000	 .000000	 .134590	 .000000	 66.6218	 .000000	 .000000	 .000000	 .000000	 99.5968	 .000000	 .000000	 .000000	 .000000	 .403228	 .000000	 .000000	 100.000	 2.00000	O	 .000000	 .000000	 .000000	 .000000	 .997980	 .000000	 .000000	 .000000	 .000000	 .004040	 .000000	 2.00000	 .008768	 .026218	 .004239	 .009735	 .011771	 .027377	 .023083	 .005897	 .009665	 .008946	 .008645	 .018758	 .035341	 .008009	 .013926	 .014945	 .034524	 .028186	 .009836	 .012480	 .011509	 .011678	 -173.91	 -18.026	 -15.442	 -36.884	 .084067	 -31.559	 -20.188	 -16.219	 -68.299	 4.79393	 -162.14	 27.0035	 16.0532	 13.0610	 2370.04	 78.9000	214	334	319	303	301	332	333	140	335	126	503	"Wollastonite"	"Jadeite"	"Corundum"	"CaNb2O6"	"Cassiterite"	"Scheelite"	"Manganotantalite"	"Rutile"	"Mn"	"Magnetite"	"Zr"
"BT-Main"	5	 40.0000	 20.0000	 80.0000	 .000000	1102	 .000000	 .000000	 .000000	 .000000	 78.6013	 .000000	 .000000	 .000000	 .000000	 .111290	 .018618	 21.2301	 99.9613	 .000000	 .000000	 .000000	 .000000	 99.7930	 .000000	 .000000	 .000000	 .000000	 .143175	 .025149	 .000002	 99.9613	 .000000	 .000000	 .000000	 .000000	 33.2564	 .000000	 .000000	 .000000	 .000000	 .100073	 .010249	 66.6333	 .000000	 .000000	 .000000	 .000000	 99.6694	 .000000	 .000000	 .000000	 .000000	 .299919	 .030718	 .000000	 100.000	 2.00000	O	 .000000	 .000000	 .000000	 .000000	 .998191	 .000000	 .000000	 .000000	 .000000	 .003004	 .000308	 2.00000	 .008770	 .026263	 .004239	 .009735	 .011772	 .027376	 .023083	 .005897	 .009666	 .008946	 .008645	 .018762	 .035402	 .008009	 .013926	 .014946	 .034524	 .028186	 .009837	 .012481	 .011509	 .011677	 -38.605	 -16.877	 -13.230	 -56.414	 .083910	 -28.089	 -23.599	 -12.358	 -282.27	 6.24472	 33.2710	 26.9957	 16.0470	 13.0610	 2379.99	 78.9100	214	334	319	303	301	332	333	140	335	126	503	"Wollastonite"	"Jadeite"	"Corundum"	"CaNb2O6"	"Cassiterite"	"Scheelite"	"Manganotantalite"	"Rutile"	"Mn"	"Magnetite"	"Zr"
"BT-Main"	5	 40.0000	 20.0000	 80.0000	 .000000	1103	 .000000	 .000000	 .000000	 .000000	 78.5004	 .000000	 .000000	 .000000	 .000000	 .054734	 .006026	 21.1823	 99.7434	 .000000	 .000000	 .000000	 .000000	 99.6649	 .000000	 .000000	 .000000	 .000000	 .070416	 .008140	 .000000	 99.7434	 .000000	 .000000	 .000000	 .000000	 33.2971	 .000000	 .000000	 .000000	 .000000	 .049341	 .003326	 66.6502	 .000000	 .000000	 .000000	 .000000	 99.8421	 .000000	 .000000	 .000000	 .000000	 .147951	 .009973	 .000000	 100.000	 2.00000	O	 .000000	 .000000	 .000000	 .000000	 .999160	 .000000	 .000000	 .000000	 .000000	 .001481	 .000100	 2.00000	 .008773	 .026312	 .004239	 .009735	 .011773	 .027376	 .023083	 .005898	 .009666	 .008946	 .008645	 .018770	 .035469	 .008010	 .013926	 .014947	 .034523	 .028185	 .009838	 .012482	 .011510	 .011677	 -27.909	 -29.341	 -11.142	 -104.79	 .083951	 -45.839	 -21.149	 -17.556	 -52.341	 12.1247	 101.770	 26.9879	 16.0407	 13.0610	 2390.03	 78.9300	214	334	319	303	301	332	333	140	335	126	503	"Wollastonite"	"Jadeite"	"Corundum"	"CaNb2O6"	"Cassiterite"	"Scheelite"	"Manganotantalite"	"Rutile"	"Mn"	"Magnetite"	"Zr"
"BT-Main"	5	 40.0000	 20.0000	 80.0000	 .000000	1104	 .000000	 .000000	 .000000	 .000000	 77.9902	 .000000	 .000000	 .000000	 .000000	 .053356	 .007940	 21.0450	 99.0965	 .000000	 .000000	 .000000	 .000000	 99.0172	 .000000	 .000000	 .000000	 .000000	 .068643	 .010725	  .00000	 99.0965	 .000000	 .000000	 .000000	 .000000	 33.2967	 .000000	 .000000	 .000000	 .000000	 .048413	 .004411	 66.6505	 .000000	 .000000	 .000000	 .000000	 99.8416	 .000000	 .000000	 .000000	 .000000	 .145168	 .013225	 .000000	 100.000	 2.00000	O	 .000000	 .000000	 .000000	 .000000	 .999141	 .000000	 .000000	 .000000	 .000000	 .001453	 .000132	 2.00000	 .008773	 .026360	 .004239	 .009735	 .011773	 .027375	 .023082	 .005898	 .009667	 .008946	 .008645	 .018768	 .035533	 .008010	 .013926	 .014947	 .034522	 .028185	 .009838	 .012482	 .011509	 .011677	 -43.194	 -18.467	 -12.103	 -106.71	 .084230	 -46.358	 -15.306	 -18.145	 -111.12	 12.4231	 77.3582	 26.9801	 16.0345	 13.0615	 2399.98	 78.9300	214	334	319	303	301	332	333	140	335	126	503	"Wollastonite"	"Jadeite"	"Corundum"	"CaNb2O6"	"Cassiterite"	"Scheelite"	"Manganotantalite"	"Rutile"	"Mn"	"Magnetite"	"Zr"
"BT-Main"	5	 40.0000	 20.0000	 80.0000	 .000000	1105	 .000000	 .000000	 .000000	 .000000	 78.5233	 .000000	 .000000	 .000000	 .000000	 .067464	 .008396	 21.1929	 99.7921	 .000000	 .000000	 .000000	 .000000	 99.6939	 .000000	 .000000	 .000000	 .000000	 .086792	 .011341	 .000002	 99.7921	 .000000	 .000000	 .000000	 .000000	 33.2882	 .000000	 .000000	 .000000	 .000000	 .060782	 .004631	 66.6464	 .000000	 .000000	 .000000	 .000000	 99.8039	 .000000	 .000000	 .000000	 .000000	 .182235	 .013884	 .000000	 100.000	 2.00000	O	 .000000	 .000000	 .000000	 .000000	 .998949	 .000000	 .000000	 .000000	 .000000	 .001824	 .000139	 2.00000	 .008771	 .026405	 .004239	 .009734	 .011771	 .027372	 .023080	 .005897	 .009665	 .008945	 .008643	 .018765	 .035593	 .008009	 .013925	 .014945	 .034518	 .028182	 .009836	 .012480	 .011507	 .011675	 -45.008	 -24.114	 -12.129	 -109.61	 .083928	 -29.356	 -22.157	 -16.771	 -51.363	 9.94161	 73.1732	 26.9722	 16.0282	 13.0615	 2410.09	 78.9500	214	334	319	303	301	332	333	140	335	126	503	"Wollastonite"	"Jadeite"	"Corundum"	"CaNb2O6"	"Cassiterite"	"Scheelite"	"Manganotantalite"	"Rutile"	"Mn"	"Magnetite"	"Zr"
"BT-Main"	5	 40.0000	 20.0000	 80.0000	 .000000	1106	 .000000	 .000000	 .000000	 .000000	 78.2297	 .000000	 .000000	 .000000	 .001361	 .044595	 .000773	 21.1050	 99.3814	 .000000	 .000000	 .000000	 .000000	 99.3213	 .000000	 .000000	 .000000	 .001757	 .057371	 .001044	 .000000	 99.3814	 .000000	 .000000	 .000000	 .000000	 33.3052	 .000000	 .000000	 .000000	 .001252	 .040350	 .000428	 66.6528	 .000000	 .000000	 .000000	 .000000	 99.8740	 .000000	 .000000	 .000000	 .003754	 .120999	 .001284	 .000000	 100.000	 2.00000	O	 .000000	 .000000	 .000000	 .000000	 .999363	 .000000	 .000000	 .000000	 .000038	 .001211	 .000013	 2.00000	 .008773	 .026453	 .004239	 .009734	 .011771	 .027371	 .023080	 .005897	 .009665	 .008945	 .008643	 .018768	 .035658	 .008009	 .013925	 .014945	 .034517	 .028182	 .009837	 .012480	 .011507	 .011675	 -94.766	 -34.265	 -11.455	 -30.677	 .084081	 -36.789	 -46.365	 -13.317	 502.460	 14.7490	 790.070	 26.9644	 16.0220	 13.0615	 2420.07	 78.9600	214	334	319	303	301	332	333	140	335	126	503	"Wollastonite"	"Jadeite"	"Corundum"	"CaNb2O6"	"Cassiterite"	"Scheelite"	"Manganotantalite"	"Rutile"	"Mn"	"Magnetite"	"Zr"
"BT-Main"	5	 40.0000	 20.0000	 80.0000	 .000000	1107	 .000000	 .000000	 .000000	 .000000	 77.8983	 .000000	 .000000	 .000000	 .000000	 .225454	 .000000	 21.0667	 99.1905	 .000000	 .000000	 .000000	 .000000	 98.9004	 .000000	 .000000	 .000000	 .000000	 .290046	 .000000	 .000000	 99.1905	 .000000	 .000000	 .000000	 .000000	 33.1972	 .000000	 .000000	 .000000	 .000000	 .204195	 .000000	 66.5986	 .000000	 .000000	 .000000	 .000000	 99.3887	 .000000	 .000000	 .000000	 .000000	 .611338	 .000000	 .000000	 100.000	 2.00000	O	 .000000	 .000000	 .000000	 .000000	 .996934	 .000000	 .000000	 .000000	 .000000	 .006132	 .000000	 2.00000	 .008759	 .026488	 .004237	 .009730	 .011762	 .027361	 .023070	 .005891	 .009659	 .008939	 .008639	 .018738	 .035705	 .008005	 .013919	 .014934	 .034504	 .028170	 .009827	 .012472	 .011500	 .011669	 -43.725	 -15.838	 -16.799	 -42.324	 .084255	 -83.206	 -15.509	 -17.093	 -51.291	 3.34331	 -323.74	 26.9566	 16.0157	 13.0615	 2430.09	 78.9800	214	334	319	303	301	332	333	140	335	126	503	"Wollastonite"	"Jadeite"	"Corundum"	"CaNb2O6"	"Cassiterite"	"Scheelite"	"Manganotantalite"	"Rutile"	"Mn"	"Magnetite"	"Zr"
