Repository: orthospar/MinorElements-Cassiterite

# MinorElements-Cassiterite
EPMA data and R code for generation of figures in "Systematic trends in the substitution mechanisms of minor elements in cassiterite", submitted for publication in the Australian Journal of Earth Sciences.

# Data Availability
The final cleaned and organised dataset is available above (cassiterite_EPMA.csv) and as a supplementary file hosted by AJES.

File: Data/180209/180209recalc.dat (part 30 of 46)
URRENT"	"BEAMSIZE"	"    LINE"	"  Si WT%"	"  Na WT%"	"  Al WT%"	"  Nb WT%"	"  Sn WT%"	"   W WT%"	"  Ta WT%"	"  Ti WT%"	"  Mn WT%"	"  Fe WT%"	"  Zr WT%"	"   O WT%"	"   TOTAL"	"    SiO2"	"    Na2O"	"   Al2O3"	"   Nb2O5"	"    SnO2"	"     WO3"	"   Ta2O5"	"    TiO2"	"     MnO"	"     FeO"	"    ZrO2"	"       O"	"   TOTAL"	"  Si AT%"	"  Na AT%"	"  Al AT%"	"  Nb AT%"	"  Sn AT%"	"   W AT%"	"  Ta AT%"	"  Ti AT%"	"  Mn AT%"	"  Fe AT%"	"  Zr AT%"	"   O AT%"	"Si OXMOL%"	"Na OXMOL%"	"Al OXMOL%"	"Nb OXMOL%"	"Sn OXMOL%"	"W OXMOL%"	"Ta OXMOL%"	"Ti OXMOL%"	"Mn OXMOL%"	"Fe OXMOL%"	"Zr OXMOL%"	"O OXMOL%"	"   TOTAL"	" FORMULA"	"   BASIS"	"Si FORMULA"	"Na FORMULA"	"Al FORMULA"	"Nb FORMULA"	"Sn FORMULA"	"W FORMULA"	"Ta FORMULA"	"Ti FORMULA"	"Mn FORMULA"	"Fe FORMULA"	"Zr FORMULA"	"O FORMULA"	"Si CDL99"	"Na CDL99"	"Al CDL99"	"Nb CDL99"	"Sn CDL99"	" W CDL99"	"Ta CDL99"	"Ti CDL99"	"Mn CDL99"	"Fe CDL99"	"Zr CDL99"	"SiO2 CDL99"	"Na2O CDL99"	"Al2O3 CDL99"	"Nb2O5 CDL99"	"SnO2 CDL99"	"WO3 CDL99"	"Ta2O5 CDL99"	"TiO2 CDL99"	"MnO CDL99"	"FeO CDL99"	"ZrO2 CDL99"	"Si %ERR "	"Na %ERR "	"Al %ERR "	"Nb %ERR "	"Sn %ERR "	" W %ERR "	"Ta %ERR "	"Ti %ERR "	"Mn %ERR "	"Fe %ERR "	"Zr %ERR "	"   X-POS"	"   Y-POS"	"   Z-POS"	" RELDIST"	"BEAMCURR"	"Si STD_NUM"	"Na STD_NUM"	"Al STD_NUM"	"Nb STD_NUM"	"Sn STD_NUM"	"W STD_NUM"	"Ta STD_NUM"	"Ti STD_NUM"	"Mn STD_NUM"	"Fe STD_NUM"	"Zr STD_NUM"	"Si STD_NAM"	"Na STD_NAM"	"Al STD_NAM"	"Nb STD_NAM"	"Sn STD_NAM"	"W STD_NAM"	"Ta STD_NAM"	"Ti STD_NAM"	"Mn STD_NAM"	"Fe STD_NAM"	"Zr STD_NAM"
"BT-Main"	5	 40.0000	 20.0000	 80.0000	 .000000	1108	 .000000	 .000000	 .000000	 .000000	 78.5630	 .000000	 .000000	 .000000	 .001468	 .062052	 .003688	 21.2009	 99.8310	 .000000	 .000000	 .000000	 .000000	 99.7443	 .000000	 .000000	 .000000	 .001895	 .079829	 .004981	 .000000	 99.8310	 .000000	 .000000	 .000000	 .000000	 33.2932	 .000000	 .000000	 .000000	 .001344	 .055886	 .002033	 66.6476	 .000000	 .000000	 .000000	 .000000	 99.8223	 .000000	 .000000	 .000000	 .004029	 .167563	 .006096	 .000000	 100.000	 2.00000	O	 .000000	 .000000	 .000000	 .000000	 .999080	 .000000	 .000000	 .000000	 .000040	 .001677	 .000061	 2.00000	 .008771	 .026546	 .004238	 .009733	 .011769	 .027367	 .023077	 .005896	 .009664	 .008943	 .008641	 .018764	 .035783	 .008008	 .013924	 .014942	 .034513	 .028178	 .009834	 .012478	 .011505	 .011673	 -38.154	 -23.057	 -9.7134	 -51.779	 .083890	 -35.931	 -30.273	 -12.565	 465.949	 10.7574	 165.932	 26.9488	 16.0095	 13.0615	 2440.05	 78.9800	214	334	319	303	301	332	333	140	335	126	503	"Wollastonite"	"Jadeite"	"Corundum"	"CaNb2O6"	"Cassiterite"	"Scheelite"	"Manganotantalite"	"Rutile"	"Mn"	"Magnetite"	"Zr"
"BT-Main"	5	 40.0000	 20.0000	 80.0000	 .000000	1109	 .000000	 .000000	 .000000	 .000000	 78.3646	 .000000	 .000000	 .000000	 .000000	 .063714	 .014369	 21.1512	 99.5939	 .000000	 .000000	 .000000	 .000000	 99.4925	 .000000	 .000000	 .000000	 .000000	 .081968	 .019410	  .00000	 99.5939	 .000000	 .000000	 .000000	 .000000	 33.2871	 .000000	 .000000	 .000000	 .000000	 .057518	 .007942	 66.6475	 .000000	 .000000	 .000000	 .000000	 99.8037	 .000000	 .000000	 .000000	 .000000	 .172454	 .023812	 .000000	 100.000	 2.00000	O	 .000000	 .000000	 .000000	 .000000	 .998899	 .000000	 .000000	 .000000	 .000000	 .001726	 .000238	 2.00000	 .008771	 .026595	 .004239	 .009734	 .011770	 .027369	 .023078	 .005896	 .009664	 .008943	 .008642	 .018764	 .035850	 .008009	 .013925	 .014943	 .034514	 .028180	 .009835	 .012479	 .011505	 .011673	 -92.438	 -44.033	 -11.545	 -24.463	 .084005	 -28.046	 -27.733	 -19.768	 -225.26	 10.4918	 42.9483	 26.9410	 16.0033	 13.0615	 2450.02	 78.9700	214	334	319	303	301	332	333	140	335	126	503	"Wollastonite"	"Jadeite"	"Corundum"	"CaNb2O6"	"Cassiterite"	"Scheelite"	"Manganotantalite"	"Rutile"	"Mn"	"Magnetite"	"Zr"
"BT-Main"	5	 40.0000	 20.0000	 80.0000	 .000000	1110	 .000000	 .000000	 .000000	 .000000	 78.3313	 .000000	 .000000	 .000000	 .004420	 .064660	 .000000	 21.1387	 99.5391	 .000000	 .000000	 .000000	 .000000	 99.4502	 .000000	 .000000	 .000000	 .005708	 .083185	 .000000	 .000006	 99.5391	 .000000	 .000000	 .000000	 .000000	 33.2917	 .000000	 .000000	 .000000	 .004059	 .058405	 .000000	 66.6458	 .000000	 .000000	 .000000	 .000000	 99.8127	 .000000	 .000000	 .000000	 .012169	 .175106	 .000000	 .000000	 100.000	 2.00000	O	 .000000	 .000000	 .000000	 .000000	 .999063	 .000000	 .000000	 .000000	 .000122	 .001753	 .000000	 2.00000	 .008771	 .026644	 .004239	 .009734	 .011769	 .027367	 .023077	 .005895	 .009664	 .008942	 .008641	 .018763	 .035915	 .008009	 .013924	 .014942	 .034512	 .028178	 .009834	 .012478	 .011504	 .011672	 -53.461	 -18.692	 -12.564	 -41.654	 .084015	 -31.588	 -17.766	 -16.809	 155.197	 10.3457	 -411.80	 26.9332	 15.9970	 13.0615	 2460.04	 78.9800	214	334	319	303	301	332	333	140	335	126	503	"Wollastonite"	"Jadeite"	"Corundum"	"CaNb2O6"	"Cassiterite"	"Scheelite"	"Manganotantalite"	"Rutile"	"Mn"	"Magnetite"	"Zr"
"BT-Main"	5	 40.0000	 20.0000	 80.0000	 .000000	1111	 .000000	 .000000	 .000000	 .000000	 78.4816	 .000000	 .000000	 .000000	 .008515	 .057412	 .011703	 21.1825	 99.7417	 .000000	 .000000	 .000000	 .000000	 99.6411	 .000000	 .000000	 .000000	 .010995	 .073860	 .015809	 .000002	 99.7417	 .000000	 .000000	 .000000	 .000000	 33.2872	 .000000	 .000000	 .000000	 .007803	 .051752	 .006459	 66.6468	 .000000	 .000000	 .000000	 .000000	 99.8021	 .000000	 .000000	 .000000	 .023395	 .155163	 .019364	 .000000	 100.000	 2.00000	O	 .000000	 .000000	 .000000	 .000000	 .998913	 .000000	 .000000	 .000000	 .000234	 .001553	 .000194	 2.00000	 .008770	 .026690	 .004238	 .009733	 .011769	 .027366	 .023076	 .005895	 .009663	 .008942	 .008640	 .018762	 .035977	 .008008	 .013924	 .014942	 .034510	 .028177	 .009833	 .012478	 .011503	 .011671	 -52.643	 -29.876	 -11.904	 -56.755	 .083930	 -47.225	 -19.281	 -18.002	 80.9100	 11.5797	 52.6143	 26.9254	 15.9908	 13.0615	 2470.01	 78.9900	214	334	319	303	301	332	333	140	335	126	503	"Wollastonite"	"Jadeite"	"Corundum"	"CaNb2O6"	"Cassiterite"	"Scheelite"	"Manganotantalite"	"Rutile"	"Mn"	"Magnetite"	"Zr"
"BT-Main"	5	 40.0000	 20.0000	 80.0000	 .000000	1112	 .000000	 .000000	 .000000	 .000000	 78.2030	 .000000	 .000000	 .000000	 .000000	 .057693	 .015161	 21.1062	 99.3821	 .000000	 .000000	 .000000	 .000000	 99.2874	 .000000	 .000000	 .000000	 .000000	 .074222	 .020480	 .000000	 99.3821	 .000000	 .000000	 .000000	 .000000	 33.2901	 .000000	 .000000	 .000000	 .000000	 .052195	 .008397	 66.6493	 .000000	 .000000	 .000000	 .000000	 99.8183	 .000000	 .000000	 .000000	 .000000	 .156505	 .025179	 .000000	 100.000	 2.00000	O	 .000000	 .000000	 .000000	 .000000	 .998965	 .000000	 .000000	 .000000	 .000000	 .001566	 .000252	 2.00000	 .008770	 .026739	 .004238	 .009733	 .011769	 .027366	 .023076	 .005895	 .009664	 .008942	 .008640	 .018763	 .036043	 .008008	 .013924	 .014942	 .034510	 .028177	 .009833	 .012478	 .011504	 .011671	 -24.844	 -30.624	 -9.8134	 -51.472	 .084082	 -40.500	 -20.681	 -14.596	 -31.635	 11.5260	 40.7250	 26.9176	 15.9845	 13.0615	 2480.03	 78.9900	214	334	319	303	301	332	333	140	335	126	503	"Wollastonite"	"Jadeite"	"Corundum"	"CaNb2O6"	"Cassiterite"	"Scheelite"	"Manganotantalite"	"Rutile"	"Mn"	"Magnetite"	"Zr"
"BT-Main"	5	 40.0000	 20.0000	 80.0000	 .000000	1113	 .000000	 .000000	 .000000	 .000000	 78.3701	 .000000	 .000000	 .000000	 .000000	 .124746	 .001524	 21.1656	 99.6621	 .000000	 .000000	 .000000	 .000000	 99.4995	 .000000	 .000000	 .000000	 .000000	 .160486	 .002059	 .000002	 99.6621	 .000000	 .000000	 .000000	 .000000	 33.2575	 .000000	 .000000	 .000000	 .000000	 .112507	 .000842	 66.6292	 .000000	 .000000	 .000000	 .000000	 99.6603	 .000000	 .000000	 .000000	 .000000	 .337143	 .002522	 .000000	 100.000	 2.00000	O	 .000000	 .000000	 .000000	 .000000	 .998286	 .000000	 .000000	 .000000	 .000000	 .003377	 .000025	 2.00000	 .008767	 .026784	 .004238	 .009732	 .011766	 .027363	 .023074	 .005893	 .009662	 .008940	 .008639	 .018755	 .036104	 .008008	 .013923	 .014938	 .034507	 .028174	 .009830	 .012475	 .011501	 .011669	 -50.017	 -47.859	 -16.805	 -29.671	 .083985	 -68.886	 -354.86	 -20.750	 -78.977	 5.62522	 400.645	 26.9098	 15.9783	 13.0615	 2490.00	 79.0000	214	334	319	303	301	332	333	140	335	126	503	"Wollastonite"	"Jadeite"	"Corundum"	"CaNb2O6"	"Cassiterite"	"Scheelite"	"Manganotantalite"	"Rutile"	"Mn"	"Magnetite"	"Zr"
"BT-Main"	5	 40.0000	 20.0000	 80.0000	 .000000	1114	 .000000	 .000000	 .000000	 .000000	 78.4984	 .000000	 .000000	 .000000	 .000000	 .068333	 .001616	 21.1841	 99.7525	 .000000	 .000000	 .000000	 .000000	 99.6624	 .000000	 .000000	 .000000	 .000000	 .087910	 .002184	 .000004	 99.7525	 .000000	 .000000	 .000000	 .000000	 33.2914	 .000000	 .000000	 .000000	 .000000	 .061590	 .000892	 66.6461	 .000000	 .000000	 .000000	 .000000	 99.8127	 .000000	 .000000	 .000000	 .000000	 .184658	 .002674	 .000000	 100.000	 2.00000	O	 .000000	 .000000	 .000000	 .000000	 .999049	 .000000	 .000000	 .000000	 .000000	 .001848	 .000027	 2.00000	 .008770	 .026835	 .004238	 .009733	 .011767	 .027363	 .023074	 .005894	 .009663	 .008940	 .008639	 .018762	 .036173	 .008008	 .013923	 .014940	 .034507	 .028175	 .009832	 .012477	 .011502	 .011670	 -24.749	 -18.184	 -11.220	 -28.129	 .083908	 -89.186	 -20.559	 -16.493	 -1257.7	 9.81750	 377.800	 26.9020	 15.9720	 13.0615	 2500.02	 79.0100	214	334	319	303	301	332	333	140	335	126	503	"Wollastonite"	"Jadeite"	"Corundum"	"CaNb2O6"	"Cassiterite"	"Scheelite"	"Manganotantalite"	"Rutile"	"Mn"	"Magnetite"	"Zr"
"BT-Main"	5	 40.0000	 20.0000	 80.0000	 .000000	1115	 .000000	 .000000	 .000000	 .000000	 78.8663	 .000000	 .000000	 .000000	 .004255	 .052368	 .008245	 21.2823	 100.214	 .000000	 .000000	 .000000	 .000000	 100.130	 .000000	 .000000	 .000000	 .005494	 .067371	 .011138	 .000002	 100.214	 .000000	 .000000	 .000000	 .000000	 33.2949	 .000000	 .000000	 .000000	 .003881	 .046985	 .004529	 66.6497	 .000000	 .000000	 .000000	 .000000	 99.8339	 .000000	 .000000	 .000000	 .011636	 .140885	 .013580	 .000000	 100.000	 2.00000	O	 .000000	 .000000	 .000000	 .000000	 .999101	 .000000	 .000000	 .000000	 .000116	 .001410	 .000136	 2.00000	 .008771	 .026886	 .004239	 .009734	 .011769	 .027365	 .023077	 .005895	 .009664	 .008941	 .008640	 .018765	 .036242	 .008009	 .013925	 .014942	 .034510	 .028178	 .009833	 .012478	 .011503	 .011671	 -32.078	 -42.572	 -10.746	 -27.591	 .083715	 -35.775	 -16.788	 -13.936	 161.200	 12.6394	 74.4682	 26.8941	 15.9658	 13.0615	 2510.06	 79.0000	214	334	319	303	301	332	333	140	335	126	503	"Wollastonite"	"Jadeite"	"Corundum"	"CaNb2O6"	"Cassiterite"	"Scheelite"	"Manganotantalite"	"Rutile"	"Mn"	"Magnetite"	"Zr"
"BT-Main"	5	 40.0000	 20.0000	 80.0000	 .000000	1116	 .000000	 .000000	 .000000	 .000000	 78.4900	 .000000	 .000000	 .000000	 .000000	 .249931	 .000000	 21.2333	 99.9732	 .000000	 .000000	 .000000	 .000000	 99.6517	 .000000	 .000000	 .000000	 .000000	 .321536	 .000000	 .000004	 99.9732	 .000000	 .000000	 .000000	 .000000	 33.1836	 .000000	 .000000	 .000000	 .000000	 .224566	 .000000	 66.5918	 .000000	 .000000	 .000000	 .000000	 99.3278	 .000000	 .000000	 .000000	 .000000	 .672188	 .000000	 .000000	 100.000	 2.00000	O	 .000000	 .000000	 .000000	 .000000	 .996628	 .000000	 .000000	 .000000	 .000000	 .006745	 .000000	 2.00000	 .008757	 .026922	 .004237	 .009730	 .011760	 .027355	 .023067	 .005889	 .009657	 .008935	 .008635	 .018734	 .036290	 .008005	 .013919	 .014930	 .034497	 .028166	 .009823	 .012469	 .011495	 .011665	 -40.709	 -12.405	 -21.669	 -24.075	 .083911	 -27.041	 -25.987	 -15.570	 -26.602	 3.06313	 -2062.7	 26.8863	 15.9595	 13.0615	 2520.09	 79.0200	214	334	319	303	301	332	333	140	335	126	503	"Wollastonite"	"Jadeite"	"Corundum"	"CaNb2O6"	"Cassiterite"	"Scheelite"	"Manganotantalite"	"Rutile"	"Mn"	"Magnetite"	"Zr"
"BT-Main"	5	 40.0000	 20.0000	 80.0000	 .000000	1117	 .000000	 .000000	 .000000	 .000000	 78.6337	 .000000	 .000000	 .000000	 .000000	 .055358	 .012046	 21.2205	 99.9216	 .000000	 .000000	 .000000	 .000000	 99.8341	 .000000	 .000000	 .000000	 .000000	 .071218	 .016272	 .000000	 99.9216	 .000000	 .000000	 .000000	 .000000	 33.2935	 .000000	 .000000	 .000000	 .000000	 .049813	 .006636	 66.6501	 .000000	 .000000	 .000000	 .000000	 99.8307	 .000000	 .000000	 .000000	 .000000	 .149365	 .019899	 .000000	 100.000	 2.00000	O	 .000000	 .000000	 .000000	 .000000	 .999054	 .000000	 .000000	 .000000	 .000000	 .001495	 .000199	 2.00000	 .008772	 .026988	 .004239	 .009735	 .011770	 .027367	 .023079	 .005895	 .009665	 .008941	 .008640	 .018767	 .036379	 .008010	 .013926	 .014943	 .034512	 .028180	 .009834	 .012479	 .011503	 .011671	 -65.148	 -20.787	 -12.730	 -28.592	 .083847	 -46.521	 -24.855	 -15.125	 -50.089	 11.9877	 51.1261	 26.8785	 15.9533	 13.0615	 2530.06	 78.9900	214	334	319	303	301	332	333	140	335	126	503	"Wollastonite"	"Jadeite"	"Corundum"	"CaNb2O6"	"Cassiterite"	"Scheelite"	"Manganotantalite"	"Rutile"	"Mn"	"Magnetite"	"Zr"
"BT-Main"	5	 40.0000	 20.0000	 80.0000	 .000000	1118	 .000000	 .000000	 .000000	 .000000	 78.4136	 .000000	 .000000	 .000000	 .000000	 .063210	 .027205	 21.1687	 99.6727	 .000000	 .000000	 .000000	 .000000	 99.5547	 .000000	 .000000	 .000000	 .000000	 .081319	 .036748	 .000002	 99.6727	 .000000	 .000000	 .000000	 .000000	 33.2803	 .000000	 .000000	 .000000	 .000000	 .057016	 .015023	 66.6477	 .000000	 .000000	 .000000	 .000000	 99.7840	 .000000	 .000000	 .000000	 .000000	 .170949	 .045044	 .000000	 100.000	 2.00000	O	 .000000	 .000000	 .000000	 .000000	 .998694	 .000000	 .000000	 .000000	 .000000	 .001711	 .000451	 2.00000	 .008768	 .027031	 .004238	 .009733	 .011767	 .027361	 .023073	 .005893	 .009662	 .008939	 .008638	 .018759	 .036437	 .008008	 .013924	 .014940	 .034504	 .028174	 .009831	 .012476	 .011500	 .011668	 -66.802	 -33.220	 -11.920	 -22.502	 .083953	 -37.162	 -11.812	 -12.358	 -209.49	 10.5662	 22.9039	 26.8707	 15.9470	 13.0620	 2540.08	 79.0200	214	334	319	303	301	332	333	140	335	126	503	"Wollastonite"	"Jadeite"	"Corundum"	"CaNb2O6"	"Cassiterite"	"Scheelite"	"Manganotantalite"	"Rutile"	"Mn"	"Magnetite"	"Zr"
"BT-Main"	5	 40.0000	 20.0000	 80.0000	 .000000	1119	 .000000	 .000000	 .000000	 .000000	 78.3452	 .000000	 .000000	 .000000	 .000000	 .041979	 .005446	 21.1366	 99.5292	 .000000	 .000000	 .000000	 .000000	 99.4678	 .000000	 .000000	 .000000	 .000000	 .054006	 .007356	 .000000	 99.5292	 .000000	 .000000	 .000000	 .000000	 33.3050	 .000000	 .000000	 .000000	 .000000	 .037927	 .003012	 66.6540	 .000000	 .000000	 .000000	 .000000	 99.8772	 .000000	 .000000	 .000000	 .000000	 .113737	 .009033	 .000000	 100.000	 2.00000	O	 .000000	 .000000	 .000000	 .000000	 .999341	 .000000	 .000000	 .000000	 .000000	 .001138	 .000090	 2.00000	 .008770	 .027081	 .004238	 .009733	 .011767	 .027359	 .023072	 .005893	 .009662	 .008939	 .008637	 .018763	 .036505	 .008008	 .013923	 .014939	 .034502	 .028172	 .009831	 .012476	 .011499	 .011667	 -65.600	 -38.548	 -11.871	 -24.842	 .083976	 -31.329	 -16.736	 -13.947	 -42.883	 15.6219	 112.468	 26.8629	 15.9408	 13.0620	 2550.05	 79.0400	214	334	319	303	301	332	333	140	335	126	503	"Wollastonite"	"Jadeite"	"Corundum"	"CaNb2O6"	"Cassiterite"	"Scheelite"	"Manganotantalite"	"Rutile"	"Mn"	"Magnetite"	"Zr"
"BT-Main"	5	 40.0000	 20.0000	 80.0000	 .000000	1120	 .000000	 .000000	 .000000	 .000000	 78.6204	 .000000	 .000000	 .000000	 .001369	 .080793	 .002716	 21.2213	 99.9266	 .000000	 .000000	 .000000	 .000000	 99.8172	 .000000	 .000000	 .000000	 .001768	 .103939	 .003669	 .000002	 99.9266	 .000000	 .000000	 .000000	 .000000	 33.2825	 .000000	 .000000	 .000000	 .001252	 .072689	 .001496	 66.6420	 .000000	 .000000	 .000000	 .000000	 99.7739	 .000000	 .000000	 .000000	 .003754	 .217905	 .004485	 .000000	 100.000	 2.00000	O	 .000000	 .000000	 .000000	 .000000	 .998846	 .000000	 .000000	 .000000	 .000038	 .002181	 .000045	 2.00000	 .008768	 .027130	 .004238	 .009733	 .011765	 .027358	 .023071	 .005893	 .009661	 .008938	 .008637	 .018758	 .036571	 .008008	 .013923	 .014937	 .034501	 .028172	 .009829	 .012475	 .011498	 .011666	 -41.088	 -28.495	 -12.194	 -39.152	 .083826	 -32.192	 -21.685	 -12.262	 499.258	 8.38691	 224.954	 26.8551	 15.9346	 13.0620	 2560.01	 79.0400	214	334	319	303	301	332	333	140	335	126	503	"Wollastonite"	"Jadeite"	"Corundum"	"CaNb2O6"	"Cassiterite"	"Scheelite"	"Manganotantalite"	"Rutile"	"Mn"	"Magnetite"	"Zr"
"BT-Main"	5	 40.0000	 20.0000	 80.0000	 .000000	1121	 .000000	 .000000	 .000000	 .000000	 78.5938	 .000000	 .000000	 .000000	 .000000	 .079849	 .011965	 21.2168	 99.9024	 .000000	 .000000	 .000000	 .000000	 99.7835	 .000000	 .000000	 .000000	 .000000	 .102725	 .016162	  .00000	 99.9024	 .000000	 .000000	 .000000	 .000000	 33.2788	 .000000	 .000000	 .000000	 .000000	 .071856	 .006592	 66.6427	 .000000	 .000000	 .000000	 .000000	 99.7648	 .000000	 .000000	 .000000	 .000000	 .215413	 .019762	 .000000	 100.000	 2.00000	O	 .000000	 .000000	 .000000	 .000000	 .998724	 .000000	 .000000	 .000000	 .000000	 .002156	 .000198	 2.00000	 .008768	 .027178	 .004238	 .009732	 .011765	 .027357	 .023070	 .005892	 .009661	 .008937	 .008636	 .018757	 .036636	 .008007	 .013922	 .014937	 .034499	 .028170	 .009828	 .012474	 .011497	 .011665	 -91.779	 -36.917	 -12.697	 -23.995	 .083837	 -69.118	 -23.784	 -21.633	 -193.98	 8.47878	 51.4469	 26.8473	 15.9283	 13.0620	 2570.04	 79.0500	214	334	319	303	301	332	333	140	335	126	503	"Wollastonite"	"Jadeite"	"Corundum"	"CaNb2O6"	"Cassiterite"	"Scheelite"	"Manganotantalite"	"Rutile"	"Mn"	"Magnetite"	"Zr"
"BT-Main"	5	 40.0000	 20.0000	 80.0000	 .000000	1122	 .000000	 .000000	 .000000	 .000000	 78.6030	 .000000	 .000000	 .000000	 .000000	 .043099	 .006645	 21.2068	 99.8596	 .000000	 .000000	 .000000	 .000000	 99.7952	 .000000	 .000000	 .000000	 .000000	 .055447	 .008976	  .00000	 99.8596	 .000000	 .000000	 .000000	 .000000	 33.3038	 .000000	 .000000	 .000000	 .000000	 .038809	 .003663	 66.6537	 .000000	 .000000	 .000000	 .000000	 99.8726	 .000000	 .000000	 .000000	 .000000	 .116383	 .010986	 .000000	 100.000	 2.00000	O	 .000000	 .000000	 .000000	 .000000	 .999308	 .000000	 .000000	 .000000	 .000000	 .001165	 .000110	 2.00000	 .008770	 .027231	 .004238	 .009733	 .011765	 .027356	 .023070	 .005893	 .009661	 .008937	 .008636	 .018762	 .036707	 .008008	 .013923	 .014937	 .034499	 .028170	 .009829	 .012475	 .011498	 .011665	 -52.974	 -20.388	 -13.323	 -22.921	 .083825	 -43.946	 -15.529	 -15.341	 -34.642	 15.2283	 92.2404	 26.8395	 15.9221	 13.0620	 2579.99	 79.0600	214	334	319	303	301	332	333	140	335	126	503	"Wollastonite"	"Jadeite"	"Corundum"	"CaNb2O6"	"Cassiterite"	"Scheelite"	"Manganotantalite"	"Rutile"	"Mn"	"Magnetite"	"Zr"
"BT-Main"	5	 40.0000	 20.0000	 80.0000	 .000000	1123	 .000000	 .000000	 .000000	 .000000	 78.6428	 .000000	 .000000	 .000000	 .000000	 .054641	 .001146	 21.2189	 99.9175	 .000000	 .000000	 .000000	 .000000	 99.8457	 .000000	 .000000	 .000000	 .000000	 .070295	 .001549	  .00000	 99.9175	 .000000	 .000000	 .000000	 .000000	 33.2999	 .000000	 .000000	 .000000	 .000000	 .049172	 .000632	 66.6503	 .000000	 .000000	 .000000	 .000000	 99.8507	 .000000	 .000000	 .000000	 .000000	 .147442	 .001894	 .000000	 100.000	 2.00000	O	 .000000	 .000000	 .000000	 .000000	 .999243	 .000000	 .000000	 .000000	 .000000	 .001476	 .000019	 2.00000	 .008769	 .027281	 .004238	 .009732	 .011764	 .027355	 .023069	 .005892	 .009661	 .008936	 .008635	 .018761	 .036774	 .008008	 .013922	 .014936	 .034497	 .028169	 .009828	 .012474	 .011496	 .011665	 -36.735	 -28.341	 -12.911	 -37.280	 .083797	 -42.303	 -27.991	 -12.373	 -208.58	 12.1307	 532.262	 26.8317	 15.9158	 13.0620	 2590.03	 79.0700	214	334	319	303	301	332	333	140	335	126	503	"Wollastonite"	"Jadeite"	"Corundum"	"CaNb2O6"	"Cassiterite"	"Scheelite"	"Manganotantalite"	"Rutile"	"Mn"	"Magnetite"	"Zr"
"BT-Main"	5	 40.0000	 20.0000	 80.0000	 .000000	1124	 .000000	 .000000	 .000000	 .000000	 78.3007	 .000000	 .000000	 .000000	 .000000	 .072072	 .000000	 21.1313	 99.5041	 .000000	 .000000	 .000000	 .000000	 99.4114	 .000000	 .000000	 .000000	 .000000	 .092720	 .000000	  .00000	 99.5041	 .000000	 .000000	 .000000	 .000000	 33.2899	 .000000	 .000000	 .000000	 .000000	 .065122	 .000000	 66.6450	 .000000	 .000000	 .000000	 .000000	 99.8048	 .000000	 .000000	 .000000	 .000000	 .195238	 .000000	 .000000	 100.000	 2.00000	O	 .000000	 .000000	 .000000	 .000000	 .999023	 .000000	 .000000	 .000000	 .000000	 .001954	 .000000	 2.00000	 .008768	 .027332	 .004238	 .009732	 .011764	 .027354	 .023069	 .005891	 .009660	 .008936	 .008635	 .018757	 .036843	 .008007	 .013922	 .014935	 .034495	 .028168	 .009827	 .012474	 .011496	 .011664	 -128.49	 -29.891	 -9.7868	 -31.954	 .083983	 -32.478	 -31.666	 -12.002	 -55.906	 9.33242	 -131.54	 26.8239	 15.9096	 13.0620	 2599.98	 79.0700	214	334	319	303	301	332	333	140	335	126	503	"Wollastonite"	"Jadeite"	"Corundum"	"CaNb2O6"	"Cassiterite"	"Scheelite"	"Manganotantalite"	"Rutile"	"Mn"	"Magnetite"	"Zr"
"BT-Main"	5	 40.0000	 20.0000	 80.0000	 .000000	1125	 .000000	 .000000	 .000000	 .000000	 78.3700	 .000000	 .000000	 .000000	 .000000	 .066655	 .004562	 21.1500	 99.5912	 .000000	 .000000	 .000000	 .000000	 99.4993	 .000000	 .000000	 .000000	 .000000	 .085751	 .006162	 .000002	 99.5912	 .000000	 .000000	 .000000	 .000000	 33.2907	 .000000	 .000000	 .000000	 .000000	 .060175	 .002521	 66.6466	 .000000	 .000000	 .000000	 .000000	 99.8120	 .000000	 .000000	 .000000	 .000000	 .180418	 .007559	 .000000	 100.000	 2.00000	O	 .000000	 .000000	 .000000	 .000000	 .999022	 .000000	 .000000	 .000000	 .000000	 .001806	 .000076	 2.00000	 .008768	 .027384	 .004238	 .009732	 .011764	 .027354	 .023069	 .005891	 .009661	 .008936	 .008635	 .018758	 .036913	 .008008	 .013923	 .014936	 .034496	 .028168	 .009827	 .012474	 .011496	 .011664	 -34.510	 -15.952	 -11.176	 -27.512	 .083946	 -39.760	 -15.763	 -13.996	 -44.457	 10.0453	 134.131	 26.8160	 15.9033	 13.0620	 2610.10	 79.0700	214	334	319	303	301	332	333	140	335	126	503	"Wollastonite"	"Jadeite"	"Corundum"	"CaNb2O6"	"Cassiterite"	"Scheelite"	"Manganotantalite"	"Rutile"	"Mn"	"Magnetite"	"Zr"
"BT-Main"	5	 40.0000	 20.0000	 80.0000	 .000000	1126	 .000000	 .000000	 .000000	 .000000	 78.3890	 .000000	 .000000	 .000000	 .000000	 .071334	 .032396	 21.1662	 99.6589	 .000000	 .000000	 .000000	 .000000	 99.5234	 .000000	 .000000	 .000000	 .000000	 .091771	 .043761	 .000002	 99.6589	 .000000	 .000000	 .000000	 .000000	 33.2725	 .000000	 .000000	 .000000	 .000000	 .064349	 .017892	 66.6452	 .000000	 .000000	 .000000	 .000000	 99.7534	 .000000	 .000000	 .000000	 .000000	 .192924	 .053640	 .000000	 100.000	 2.00000	O	 .000000	 .000000	 .000000	 .000000	 .998498	 .000000	 .000000	 .000000	 .000000	 .001931	 .000537	 2.00000	 .008766	 .027431	 .004237	 .009731	 .011763	 .027352	 .023067	 .005891	 .009659	 .008934	 .008633	 .018754	 .036976	 .008007	 .013921	 .014935	 .034493	 .028166	 .009826	 .012473	 .011494	 .011662	 -39.315	 -20.327	 -11.686	 -31.826	 .083935	 -56.766	 -42.129	 -16.854	 -20.614	 9.42186	 19.3015	 26.8082	 15.8971	 13.0620	 2620.05	 79.0800	214	334	319	303	301	332	333	140	335	126	503	"Wollastonite"	"Jadeite"	"Corundum"	"CaNb2O6"	"Cassiterite"	"Scheelite"	"Manganotantalite"	"Rutile"	"Mn"	"Magnetite"	"Zr"
"BT-Main"	5	 40.0000	 20.0000	 80.0000	 .000000	1127	 .000000	 .000000	 .000000	 .000000	 78.6870	 .000000	 .000000	 .000000	 .000000	 .048525	 .014030	 21.2336	 99.9831	 .000000	 .000000	 .000000	 .000000	 99.9018	 .000000	 .000000	 .000000	 .000000	 .062427	 .018952	 .000004	 99.9831	 .000000	 .000000	 .000000	 .000000	 33.2965	 .000000	 .000000	 .000000	 .000000	 .043639	 .007725	 66.6521	 .000000	 .000000	 .000000	 .000000	 99.8460	 .000000	 .000000	 .000000	 .000000	 .130861	 .023164	 .000000	 100.000	 2.00000	O	 .000000	 .000000	 .000000	 .000000	 .999113	 .000000	 .000000	 .000000	 .000000	 .001309	 .000232	 2.00000	 .008770	 .027488	 .004238	 .009733	 .011765	 .027355	 .023071	 .005892	 .009661	 .008936	 .008635	 .018762	 .037053	 .008008	 .013924	 .014937	 .034497	 .028170	 .009828	 .012475	 .011496	 .011664	 -38.452	 -36.020	 -11.336	 -63.778	 .083775	 -32.269	 -48.510	 -14.979	 -24.363	 13.5872	 43.9393	 26.8004	 15.8908	 13.0620	 2630.09	 79.0700	214	334	319	303	301	332	333	140	335	126	503	"Wollastonite"	"Jadeite"	"Corundum"	"CaNb2O6"	"Cassiterite"	"Scheelite"	"Manganotantalite"	"Rutile"	"Mn"	"Magnetite"	"Zr"
"BT-Main"	5	 40.0000	 20.0000	 80.0000	 .000000	1128	 .000000	 .000000	 .000000	 .000000	 78.2312	 .000000	 .000000	 .000000	 .000000	 .077738	 .005248	 21.1160	 99.4302	 .000000	 .000000	 .000000	 .000000	 99.3231	 .000000	 .000000	 .000000	 .000000	 .100010	 .007089	  .00000	 99.4302	 .000000	 .000000	 .000000	 .000000	 33.2836	 .000000	 .000000	 .000000	 .000000	 .070291	 .002905	 66.6432	 .000000	 .000000	 .000000	 .000000	 99.7806	 .000000	 .000000	 .000000	 .000000	 .210724	 .008709	 .000000	 100.000	 2.00000	O	 .000000	 .000000	 .000000	 .000000	 .998858	 .000000	 .000000	 .000000	 .000000	 .002109	 .000087	 2.00000	 .008767	 .027538	 .004238	 .009732	 .011763	 .027352	 .023068	 .005891	 .009660	 .008934	 .008634	 .018756	 .037121	 .008008	 .013923	 .014934	 .034493	 .028167	 .009826	 .012473	 .011494	 .011662	 -42.273	 -21.613	 -12.738	 -27.395	 .084017	 -56.675	 -16.981	 -13.211	 -26.810	 8.69162	 116.637	 26.7926	 15.8846	 13.0620	 2640.05	 79.0800	214	334	319	303	301	332	333	140	335	126	503	"Wollastonite"	"Jadeite"	"Corundum"	"CaNb2O6"	"Cassiterite"	"Scheelite"	"Manganotantalite"	"Rutile"	"Mn"	"Magnetite"	"Zr"
"BT-Main"	5	 40.0000	 20.0000	 80.0000	 .000000	1129	 .000000	 .000000	 .000000	 .000000	 78.4734	 .000000	 .000000	 .000000	 .000000	 .062377	 .016407	 21.1808	 99.7331	 .000000	 .000000	 .000000	 .000000	 99.6307	 .000000	 .000000	 .000000	 .000000	 .080247	 .022163	  .00000	 99.7331	 .000000	 .000000	 .000000	 .000000	 33.2868	 .000000	 .000000	 .000000	 .000000	 .056232	 .009055	 66.6479	 .000000	 .000000	 .000000	 .000000	 99.8042	 .000000	 .000000	 .000000	 .000000	 .168602	 .027151	 .000000	 100.000	 2.00000	O	 .000000	 .000000	 .000000	 .000000	 .998885	 .000000	 .000000	 .000000	 .000000	 .001687	 .000272	 2.00000	 .008768	 .027588	 .004238	 .009732	 .011763	 .027351	 .023068	 .005891	 .009660	 .008934	 .008633	 .018757	 .037188	 .008007	 .013922	 .014935	 .034492	 .028167	 .009826	 .012473	 .011494	 .011662	 -51.123	 -19.516	 -12.672	 -23.117	 .083881	 -86.887	 -31.383	 -13.817	 -866.12	 10.6937	 37.6381	 26.7848	 15.8783	 13.0620	 2650.08	 79.0900	214	334	319	303	301	332	333	140	335	126	503	"Wollastonite"	"Jadeite"	"Corundum"	"CaNb2O6"	"Cassiterite"	"Scheelite"	"Manganotantalite"	"Rutile"	"Mn"	"Magnetite"	"Zr"
"BT-Main"	5	 40.0000	 20.0000	 80.0000	 .000000	1130	 .000000	 .000000	 .000000	 .000000	 78.4732	 .000000	 .000000	 .000000	 .000000	 .083692	 .000000	 21.1811	 99.7381	 .000000	 .000000	 .000000	 .000000	 99.6304	 .000000	 .000000	 .000000	 .000000	 .107670	 .000000	 .000000	 99.7381	 .000000	 .000000	 .000000	 .000000	 33.2830	 .000000	 .000000	 .000000	 .000000	 .075440	 .000000	 66.6415	 .000000	 .000000	 .000000	 .000000	 99.7739	 .000000	 .000000	 .000000	 .000000	 .226150	 .000000	 .000000	 100.000	 2.00000	O	 .000000	 .000000	 .000000	 .000000	 .998868	 .000000	 .000000	 .000000	 .000000	 .002264	 .000000	 2.00000	 .008767	 .027644	 .004238	 .009733	 .011763	 .027353	 .023069	 .005891	 .009660	 .008934	 .008633	 .018756	 .037263	 .008008	 .013924	 .014934	 .034494	 .028168	 .009826	 .012474	 .011494	 .011662	 -58.795	 -21.910	 -12.176	 -26.560	 .083884	 -30.372	 -18.586	 -13.686	 -26.303	 8.11241	 -393.02	 26.7770	 15.8721	 13.0620	 2660.04	 79.0800	214	334	319	303	301	332	333	140	335	126	503	"Wollastonite"	"Jadeite"	"Corundum"	"CaNb2O6"	"Cassiterite"	"Scheelite"	"Manganotantalite"	"Rutile"	"Mn"	"Magnetite"	"Zr"
"BT-Main"	5	 40.0000	 20.0000	 80.0000	 .000000	1131	 .005984	 .060877	 .000000	 .000000	 78.9526	 .000000	 .000000	 .043142	 .000000	 .076654	 .000952	 21.3655	 100.506	 .012801	 .082061	 .000000	 .000000	 100.239	 .000000	 .000000	 .071963	 .000000	 .098615	 .001287	  .00000	 100.506	 .010622	 .132023	 .000000	 .000000	 33.1657	 .000000	 .000000	 .044905	 .000000	 .068434	 .000521	 66.5778	 .031844	 .197899	 .000000	 .000000	 99.4289	 .000000	 .000000	 .134624	 .000000	 .205160	 .001561	 .000000	 100.000	 2.00000	O	 .000319	 .003966	 .000000	 .000000	 .996297	 .000000	 .000000	 .001349	 .000000	 .002056	 .000016	 2.00000	 .008753	 .027668	 .004236	 .009729	 .011755	 .027344	 .023060	 .005886	 .009655	 .008930	 .008629	 .018726	 .037296	 .008004	 .013918	 .014925	 .034483	 .028158	 .009819	 .012467	 .011488	 .011656	 102.110	 32.8392	 -109.81	 -16.609	 .083623	 -16.419	 -10.084	 9.82643	 -20.022	 8.80273	 640.150	 26.7692	 15.8658	 13.0620	 2670.07	 79.0900	214	334	319	303	301	332	333	140	335	126	503	"Wollastonite"	"Jadeite"	"Corundum"	"CaNb2O6"	"Cassiterite"	"Scheelite"	"Manganotantalite"	"Rutile"	"Mn"	"Magnetite"	"Zr"
"BT-Main"	5	 40.0000	 20.0000	 80.0000	 .000000	1132	 .000000	 .000000	 .000000	 .000000	 78.6507	 .000000	 .000000	 .000000	 .006031	 .076702	 .018187	 21.2351	 99.9867	 .000000	 .000000	 .000000	 .000000	 99.8557	 .000000	 .000000	 .000000	 .007788	 .098677	 .024567	 .000002	 99.9867	 .000000	 .000000	 .000000	 .000000	 33.2737	 .000000	 .000000	 .000000	 .005512	 .068964	 .010011	 66.6418	 .000000	 .000000	 .000000	 .000000	 99.7467	 .000000	 .000000	 .000000	 .016525	 .206737	 .030011	 .000000	 100.000	 2.00000	O	 .000000	 .000000	 .000000	 .000000	 .998582	 .000000	 .000000	 .000000	 .000165	 .002070	 .000300	 2.00000	 .008767	 .027747	 .004238	 .009733	 .011763	 .027353	 .023069	 .005890	 .009660	 .008934	 .008633	 .018756	 .037402	 .008008	 .013924	 .014935	 .034494	 .028169	 .009825	 .012474	 .011493	 .011661	 -69.379	 -20.707	 -13.965	 -24.630	 .083791	 -35.541	 -18.943	 -14.760	 113.898	 8.80076	 34.0019	 26.7614	 15.8596	 13.0625	 2680.02	 79.0800	214	334	319	303	301	332	333	140	335	126	503	"Wollastonite"	"Jadeite"	"Corundum"	"CaNb2O6"	"Cassiterite"	"Scheelite"	"Manganotantalite"	"Rutile"	"Mn"	"Magnetite"	"Zr"
"BT-Main"	5	 40.0000	 20.0000	 80.0000	 .000000	1133	 .000000	 .000000	 .000000	 .000000	 78.5884	 .000000	 .000000	 .000000	 .000000	 .075205	 .000000	 21.2098	 99.8734	 .000000	 .000000	 .000000	 .000000	 99.7767	 .000000	 .000000	 .000000	 .000000	 .096751	 .000000	 .000002	 99.8734	 .000000	 .000000	 .000000	 .000000	 33.2882	 .000000	 .000000	 .000000	 .000000	 .067701	 .000000	 66.6441	 .000000	 .000000	 .000000	 .000000	 99.7970	 .000000	 .000000	 .000000	 .000000	 .202965	 .000000	 .000000	 100.000	 2.00000	O	 .000000	 .000000	 .000000	 .000000	 .998984	 .000000	 .000000	 .000000	 .000000	 .002032	 .000000	 2.00000	 .008769	 .027804	 .004239	 .009735	 .011764	 .027356	 .023072	 .005891	 .009661	 .008935	 .008634	 .018761	 .037480	 .008010	 .013926	 .014936	 .034498	 .028172	 .009827	 .012475	 .011494	 .011663	 -50.970	 -27.399	 -12.635	 -27.748	 .083826	 -71.966	 -21.099	 -14.801	 -61.260	 8.96568	 -172.46	 26.7535	 15.8533	 13.0625	 2690.14	 79.0700	214	334	319	303	301	332	333	140	335	126	503	"Wollastonite"	"Jadeite"	"Corundum"	"CaNb2O6"	"Cassiterite"	"Scheelite"	"Manganotantalite"	"Rutile"	"Mn"	"Magnetite"	"Zr"
"BT-Main"	5	 40.0000	 20.0000	 80.0000	 .000000	1134	 .000000	 .000000	 .000000	 .000000	 78.2984	 .000000	 .000000	 .000000	 .000000	 .075074	 .000000	 21.1315	 99.5049	 .000000	 .000000	 .000000	 .000000	 99.4084	 .000000	 .000000	 .000000	 .000000	 .096582	 .000000	 .000002	 99.5049	 .000000	 .000000	 .000000	 .000000	 33.2881	 .000000	 .000000	 .000000	 .000000	 .067833	 .000000	 66.6441	 .000000	 .000000	 .000000	 .000000	 99.7966	 .000000	 .000000	 .000000	 .000000	 .203361	 .000000	 .000000	 100.000	 2.00000	O	 .000000	 .000000	 .000000	 .000000	 .998982	 .000000	 .000000	 .000000	 .000000	 .002036	 .000000	 2.00000	 .008769	 .027858	 .004239	 .009735	 .011764	 .027355	 .023072	 .005891	 .009662	 .008934	 .008634	 .018760	 .037552	 .008010	 .013926	 .014936	 .034497	 .028172	 .009826	 .012475	 .011494	 .011662	 -45.272	 -22.787	 -13.088	 -25.004	 .083984	 -41.162	 -16.608	 -15.054	 -193.04	 8.98027	 -173.46	 26.7457	 15.8471	 13.0625	 2700.09	 79.0700	214	334	319	303	301	332	333	140	335	126	503	"Wollastonite"	"Jadeite"	"Corundum"	"CaNb2O6"	"Cassiterite"	"Scheelite"	"Manganotantalite"	"Rutile"	"Mn"	"Magnetite"	"Zr"
"BT-Main"	5	 40.0000	 20.0000	 80.0000	 .000000	1135	 .000000	 .000000	 .000000	 .000000	 78.5429	 .000000	 .000000	 .000000	 .000000	 .101436	 .011109	 21.2089	 99.8644	 .000000	 .000000	 .000000	 .000000	 99.7189	 .000000	 .000000	 .000000	 .000000	 .130497	 .015006	  .00000	 99.8644	 .000000	 .000000	 .000000	 .000000	 33.2663	 .000000	 .000000	 .000000	 .000000	 .091307	 .006122	 66.6362	 .000000	 .000000	 .000000	 .000000	 99.7080	 .000000	 .000000	 .000000	 .000000	 .273670	 .018350	 .000000	 100.000	 2.00000	O	 .000000	 .000000	 .000000	 .000000	 .998446	 .000000	 .000000	 .000000	 .000000	 .002740	 .000184	 2.00000	 .008767	 .027908	 .004239	 .009735	 .011764	 .027354	 .023071	 .005890	 .009661	 .008933	 .008633	 .018756	 .037620	 .008009	 .013926	 .014935	 .034496	 .028171	 .009825	 .012474	 .011493	 .011662	 -33.638	 -32.245	 -15.575	 -27.846	 .083853	 -46.390	 -18.942	 -12.760	 -48.573	 6.78908	 55.3546	 26.7379	 15.8409	 13.0625	 2710.06	 79.0700	214	334	319	303	301	332	333	140	335	126	503	"Wollastonite"	"Jadeite"	"Corundum"	"CaNb2O6"	"Cassiterite"	"Scheelite"	"Manganotantalite"	"Rutile"	"Mn"	"Magnetite"	"Zr"
"BT-Main"	5	 40.0000	 20.0000	 80.0000	 .000000	1136	 .000000	 .000000	 .000000	 .000000	 78.4161	 .000000	 .000000	 .000000	 .000000	 .145182	 .015905	 21.1889	 99.7661	 .000000	 .000000	 .000000	 .000000	 99.5579	 .000000	 .000000	 .000000	 .000000	 .186777	 .021485	 -.00001	 99.7661	 .000000	 .000000	 .000000	 .000000	 33.2374	 .000000	 .000000	 .000000	 .000000	 .130783	 .008772	 66.6231	 .000000	 .000000	 .000000	 .000000	 99.5819	 .000000	 .000000	 .000000	 .000000	 .391835	 .026281	 .000000	 100.000	 2.00000	O	 .000000	 .000000	 .000000	 .000000	 .997774	 .000000	 .000000	 .000000	 .000000	 .003926	 .000263	 2.00000	 .008762	 .027956	 .004238	 .009733	 .011760	 .027349	 .023067	 .005888	 .009658	 .008931	 .008631	 .018746	 .037684	 .008008	 .013923	 .014931	 .034490	 .028166	 .009822	 .012471	 .011490	 .011659	 -61.144	 -47.147	 -17.868	 -44.423	 .083913	 -42.972	 -17.226	 -12.619	 -67.260	 4.90377	 38.8011	 26.7301	 15.8346	 13.0625	 2720.08	 79.0900	214	334	319	303	301	332	333	140	335	126	503	"Wollastonite"	"Jadeite"	"Corundum"	"CaNb2O6"	"Cassiterite"	"Scheelite"	"Manganotantalite"	"Rutile"	"Mn"	"Magnetite"	"Zr"
"BT-Main"	5	 40.0000	 20.0000	 80.0000	 .000000	1137	 .000000	 .000000	 .000000	 .000000	 78.5983	 .000000	 .000000	 .000000	 .000000	 .071180	 .005273	 21.2131	 99.8879	 .000000	 .000000	 .000000	 .000000	 99.7892	 .000000	 .000000	 .000000	 .000000	 .091572	 .007122	 -.00001	 99.8879	 .000000	 .000000	 .000000	 .000000	 33.2877	 .000000	 .000000	 .000000	 .000000	 .064068	 .002905	 66.6453	 .000000	 .000000	 .000000	 .000000	 99.7992	 .000000	 .000000	 .000000	 .000000	 .192081	 .008711	 .000000	 100.000	 2.00000	O	 .000000	 .000000	 .000000	 .000000	 .998952	 .000000	 .000000	 .000000	 .000000	 .001923	 .000087	 2.00000	 .008768	 .028014	 .004239	 .009734	 .011763	 .027351	 .023068	 .005890	 .009660	 .008932	 .008632	 .018758	 .037762	 .008009	 .013925	 .014934	 .034492	 .028168	 .009825	 .012474	 .011491	 .011660	 -47.121	 -19.899	 -14.015	 -24.678	 .083806	 -41.565	 -16.896	 -17.501	 -88.888	 9.43896	 116.073	 26.7223	 15.8284	 13.0625	 2730.06	 79.1000	214	334	319	303	301	332	333	140	335	126	503	"Wollastonite"	"Jadeite"	"Corundum"	"CaNb2O6"	"Cassiterite"	"Scheelite"	"Manganotantalite"	"Rutile"	"Mn"	"Magnetite"	"Zr"
"BT-Main"	5	 40.0000	 20.0000	 80.0000	 .000000	1138	 .000000	 .000000	 .000000	 .000000	 78.2607	 .000000	 .000000	 .000000	 .000000	 .074451	 .017995	 21.1275	 99.4807	 .000000	 .000000	 .000000	 .000000	 99.3606	 .000000	 .000000	 .000000	 .000000	 .095781	 .024307	 .000000	 99.4807	 .000000	 .000000	 .000000	 .000000	 33.2785	 .000000	 .000000	 .000000	 .000000	 .067283	 .009956	 66.6442	 .000000	 .000000	 .000000	 .000000	 99.7684	 .000000	 .000000	 .000000	 .000000	 .201713	 .029848	 .000000	 100.000	 2.00000	O	 .000000	 .000000	 .000000	 .000000	 .998692	 .000000	 .000000	 .000000	 .000000	 .002019	 .000299	 2.00000	 .008767	 .028067	 .004239	 .009734	 .011763	 .027350	 .023068	 .005889	 .009660	 .008932	 .008631	 .018755	 .037833	 .008009	 .013925	 .014934	 .034491	 .028167	 .009824	 .012473	 .011491	 .011659	 -47.964	 -25.883	 -13.725	 -38.743	 .083991	 -43.007	 -18.527	 -15.759	 -24.950	 9.04837	 34.3536	 26.7145	 15.8221	 13.0625	 2740.08	 79.1000	214	334	319	303	301	332	333	140	335	126	503	"Wollastonite"	"Jadeite"	"Corundum"	"CaNb2O6"	"Cassiterite"	"Scheelite"	"Manganotantalite"	"Rutile"	"Mn"	"Magnetite"	"Zr"
"BT-Main"	5	 40.0000	 20.0000	 80.0000	 .000000	1139	 .000000	 .000000	 .000000	 .000000	 78.5181	 .000000	 .000000	 .000000	 .000000	 .079207	 .004013	 21.1934	 99.7947	 .000000	 .000000	 .000000	 .000000	 99.6874	 .000000	 .000000	 .000000	 .000000	 .101899	 .005420	 .000004	 99.7947	 .000000	 .000000	 .000000	 .000000	 33.2836	 .000000	 .000000	 .000000	 .000000	 .071357	 .002213	 66.6429	 .000000	 .000000	 .000000	 .000000	 99.7794	 .000000	 .000000	 .000000	 .000000	 .213918	 .006635	 .000000	 100.000	 2.00000	O	 .000000	 .000000	 .000000	 .000000	 .998863	 .000000	 .000000	 .000000	 .000000	 .002141	 .000066	 2.00000	 .008767	 .028121	 .004239	 .009734	 .011762	 .027349	 .023067	 .005889	 .009660	 .008931	 .008631	 .018756	 .037906	 .008009	 .013925	 .014933	 .034489	 .028167	 .009824	 .012473	 .011490	 .011659	 -116.49	 -22.437	 -14.629	 -29.439	 .083844	 -33.845	 -21.826	 -14.001	 -73.151	 8.53789	 152.345	 26.7067	 15.8159	 13.0625	 2750.05	 79.1100	214	334	319	303	301	332	333	140	335	126	503	"Wollastonite"	"Jadeite"	"Corundum"	"CaNb2O6"	"Cassiterite"	"Scheelite"	"Manganotantalite"	"Rutile"	"Mn"	"Magnetite"	"Zr"
"BT-Main"	5	 40.0000	 20.0000	 80.0000	 .000000	1140	 .000000	 .000000	 .000000	 .000000	 78.4371	 .000000	 .000000	 .000000	 .000000	 .090049	 .023160	 21.1813	 99.7316	 .000000	 .000000	 .000000	 .000000	 99.5845	 .000000	 .000000	 .000000	 .000000	 .115847	 .031284	  .00000	 99.7316	 .000000	 .000000	 .000000	 .000000	 33.2665	 .000000	 .000000	 .000000	 .000000	 .081166	 .012780	 66.6396	 .000000	 .000000	 .000000	 .000000	 99.7184	 .000000	 .000000	 .000000	 .000000	 .243302	 .038310	 .000000	 100.000	 2.00000	O	 .000000	 .000000	 .000000	 .000000	 .998399	 .000000	 .000000	 .000000	 .000000	 .002436	 .000384	 2.00000	 .008765	 .028171	 .004238	 .009733	 .011761	 .027346	 .023065	 .005888	 .009659	 .008930	 .008630	 .018751	 .037973	 .008008	 .013923	 .014932	 .034486	 .028164	 .009822	 .012471	 .011489	 .011657	 -54.335	 -23.268	 -15.287	 -39.032	 .083886	 -43.294	 -15.982	 -14.167	 -44.493	 7.57550	 26.7951	 26.6989	 15.8096	 13.0625	 2760.07	 79.1200	214	334	319	303	301	332	333	140	335	126	503	"Wollastonite"	"Jadeite"	"Corundum"	"CaNb2O6"	"Cassiterite"	"Scheelite"	"Manganotantalite"	"Rutile"	"Mn"	"Magnetite"	"Zr"
"BT-Main"	5	 40.0000	 20.0000	 80.0000	 .000000	1141	 .000000	 .000000	 .000000	 .000000	 78.5349	 .000000	 .000000	 .000000	 .000000	 .102132	 .002187	 21.2038	 99.8430	 .000000	 .000000	 .000000	 .000000	 99.7086	 .000000	 .000000	 .000000	 .000000	 .131393	 .002955	  .00000	 99.8430	 .000000	 .000000	 .000000	 .000000	 33.2708	 .000000	 .000000	 .000000	 .000000	 .091955	 .001206	 66.6360	 .000000	 .000000	 .000000	 .000000	 99.7208	 .000000	 .000000	 .000000	 .000000	 .275613	 .003614	 .000000	 100.000	 2.00000	O	 .000000	 .000000	 .000000	 .000000	 .998584	 .000000	 .000000	 .000000	 .000000	 .002760	 .000036	 2.00000	 .008765	 .028224	 .004238	 .009732	 .011759	 .027343	 .023063	 .005887	 .009657	 .008929	 .008629	 .018751	 .038046	 .008007	 .013922	 .014929	 .034482	 .028161	 .009821	 .012470	 .011487	 .011656	 -40.663	 -31.978	 -20.301	 -39.727	 .083819	 -76.592	 -17.078	 -14.827	 -34.468	 6.74306	 278.988	 26.6911	 15.8034	 13.0625	 2770.04	 79.1400	214	334	319	303	301	332	333	140	335	126	503	"Wollastonite"	"Jadeite"	"Corundum"	"CaNb2O6"	"Cassiterite"	"Scheelite"	"Manganotantalite"	"Rutile"	"Mn"	"Magnetite"	"Zr"
"BT-Main"	5	 40.0000	 20.0000	 80.0000	 .000000	1142	 .000000	 .036076	 .000000	 .000000	 78.3239	 .000000	 .000000	 .000000	 .000000	 .083719	 .010612	 21.1572	 99.6114	 .000000	 .048629	 .000000	 .000000	 99.4408	 .000000	 .000000	 .000000	 .000000	 .107704	 .014334	  .00000	 99.6114	 .000000	 .079036	 .000000	 .000000	 33.2376	 .000000	 .000000	 .000000	 .000000	 .075505	 .005859	 66.6020	 .000000	 .118465	 .000000	 .000000	 99.6376	 .000000	 .000000	 .000000	 .000000	 .226343	 .017565	 .000000	 100.000	 2.00000	O	 .000000	 .002373	 .000000	 .000000	 .998097	 .000000	 .000000	 .000000	 .000000	 .002267	 .000176	 2.00000	 .008761	 .028269	 .004238	 .009732	 .011757	 .027341	 .023061	 .005886	 .009656	 .008928	 .008628	 .018742	 .038106	 .008007	 .013921	 .014927	 .034480	 .028159	 .009819	 .012469	 .011486	 .011654	 -54.723	 56.0989	 -15.608	 -202.19	 .083936	 -27.620	 -21.567	 -12.308	 -974.52	 8.10463	 57.8904	 26.6833	 15.7971	 13.0625	 2780.05	 79.1400	214	334	319	303	301	332	333	140	335	126	503	"Wollastonite"	"Jadeite"	"Corundum"	"CaNb2O6"	"Cassiterite"	"Scheelite"	"Manganotantalite"	"Rutile"	"Mn"	"Magnetite"	"Zr"
