Repository: orthospar/MinorElements-Cassiterite

# MinorElements-Cassiterite
EPMA data and R code for generation of figures in "Systematic trends in the substitution mechanisms of minor elements in cassiterite", submitted for publication in the Australian Journal of Earth Sciences.

# Data Availability
The final cleaned and organised dataset is available above (cassiterite_EPMA.csv) and as a supplementary file hosted by AJES.

File: Data/180209/180209recalc.dat (part 31 of 46)
URRENT"	"BEAMSIZE"	"    LINE"	"  Si WT%"	"  Na WT%"	"  Al WT%"	"  Nb WT%"	"  Sn WT%"	"   W WT%"	"  Ta WT%"	"  Ti WT%"	"  Mn WT%"	"  Fe WT%"	"  Zr WT%"	"   O WT%"	"   TOTAL"	"    SiO2"	"    Na2O"	"   Al2O3"	"   Nb2O5"	"    SnO2"	"     WO3"	"   Ta2O5"	"    TiO2"	"     MnO"	"     FeO"	"    ZrO2"	"       O"	"   TOTAL"	"  Si AT%"	"  Na AT%"	"  Al AT%"	"  Nb AT%"	"  Sn AT%"	"   W AT%"	"  Ta AT%"	"  Ti AT%"	"  Mn AT%"	"  Fe AT%"	"  Zr AT%"	"   O AT%"	"Si OXMOL%"	"Na OXMOL%"	"Al OXMOL%"	"Nb OXMOL%"	"Sn OXMOL%"	"W OXMOL%"	"Ta OXMOL%"	"Ti OXMOL%"	"Mn OXMOL%"	"Fe OXMOL%"	"Zr OXMOL%"	"O OXMOL%"	"   TOTAL"	" FORMULA"	"   BASIS"	"Si FORMULA"	"Na FORMULA"	"Al FORMULA"	"Nb FORMULA"	"Sn FORMULA"	"W FORMULA"	"Ta FORMULA"	"Ti FORMULA"	"Mn FORMULA"	"Fe FORMULA"	"Zr FORMULA"	"O FORMULA"	"Si CDL99"	"Na CDL99"	"Al CDL99"	"Nb CDL99"	"Sn CDL99"	" W CDL99"	"Ta CDL99"	"Ti CDL99"	"Mn CDL99"	"Fe CDL99"	"Zr CDL99"	"SiO2 CDL99"	"Na2O CDL99"	"Al2O3 CDL99"	"Nb2O5 CDL99"	"SnO2 CDL99"	"WO3 CDL99"	"Ta2O5 CDL99"	"TiO2 CDL99"	"MnO CDL99"	"FeO CDL99"	"ZrO2 CDL99"	"Si %ERR "	"Na %ERR "	"Al %ERR "	"Nb %ERR "	"Sn %ERR "	" W %ERR "	"Ta %ERR "	"Ti %ERR "	"Mn %ERR "	"Fe %ERR "	"Zr %ERR "	"   X-POS"	"   Y-POS"	"   Z-POS"	" RELDIST"	"BEAMCURR"	"Si STD_NUM"	"Na STD_NUM"	"Al STD_NUM"	"Nb STD_NUM"	"Sn STD_NUM"	"W STD_NUM"	"Ta STD_NUM"	"Ti STD_NUM"	"Mn STD_NUM"	"Fe STD_NUM"	"Zr STD_NUM"	"Si STD_NAM"	"Na STD_NAM"	"Al STD_NAM"	"Nb STD_NAM"	"Sn STD_NAM"	"W STD_NAM"	"Ta STD_NAM"	"Ti STD_NAM"	"Mn STD_NAM"	"Fe STD_NAM"	"Zr STD_NAM"
"BT-Main"	5	 40.0000	 20.0000	 80.0000	 .000000	1143	 .000000	 .000000	 .000000	 .026716	 78.4071	 .000000	 .000000	 .000000	 .000000	 .084098	 .018116	 21.1813	 99.7173	 .000000	 .000000	 .000000	 .038219	 99.5464	 .000000	 .000000	 .000000	 .000000	 .108191	 .024471	 .000002	 99.7173	 .000000	 .000000	 .000000	 .014476	 33.2559	 .000000	 .000000	 .000000	 .000000	 .075807	 .009998	 66.6438	 .000000	 .000000	 .000000	 .021704	 99.7210	 .000000	 .000000	 .000000	 .000000	 .227316	 .029979	 .000000	 100.000	 2.00000	O	 .000000	 .000000	 .000000	 .000434	 .998019	 .000000	 .000000	 .000000	 .000000	 .002275	 .000300	 2.00000	 .008764	 .028330	 .004238	 .009732	 .011760	 .027343	 .023063	 .005887	 .009658	 .008929	 .008628	 .018749	 .038189	 .008007	 .013922	 .014931	 .034482	 .028162	 .009820	 .012470	 .011487	 .011655	 -179.19	 -34.904	 -12.062	 26.2450	 .083896	 -35.318	 -83.031	 -15.078	 -35.031	 8.07112	 34.1130	 26.6754	 15.7909	 13.0625	 2790.10	 79.1400	214	334	319	303	301	332	333	140	335	126	503	"Wollastonite"	"Jadeite"	"Corundum"	"CaNb2O6"	"Cassiterite"	"Scheelite"	"Manganotantalite"	"Rutile"	"Mn"	"Magnetite"	"Zr"
"BT-Main"	5	 40.0000	 20.0000	 80.0000	 .000000	1144	 .000000	 .000000	 .000000	 .019989	 78.1659	 .000000	 .008612	 .000000	 .000000	 .077563	 .013979	 21.1119	 99.3980	 .000000	 .000000	 .000000	 .028594	 99.2402	 .000000	 .010516	 .000000	 .000000	 .099785	 .018883	  .00000	 99.3980	 .000000	 .000000	 .000000	 .010867	 33.2634	 .000000	 .002404	 .000000	 .000000	 .070149	 .007740	 66.6455	 .000000	 .000000	 .000000	 .016293	 99.7465	 .000000	 .003604	 .000000	 .000000	 .210354	 .023210	 .000000	 100.000	 2.00000	O	 .000000	 .000000	 .000000	 .000326	 .998217	 .000000	 .000072	 .000000	 .000000	 .002105	 .000232	 2.00000	 .008765	 .028386	 .004238	 .009733	 .011761	 .027344	 .023064	 .005888	 .009658	 .008929	 .008629	 .018752	 .038264	 .008008	 .013924	 .014932	 .034483	 .028163	 .009821	 .012471	 .011487	 .011656	 -100.63	 -32.863	 -11.648	 34.9117	 .084026	 -26.987	 188.808	 -11.245	 -38.975	 8.70461	 44.0684	 26.6676	 15.7846	 13.0625	 2800.12	 79.1400	214	334	319	303	301	332	333	140	335	126	503	"Wollastonite"	"Jadeite"	"Corundum"	"CaNb2O6"	"Cassiterite"	"Scheelite"	"Manganotantalite"	"Rutile"	"Mn"	"Magnetite"	"Zr"
"BT-Main"	5	 40.0000	 20.0000	 80.0000	 .000000	1145	 .000000	 .000000	 .000000	 .026493	 78.3097	 .000000	 .000000	 .000000	 .000000	 .110575	 .023869	 21.1645	 99.6351	 .000000	 .000000	 .000000	 .037900	 99.4227	 .000000	 .000000	 .000000	 .000000	 .142254	 .032242	 .000004	 99.6351	 .000000	 .000000	 .000000	 .014365	 33.2369	 .000000	 .000000	 .000000	 .000000	 .099741	 .013181	 66.6358	 .000000	 .000000	 .000000	 .021533	 99.6399	 .000000	 .000000	 .000000	 .000000	 .299011	 .039516	 .000000	 100.000	 2.00000	O	 .000000	 .000000	 .000000	 .000431	 .997569	 .000000	 .000000	 .000000	 .000000	 .002994	 .000396	 2.00000	 .008761	 .028436	 .004237	 .009732	 .011758	 .027341	 .023061	 .005886	 .009656	 .008927	 .008627	 .018743	 .038331	 .008006	 .013922	 .014929	 .034479	 .028159	 .009818	 .012469	 .011485	 .011653	 -35.668	 -19.855	 -13.330	 26.4600	 .083945	 -49.440	 -19.632	 -11.757	 -34.467	 6.26848	 26.0046	 26.6598	 15.7784	 13.0625	 2810.09	 79.1500	214	334	319	303	301	332	333	140	335	126	503	"Wollastonite"	"Jadeite"	"Corundum"	"CaNb2O6"	"Cassiterite"	"Scheelite"	"Manganotantalite"	"Rutile"	"Mn"	"Magnetite"	"Zr"
"BT-Main"	5	 40.0000	 20.0000	 80.0000	 .000000	1146	 .000000	 .000000	 .000000	 .030710	 78.2714	 .000000	 .000000	 .000000	 .000000	 .094162	 .007509	 21.1456	 99.5493	 .000000	 .000000	 .000000	 .043933	 99.3741	 .000000	 .000000	 .000000	 .000000	 .121139	 .010143	 .000000	 99.5493	 .000000	 .000000	 .000000	 .016668	 33.2531	 .000000	 .000000	 .000000	 .000000	 .085019	 .004151	 66.6411	 .000000	 .000000	 .000000	 .024989	 99.7076	 .000000	 .000000	 .000000	 .000000	 .254926	 .012446	 .000000	 100.000	 2.00000	O	 .000000	 .000000	 .000000	 .000500	 .997974	 .000000	 .000000	 .000000	 .000000	 .002552	 .000125	 2.00000	 .008763	 .028494	 .004238	 .009732	 .011759	 .027342	 .023062	 .005887	 .009657	 .008927	 .008627	 .018747	 .038410	 .008007	 .013923	 .014929	 .034480	 .028161	 .009819	 .012470	 .011485	 .011654	 -57.231	 -25.584	 -15.337	 22.8979	 .083963	 -38.163	 -53.801	 -12.371	 -38.330	 7.26647	 81.6001	 26.6520	 15.7722	 13.0630	 2820.06	 79.1500	214	334	319	303	301	332	333	140	335	126	503	"Wollastonite"	"Jadeite"	"Corundum"	"CaNb2O6"	"Cassiterite"	"Scheelite"	"Manganotantalite"	"Rutile"	"Mn"	"Magnetite"	"Zr"
"BT-Main"	5	 40.0000	 20.0000	 80.0000	 .000000	1147	 .000000	 .000000	 .000000	 .006065	 78.3003	 .000000	 .000000	 .000000	 .000000	 .157489	 .020838	 21.1656	 99.6503	 .000000	 .000000	 .000000	 .008676	 99.4108	 .000000	 .000000	 .000000	 .000000	 .202609	 .028149	  .00000	 99.6503	 .000000	 .000000	 .000000	 .003287	 33.2233	 .000000	 .000000	 .000000	 .000000	 .142018	 .011505	 66.6199	 .000000	 .000000	 .000000	 .004925	 99.5351	 .000000	 .000000	 .000000	 .000000	 .425477	 .034467	 .000000	 100.000	 2.00000	O	 .000000	 .000000	 .000000	 .000099	 .997399	 .000000	 .000000	 .000000	 .000000	 .004264	 .000345	 2.00000	 .008759	 .028547	 .004238	 .009732	 .011757	 .027340	 .023061	 .005885	 .009656	 .008926	 .008626	 .018739	 .038481	 .008007	 .013922	 .014926	 .034478	 .028158	 .009816	 .012468	 .011483	 .011652	 -49.498	 -18.944	 -16.546	 113.872	 .083946	 -38.673	 -18.408	 -13.856	 -34.593	 4.55909	 29.7138	 26.6442	 15.7659	 13.0630	 2830.09	 79.1500	214	334	319	303	301	332	333	140	335	126	503	"Wollastonite"	"Jadeite"	"Corundum"	"CaNb2O6"	"Cassiterite"	"Scheelite"	"Manganotantalite"	"Rutile"	"Mn"	"Magnetite"	"Zr"
"BT-Main"	5	 40.0000	 20.0000	 80.0000	 .000000	1148	 .000000	 .000000	 .000000	 .032013	 78.4245	 .000000	 .000000	 .000000	 .000000	 .082783	 .011346	 21.1855	 99.7361	 .000000	 .000000	 .000000	 .045796	 99.5685	 .000000	 .000000	 .000000	 .000000	 .106500	 .015326	  .00000	 99.7361	 .000000	 .000000	 .000000	 .017343	 33.2571	 .000000	 .000000	 .000000	 .000000	 .074608	 .006260	 66.6447	 .000000	 .000000	 .000000	 .026005	 99.7315	 .000000	 .000000	 .000000	 .000000	 .223736	 .018774	 .000000	 100.000	 2.00000	O	 .000000	 .000000	 .000000	 .000520	 .998042	 .000000	 .000000	 .000000	 .000000	 .002239	 .000188	 2.00000	 .008765	 .028610	 .004239	 .009734	 .011761	 .027346	 .023067	 .005888	 .009659	 .008929	 .008628	 .018752	 .038565	 .008009	 .013926	 .014932	 .034486	 .028166	 .009821	 .012472	 .011487	 .011655	 -49.742	 -36.059	 -13.145	 21.9909	 .083891	 -114.09	 -56.254	 -45.758	 -31.312	 8.19055	 54.1776	 26.6364	 15.7597	 13.0630	 2840.05	 79.1300	214	334	319	303	301	332	333	140	335	126	503	"Wollastonite"	"Jadeite"	"Corundum"	"CaNb2O6"	"Cassiterite"	"Scheelite"	"Manganotantalite"	"Rutile"	"Mn"	"Magnetite"	"Zr"
"BT-Main"	5	 40.0000	 20.0000	 80.0000	 .000000	1149	 .000000	 .000000	 .000000	 .000847	 78.3352	 .000000	 .000000	 .000000	 .000000	 .136883	 .017539	 21.1657	 99.6562	 .000000	 .000000	 .000000	 .001212	 99.4552	 .000000	 .000000	 .000000	 .000000	 .176100	 .023691	 .000000	 99.6562	 .000000	 .000000	 .000000	 .000459	 33.2408	 .000000	 .000000	 .000000	 .000000	 .123447	 .009684	 66.6256	 .000000	 .000000	 .000000	 .000688	 99.6004	 .000000	 .000000	 .000000	 .000000	 .369887	 .029015	 .000000	 100.000	 2.00000	O	 .000000	 .000000	 .000000	 .000014	 .997839	 .000000	 .000000	 .000000	 .000000	 .003706	 .000291	 2.00000	 .008761	 .028662	 .004238	 .009733	 .011758	 .027341	 .023062	 .005885	 .009657	 .008926	 .008626	 .018744	 .038636	 .008008	 .013923	 .014927	 .034479	 .028160	 .009817	 .012469	 .011484	 .011653	 -42.031	 -24.678	 -12.615	 812.289	 .083925	 -27.459	 -18.206	 -14.565	 -86.554	 5.16629	 35.2140	 26.6286	 15.7534	 13.0630	 2850.08	 79.1500	214	334	319	303	301	332	333	140	335	126	503	"Wollastonite"	"Jadeite"	"Corundum"	"CaNb2O6"	"Cassiterite"	"Scheelite"	"Manganotantalite"	"Rutile"	"Mn"	"Magnetite"	"Zr"
"BT-Main"	5	 40.0000	 20.0000	 80.0000	 .000000	1150	 .000000	 .000000	 .000000	 .005512	 78.2013	 .000000	 .000000	 .003544	 .000000	 .052185	 .015351	 21.1089	 99.3869	 .000000	 .000000	 .000000	 .007885	 99.2852	 .000000	 .000000	 .005911	 .000000	 .067136	 .020736	 .000000	 99.3869	 .000000	 .000000	 .000000	 .002997	 33.2861	 .000000	 .000000	 .003737	 .000000	 .047207	 .008502	 66.6514	 .000000	 .000000	 .000000	 .004494	 99.8173	 .000000	 .000000	 .011208	 .000000	 .141563	 .025495	 .000000	 100.000	 2.00000	O	 .000000	 .000000	 .000000	 .000090	 .998812	 .000000	 .000000	 .000112	 .000000	 .001417	 .000255	 2.00000	 .008766	 .028721	 .004238	 .009734	 .011760	 .027342	 .023064	 .005887	 .009658	 .008927	 .008627	 .018754	 .038715	 .008009	 .013925	 .014931	 .034481	 .028162	 .009820	 .012471	 .011485	 .011653	 -71.061	 -85.277	 -14.138	 125.267	 .083991	 -26.214	 -36.501	 116.981	 -112.12	 12.6629	 40.1654	 26.6208	 15.7472	 13.0630	 2860.03	 79.1600	214	334	319	303	301	332	333	140	335	126	503	"Wollastonite"	"Jadeite"	"Corundum"	"CaNb2O6"	"Cassiterite"	"Scheelite"	"Manganotantalite"	"Rutile"	"Mn"	"Magnetite"	"Zr"
"BT-Main"	5	 40.0000	 20.0000	 80.0000	 .000000	1151	 .000000	 .000000	 .000000	 .013695	 78.4205	 .000000	 .000000	 .040439	 .000000	 .067168	 .019458	 21.2019	 99.7631	 .000000	 .000000	 .000000	 .019592	 99.5634	 .000000	 .000000	 .067454	 .000000	 .086411	 .026284	 .000006	 99.7631	 .000000	 .000000	 .000000	 .007414	 33.2312	 .000000	 .000000	 .042461	 .000000	 .060491	 .010729	 66.6477	 .000000	 .000000	 .000000	 .011116	 99.6480	 .000000	 .000000	 .127325	 .000000	 .181391	 .032171	 .000000	 100.000	 2.00000	O	 .000000	 .000000	 .000000	 .000222	 .997218	 .000000	 .000000	 .001274	 .000000	 .001815	 .000322	 2.00000	 .008760	 .028769	 .004237	 .009732	 .011757	 .027339	 .023061	 .005885	 .009657	 .008926	 .008625	 .018741	 .038779	 .008007	 .013922	 .014927	 .034477	 .028159	 .009817	 .012469	 .011483	 .011651	 -186.91	 -24.802	 -14.448	 50.7133	 .083874	 -51.330	 -49.131	 10.4655	 -32.812	 9.96216	 31.7824	 26.6130	 15.7409	 13.0630	 2870.06	 79.1600	214	334	319	303	301	332	333	140	335	126	503	"Wollastonite"	"Jadeite"	"Corundum"	"CaNb2O6"	"Cassiterite"	"Scheelite"	"Manganotantalite"	"Rutile"	"Mn"	"Magnetite"	"Zr"
"BT-Main"	5	 40.0000	 20.0000	 80.0000	 .000000	1152	 .000000	 .000000	 .000000	 .000000	 78.3384	 .000000	 .000000	 .000000	 .000000	 .075286	 .026376	 21.1516	 99.5917	 .000000	 .000000	 .000000	 .000000	 99.4592	 .000000	 .000000	 .000000	 .000000	 .096855	 .035629	 .000000	 99.5917	 .000000	 .000000	 .000000	 .000000	 33.2735	 .000000	 .000000	 .000000	 .000000	 .067960	 .014577	 66.6440	 .000000	 .000000	 .000000	 .000000	 99.7526	 .000000	 .000000	 .000000	 .000000	 .203740	 .043700	 .000000	 100.000	 2.00000	O	 .000000	 .000000	 .000000	 .000000	 .998543	 .000000	 .000000	 .000000	 .000000	 .002039	 .000437	 2.00000	 .008765	 .028832	 .004238	 .009734	 .011759	 .027340	 .023062	 .005886	 .009657	 .008926	 .008626	 .018751	 .038865	 .008008	 .013924	 .014929	 .034478	 .028160	 .009819	 .012470	 .011484	 .011652	 -100.82	 -22.382	 -11.293	 -62.957	 .083913	 -35.233	 -27.347	 -54.602	 -79.484	 8.94854	 23.5766	 26.6052	 15.7347	 13.0630	 2880.03	 79.1700	214	334	319	303	301	332	333	140	335	126	503	"Wollastonite"	"Jadeite"	"Corundum"	"CaNb2O6"	"Cassiterite"	"Scheelite"	"Manganotantalite"	"Rutile"	"Mn"	"Magnetite"	"Zr"
"BT-Main"	5	 40.0000	 20.0000	 80.0000	 .000000	1153	 .000000	 .000000	 .000000	 .001086	 78.4914	 .000000	 .000000	 .000000	 .000000	 .033924	 .005304	 21.1741	 99.7058	 .000000	 .000000	 .000000	 .001553	 99.6534	 .000000	 .000000	 .000000	 .000000	 .043643	 .007164	  .00000	 99.7058	 .000000	 .000000	 .000000	 .000589	 33.3093	 .000000	 .000000	 .000000	 .000000	 .030596	 .002928	 66.6566	 .000000	 .000000	 .000000	 .000883	 99.8986	 .000000	 .000000	 .000000	 .000000	 .091762	 .008783	 .000000	 100.000	 2.00000	O	 .000000	 .000000	 .000000	 .000018	 .999431	 .000000	 .000000	 .000000	 .000000	 .000918	 .000088	 2.00000	 .008769	 .028896	 .004239	 .009735	 .011761	 .027343	 .023065	 .005888	 .009659	 .008927	 .008627	 .018761	 .038951	 .008010	 .013926	 .014931	 .034481	 .028164	 .009821	 .012472	 .011485	 .011653	 -86.956	 -15.456	 -12.908	 633.848	 .083825	 -36.041	 -174.80	 -53.518	 -32.024	 19.1706	 115.331	 26.5973	 15.7284	 13.0630	 2890.13	 79.1700	214	334	319	303	301	332	333	140	335	126	503	"Wollastonite"	"Jadeite"	"Corundum"	"CaNb2O6"	"Cassiterite"	"Scheelite"	"Manganotantalite"	"Rutile"	"Mn"	"Magnetite"	"Zr"
"BT-Main"	5	 40.0000	 20.0000	 80.0000	 .000000	1154	 .000000	 .000000	 .000000	 .017349	 78.2578	 .000000	 .000000	 .070171	 .000000	 .057856	 .016098	 21.1757	 99.5949	 .000000	 .000000	 .000000	 .024819	 99.3569	 .000000	 .000000	 .117049	 .000000	 .074431	 .021745	  .00000	 99.5949	 .000000	 .000000	 .000000	 .009404	 33.2049	 .000000	 .000000	 .073775	 .000000	 .052172	 .008887	 66.6508	 .000000	 .000000	 .000000	 .014102	 99.5815	 .000000	 .000000	 .221251	 .000000	 .156463	 .026653	 .000000	 100.000	 2.00000	O	 .000000	 .000000	 .000000	 .000282	 .996384	 .000000	 .000000	 .002214	 .000000	 .001566	 .000267	 2.00000	 .008757	 .028937	 .004237	 .009732	 .011755	 .027338	 .023060	 .005884	 .009656	 .008925	 .008623	 .018733	 .039006	 .008006	 .013922	 .014925	 .034475	 .028158	 .009815	 .012468	 .011481	 .011649	 -36.402	 -35.647	 -13.581	 40.1388	 .083962	 -30.090	 -23.466	 6.12948	 -35.785	 11.4738	 38.3090	 26.5895	 15.7222	 13.0630	 2900.09	 79.1600	214	334	319	303	301	332	333	140	335	126	503	"Wollastonite"	"Jadeite"	"Corundum"	"CaNb2O6"	"Cassiterite"	"Scheelite"	"Manganotantalite"	"Rutile"	"Mn"	"Magnetite"	"Zr"
"BT-Main"	5	 40.0000	 20.0000	 80.0000	 .000000	1155	 .000000	 .000000	 .000000	 .019007	 78.5663	 .000000	 .000000	 .039019	 .002270	 .063391	 .003549	 21.2366	 99.9302	 .000000	 .000000	 .000000	 .027190	 99.7486	 .000000	 .000000	 .065085	 .002932	 .081552	 .004793	 .000004	 99.9302	 .000000	 .000000	 .000000	 .010273	 33.2391	 .000000	 .000000	 .040904	 .002075	 .056997	 .001953	 66.6487	 .000000	 .000000	 .000000	 .015403	 99.6789	 .000000	 .000000	 .122664	 .006223	 .170925	 .005858	 .000000	 100.000	 2.00000	O	 .000000	 .000000	 .000000	 .000308	 .997442	 .000000	 .000000	 .001227	 .000062	 .001710	 .000059	 2.00000	 .008761	 .029003	 .004238	 .009734	 .011757	 .027340	 .023063	 .005885	 .009657	 .008925	 .008625	 .018744	 .039095	 .008008	 .013924	 .014927	 .034478	 .028161	 .009817	 .012470	 .011483	 .011650	 -73.277	 -42.088	 -11.571	 36.6898	 .083793	 -30.813	 -19.341	 10.8379	 301.271	 10.5220	 172.081	 26.5817	 15.7160	 13.0630	 2910.07	 79.1600	214	334	319	303	301	332	333	140	335	126	503	"Wollastonite"	"Jadeite"	"Corundum"	"CaNb2O6"	"Cassiterite"	"Scheelite"	"Manganotantalite"	"Rutile"	"Mn"	"Magnetite"	"Zr"
"BT-Main"	5	 40.0000	 20.0000	 80.0000	 .000000	1156	 .000000	 .000000	 .000000	 .043659	 78.3152	 .000000	 .000000	 .003881	 .000000	 .126580	 .010045	 21.1757	 99.6751	 .000000	 .000000	 .000000	 .062456	 99.4298	 .000000	 .000000	 .006474	 .000000	 .162844	 .013569	 .000000	 99.6751	 .000000	 .000000	 .000000	 .023659	 33.2200	 .000000	 .000000	 .004079	 .000000	 .114112	 .005544	 66.6326	 .000000	 .000000	 .000000	 .035465	 99.5936	 .000000	 .000000	 .012229	 .000000	 .342108	 .016621	 .000000	 100.000	 2.00000	O	 .000000	 .000000	 .000000	 .000710	 .997111	 .000000	 .000000	 .000122	 .000000	 .003425	 .000166	 2.00000	 .008760	 .029061	 .004238	 .009734	 .011758	 .027340	 .023062	 .005884	 .009657	 .008925	 .008624	 .018741	 .039174	 .008008	 .013925	 .014928	 .034478	 .028160	 .009816	 .012469	 .011481	 .011650	 -33.425	 -22.070	 -15.438	 16.2579	 .083937	 -31.091	 -31.880	 106.784	 -59.722	 5.54250	 61.1061	 26.5739	 15.7097	 13.0630	 2920.09	 79.1600	214	334	319	303	301	332	333	140	335	126	503	"Wollastonite"	"Jadeite"	"Corundum"	"CaNb2O6"	"Cassiterite"	"Scheelite"	"Manganotantalite"	"Rutile"	"Mn"	"Magnetite"	"Zr"
"BT-Main"	5	 40.0000	 20.0000	 80.0000	 .000000	1157	 .000000	 .000000	 .000000	 .022217	 78.2183	 .000000	 .000000	 .062425	 .000000	 .046935	 .010814	 21.1569	 99.5177	 .000000	 .000000	 .000000	 .031782	 99.3068	 .000000	 .000000	 .104128	 .000000	 .060382	 .014608	 .000000	 99.5177	 .000000	 .000000	 .000000	 .012054	 33.2194	 .000000	 .000000	 .065693	 .000000	 .042364	 .005976	 66.6546	 .000000	 .000000	 .000000	 .018078	 99.6399	 .000000	 .000000	 .197042	 .000000	 .127068	 .017925	 .000000	 100.000	 2.00000	O	 .000000	 .000000	 .000000	 .000362	 .996762	 .000000	 .000000	 .001971	 .000000	 .001271	 .000179	 2.00000	 .008759	 .029115	 .004238	 .009733	 .011757	 .027339	 .023062	 .005884	 .009657	 .008925	 .008624	 .018738	 .039247	 .008007	 .013924	 .014926	 .034477	 .028160	 .009816	 .012469	 .011482	 .011649	 -34.634	 -29.712	 -13.034	 31.4608	 .083984	 -31.416	 -16.461	 6.86167	 -42.785	 14.0116	 56.7885	 26.5661	 15.7035	 13.0630	 2930.06	 79.1600	214	334	319	303	301	332	333	140	335	126	503	"Wollastonite"	"Jadeite"	"Corundum"	"CaNb2O6"	"Cassiterite"	"Scheelite"	"Manganotantalite"	"Rutile"	"Mn"	"Magnetite"	"Zr"
"BT-Main"	5	 40.0000	 20.0000	 80.0000	 .000000	1158	 .000000	 .000000	 .000000	 .036530	 78.3472	 .000000	 .000000	 .073062	 .000000	 .055308	 .007022	 21.2060	 99.7251	 .000000	 .000000	 .000000	 .052257	 99.4703	 .000000	 .000000	 .121871	 .000000	 .071154	 .009485	 .000002	 99.7251	 .000000	 .000000	 .000000	 .019774	 33.1965	 .000000	 .000000	 .076707	 .000000	 .049805	 .003871	 66.6534	 .000000	 .000000	 .000000	 .029657	 99.5792	 .000000	 .000000	 .230099	 .000000	 .149399	 .011612	 .000000	 100.000	 2.00000	O	 .000000	 .000000	 .000000	 .000593	 .996093	 .000000	 .000000	 .002302	 .000000	 .001494	 .000116	 2.00000	 .008757	 .029170	 .004237	 .009733	 .011756	 .027338	 .023061	 .005884	 .009656	 .008924	 .008623	 .018734	 .039320	 .008007	 .013923	 .014925	 .034476	 .028159	 .009815	 .012469	 .011481	 .011648	 -38.880	 -26.770	 -14.027	 19.3310	 .083916	 -65.720	 -26.479	 5.89581	 -37.599	 11.9754	 87.1894	 26.5583	 15.6972	 13.0630	 2940.08	 79.1600	214	334	319	303	301	332	333	140	335	126	503	"Wollastonite"	"Jadeite"	"Corundum"	"CaNb2O6"	"Cassiterite"	"Scheelite"	"Manganotantalite"	"Rutile"	"Mn"	"Magnetite"	"Zr"
"BT-Main"	5	 40.0000	 20.0000	 80.0000	 .000000	1159	 .000000	 .000000	 .000000	 .065566	 78.0202	 .000000	 .000000	 .098469	 .000000	 .091192	 .016556	 21.1610	 99.4530	 .000000	 .000000	 .000000	 .093795	 99.0553	 .000000	 .000000	 .164251	 .000000	 .117318	 .022364	 .000002	 99.4530	 .000000	 .000000	 .000000	 .035562	 33.1243	 .000000	 .000000	 .103589	 .000000	 .082283	 .009146	 66.6452	 .000000	 .000000	 .000000	 .053337	 99.3617	 .000000	 .000000	 .310733	 .000000	 .246821	 .027434	 .000000	 100.000	 2.00000	O	 .000000	 .000000	 .000000	 .001067	 .994048	 .000000	 .000000	 .003109	 .000000	 .002469	 .000274	 2.00000	 .008747	 .029214	 .004236	 .009730	 .011752	 .027332	 .023056	 .005881	 .009653	 .008921	 .008619	 .018714	 .039380	 .008003	 .013919	 .014920	 .034468	 .028152	 .009809	 .012464	 .011477	 .011643	 -90.798	 -27.630	 -15.567	 10.9878	 .084096	 -23.745	 -27.756	 4.43200	 -33.563	 7.48048	 37.2457	 26.5505	 15.6910	 13.0630	 2950.04	 79.1700	214	334	319	303	301	332	333	140	335	126	503	"Wollastonite"	"Jadeite"	"Corundum"	"CaNb2O6"	"Cassiterite"	"Scheelite"	"Manganotantalite"	"Rutile"	"Mn"	"Magnetite"	"Zr"
"BT-Main"	5	 40.0000	 20.0000	 80.0000	 .000000	1160	 .000000	 .000000	 .000000	 .077083	 78.1883	 .000000	 .000000	 .085324	 .000000	 .119964	 .002979	 21.2059	 99.6796	 .000000	 .000000	 .000000	 .110271	 99.2686	 .000000	 .000000	 .142326	 .000000	 .154334	 .004024	  .00000	 99.6796	 .000000	 .000000	 .000000	 .041715	 33.1215	 .000000	 .000000	 .089561	 .000000	 .108002	 .001642	 66.6376	 .000000	 .000000	 .000000	 .062558	 99.3400	 .000000	 .000000	 .268618	 .000000	 .323928	 .004925	 .000000	 100.000	 2.00000	O	 .000000	 .000000	 .000000	 .001252	 .994077	 .000000	 .000000	 .002688	 .000000	 .003241	 .000049	 2.00000	 .008747	 .029274	 .004236	 .009730	 .011752	 .027332	 .023056	 .005880	 .009653	 .008921	 .008620	 .018714	 .039461	 .008004	 .013920	 .014920	 .034468	 .028153	 .009809	 .012464	 .011476	 .011643	 -66.465	 -59.322	 -15.792	 9.41984	 .084005	 -30.539	 -14.720	 5.07909	 -26.304	 5.81650	 204.771	 26.5427	 15.6847	 13.0630	 2960.07	 79.1700	214	334	319	303	301	332	333	140	335	126	503	"Wollastonite"	"Jadeite"	"Corundum"	"CaNb2O6"	"Cassiterite"	"Scheelite"	"Manganotantalite"	"Rutile"	"Mn"	"Magnetite"	"Zr"
"BT-Main"	5	 40.0000	 20.0000	 80.0000	 .000000	1161	 .000000	 .000000	 .000000	 .106385	 77.8725	 .000000	 .008220	 .187519	 .000000	 .091169	 .001971	 21.1949	 99.4626	 .000000	 .000000	 .000000	 .152188	 98.8677	 .000000	 .010037	 .312793	 .000000	 .117289	 .002663	  .00000	 99.4626	 .000000	 .000000	 .000000	 .057613	 33.0106	 .000000	 .002286	 .196967	 .000000	 .082136	 .001087	 66.6493	 .000000	 .000000	 .000000	 .086452	 99.0692	 .000000	 .003430	 .591124	 .000000	 .246500	 .003263	 .000000	 100.000	 2.00000	O	 .000000	 .000000	 .000000	 .001729	 .990578	 .000000	 .000069	 .005911	 .000000	 .002465	 .000033	 2.00000	 .008735	 .029312	 .004234	 .009727	 .011746	 .027326	 .023050	 .005877	 .009649	 .008918	 .008615	 .018687	 .039512	 .007999	 .013914	 .014913	 .034461	 .028146	 .009803	 .012460	 .011473	 .011638	 -444.56	 -20.720	 -12.706	 6.95635	 .084183	 -37.679	 197.683	 2.43232	 -36.226	 7.47987	 309.030	 26.5348	 15.6785	 13.0635	 2970.11	 79.1700	214	334	319	303	301	332	333	140	335	126	503	"Wollastonite"	"Jadeite"	"Corundum"	"CaNb2O6"	"Cassiterite"	"Scheelite"	"Manganotantalite"	"Rutile"	"Mn"	"Magnetite"	"Zr"
"BT-Main"	5	 40.0000	 20.0000	 80.0000	 .000000	1162	 .000000	 .000000	 .000000	 .089879	 78.0700	 .000000	 .000000	 .183976	 .000000	 .090413	 .010675	 21.2397	 99.6847	 .000000	 .000000	 .000000	 .128576	 99.1185	 .000000	 .000000	 .306883	 .000000	 .116316	 .014420	 .000000	 99.6847	 .000000	 .000000	 .000000	 .048571	 33.0238	 .000000	 .000000	 .192834	 .000000	 .081281	 .005876	 66.6477	 .000000	 .000000	 .000000	 .072867	 99.0870	 .000000	 .000000	 .578592	 .000000	 .243881	 .017630	 .000000	 100.000	 2.00000	O	 .000000	 .000000	 .000000	 .001458	 .990996	 .000000	 .000000	 .005787	 .000000	 .002439	 .000176	 2.00000	 .008735	 .029374	 .004234	 .009727	 .011746	 .027327	 .023051	 .005877	 .009650	 .008918	 .008615	 .018688	 .039595	 .008000	 .013914	 .014913	 .034461	 .028146	 .009803	 .012460	 .011473	 .011637	 -28.750	 -26.806	 -12.112	 8.14529	 .084072	 -39.564	 -51.151	 2.47499	 -34.678	 7.53782	 57.4651	 26.5270	 15.6722	 13.0635	 2980.13	 79.1700	214	334	319	303	301	332	333	140	335	126	503	"Wollastonite"	"Jadeite"	"Corundum"	"CaNb2O6"	"Cassiterite"	"Scheelite"	"Manganotantalite"	"Rutile"	"Mn"	"Magnetite"	"Zr"
"BT-Main"	5	 40.0000	 20.0000	 80.0000	 .000000	1163	 .000000	 .000000	 .000000	 .105443	 77.6934	 .000000	 .000000	 .138262	 .000000	 .137314	 .010565	 21.1277	 99.2128	 .000000	 .000000	 .000000	 .150841	 98.6404	 .000000	 .000000	 .230629	 .000000	 .176654	 .014271	  .00000	 99.2128	 .000000	 .000000	 .000000	 .057272	 33.0323	 .000000	 .000000	 .145658	 .000000	 .124075	 .005845	 66.6349	 .000000	 .000000	 .000000	 .085900	 99.0874	 .000000	 .000000	 .436933	 .000000	 .372190	 .017532	 .000000	 100.000	 2.00000	O	 .000000	 .000000	 .000000	 .001719	 .991442	 .000000	 .000000	 .004372	 .000000	 .003724	 .000175	 2.00000	 .008737	 .029437	 .004234	 .009728	 .011747	 .027327	 .023052	 .005877	 .009650	 .008918	 .008616	 .018691	 .039681	 .008001	 .013916	 .014914	 .034462	 .028147	 .009803	 .012460	 .011473	 .011638	 -97.996	 -37.693	 -11.854	 7.01501	 .084283	 -32.337	 -35.173	 3.21998	 -34.036	 5.14765	 58.0645	 26.5192	 15.6660	 13.0635	 2990.10	 79.1700	214	334	319	303	301	332	333	140	335	126	503	"Wollastonite"	"Jadeite"	"Corundum"	"CaNb2O6"	"Cassiterite"	"Scheelite"	"Manganotantalite"	"Rutile"	"Mn"	"Magnetite"	"Zr"
"BT-Main"	5	 40.0000	 20.0000	 80.0000	 .000000	1164	 .000000	 .000000	 .000000	 .089358	 78.0616	 .000000	 .000000	 .159461	 .000000	 .083073	 .011065	 21.2189	 99.6234	 .000000	 .000000	 .000000	 .127831	 99.1078	 .000000	 .000000	 .265990	 .000000	 .106873	 .014946	 .000000	 99.6234	 .000000	 .000000	 .000000	 .048338	 33.0537	 .000000	 .000000	 .167307	 .000000	 .074758	 .006096	 66.6498	 .000000	 .000000	 .000000	 .072523	 99.1828	 .000000	 .000000	 .502032	 .000000	 .224322	 .018292	 .000000	 100.000	 2.00000	O	 .000000	 .000000	 .000000	 .001451	 .991862	 .000000	 .000000	 .005020	 .000000	 .002243	 .000183	 2.00000	 .008740	 .029501	 .004235	 .009729	 .011749	 .027331	 .023055	 .005879	 .009652	 .008919	 .008617	 .018699	 .039766	 .008002	 .013918	 .014916	 .034466	 .028151	 .009806	 .012463	 .011474	 .011639	 -49.522	 -17.943	 -13.015	 8.19185	 .084082	 -31.043	 -234.84	 2.82217	 -259.66	 8.15616	 55.4702	 26.5114	 15.6597	 13.0635	 3000.12	 79.1600	214	334	319	303	301	332	333	140	335	126	503	"Wollastonite"	"Jadeite"	"Corundum"	"CaNb2O6"	"Cassiterite"	"Scheelite"	"Manganotantalite"	"Rutile"	"Mn"	"Magnetite"	"Zr"
"BT-Main"	5	 40.0000	 20.0000	 80.0000	 .000000	1165	 .000000	 .000000	 .000000	 .058404	 78.3918	 .000000	 .000000	 .139885	 .000000	 .060181	 .000435	 21.2712	 99.9219	 .000000	 .000000	 .000000	 .083550	 99.5270	 .000000	 .000000	 .233337	 .000000	 .077423	 .000588	  .00000	 99.9219	 .000000	 .000000	 .000000	 .031518	 33.1139	 .000000	 .000000	 .146417	 .000000	 .054027	 .000239	 66.6539	 .000000	 .000000	 .000000	 .047281	 99.3506	 .000000	 .000000	 .439289	 .000000	 .162097	 .000718	 .000000	 100.000	 2.00000	O	 .000000	 .000000	 .000000	 .000946	 .993607	 .000000	 .000000	 .004393	 .000000	 .001621	 .000007	 2.00000	 .008747	 .029570	 .004236	 .009731	 .011750	 .027332	 .023057	 .005880	 .009654	 .008920	 .008618	 .018713	 .039860	 .008004	 .013920	 .014918	 .034468	 .028154	 .009809	 .012465	 .011476	 .011642	 -121.24	 -20.652	 -10.567	 12.2756	 .083888	 -49.773	 -22.403	 3.18661	 -27.041	 11.0471	 1398.26	 26.5036	 15.6535	 13.0635	 3010.10	 79.1700	214	334	319	303	301	332	333	140	335	126	503	"Wollastonite"	"Jadeite"	"Corundum"	"CaNb2O6"	"Cassiterite"	"Scheelite"	"Manganotantalite"	"Rutile"	"Mn"	"Magnetite"	"Zr"
"BT-Main (continued)"	6	 40.0000	 20.0000	 80.0000	 .000000	1223	 .000000	 .000000	 .000000	 .112925	 77.5949	 .000000	 .007730	 .141923	 .000000	 .113589	 .000000	 21.0981	 99.0691	 .000000	 .000000	 .000000	 .161545	 98.5153	 .000000	 .009438	 .236735	 .000000	 .146132	 .000000	 .000008	 99.0691	 .000000	 .000000	 .000000	 .061430	 33.0409	 .000000	 .002159	 .149744	 .000000	 .102794	 .000000	 66.6430	 .000000	 .000000	 .000000	 .092167	 99.1468	 .000000	 .003239	 .449341	 .000000	 .308457	 .000000	 .000000	 100.000	 2.00000	O	 .000000	 .000000	 .000000	 .001844	 .991578	 .000000	 .000065	 .004494	 .000000	 .003085	 .000000	 2.00000	 .008740	 .032101	 .004241	 .009743	 .011745	 .027315	 .023046	 .005873	 .009643	 .008903	 .008605	 .018698	 .043272	 .008013	 .013937	 .014912	 .034446	 .028140	 .009796	 .012451	 .011454	 .011623	 -54.317	 -27.499	 -13.625	 6.59086	 .084283	 -34.660	 210.175	 3.14037	 -88.542	 6.10129	 -206.74	 26.4958	 15.6473	 13.0635	 .000000	 79.2700	214	334	319	303	301	332	333	140	335	126	503	"Wollastonite"	"Jadeite"	"Corundum"	"CaNb2O6"	"Cassiterite"	"Scheelite"	"Manganotantalite"	"Rutile"	"Mn"	"Magnetite"	"Zr"
"BT-Main (continued)"	6	 40.0000	 20.0000	 80.0000	 .000000	1224	 .000000	 .000000	 .000000	 .054503	 78.1893	 .000000	 .000000	 .135978	 .000462	 .062215	 .002835	 21.2139	 99.6592	 .000000	 .000000	 .000000	 .077969	 99.2699	 .000000	 .000000	 .226819	 .000597	 .080039	 .003830	 .000000	 99.6592	 .000000	 .000000	 .000000	 .029492	 33.1170	 .000000	 .000000	 .142709	 .000423	 .056003	 .001562	 66.6528	 .000000	 .000000	 .000000	 .044238	 99.3537	 .000000	 .000000	 .428138	 .001269	 .168014	 .004687	 .000000	 100.000	 2.00000	O	 .000000	 .000000	 .000000	 .000885	 .993718	 .000000	 .000000	 .004282	 .000013	 .001680	 .000047	 2.00000	 .008746	 .032123	 .004242	 .009744	 .011746	 .027315	 .023046	 .005875	 .009644	 .008904	 .008605	 .018712	 .043301	 .008015	 .013939	 .014912	 .034447	 .028141	 .009799	 .012453	 .011455	 .011624	 -45.942	 -37.197	 -11.922	 13.1348	 .083933	 -28.290	 -14.311	 3.26864	 1474.27	 10.6852	 214.785	 26.4880	 15.6410	 13.0635	 10.0258	 79.2900	214	334	319	303	301	332	333	140	335	126	503	"Wollastonite"	"Jadeite"	"Corundum"	"CaNb2O6"	"Cassiterite"	"Scheelite"	"Manganotantalite"	"Rutile"	"Mn"	"Magnetite"	"Zr"
"BT-Main (continued)"	6	 40.0000	 20.0000	 80.0000	 .000000	1225	 .000000	 .000000	 .000000	 .085095	 78.1051	 .000000	 .023981	 .136183	 .000000	 .068826	 .011331	 21.2145	 99.6451	 .000000	 .000000	 .000000	 .121732	 99.1630	 .000000	 .029283	 .227161	 .000000	 .088545	 .015306	 .000006	 99.6451	 .000000	 .000000	 .000000	 .046044	 33.0814	 .000000	 .006662	 .142924	 .000000	 .061954	 .006245	 66.6548	 .000000	 .000000	 .000000	 .069097	 99.2873	 .000000	 .009998	 .428958	 .000000	 .185944	 .018742	 .000000	 100.000	 2.00000	O	 .000000	 .000000	 .000000	 .001382	 .992618	 .000000	 .000200	 .004288	 .000000	 .001859	 .000187	 2.00000	 .008747	 .032132	 .004242	 .009745	 .011748	 .027318	 .023049	 .005875	 .009645	 .008904	 .008606	 .018714	 .043314	 .008015	 .013941	 .014915	 .034450	 .028144	 .009800	 .012453	 .011455	 .011626	 -61.492	 -29.833	 -14.211	 8.59080	 .083996	 -38.604	 67.9674	 3.26405	 -45.901	 9.71277	 54.1143	 26.4802	 15.6348	 13.0635	 19.9979	 79.2800	214	334	319	303	301	332	333	140	335	126	503	"Wollastonite"	"Jadeite"	"Corundum"	"CaNb2O6"	"Cassiterite"	"Scheelite"	"Manganotantalite"	"Rutile"	"Mn"	"Magnetite"	"Zr"
"BT-Main (continued)"	6	 40.0000	 20.0000	 80.0000	 .000000	1226	 .000000	 .000000	 .000000	 .089056	 78.0030	 .000000	 .000000	 .128168	 .000000	 .081505	 .000000	 21.1777	 99.4794	 .000000	 .000000	 .000000	 .127398	 99.0334	 .000000	 .000000	 .213792	 .000000	 .104856	 .000000	 .000004	 99.4794	 .000000	 .000000	 .000000	 .048268	 33.0933	 .000000	 .000000	 .134737	 .000000	 .073490	 .000000	 66.6502	 .000000	 .000000	 .000000	 .072419	 99.3028	 .000000	 .000000	 .404305	 .000000	 .220520	 .000000	 .000000	 100.000	 2.00000	O	 .000000	 .000000	 .000000	 .001448	 .993044	 .000000	 .000000	 .004043	 .000000	 .002205	 .000000	 2.00000	 .008745	 .032148	 .004242	 .009744	 .011746	 .027316	 .023047	 .005874	 .009644	 .008903	 .008605	 .018709	 .043334	 .008016	 .013940	 .014913	 .034448	 .028142	 .009799	 .012453	 .011454	 .011624	 -240.14	 -21.484	 -14.325	 8.22960	 .084047	 -27.689	 -274.78	 3.45394	 -47.362	 8.28803	 -74.651	 26.4724	 15.6285	 13.0635	 30.0163	 79.2800	214	334	319	303	301	332	333	140	335	126	503	"Wollastonite"	"Jadeite"	"Corundum"	"CaNb2O6"	"Cassiterite"	"Scheelite"	"Manganotantalite"	"Rutile"	"Mn"	"Magnetite"	"Zr"
"BT-Main (continued)"	6	 40.0000	 20.0000	 80.0000	 .000000	1227	 .000000	 .000000	 .000000	 .078514	 78.2356	 .000000	 .000000	 .154560	 .000000	 .088320	 .016331	 21.2612	 99.8345	 .000000	 .000000	 .000000	 .112317	 99.3286	 .000000	 .000000	 .257816	 .000000	 .113623	 .022060	 .000000	 99.8345	 .000000	 .000000	 .000000	 .042385	 33.0602	 .000000	 .000000	 .161837	 .000000	 .079318	 .008979	 66.6473	 .000000	 .000000	 .000000	 .063582	 99.1860	 .000000	 .000000	 .485537	 .000000	 .237968	 .026939	 .000000	 100.000	 2.00000	O	 .000000	 .000000	 .000000	 .001272	 .992094	 .000000	 .000000	 .004857	 .000000	 .002380	 .000269	 2.00000	 .008741	 .032152	 .004241	 .009743	 .011743	 .027313	 .023044	 .005873	 .009642	 .008902	 .008603	 .018699	 .043340	 .008014	 .013937	 .014909	 .034444	 .028138	 .009796	 .012450	 .011452	 .011621	 -46.962	 -17.286	 -14.087	 9.26775	 .083915	 -40.273	 -26.359	 2.90168	 -54.494	 7.68972	 37.6822	 26.4646	 15.6223	 13.0635	 39.9825	 79.2900	214	334	319	303	301	332	333	140	335	126	503	"Wollastonite"	"Jadeite"	"Corundum"	"CaNb2O6"	"Cassiterite"	"Scheelite"	"Manganotantalite"	"Rutile"	"Mn"	"Magnetite"	"Zr"
"BT-Main (continued)"	6	 40.0000	 20.0000	 80.0000	 .000000	1228	 .000000	 .000000	 .000000	 .036369	 78.2196	 .000000	 .000000	 .121356	 .005182	 .054906	 .000000	 21.2028	 99.6402	 .000000	 .000000	 .000000	 .052027	 99.3084	 .000000	 .000000	 .202428	 .006691	 .070637	 .000000	 .000006	 99.6402	 .000000	 .000000	 .000000	 .019689	 33.1468	 .000000	 .000000	 .127428	 .004744	 .049449	 .000000	 66.6519	 .000000	 .000000	 .000000	 .029529	 99.4257	 .000000	 .000000	 .382227	 .014230	 .148326	 .000000	 .000000	 100.000	 2.00000	O	 .000000	 .000000	 .000000	 .000591	 .994625	 .000000	 .000000	 .003824	 .000142	 .001484	 .000000	 2.00000	 .008750	 .032181	 .004243	 .009745	 .011746	 .027316	 .023047	 .005875	 .009645	 .008903	 .008606	 .018720	 .043379	 .008018	 .013941	 .014912	 .034448	 .028142	 .009800	 .012453	 .011454	 .011624	 -52.974	 -35.707	 -12.436	 19.4385	 .083907	 -33.946	 -44.619	 3.63558	 132.242	 12.0317	 -378.63	 26.4568	 15.6160	 13.0635	 50.0009	 79.3000	214	334	319	303	301	332	333	140	335	126	503	"Wollastonite"	"Jadeite"	"Corundum"	"CaNb2O6"	"Cassiterite"	"Scheelite"	"Manganotantalite"	"Rutile"	"Mn"	"Magnetite"	"Zr"
"BT-Main (continued)"	6	 40.0000	 20.0000	 80.0000	 .000000	1229	 .000000	 .000000	 .000000	 .147480	 77.6855	 .000000	 .008168	 .224504	 .000000	 .125907	 .012400	 21.2005	 99.4044	 .000000	 .000000	 .000000	 .210977	 98.6303	 .000000	 .009973	 .374485	 .000000	 .161979	 .016750	 .000000	 99.4044	 .000000	 .000000	 .000000	 .079839	 32.9194	 .000000	 .002270	 .235730	 .000000	 .113390	 .006837	 66.6426	 .000000	 .000000	 .000000	 .119820	 98.8084	 .000000	 .003407	 .707548	 .000000	 .340343	 .020521	 .000000	 100.000	 2.00000	O	 .000000	 .000000	 .000000	 .002396	 .987939	 .000000	 .000068	 .007074	 .000000	 .003403	 .000205	 2.00000	 .008725	 .032150	 .004239	 .009739	 .011737	 .027305	 .023037	 .005868	 .009637	 .008897	 .008598	 .018666	 .043338	 .008009	 .013932	 .014901	 .034434	 .028129	 .009788	 .012444	 .011446	 .011615	 -48.503	 -28.257	 -14.022	 5.15544	 .084231	 -31.731	 198.840	 2.06446	 -35.015	 5.55389	 49.4442	 26.4489	 15.6098	 13.0635	 60.0434	 79.2900	214	334	319	303	301	332	333	140	335	126	503	"Wollastonite"	"Jadeite"	"Corundum"	"CaNb2O6"	"Cassiterite"	"Scheelite"	"Manganotantalite"	"Rutile"	"Mn"	"Magnetite"	"Zr"
"BT-Main (continued)"	6	 40.0000	 20.0000	 80.0000	 .000000	1230	 .000000	 .000000	 .000000	 .042824	 78.3303	 .000000	 .000000	 .138510	 .000000	 .051010	 .005671	 21.2462	 99.8145	 .000000	 .000000	 .000000	 .061261	 99.4489	 .000000	 .000000	 .231042	 .000000	 .065624	 .007661	  .00000	 99.8145	 .000000	 .000000	 .000000	 .023137	 33.1275	 .000000	 .000000	 .145150	 .000000	 .045849	 .003121	 66.6552	 .000000	 .000000	 .000000	 .034706	 99.3829	 .000000	 .000000	 .435452	 .000000	 .137548	 .009362	 .000000	 100.000	 2.00000	O	 .000000	 .000000	 .000000	 .000694	 .993996	 .000000	 .000000	 .004355	 .000000	 .001376	 .000094	 2.00000	 .008749	 .032206	 .004244	 .009747	 .011746	 .027319	 .023050	 .005875	 .009645	 .008904	 .008606	 .018717	 .043413	 .008018	 .013943	 .014913	 .034451	 .028145	 .009801	 .012454	 .011455	 .011625	 -40.214	 -21.237	 -12.359	 16.5860	 .083859	 -72.066	 -18.027	 3.21336	 -51.846	 12.9079	 107.620	 26.4411	 15.6035	 13.0635	 70.0780	 79.2800	214	334	319	303	301	332	333	140	335	126	503	"Wollastonite"	"Jadeite"	"Corundum"	"CaNb2O6"	"Cassiterite"	"Scheelite"	"Manganotantalite"	"Rutile"	"Mn"	"Magnetite"	"Zr"
"BT-Main (continued)"	6	 40.0000	 20.0000	 80.0000	 .000000	1231	 .000000	 .000000	 .000000	 .107020	 78.0400	 .000000	 .000000	 .170933	 .015781	 .083144	 .013504	 21.2338	 99.6642	 .000000	 .000000	 .000000	 .153097	 99.0804	 .000000	 .000000	 .285126	 .020377	 .106964	 .018241	 -.00001	 99.6642	 .000000	 .000000	 .000000	 .057849	 33.0197	 .000000	 .000000	 .179209	 .014425	 .074765	 .007434	 66.6466	 .000000	 .000000	 .000000	 .086796	 99.0855	 .000000	 .000000	 .537770	 .043287	 .224355	 .022309	 .000000	 100.000	 2.00000	O	 .000000	 .000000	 .000000	 .001736	 .990891	 .000000	 .000000	 .005378	 .000433	 .002244	 .000223	 2.00000	 .008736	 .032196	 .004241	 .009742	 .011741	 .027311	 .023042	 .005871	 .009641	 .008900	 .008601	 .018690	 .043399	 .008014	 .013937	 .014907	 .034441	 .028136	 .009794	 .012448	 .011450	 .011618	 -68.347	 -36.860	 -13.418	 6.92792	 .084027	 -27.466	 -57.118	 2.64443	 43.8931	 8.13255	 45.4573	 26.4333	 15.5973	 13.0635	 80.0403	 79.2900	214	334	319	303	301	332	333	140	335	126	503	"Wollastonite"	"Jadeite"	"Corundum"	"CaNb2O6"	"Cassiterite"	"Scheelite"	"Manganotantalite"	"Rutile"	"Mn"	"Magnetite"	"Zr"
"BT-Main (continued)"	6	 40.0000	 20.0000	 80.0000	 .000000	1232	 .000000	 .069330	 .000000	 .151114	 78.0471	 .000000	 .000000	 .157921	 .006595	 .098174	 .021654	 21.2746	 99.8264	 .000000	 .093455	 .000000	 .216175	 99.0893	 .000000	 .000000	 .263421	 .008516	 .126301	 .029250	 .000000	 99.8264	 .000000	 .150987	 .000000	 .081437	 32.9232	 .000000	 .000000	 .165068	 .006010	 .088015	 .011885	 66.5734	 .000000	 .226637	 .000000	 .122239	 98.8376	 .000000	 .000000	 .495546	 .018044	 .264227	 .035680	 .000000	 100.000	 2.00000	O	 .000000	 .004536	 .000000	 .002447	 .989079	 .000000	 .000000	 .004959	 .000181	 .002644	 .000357	 2.00000	 .008726	 .032181	 .004240	 .009740	 .011737	 .027304	 .023036	 .005868	 .009636	 .008896	 .008598	 .018668	 .043379	 .008011	 .013933	 .014902	 .034433	 .028128	 .009789	 .012443	 .011445	 .011614	 -267.73	 33.5220	 -12.972	 5.04313	 .084032	 -33.902	 -66.795	 2.84271	 103.972	 6.96924	 28.5217	 26.4255	 15.5910	 13.0640	 90.0661	 79.3000	214	334	319	303	301	332	333	140	335	126	503	"Wollastonite"	"Jadeite"	"Corundum"	"CaNb2O6"	"Cassiterite"	"Scheelite"	"Manganotantalite"	"Rutile"	"Mn"	"Magnetite"	"Zr"
"BT-Main (continued)"	6	 40.0000	 20.0000	 80.0000	 .000000	1233	 .000000	 .000000	 .000000	 .124274	 77.8063	 .000000	 .050974	 .161830	 .000000	 .074585	 .014022	 21.1765	 99.4085	 .000000	 .000000	 .000000	 .177780	 98.7837	 .000000	 .062243	 .269941	 .000000	 .095953	 .018942	 .000002	 99.4085	 .000000	 .000000	 .000000	 .067368	 33.0155	 .000000	 .014188	 .170153	 .000000	 .067261	 .007742	 66.6578	 .000000	 .000000	 .000000	 .101149	 99.1414	 .000000	 .021302	 .510948	 .000000	 .201978	 .023248	 .000000	 100.000	 2.00000	O	 .000000	 .000000	 .000000	 .002021	 .990595	 .000000	 .000426	 .005105	 .000000	 .002018	 .000232	 2.00000	 .008743	 .032222	 .004242	 .009746	 .011746	 .027314	 .023045	 .005873	 .009642	 .008900	 .008604	 .018704	 .043434	 .008014	 .013942	 .014912	 .034445	 .028139	 .009796	 .012450	 .011450	 .011622	 -66.490	 -32.027	 -13.417	 6.03435	 .084161	 -68.900	 32.1411	 2.78115	 -135.08	 9.00249	 43.8091	 26.4177	 15.5848	 13.0640	 100.038	 79.3000	214	334	319	303	301	332	333	140	335	126	503	"Wollastonite"	"Jadeite"	"Corundum"	"CaNb2O6"	"Cassiterite"	"Scheelite"	"Manganotantalite"	"Rutile"	"Mn"	"Magnetite"	"Zr"
