Repository: orthospar/MinorElements-Cassiterite

# MinorElements-Cassiterite
EPMA data and R code for generation of figures in "Systematic trends in the substitution mechanisms of minor elements in cassiterite", submitted for publication in the Australian Journal of Earth Sciences.

# Data Availability
The final cleaned and organised dataset is available above (cassiterite_EPMA.csv) and as a supplementary file hosted by AJES.

File: Data/180209/180209recalc.dat (part 33 of 46)
URRENT"	"BEAMSIZE"	"    LINE"	"  Si WT%"	"  Na WT%"	"  Al WT%"	"  Nb WT%"	"  Sn WT%"	"   W WT%"	"  Ta WT%"	"  Ti WT%"	"  Mn WT%"	"  Fe WT%"	"  Zr WT%"	"   O WT%"	"   TOTAL"	"    SiO2"	"    Na2O"	"   Al2O3"	"   Nb2O5"	"    SnO2"	"     WO3"	"   Ta2O5"	"    TiO2"	"     MnO"	"     FeO"	"    ZrO2"	"       O"	"   TOTAL"	"  Si AT%"	"  Na AT%"	"  Al AT%"	"  Nb AT%"	"  Sn AT%"	"   W AT%"	"  Ta AT%"	"  Ti AT%"	"  Mn AT%"	"  Fe AT%"	"  Zr AT%"	"   O AT%"	"Si OXMOL%"	"Na OXMOL%"	"Al OXMOL%"	"Nb OXMOL%"	"Sn OXMOL%"	"W OXMOL%"	"Ta OXMOL%"	"Ti OXMOL%"	"Mn OXMOL%"	"Fe OXMOL%"	"Zr OXMOL%"	"O OXMOL%"	"   TOTAL"	" FORMULA"	"   BASIS"	"Si FORMULA"	"Na FORMULA"	"Al FORMULA"	"Nb FORMULA"	"Sn FORMULA"	"W FORMULA"	"Ta FORMULA"	"Ti FORMULA"	"Mn FORMULA"	"Fe FORMULA"	"Zr FORMULA"	"O FORMULA"	"Si CDL99"	"Na CDL99"	"Al CDL99"	"Nb CDL99"	"Sn CDL99"	" W CDL99"	"Ta CDL99"	"Ti CDL99"	"Mn CDL99"	"Fe CDL99"	"Zr CDL99"	"SiO2 CDL99"	"Na2O CDL99"	"Al2O3 CDL99"	"Nb2O5 CDL99"	"SnO2 CDL99"	"WO3 CDL99"	"Ta2O5 CDL99"	"TiO2 CDL99"	"MnO CDL99"	"FeO CDL99"	"ZrO2 CDL99"	"Si %ERR "	"Na %ERR "	"Al %ERR "	"Nb %ERR "	"Sn %ERR "	" W %ERR "	"Ta %ERR "	"Ti %ERR "	"Mn %ERR "	"Fe %ERR "	"Zr %ERR "	"   X-POS"	"   Y-POS"	"   Z-POS"	" RELDIST"	"BEAMCURR"	"Si STD_NUM"	"Na STD_NUM"	"Al STD_NUM"	"Nb STD_NUM"	"Sn STD_NUM"	"W STD_NUM"	"Ta STD_NUM"	"Ti STD_NUM"	"Mn STD_NUM"	"Fe STD_NUM"	"Zr STD_NUM"	"Si STD_NAM"	"Na STD_NAM"	"Al STD_NAM"	"Nb STD_NAM"	"Sn STD_NAM"	"W STD_NAM"	"Ta STD_NAM"	"Ti STD_NAM"	"Mn STD_NAM"	"Fe STD_NAM"	"Zr STD_NAM"
"BT-Main (continued)"	6	 40.0000	 20.0000	 80.0000	 .000000	1268	 .000000	 .000000	 .000000	 .041650	 78.4459	 .000000	 .000000	 .000000	 .009238	 .110257	 .013401	 21.2067	 99.8272	 .000000	 .000000	 .000000	 .059583	 99.5957	 .000000	 .000000	 .000000	 .011929	 .141845	 .018102	 .000002	 99.8272	 .000000	 .000000	 .000000	 .022538	 33.2278	 .000000	 .000000	 .000000	 .008454	 .099255	 .007386	 66.6345	 .000000	 .000000	 .000000	 .033786	 99.6212	 .000000	 .000000	 .000000	 .025346	 .297578	 .022144	 .000000	 100.000	 2.00000	O	 .000000	 .000000	 .000000	 .000676	 .997316	 .000000	 .000000	 .000000	 .000254	 .002979	 .000222	 2.00000	 .008756	 .032705	 .004249	 .009753	 .011739	 .027303	 .023036	 .005872	 .009638	 .008890	 .008597	 .018733	 .044086	 .008029	 .013953	 .014903	 .034431	 .028128	 .009795	 .012444	 .011437	 .011613	 -310.09	 -22.486	 -11.981	 17.0503	 .083710	 -19.711	 -52.662	 -80.767	 74.4412	 6.25999	 45.7802	 26.1443	 15.3662	 13.0650	 450.075	 79.4500	214	334	319	303	301	332	333	140	335	126	503	"Wollastonite"	"Jadeite"	"Corundum"	"CaNb2O6"	"Cassiterite"	"Scheelite"	"Manganotantalite"	"Rutile"	"Mn"	"Magnetite"	"Zr"
"BT-Main (continued)"	6	 40.0000	 20.0000	 80.0000	 .000000	1269	 .000000	 .000000	 .000000	 .023492	 78.0259	 .000000	 .000000	 .000000	 .000000	 .111529	 .009635	 21.0820	 99.2525	 .000000	 .000000	 .000000	 .033606	 99.0624	 .000000	 .000000	 .000000	 .000000	 .143481	 .013015	  .00000	 99.2525	 .000000	 .000000	 .000000	 .012788	 33.2457	 .000000	 .000000	 .000000	 .000000	 .100995	 .005342	 66.6351	 .000000	 .000000	 .000000	 .019167	 99.6621	 .000000	 .000000	 .000000	 .000000	 .302755	 .016013	 .000000	 100.000	 2.00000	O	 .000000	 .000000	 .000000	 .000384	 .997844	 .000000	 .000000	 .000000	 .000000	 .003031	 .000160	 2.00000	 .008759	 .032727	 .004250	 .009756	 .011740	 .027307	 .023040	 .005873	 .009639	 .008892	 .008599	 .018739	 .044115	 .008031	 .013956	 .014906	 .034436	 .028133	 .009797	 .012447	 .011439	 .011615	 -86.339	 -15.231	 -13.191	 29.8470	 .083945	 -37.894	 -36.463	 -26.321	 -69.620	 6.19571	 63.4952	 26.1365	 15.3600	 13.0650	 460.053	 79.4300	214	334	319	303	301	332	333	140	335	126	503	"Wollastonite"	"Jadeite"	"Corundum"	"CaNb2O6"	"Cassiterite"	"Scheelite"	"Manganotantalite"	"Rutile"	"Mn"	"Magnetite"	"Zr"
"BT-Main (continued)"	6	 40.0000	 20.0000	 80.0000	 .000000	1270	 .000000	 .000000	 .000000	 .030831	 77.9515	 .000000	 .000000	 .000000	 .001511	 .090823	 .012202	 21.0605	 99.1474	 .000000	 .000000	 .000000	 .044104	 98.9680	 .000000	 .000000	 .000000	 .001951	 .116843	 .016483	  .00000	 99.1474	 .000000	 .000000	 .000000	 .016801	 33.2511	 .000000	 .000000	 .000000	 .001393	 .082336	 .006772	 66.6416	 .000000	 .000000	 .000000	 .025189	 99.7035	 .000000	 .000000	 .000000	 .004176	 .246885	 .020307	 .000000	 100.000	 2.00000	O	 .000000	 .000000	 .000000	 .000504	 .997910	 .000000	 .000000	 .000000	 .000042	 .002471	 .000203	 2.00000	 .008760	 .032740	 .004250	 .009756	 .011741	 .027307	 .023040	 .005874	 .009640	 .008892	 .008598	 .018740	 .044133	 .008031	 .013957	 .014906	 .034437	 .028133	 .009798	 .012447	 .011439	 .011615	 -75.207	 -32.634	 -14.791	 22.8638	 .083987	 -36.968	 -20.211	 -24.377	 451.444	 7.48429	 50.2393	 26.1287	 15.3537	 13.0650	 470.072	 79.4300	214	334	319	303	301	332	333	140	335	126	503	"Wollastonite"	"Jadeite"	"Corundum"	"CaNb2O6"	"Cassiterite"	"Scheelite"	"Manganotantalite"	"Rutile"	"Mn"	"Magnetite"	"Zr"
"BT-Main (continued)"	6	 40.0000	 20.0000	 80.0000	 .000000	1271	 .000000	 .000000	 .000000	 .017693	 78.1842	 .000000	 .000000	 .000000	 .004923	 .087390	 .001818	 21.1140	 99.4099	 .000000	 .000000	 .000000	 .025310	 99.2634	 .000000	 .000000	 .000000	 .006357	 .112427	 .002456	  .00000	 99.4099	 .000000	 .000000	 .000000	 .009617	 33.2654	 .000000	 .000000	 .000000	 .004525	 .079022	 .001007	 66.6404	 .000000	 .000000	 .000000	 .014416	 99.7321	 .000000	 .000000	 .000000	 .013567	 .236914	 .003018	 .000000	 100.000	 2.00000	O	 .000000	 .000000	 .000000	 .000289	 .998355	 .000000	 .000000	 .000000	 .000136	 .002372	 .000030	 2.00000	 .008762	 .032757	 .004251	 .009757	 .011741	 .027308	 .023041	 .005874	 .009640	 .008892	 .008599	 .018744	 .044156	 .008032	 .013958	 .014906	 .034438	 .028135	 .009799	 .012448	 .011439	 .011615	 -58.038	 -21.158	 -12.064	 39.4685	 .083855	 -45.505	 -48.829	 -24.393	 139.090	 7.75682	 334.336	 26.1209	 15.3475	 13.0650	 480.044	 79.4300	214	334	319	303	301	332	333	140	335	126	503	"Wollastonite"	"Jadeite"	"Corundum"	"CaNb2O6"	"Cassiterite"	"Scheelite"	"Manganotantalite"	"Rutile"	"Mn"	"Magnetite"	"Zr"
"BT-Main (continued)"	6	 40.0000	 20.0000	 80.0000	 .000000	1272	 .000000	 .000000	 .000000	 .027751	 78.3782	 .000000	 .000000	 .000000	 .000000	 .071766	 .002304	 21.1649	 99.6448	 .000000	 .000000	 .000000	 .039699	 99.5097	 .000000	 .000000	 .000000	 .000000	 .092326	 .003112	 -.00001	 99.6448	 .000000	 .000000	 .000000	 .015050	 33.2713	 .000000	 .000000	 .000000	 .000000	 .064745	 .001272	 66.6476	 .000000	 .000000	 .000000	 .022567	 99.7795	 .000000	 .000000	 .000000	 .000000	 .194168	 .003816	 .000000	 100.000	 2.00000	O	 .000000	 .000000	 .000000	 .000452	 .998426	 .000000	 .000000	 .000000	 .000000	 .001943	 .000038	 2.00000	 .008762	 .032771	 .004251	 .009757	 .011742	 .027309	 .023042	 .005875	 .009641	 .008892	 .008599	 .018746	 .044175	 .008033	 .013958	 .014907	 .034439	 .028135	 .009799	 .012448	 .011440	 .011615	 -88.428	 -29.484	 -12.434	 25.3482	 .083751	 -21.044	 -24.577	 -27.628	 -134.80	 9.32520	 264.026	 26.1131	 15.3412	 13.0650	 490.062	 79.4300	214	334	319	303	301	332	333	140	335	126	503	"Wollastonite"	"Jadeite"	"Corundum"	"CaNb2O6"	"Cassiterite"	"Scheelite"	"Manganotantalite"	"Rutile"	"Mn"	"Magnetite"	"Zr"
"BT-Main (continued)"	6	 40.0000	 20.0000	 80.0000	 .000000	1273	 .000000	 .000000	 .000000	 .000000	 78.3955	 .000000	 .000000	 .000000	 .013639	 .050200	 .007916	 21.1574	 99.6247	 .000000	 .000000	 .000000	 .000000	 99.5318	 .000000	 .000000	 .000000	 .017612	 .064582	 .010693	 .000000	 99.6247	 .000000	 .000000	 .000000	 .000000	 33.2904	 .000000	 .000000	 .000000	 .012513	 .045305	 .004374	 66.6474	 .000000	 .000000	 .000000	 .000000	 99.8135	 .000000	 .000000	 .000000	 .037518	 .135835	 .013114	 .000000	 100.000	 2.00000	O	 .000000	 .000000	 .000000	 .000000	 .999001	 .000000	 .000000	 .000000	 .000376	 .001360	 .000131	 2.00000	 .008764	 .032786	 .004252	 .009758	 .011741	 .027309	 .023042	 .005875	 .009641	 .008892	 .008599	 .018750	 .044195	 .008033	 .013959	 .014907	 .034438	 .028135	 .009800	 .012448	 .011439	 .011615	 -39.836	 -24.296	 -12.042	 -141.96	 .083732	 -75.316	 -47.279	 -17.133	 50.6693	 13.0894	 77.1803	 26.1053	 15.3350	 13.0650	 500.019	 79.4400	214	334	319	303	301	332	333	140	335	126	503	"Wollastonite"	"Jadeite"	"Corundum"	"CaNb2O6"	"Cassiterite"	"Scheelite"	"Manganotantalite"	"Rutile"	"Mn"	"Magnetite"	"Zr"
"BT-Main (continued)"	6	 40.0000	 20.0000	 80.0000	 .000000	1274	 .000000	 .000000	 .000000	 .052076	 78.0382	 .000000	 .029881	 .000000	 .019700	 .070248	 .002881	 21.0958	 99.3088	 .000000	 .000000	 .000000	 .074497	 99.0781	 .000000	 .036487	 .000000	 .025438	 .090374	 .003892	  .00000	 99.3088	 .000000	 .000000	 .000000	 .028333	 33.2345	 .000000	 .008347	 .000000	 .018126	 .063581	 .001597	 66.6456	 .000000	 .000000	 .000000	 .042496	 99.6951	 .000000	 .012520	 .000000	 .054372	 .190728	 .004789	 .000000	 100.000	 2.00000	O	 .000000	 .000000	 .000000	 .000850	 .997350	 .000000	 .000250	 .000000	 .000544	 .001908	 .000048	 2.00000	 .008761	 .032786	 .004250	 .009757	 .011741	 .027305	 .023038	 .005873	 .009638	 .008890	 .008598	 .018743	 .044195	 .008031	 .013958	 .014906	 .034433	 .028131	 .009797	 .012445	 .011437	 .011614	 -105.01	 -19.109	 -12.843	 13.7415	 .083930	 -44.805	 54.5862	 -65.014	 35.2945	 9.51210	 211.170	 26.0975	 15.3287	 13.0655	 510.054	 79.4600	214	334	319	303	301	332	333	140	335	126	503	"Wollastonite"	"Jadeite"	"Corundum"	"CaNb2O6"	"Cassiterite"	"Scheelite"	"Manganotantalite"	"Rutile"	"Mn"	"Magnetite"	"Zr"
"BT-Main (continued)"	6	 40.0000	 20.0000	 80.0000	 .000000	1275	 .000000	 .000000	 .000000	 .028527	 78.1590	 .000000	 .000000	 .000000	 .000000	 .076676	 .000000	 21.1067	 99.3709	 .000000	 .000000	 .000000	 .040809	 99.2315	 .000000	 .000000	 .000000	 .000000	 .098643	 .000000	 .000000	 99.3709	 .000000	 .000000	 .000000	 .015513	 33.2690	 .000000	 .000000	 .000000	 .000000	 .069364	 .000000	 66.6461	 .000000	 .000000	 .000000	 .023260	 99.7687	 .000000	 .000000	 .000000	 .000000	 .208012	 .000000	 .000000	 100.000	 2.00000	O	 .000000	 .000000	 .000000	 .000466	 .998377	 .000000	 .000000	 .000000	 .000000	 .002082	 .000000	 2.00000	 .008761	 .032808	 .004251	 .009757	 .011740	 .027306	 .023039	 .005874	 .009639	 .008890	 .008598	 .018744	 .044224	 .008033	 .013958	 .014905	 .034435	 .028132	 .009798	 .012447	 .011437	 .011614	 -72.940	 -39.249	 -10.987	 24.6717	 .083860	 -33.719	 -43.721	 -86.287	 -29.871	 8.76197	 -327.52	 26.0896	 15.3225	 13.0655	 520.097	 79.4500	214	334	319	303	301	332	333	140	335	126	503	"Wollastonite"	"Jadeite"	"Corundum"	"CaNb2O6"	"Cassiterite"	"Scheelite"	"Manganotantalite"	"Rutile"	"Mn"	"Magnetite"	"Zr"
"BT-Main (continued)"	6	 40.0000	 20.0000	 80.0000	 .000000	1276	 .000000	 .000000	 .000000	 .040558	 78.3407	 .000000	 .003034	 .000000	 .000000	 .086542	 .017142	 21.1704	 99.6584	 .000000	 .000000	 .000000	 .058020	 99.4621	 .000000	 .003705	 .000000	 .000000	 .111335	 .023156	 .000002	 99.6584	 .000000	 .000000	 .000000	 .021988	 33.2452	 .000000	 .000845	 .000000	 .000000	 .078051	 .009465	 66.6445	 .000000	 .000000	 .000000	 .032972	 99.7033	 .000000	 .001266	 .000000	 .000000	 .234078	 .028387	 .000000	 100.000	 2.00000	O	 .000000	 .000000	 .000000	 .000660	 .997688	 .000000	 .000025	 .000000	 .000000	 .002342	 .000284	 2.00000	 .008760	 .032816	 .004251	 .009757	 .011740	 .027306	 .023039	 .005873	 .009639	 .008890	 .008597	 .018740	 .044236	 .008032	 .013958	 .014905	 .034435	 .028132	 .009797	 .012446	 .011437	 .011613	 -93.582	 -17.853	 -12.924	 17.5018	 .083767	 -31.791	 534.736	 -24.085	 -25.167	 7.82553	 35.8945	 26.0818	 15.3162	 13.0655	 530.115	 79.4500	214	334	319	303	301	332	333	140	335	126	503	"Wollastonite"	"Jadeite"	"Corundum"	"CaNb2O6"	"Cassiterite"	"Scheelite"	"Manganotantalite"	"Rutile"	"Mn"	"Magnetite"	"Zr"
"BT-Main (continued)"	6	 40.0000	 20.0000	 80.0000	 .000000	1277	 .000000	 .000000	 .000000	 .033680	 78.4717	 .000000	 .000000	 .000000	 .000000	 .068457	 .021503	 21.1984	 99.7937	 .000000	 .000000	 .000000	 .048181	 99.6284	 .000000	 .000000	 .000000	 .000000	 .088069	 .029046	  .00000	 99.7937	 .000000	 .000000	 .000000	 .018236	 33.2591	 .000000	 .000000	 .000000	 .000000	 .061663	 .011858	 66.6492	 .000000	 .000000	 .000000	 .027348	 99.7521	 .000000	 .000000	 .000000	 .000000	 .184943	 .035565	 .000000	 100.000	 2.00000	O	 .000000	 .000000	 .000000	 .000547	 .998035	 .000000	 .000000	 .000000	 .000000	 .001850	 .000356	 2.00000	 .008760	 .032830	 .004251	 .009757	 .011739	 .027305	 .023038	 .005873	 .009638	 .008889	 .008596	 .018742	 .044253	 .008032	 .013958	 .014904	 .034433	 .028131	 .009797	 .012445	 .011436	 .011612	 -58.414	 -43.193	 -12.546	 20.9734	 .083689	 -73.276	 -21.507	 -25.854	 -92.898	 9.74605	 28.7129	 26.0740	 15.3100	 13.0655	 540.087	 79.4600	214	334	319	303	301	332	333	140	335	126	503	"Wollastonite"	"Jadeite"	"Corundum"	"CaNb2O6"	"Cassiterite"	"Scheelite"	"Manganotantalite"	"Rutile"	"Mn"	"Magnetite"	"Zr"
"BT-Main (continued)"	6	 40.0000	 20.0000	 80.0000	 .000000	1278	 .000000	 .000000	 .000000	 .019104	 78.2893	 .000000	 .000000	 .000000	 .000000	 .031688	 .001007	 21.1252	 99.4663	 .000000	 .000000	 .000000	 .027329	 99.3968	 .000000	 .000000	 .000000	 .000000	 .040766	 .001360	  .00000	 99.4663	 .000000	 .000000	 .000000	 .010382	 33.3016	 .000000	 .000000	 .000000	 .000000	 .028646	 .000557	 66.6588	 .000000	 .000000	 .000000	 .015571	 99.8968	 .000000	 .000000	 .000000	 .000000	 .085932	 .001672	 .000000	 100.000	 2.00000	O	 .000000	 .000000	 .000000	 .000311	 .999164	 .000000	 .000000	 .000000	 .000000	 .000859	 .000017	 2.00000	 .008765	 .032851	 .004252	 .009758	 .011741	 .027307	 .023040	 .005875	 .009640	 .008891	 .008598	 .018751	 .044282	 .008034	 .013960	 .014906	 .034436	 .028133	 .009799	 .012448	 .011438	 .011614	 -114.34	 -26.046	 -12.821	 36.5956	 .083781	 -28.493	 -32.723	 -22.345	 -21.840	 20.3991	 603.243	 26.0662	 15.3037	 13.0655	 550.106	 79.4600	214	334	319	303	301	332	333	140	335	126	503	"Wollastonite"	"Jadeite"	"Corundum"	"CaNb2O6"	"Cassiterite"	"Scheelite"	"Manganotantalite"	"Rutile"	"Mn"	"Magnetite"	"Zr"
"BT-Main (continued)"	6	 40.0000	 20.0000	 80.0000	 .000000	1279	 .000000	 .000000	 .000000	 .036824	 78.2604	 .000000	 .000000	 .000000	 .000000	 .072472	 .000000	 21.1364	 99.5061	 .000000	 .000000	 .000000	 .052678	 99.3602	 .000000	 .000000	 .000000	 .000000	 .093235	 .000000	 -.00001	 99.5061	 .000000	 .000000	 .000000	 .019997	 33.2664	 .000000	 .000000	 .000000	 .000000	 .065471	 .000000	 66.6482	 .000000	 .000000	 .000000	 .029987	 99.7736	 .000000	 .000000	 .000000	 .000000	 .196362	 .000000	 .000000	 100.000	 2.00000	O	 .000000	 .000000	 .000000	 .000600	 .998268	 .000000	 .000000	 .000000	 .000000	 .001965	 .000000	 2.00000	 .008761	 .032859	 .004252	 .009758	 .011739	 .027305	 .023038	 .005873	 .009639	 .008889	 .008596	 .018743	 .044293	 .008033	 .013959	 .014904	 .034434	 .028131	 .009797	 .012446	 .011436	 .011612	 -369.39	 -30.707	 -11.728	 19.2277	 .083801	 -34.143	 -56.666	 -20.120	 -66.885	 9.23674	 -471.43	 26.0584	 15.2975	 13.0655	 560.084	 79.4600	214	334	319	303	301	332	333	140	335	126	503	"Wollastonite"	"Jadeite"	"Corundum"	"CaNb2O6"	"Cassiterite"	"Scheelite"	"Manganotantalite"	"Rutile"	"Mn"	"Magnetite"	"Zr"
"BT-Main (continued)"	6	 40.0000	 20.0000	 80.0000	 .000000	1280	 .000000	 .000000	 .000000	 .044533	 78.1554	 .000000	 .000000	 .000000	 .000000	 .121168	 .000000	 21.1254	 99.4464	 .000000	 .000000	 .000000	 .063706	 99.2269	 .000000	 .000000	 .000000	 .000000	 .155883	 .000000	 .000002	 99.4464	 .000000	 .000000	 .000000	 .024191	 33.2321	 .000000	 .000000	 .000000	 .000000	 .109497	 .000000	 66.6342	 .000000	 .000000	 .000000	 .036264	 99.6354	 .000000	 .000000	 .000000	 .000000	 .328291	 .000000	 .000000	 100.000	 2.00000	O	 .000000	 .000000	 .000000	 .000726	 .997449	 .000000	 .000000	 .000000	 .000000	 .003287	 .000000	 2.00000	 .008757	 .032868	 .004251	 .009757	 .011737	 .027303	 .023036	 .005872	 .009637	 .008888	 .008595	 .018734	 .044306	 .008033	 .013958	 .014901	 .034431	 .028129	 .009795	 .012444	 .011434	 .011611	 -59.162	 -31.292	 -11.912	 15.9847	 .083860	 -31.875	 -35.301	 -24.759	 -33.617	 5.74315	 -1850.7	 26.0506	 15.2913	 13.0655	 570.040	 79.4600	214	334	319	303	301	332	333	140	335	126	503	"Wollastonite"	"Jadeite"	"Corundum"	"CaNb2O6"	"Cassiterite"	"Scheelite"	"Manganotantalite"	"Rutile"	"Mn"	"Magnetite"	"Zr"
"BT-Main (continued)"	6	 40.0000	 20.0000	 80.0000	 .000000	1281	 .000000	 .000000	 .000000	 .043412	 77.9825	 .000000	 .000000	 .000000	 .000000	 .162699	 .018058	 21.0965	 99.3032	 .000000	 .000000	 .000000	 .062102	 99.0074	 .000000	 .000000	 .000000	 .000000	 .209312	 .024392	 -.00001	 99.3032	 .000000	 .000000	 .000000	 .023609	 33.1977	 .000000	 .000000	 .000000	 .000000	 .147201	 .010002	 66.6215	 .000000	 .000000	 .000000	 .035379	 99.4935	 .000000	 .000000	 .000000	 .000000	 .441161	 .029977	 .000000	 100.000	 2.00000	O	 .000000	 .000000	 .000000	 .000709	 .996604	 .000000	 .000000	 .000000	 .000000	 .004419	 .000300	 2.00000	 .008752	 .032875	 .004251	 .009756	 .011735	 .027299	 .023033	 .005870	 .009635	 .008886	 .008594	 .018724	 .044314	 .008031	 .013956	 .014898	 .034426	 .028124	 .009792	 .012441	 .011431	 .011608	 -62.629	 -17.704	 -15.493	 16.3825	 .083953	 -34.446	 -21.030	 -16.455	 -73.703	 4.41088	 34.0872	 26.0428	 15.2850	 13.0655	 580.066	 79.4700	214	334	319	303	301	332	333	140	335	126	503	"Wollastonite"	"Jadeite"	"Corundum"	"CaNb2O6"	"Cassiterite"	"Scheelite"	"Manganotantalite"	"Rutile"	"Mn"	"Magnetite"	"Zr"
"BT-Main (continued)"	6	 40.0000	 20.0000	 80.0000	 .000000	1282	 .000000	 .000000	 .000000	 .009848	 78.2234	 .000000	 .000000	 .000000	 .003668	 .082629	 .003611	 21.1200	 99.4432	 .000000	 .000000	 .000000	 .014088	 99.3132	 .000000	 .000000	 .000000	 .004736	 .106301	 .004878	  .00000	 99.4432	 .000000	 .000000	 .000000	 .005351	 33.2730	 .000000	 .000000	 .000000	 .003371	 .074697	 .001998	 66.6415	 .000000	 .000000	 .000000	 .008022	 99.7519	 .000000	 .000000	 .000000	 .010105	 .223939	 .005991	 .000000	 100.000	 2.00000	O	 .000000	 .000000	 .000000	 .000161	 .998568	 .000000	 .000000	 .000000	 .000101	 .002242	 .000060	 2.00000	 .008761	 .032903	 .004252	 .009759	 .011738	 .027305	 .023038	 .005873	 .009638	 .008889	 .008596	 .018743	 .044352	 .008035	 .013961	 .014903	 .034434	 .028131	 .009797	 .012445	 .011435	 .011612	 -90.025	 -17.330	 -14.070	 70.5187	 .083816	 -25.771	 -21.437	 -17.312	 186.406	 8.16902	 168.563	 26.0350	 15.2788	 13.0655	 590.032	 79.4600	214	334	319	303	301	332	333	140	335	126	503	"Wollastonite"	"Jadeite"	"Corundum"	"CaNb2O6"	"Cassiterite"	"Scheelite"	"Manganotantalite"	"Rutile"	"Mn"	"Magnetite"	"Zr"
"BT-Main (continued)"	6	 40.0000	 20.0000	 80.0000	 .000000	1283	 .000000	 .000000	 .000000	 .009669	 78.0418	 .000000	 .000000	 .000000	 .000000	 .122373	 .000000	 21.0801	 99.2538	 .000000	 .000000	 .000000	 .013832	 99.0826	 .000000	 .000000	 .000000	 .000000	 .157433	 .000000	 -.00001	 99.2538	 .000000	 .000000	 .000000	 .005263	 33.2533	 .000000	 .000000	 .000000	 .000000	 .110818	 .000000	 66.6306	 .000000	 .000000	 .000000	 .007887	 99.6600	 .000000	 .000000	 .000000	 .000000	 .332120	 .000000	 .000000	 100.000	 2.00000	O	 .000000	 .000000	 .000000	 .000158	 .998139	 .000000	 .000000	 .000000	 .000000	 .003326	 .000000	 2.00000	 .008759	 .032917	 .004253	 .009759	 .011737	 .027306	 .023038	 .005873	 .009638	 .008888	 .008596	 .018739	 .044371	 .008035	 .013961	 .014902	 .034435	 .028131	 .009796	 .012445	 .011434	 .011612	 -158.34	 -98.829	 -14.777	 71.8156	 .083921	 -26.684	 -16.522	 -14.863	 -33.686	 5.69214	 -137.66	 26.0272	 15.2725	 13.0655	 600.050	 79.4500	214	334	319	303	301	332	333	140	335	126	503	"Wollastonite"	"Jadeite"	"Corundum"	"CaNb2O6"	"Cassiterite"	"Scheelite"	"Manganotantalite"	"Rutile"	"Mn"	"Magnetite"	"Zr"
"BT-Main (continued)"	6	 40.0000	 20.0000	 80.0000	 .000000	1284	 .000000	 .000000	 .000000	 .002026	 78.3964	 .000000	 .000000	 .000000	 .000000	 .036256	 .000230	 21.1478	 99.5827	 .000000	 .000000	 .000000	 .002898	 99.5329	 .000000	 .000000	 .000000	 .000000	 .046643	 .000310	 .000008	 99.5827	 .000000	 .000000	 .000000	 .001100	 33.3101	 .000000	 .000000	 .000000	 .000000	 .032740	 .000127	 66.6559	 .000000	 .000000	 .000000	 .001649	 99.8998	 .000000	 .000000	 .000000	 .000000	 .098189	 .000381	 .000000	 100.000	 2.00000	O	 .000000	 .000000	 .000000	 .000033	 .999464	 .000000	 .000000	 .000000	 .000000	 .000982	 .000004	 2.00000	 .008767	 .032940	 .004254	 .009762	 .011741	 .027311	 .023044	 .005876	 .009641	 .008891	 .008598	 .018756	 .044402	 .008038	 .013965	 .014907	 .034442	 .028138	 .009801	 .012449	 .011438	 .011615	 -138.94	 -23.990	 -12.335	 340.913	 .083730	 -33.602	 -33.029	 -13.996	 -54.412	 17.9016	 2642.79	 26.0194	 15.2663	 13.0655	 610.022	 79.4400	214	334	319	303	301	332	333	140	335	126	503	"Wollastonite"	"Jadeite"	"Corundum"	"CaNb2O6"	"Cassiterite"	"Scheelite"	"Manganotantalite"	"Rutile"	"Mn"	"Magnetite"	"Zr"
"BT-Main (continued)"	6	 40.0000	 20.0000	 80.0000	 .000000	1285	 .000000	 .000000	 .000000	 .006015	 78.4261	 .000000	 .005765	 .000000	 .000000	 .046020	 .000000	 21.1615	 99.6454	 .000000	 .000000	 .000000	 .008605	 99.5705	 .000000	 .007039	 .000000	 .000000	 .059204	 .000000	 .000006	 99.6454	 .000000	 .000000	 .000000	 .003263	 33.3000	 .000000	 .001606	 .000000	 .000000	 .041528	 .000000	 66.6536	 .000000	 .000000	 .000000	 .004893	 99.8682	 .000000	 .002408	 .000000	 .000000	 .124545	 .000000	 .000000	 100.000	 2.00000	O	 .000000	 .000000	 .000000	 .000098	 .999194	 .000000	 .000048	 .000000	 .000000	 .001246	 .000000	 2.00000	 .008766	 .032946	 .004253	 .009761	 .011739	 .027307	 .023040	 .005874	 .009639	 .008889	 .008597	 .018753	 .044411	 .008036	 .013963	 .014904	 .034436	 .028133	 .009799	 .012447	 .011435	 .011612	 -44.773	 -14.982	 -10.378	 115.139	 .083700	 -29.908	 281.611	 -15.238	 -40.599	 14.2216	 -118.08	 26.0116	 15.2600	 13.0655	 620.041	 79.4700	214	334	319	303	301	332	333	140	335	126	503	"Wollastonite"	"Jadeite"	"Corundum"	"CaNb2O6"	"Cassiterite"	"Scheelite"	"Manganotantalite"	"Rutile"	"Mn"	"Magnetite"	"Zr"
"BT-Main (continued)"	6	 40.0000	 20.0000	 80.0000	 .000000	1286	 .001952	 .000000	 .000000	 .016224	 78.1522	 .000000	 .000000	 .000000	 .000000	 .036998	 .000000	 21.0904	 99.2978	 .004176	 .000000	 .000000	 .023209	 99.2229	 .000000	 .000000	 .000000	 .000000	 .047598	 .000000	  .00000	 99.2978	 .003515	 .000000	 .000000	 .008831	 33.2972	 .000000	 .000000	 .000000	 .000000	 .033501	 .000000	 66.6570	 .010542	 .000000	 .000000	 .013244	 99.8757	 .000000	 .000000	 .000000	 .000000	 .100488	 .000000	 .000000	 100.000	 2.00000	O	 .000105	 .000000	 .000000	 .000265	 .999061	 .000000	 .000000	 .000000	 .000000	 .001005	 .000000	 2.00000	 .008764	 .032959	 .004253	 .009760	 .011739	 .027306	 .023039	 .005874	 .009639	 .008888	 .008596	 .018750	 .044427	 .008036	 .013963	 .014904	 .034435	 .028132	 .009798	 .012446	 .011435	 .011612	 312.995	 -33.306	 -10.765	 43.0101	 .083850	 -30.623	 -208.51	 -14.821	 -100.25	 17.5494	 -96.251	 26.0037	 15.2538	 13.0655	 630.083	 79.4700	214	334	319	303	301	332	333	140	335	126	503	"Wollastonite"	"Jadeite"	"Corundum"	"CaNb2O6"	"Cassiterite"	"Scheelite"	"Manganotantalite"	"Rutile"	"Mn"	"Magnetite"	"Zr"
"BT-Main (continued)"	6	 40.0000	 20.0000	 80.0000	 .000000	1287	 .000000	 .000000	 .000000	 .030720	 78.2199	 .000000	 .000000	 .000000	 .002427	 .084378	 .001081	 21.1274	 99.4659	 .000000	 .000000	 .000000	 .043946	 99.3088	 .000000	 .000000	 .000000	 .003134	 .108552	 .001460	 .000000	 99.4659	 .000000	 .000000	 .000000	 .016688	 33.2609	 .000000	 .000000	 .000000	 .002229	 .076254	 .000598	 66.6433	 .000000	 .000000	 .000000	 .025021	 99.7379	 .000000	 .000000	 .000000	 .006685	 .228658	 .001794	 .000000	 100.000	 2.00000	O	 .000000	 .000000	 .000000	 .000501	 .998178	 .000000	 .000000	 .000000	 .000067	 .002288	 .000018	 2.00000	 .008760	 .032965	 .004253	 .009759	 .011736	 .027302	 .023036	 .005872	 .009637	 .008886	 .008594	 .018740	 .044437	 .008035	 .013961	 .014901	 .034431	 .028128	 .009795	 .012443	 .011432	 .011609	 -170.16	 -18.448	 -12.391	 22.9513	 .083811	 -32.654	 -62.102	 -18.219	 281.316	 8.00912	 561.758	 25.9959	 15.2475	 13.0655	 640.118	 79.4800	214	334	319	303	301	332	333	140	335	126	503	"Wollastonite"	"Jadeite"	"Corundum"	"CaNb2O6"	"Cassiterite"	"Scheelite"	"Manganotantalite"	"Rutile"	"Mn"	"Magnetite"	"Zr"
"BT-Main (continued)"	6	 40.0000	 20.0000	 80.0000	 .000000	1288	 .000000	 .000000	 .000000	 .022659	 78.2661	 .000000	 .000000	 .000000	 .000000	 .079879	 .013017	 21.1385	 99.5202	 .000000	 .000000	 .000000	 .032414	 99.3674	 .000000	 .000000	 .000000	 .000000	 .102764	 .017584	 .000002	 99.5202	 .000000	 .000000	 .000000	 .012303	 33.2637	 .000000	 .000000	 .000000	 .000000	 .072151	 .007199	 66.6447	 .000000	 .000000	 .000000	 .018445	 99.7436	 .000000	 .000000	 .000000	 .000000	 .216351	 .021586	 .000000	 100.000	 2.00000	O	 .000000	 .000000	 .000000	 .000369	 .998240	 .000000	 .000000	 .000000	 .000000	 .002165	 .000216	 2.00000	 .008760	 .032979	 .004253	 .009759	 .011737	 .027303	 .023036	 .005872	 .009637	 .008886	 .008594	 .018741	 .044455	 .008036	 .013961	 .014901	 .034431	 .028129	 .009796	 .012444	 .011432	 .011609	 -56.170	 -23.614	 -11.424	 30.9377	 .083787	 -37.024	 -29.791	 -17.062	 -67.163	 8.42905	 47.1004	 25.9881	 15.2413	 13.0660	 650.080	 79.4800	214	334	319	303	301	332	333	140	335	126	503	"Wollastonite"	"Jadeite"	"Corundum"	"CaNb2O6"	"Cassiterite"	"Scheelite"	"Manganotantalite"	"Rutile"	"Mn"	"Magnetite"	"Zr"
"BT-Main (continued)"	6	 40.0000	 20.0000	 80.0000	 .000000	1289	 .000000	 .000000	 .000000	 .035802	 78.0792	 .000000	 .000000	 .000000	 .000000	 .118087	 .016127	 21.1058	 99.3550	 .000000	 .000000	 .000000	 .051216	 99.1301	 .000000	 .000000	 .000000	 .000000	 .151918	 .021784	  .00000	 99.3550	 .000000	 .000000	 .000000	 .019466	 33.2305	 .000000	 .000000	 .000000	 .000000	 .106811	 .008931	 66.6343	 .000000	 .000000	 .000000	 .029179	 99.6238	 .000000	 .000000	 .000000	 .000000	 .320217	 .026774	 .000000	 100.000	 2.00000	O	 .000000	 .000000	 .000000	 .000584	 .997399	 .000000	 .000000	 .000000	 .000000	 .003206	 .000268	 2.00000	 .008756	 .032988	 .004252	 .009759	 .011735	 .027301	 .023034	 .005871	 .009636	 .008885	 .008593	 .018732	 .044467	 .008035	 .013960	 .014899	 .034428	 .028126	 .009793	 .012442	 .011430	 .011608	 -69.323	 -14.292	 -12.428	 19.7642	 .083892	 -43.000	 -17.050	 -12.517	 -43.812	 5.87732	 38.1077	 25.9803	 15.2350	 13.0660	 660.106	 79.4800	214	334	319	303	301	332	333	140	335	126	503	"Wollastonite"	"Jadeite"	"Corundum"	"CaNb2O6"	"Cassiterite"	"Scheelite"	"Manganotantalite"	"Rutile"	"Mn"	"Magnetite"	"Zr"
"BT-Main (continued)"	6	 40.0000	 20.0000	 80.0000	 .000000	1290	 .000000	 .000000	 .000000	 .011813	 78.2298	 .000000	 .002551	 .000000	 .000000	 .036231	 .000951	 21.1079	 99.3892	 .000000	 .000000	 .000000	 .016898	 99.3213	 .000000	 .003115	 .000000	 .000000	 .046611	 .001285	 .000002	 99.3892	 .000000	 .000000	 .000000	 .006424	 33.3026	 .000000	 .000712	 .000000	 .000000	 .032779	 .000527	 66.6569	 .000000	 .000000	 .000000	 .009635	 99.8894	 .000000	 .001068	 .000000	 .000000	 .098319	 .001580	 .000000	 100.000	 2.00000	O	 .000000	 .000000	 .000000	 .000193	 .999225	 .000000	 .000021	 .000000	 .000000	 .000984	 .000016	 2.00000	 .008766	 .033013	 .004254	 .009762	 .011738	 .027306	 .023039	 .005874	 .009639	 .008887	 .008596	 .018753	 .044501	 .008038	 .013964	 .014903	 .034435	 .028132	 .009798	 .012446	 .011434	 .011611	 -261.24	 -35.965	 -12.561	 58.8881	 .083802	 -105.47	 635.937	 -13.262	 -92.089	 17.9070	 638.488	 25.9725	 15.2288	 13.0660	 670.078	 79.4800	214	334	319	303	301	332	333	140	335	126	503	"Wollastonite"	"Jadeite"	"Corundum"	"CaNb2O6"	"Cassiterite"	"Scheelite"	"Manganotantalite"	"Rutile"	"Mn"	"Magnetite"	"Zr"
"BT-Main (continued)"	6	 40.0000	 20.0000	 80.0000	 .000000	1291	 .000000	 .000000	 .000000	 .000000	 78.2434	 .000000	 .000000	 .000000	 .007808	 .049484	 .000000	 21.1116	 99.4123	 .000000	 .000000	 .000000	 .000000	 99.3386	 .000000	 .000000	 .000000	 .010082	 .063661	 .000000	 .000002	 99.4123	 .000000	 .000000	 .000000	 .000000	 33.2987	 .000000	 .000000	 .000000	 .007179	 .044757	 .000000	 66.6494	 .000000	 .000000	 .000000	 .000000	 99.8443	 .000000	 .000000	 .000000	 .021526	 .134201	 .000000	 .000000	 100.000	 2.00000	O	 .000000	 .000000	 .000000	 .000000	 .999221	 .000000	 .000000	 .000000	 .000215	 .001343	 .000000	 2.00000	 .008764	 .033027	 .004254	 .009761	 .011737	 .027305	 .023038	 .005873	 .009638	 .008887	 .008595	 .018749	 .044519	 .008038	 .013964	 .014901	 .034433	 .028131	 .009797	 .012445	 .011433	 .011610	 -80.526	 -41.427	 -12.466	 -40.384	 .083791	 -48.202	 -15.587	 -14.551	 87.9483	 13.2630	 -244.74	 25.9647	 15.2226	 13.0660	 680.034	 79.4800	214	334	319	303	301	332	333	140	335	126	503	"Wollastonite"	"Jadeite"	"Corundum"	"CaNb2O6"	"Cassiterite"	"Scheelite"	"Manganotantalite"	"Rutile"	"Mn"	"Magnetite"	"Zr"
"BT-Main (continued)"	6	 40.0000	 20.0000	 80.0000	 .000000	1292	 .000000	 .000000	 .000000	 .000000	 78.2768	 .000000	 .000000	 .000000	 .000000	 .065735	 .016938	 21.1290	 99.4885	 .000000	 .000000	 .000000	 .000000	 99.3810	 .000000	 .000000	 .000000	 .000000	 .084568	 .022880	  .00000	 99.4885	 .000000	 .000000	 .000000	 .000000	 33.2844	 .000000	 .000000	 .000000	 .000000	 .059405	 .009371	 66.6469	 .000000	 .000000	 .000000	 .000000	 99.7938	 .000000	 .000000	 .000000	 .000000	 .178108	 .028097	 .000000	 100.000	 2.00000	O	 .000000	 .000000	 .000000	 .000000	 .998828	 .000000	 .000000	 .000000	 .000000	 .001783	 .000281	 2.00000	 .008763	 .033038	 .004254	 .009761	 .011737	 .027304	 .023038	 .005873	 .009638	 .008886	 .008594	 .018746	 .044534	 .008038	 .013964	 .014901	 .034433	 .028130	 .009797	 .012444	 .011432	 .011609	 -73.560	 -14.227	 -12.970	 -285.73	 .083777	 -117.03	 -18.342	 -10.820	 -47.695	 10.1228	 36.3117	 25.9569	 15.2163	 13.0660	 690.062	 79.4800	214	334	319	303	301	332	333	140	335	126	503	"Wollastonite"	"Jadeite"	"Corundum"	"CaNb2O6"	"Cassiterite"	"Scheelite"	"Manganotantalite"	"Rutile"	"Mn"	"Magnetite"	"Zr"
"BT-Main (continued)"	6	 40.0000	 20.0000	 80.0000	 .000000	1293	 .000000	 .000000	 .000000	 .043118	 78.2958	 .000000	 .000000	 .000000	 .009565	 .085739	 .015092	 21.1605	 99.6098	 .000000	 .000000	 .000000	 .061682	 99.4051	 .000000	 .000000	 .000000	 .012350	 .110303	 .020387	 .000004	 99.6098	 .000000	 .000000	 .000000	 .023386	 33.2403	 .000000	 .000000	 .000000	 .008773	 .077360	 .008337	 66.6419	 .000000	 .000000	 .000000	 .035065	 99.6816	 .000000	 .000000	 .000000	 .026308	 .231989	 .025001	 .000000	 100.000	 2.00000	O	 .000000	 .000000	 .000000	 .000702	 .997580	 .000000	 .000000	 .000000	 .000263	 .002322	 .000250	 2.00000	 .008758	 .033043	 .004253	 .009760	 .011736	 .027302	 .023036	 .005872	 .009636	 .008885	 .008593	 .018737	 .044541	 .008036	 .013963	 .014900	 .034430	 .028128	 .009794	 .012442	 .011430	 .011607	 -100.53	 -23.895	 -12.095	 16.4981	 .083775	 -31.721	 -26.377	 -13.806	 71.9140	 7.88946	 40.6857	 25.9491	 15.2101	 13.0660	 700.018	 79.4800	214	334	319	303	301	332	333	140	335	126	503	"Wollastonite"	"Jadeite"	"Corundum"	"CaNb2O6"	"Cassiterite"	"Scheelite"	"Manganotantalite"	"Rutile"	"Mn"	"Magnetite"	"Zr"
"BT-Main (continued)"	6	 40.0000	 20.0000	 80.0000	 .000000	1294	 .000000	 .000000	 .000000	 .000000	 78.4178	 .000000	 .000000	 .000000	 .000000	 .062765	 .000000	 21.1602	 99.6407	 .000000	 .000000	 .000000	 .000000	 99.5600	 .000000	 .000000	 .000000	 .000000	 .080747	 .000000	  .00000	 99.6407	 .000000	 .000000	 .000000	 .000000	 33.2956	 .000000	 .000000	 .000000	 .000000	 .056637	 .000000	 66.6478	 .000000	 .000000	 .000000	 .000000	 99.8302	 .000000	 .000000	 .000000	 .000000	 .169816	 .000000	 .000000	 100.000	 2.00000	O	 .000000	 .000000	 .000000	 .000000	 .999150	 .000000	 .000000	 .000000	 .000000	 .001700	 .000000	 2.00000	 .008766	 .033074	 .004255	 .009764	 .011739	 .027310	 .023043	 .005874	 .009640	 .008888	 .008596	 .018753	 .044584	 .008041	 .013968	 .014904	 .034441	 .028136	 .009799	 .012447	 .011434	 .011612	 -41.282	 -32.929	 -12.261	 -36.013	 .083713	 -52.199	 -13.036	 -12.720	 -69.156	 10.5773	 -923.17	 25.9412	 15.2038	 13.0660	 710.123	 79.4500	214	334	319	303	301	332	333	140	335	126	503	"Wollastonite"	"Jadeite"	"Corundum"	"CaNb2O6"	"Cassiterite"	"Scheelite"	"Manganotantalite"	"Rutile"	"Mn"	"Magnetite"	"Zr"
"BT-Main (continued)"	6	 40.0000	 20.0000	 80.0000	 .000000	1295	 .000000	 .000000	 .000000	 .023599	 78.2478	 .000000	 .020615	 .000000	 .000832	 .038180	 .012047	 21.1265	 99.4696	 .000000	 .000000	 .000000	 .033759	 99.3442	 .000000	 .025172	 .000000	 .001074	 .049119	 .016273	 .000004	 99.4696	 .000000	 .000000	 .000000	 .012823	 33.2815	 .000000	 .005751	 .000000	 .000764	 .034513	 .006667	 66.6580	 .000000	 .000000	 .000000	 .019235	 99.8463	 .000000	 .008627	 .000000	 .002293	 .103541	 .020002	 .000000	 100.000	 2.00000	O	 .000000	 .000000	 .000000	 .000385	 .998574	 .000000	 .000173	 .000000	 .000023	 .001036	 .000200	 2.00000	 .008766	 .033078	 .004255	 .009764	 .011739	 .027307	 .023040	 .005874	 .009639	 .008886	 .008595	 .018753	 .044589	 .008039	 .013968	 .014904	 .034436	 .028133	 .009798	 .012446	 .011432	 .011611	 -72.378	 -28.265	 -10.620	 29.7381	 .083799	 -31.494	 78.9821	 -17.549	 819.386	 17.0201	 50.8620	 25.9334	 15.1976	 13.0660	 720.095	 79.4800	214	334	319	303	301	332	333	140	335	126	503	"Wollastonite"	"Jadeite"	"Corundum"	"CaNb2O6"	"Cassiterite"	"Scheelite"	"Manganotantalite"	"Rutile"	"Mn"	"Magnetite"	"Zr"
"BT-Main (continued)"	6	 40.0000	 20.0000	 80.0000	 .000000	1296	 .000000	 .000000	 .000000	 .030354	 78.0482	 .000000	 .000000	 .000000	 .000000	 .124924	 .015125	 21.0967	 99.3154	 .000000	 .000000	 .000000	 .043423	 99.0908	 .000000	 .000000	 .000000	 .000000	 .160715	 .020431	  .00000	 99.3154	 .000000	 .000000	 .000000	 .016511	 33.2303	 .000000	 .000000	 .000000	 .000000	 .113040	 .008379	 66.6317	 .000000	 .000000	 .000000	 .024746	 99.6113	 .000000	 .000000	 .000000	 .000000	 .338849	 .025117	 .000000	 100.000	 2.00000	O	 .000000	 .000000	 .000000	 .000496	 .997433	 .000000	 .000000	 .000000	 .000000	 .003393	 .000251	 2.00000	 .008756	 .033083	 .004254	 .009761	 .011733	 .027300	 .023034	 .005871	 .009635	 .008883	 .008592	 .018733	 .044595	 .008037	 .013963	 .014897	 .034428	 .028126	 .009793	 .012441	 .011428	 .011606	 -62.684	 -22.670	 -12.850	 23.2248	 .083903	 -53.482	 -53.711	 -16.177	 -78.507	 5.58384	 40.5942	 25.9256	 15.1913	 13.0660	 730.113	 79.4900	214	334	319	303	301	332	333	140	335	126	503	"Wollastonite"	"Jadeite"	"Corundum"	"CaNb2O6"	"Cassiterite"	"Scheelite"	"Manganotantalite"	"Rutile"	"Mn"	"Magnetite"	"Zr"
"BT-Main (continued)"	6	 40.0000	 20.0000	 80.0000	 .000000	1297	 .000149	 .000000	 .000000	 .134708	 77.8721	 .000000	 .108791	 .000000	 .000000	 .147162	 .015008	 21.1247	 99.4027	 .000318	 .000000	 .000000	 .192705	 98.8672	 .000000	 .132840	 .000000	 .000000	 .189324	 .020272	 .000000	 99.4027	 .000267	 .000000	 .000000	 .073183	 33.1153	 .000000	 .030346	 .000000	 .000000	 .133002	 .008304	 66.6396	 .000802	 .000000	 .000000	 .109856	 99.4196	 .000000	 .045552	 .000000	 .000000	 .399301	 .024930	 .000000	 100.000	 2.00000	O	 .000008	 .000000	 .000000	 .002196	 .993863	 .000000	 .000911	 .000000	 .000000	 .003992	 .000249	 2.00000	 .008760	 .033079	 .004252	 .009765	 .011740	 .027304	 .023037	 .005870	 .009635	 .008883	 .008596	 .018741	 .044590	 .008034	 .013970	 .014906	 .034433	 .028129	 .009792	 .012440	 .011428	 .011611	 4102.86	 -93.840	 -12.048	 5.61292	 .084038	 -58.813	 15.2231	 -15.366	 -141.53	 4.81976	 40.9260	 25.9178	 15.1851	 13.0660	 740.083	 79.4900	214	334	319	303	301	332	333	140	335	126	503	"Wollastonite"	"Jadeite"	"Corundum"	"CaNb2O6"	"Cassiterite"	"Scheelite"	"Manganotantalite"	"Rutile"	"Mn"	"Magnetite"	"Zr"
"BT-Main (continued)"	6	 40.0000	 20.0000	 80.0000	 .000000	1298	 .000000	 .000000	 .000000	 .123116	 77.0975	 .000000	 .069168	 .000000	 .000000	 .139513	 .026015	 20.9036	 98.3589	 .000000	 .000000	 .000000	 .176122	 97.8837	 .000000	 .084458	 .000000	 .000000	 .179483	 .035141	  .00000	 98.3589	 .000000	 .000000	 .000000	 .067592	 33.1322	 .000000	 .019497	 .000000	 .000000	 .127421	 .014546	 66.6387	 .000000	 .000000	 .000000	 .101435	 99.4432	 .000000	 .029260	 .000000	 .000000	 .382441	 .043660	 .000000	 100.000	 2.00000	O	 .000000	 .000000	 .000000	 .002029	 .994384	 .000000	 .000585	 .000000	 .000000	 .003824	 .000437	 2.00000	 .008755	 .033091	 .004252	 .009762	 .011737	 .027299	 .023033	 .005869	 .009633	 .008881	 .008593	 .018729	 .044607	 .008034	 .013966	 .014902	 .034426	 .028124	 .009790	 .012439	 .011426	 .011607	 -38.019	 -77.720	 -13.869	 6.09538	 .084454	 -39.678	 23.7584	 -11.399	 -88.309	 5.05458	 23.8069	 25.9100	 15.1788	 13.0660	 750.117	 79.5000	214	334	319	303	301	332	333	140	335	126	503	"Wollastonite"	"Jadeite"	"Corundum"	"CaNb2O6"	"Cassiterite"	"Scheelite"	"Manganotantalite"	"Rutile"	"Mn"	"Magnetite"	"Zr"
"BT-Main (continued)"	6	 40.0000	 20.0000	 80.0000	 .000000	1299	 .035916	 .028535	 .005443	 .031726	 78.6070	 .000000	 .009501	 .036103	 .000000	 .107613	 .000000	 21.3196	 100.182	 .076837	 .038464	 .010284	 .045386	 99.8003	 .000000	 .011601	 .060223	 .000000	 .138444	 .000000	  .00000	 100.182	 .063921	 .062042	 .010083	 .017070	 33.1051	 .000000	 .002625	 .037676	 .000000	 .096319	 .000000	 66.6051	 .191674	 .093019	 .015118	 .025592	 99.2689	 .000000	 .003935	 .112974	 .000000	 .288822	 .000000	 .000000	 100.000	 2.00000	O	 .001919	 .001863	 .000303	 .000513	 .994071	 .000000	 .000079	 .001131	 .000000	 .002892	 .000000	 2.00000	 .008743	 .033092	 .004251	 .009759	 .011726	 .027294	 .023027	 .005867	 .009630	 .008879	 .008589	 .018704	 .044607	 .008033	 .013960	 .014888	 .034419	 .028117	 .009786	 .012435	 .011423	 .011602	 17.1574	 82.6750	 55.4078	 22.2383	 .083600	 -19.462	 170.903	 11.6567	 -4113.9	 6.39304	 -196.96	 25.9022	 15.1726	 13.0660	 760.073	 79.5000	214	334	319	303	301	332	333	140	335	126	503	"Wollastonite"	"Jadeite"	"Corundum"	"CaNb2O6"	"Cassiterite"	"Scheelite"	"Manganotantalite"	"Rutile"	"Mn"	"Magnetite"	"Zr"
"BT-Main (continued)"	6	 40.0000	 20.0000	 80.0000	 .000000	1300	 .000000	 .000000	 .000000	 .106526	 77.8488	 .000000	 .000000	 .000000	 .000535	 .130338	 .010403	 21.0758	 99.1724	 .000000	 .000000	 .000000	 .152390	 98.8376	 .000000	 .000000	 .000000	 .000691	 .167679	 .014052	 .000002	 99.1724	 .000000	 .000000	 .000000	 .058005	 33.1809	 .000000	 .000000	 .000000	 .000493	 .118065	 .005769	 66.6368	 .000000	 .000000	 .000000	 .087005	 99.5400	 .000000	 .000000	 .000000	 .001478	 .354185	 .017307	 .000000	 100.000	 2.00000	O	 .000000	 .000000	 .000000	 .001741	 .995872	 .000000	 .000000	 .000000	 .000015	 .003544	 .000173	 2.00000	 .008751	 .033125	 .004253	 .009760	 .011733	 .027297	 .023031	 .005869	 .009633	 .008881	 .008589	 .018722	 .044652	 .008036	 .013962	 .014896	 .034424	 .028122	 .009790	 .012438	 .011425	 .011602	 -73.710	 -36.052	 -14.196	 6.96850	 .084021	 -42.680	 -56.977	 -20.447	 1273.01	 5.37280	 58.7837	 25.8944	 15.1663	 13.0660	 770.108	 79.5000	214	334	319	303	301	332	333	140	335	126	503	"Wollastonite"	"Jadeite"	"Corundum"	"CaNb2O6"	"Cassiterite"	"Scheelite"	"Manganotantalite"	"Rutile"	"Mn"	"Magnetite"	"Zr"
"BT-Main (continued)"	6	 40.0000	 20.0000	 80.0000	 .000000	1301	 .000000	 .000000	 .000000	 .099203	 77.9783	 .000000	 .000000	 .000000	 .001492	 .129884	 .016464	 21.1099	 99.3352	 .000000	 .000000	 .000000	 .141914	 99.0020	 .000000	 .000000	 .000000	 .001926	 .167096	 .022239	 .000006	 99.3352	 .000000	 .000000	 .000000	 .053929	 33.1821	 .000000	 .000000	 .000000	 .001371	 .117463	 .009115	 66.6361	 .000000	 .000000	 .000000	 .080885	 99.5353	 .000000	 .000000	 .000000	 .004114	 .352350	 .027343	 .000000	 100.000	 2.00000	O	 .000000	 .000000	 .000000	 .001619	 .995920	 .000000	 .000000	 .000000	 .000041	 .003526	 .000274	 2.00000	 .008752	 .033140	 .004253	 .009760	 .011732	 .027298	 .023031	 .005869	 .009633	 .008881	 .008589	 .018723	 .044671	 .008036	 .013962	 .014896	 .034424	 .028122	 .009790	 .012438	 .011425	 .011602	 -54.767	 -27.526	 -10.786	 7.44775	 .083949	 -43.225	 -172.67	 -18.047	 457.002	 5.38960	 37.3214	 25.8866	 15.1601	 13.0660	 780.063	 79.5000	214	334	319	303	301	332	333	140	335	126	503	"Wollastonite"	"Jadeite"	"Corundum"	"CaNb2O6"	"Cassiterite"	"Scheelite"	"Manganotantalite"	"Rutile"	"Mn"	"Magnetite"	"Zr"
