Repository: orthospar/MinorElements-Cassiterite

# MinorElements-Cassiterite
EPMA data and R code for generation of figures in "Systematic trends in the substitution mechanisms of minor elements in cassiterite", submitted for publication in the Australian Journal of Earth Sciences.

# Data Availability
The final cleaned and organised dataset is available above (cassiterite_EPMA.csv) and as a supplementary file hosted by AJES.

File: Data/180209/180209recalc.dat (part 34 of 46)
URRENT"	"BEAMSIZE"	"    LINE"	"  Si WT%"	"  Na WT%"	"  Al WT%"	"  Nb WT%"	"  Sn WT%"	"   W WT%"	"  Ta WT%"	"  Ti WT%"	"  Mn WT%"	"  Fe WT%"	"  Zr WT%"	"   O WT%"	"   TOTAL"	"    SiO2"	"    Na2O"	"   Al2O3"	"   Nb2O5"	"    SnO2"	"     WO3"	"   Ta2O5"	"    TiO2"	"     MnO"	"     FeO"	"    ZrO2"	"       O"	"   TOTAL"	"  Si AT%"	"  Na AT%"	"  Al AT%"	"  Nb AT%"	"  Sn AT%"	"   W AT%"	"  Ta AT%"	"  Ti AT%"	"  Mn AT%"	"  Fe AT%"	"  Zr AT%"	"   O AT%"	"Si OXMOL%"	"Na OXMOL%"	"Al OXMOL%"	"Nb OXMOL%"	"Sn OXMOL%"	"W OXMOL%"	"Ta OXMOL%"	"Ti OXMOL%"	"Mn OXMOL%"	"Fe OXMOL%"	"Zr OXMOL%"	"O OXMOL%"	"   TOTAL"	" FORMULA"	"   BASIS"	"Si FORMULA"	"Na FORMULA"	"Al FORMULA"	"Nb FORMULA"	"Sn FORMULA"	"W FORMULA"	"Ta FORMULA"	"Ti FORMULA"	"Mn FORMULA"	"Fe FORMULA"	"Zr FORMULA"	"O FORMULA"	"Si CDL99"	"Na CDL99"	"Al CDL99"	"Nb CDL99"	"Sn CDL99"	" W CDL99"	"Ta CDL99"	"Ti CDL99"	"Mn CDL99"	"Fe CDL99"	"Zr CDL99"	"SiO2 CDL99"	"Na2O CDL99"	"Al2O3 CDL99"	"Nb2O5 CDL99"	"SnO2 CDL99"	"WO3 CDL99"	"Ta2O5 CDL99"	"TiO2 CDL99"	"MnO CDL99"	"FeO CDL99"	"ZrO2 CDL99"	"Si %ERR "	"Na %ERR "	"Al %ERR "	"Nb %ERR "	"Sn %ERR "	" W %ERR "	"Ta %ERR "	"Ti %ERR "	"Mn %ERR "	"Fe %ERR "	"Zr %ERR "	"   X-POS"	"   Y-POS"	"   Z-POS"	" RELDIST"	"BEAMCURR"	"Si STD_NUM"	"Na STD_NUM"	"Al STD_NUM"	"Nb STD_NUM"	"Sn STD_NUM"	"W STD_NUM"	"Ta STD_NUM"	"Ti STD_NUM"	"Mn STD_NUM"	"Fe STD_NUM"	"Zr STD_NUM"	"Si STD_NAM"	"Na STD_NAM"	"Al STD_NAM"	"Nb STD_NAM"	"Sn STD_NAM"	"W STD_NAM"	"Ta STD_NAM"	"Ti STD_NAM"	"Mn STD_NAM"	"Fe STD_NAM"	"Zr STD_NAM"
"BT-Main (continued)"	6	 40.0000	 20.0000	 80.0000	 .000000	1302	 .001459	 .000000	 .000000	 .080707	 77.7066	 .000000	 .006848	 .000000	 .001440	 .124757	 .005659	 21.0265	 98.9540	 .003121	 .000000	 .000000	 .115456	 98.6570	 .000000	 .008362	 .000000	 .001859	 .160499	 .007644	 -.00001	 98.9540	 .002634	 .000000	 .000000	 .044049	 33.1975	 .000000	 .001919	 .000000	 .001329	 .113273	 .003146	 66.6361	 .007899	 .000000	 .000000	 .066058	 99.5700	 .000000	 .002878	 .000000	 .003986	 .339742	 .009435	 .000000	 100.000	 2.00000	O	 .000079	 .000000	 .000000	 .001322	 .996382	 .000000	 .000058	 .000000	 .000040	 .003400	 .000094	 2.00000	 .008754	 .033158	 .004254	 .009761	 .011733	 .027299	 .023032	 .005869	 .009633	 .008881	 .008590	 .018727	 .044696	 .008037	 .013964	 .014896	 .034426	 .028123	 .009791	 .012439	 .011425	 .011604	 418.272	 -43.531	 -13.306	 9.04482	 .084094	 -34.267	 237.037	 -13.673	 473.419	 5.58939	 107.655	 25.8788	 15.1538	 13.0660	 790.092	 79.5000	214	334	319	303	301	332	333	140	335	126	503	"Wollastonite"	"Jadeite"	"Corundum"	"CaNb2O6"	"Cassiterite"	"Scheelite"	"Manganotantalite"	"Rutile"	"Mn"	"Magnetite"	"Zr"
"BT-Main (continued)"	6	 40.0000	 20.0000	 80.0000	 .000000	1303	 .005589	 .000000	 .000000	 .149831	 78.0829	 .000000	 .123617	 .000000	 .000000	 .158408	 .000000	 21.1955	 99.7158	 .011956	 .000000	 .000000	 .214339	 99.1348	 .000000	 .150943	 .000000	 .000000	 .203791	 .000000	 .000000	 99.7158	 .010009	 .000000	 .000000	 .081126	 33.0935	 .000000	 .034366	 .000000	 .000000	 .142685	 .000000	 66.6384	 .030055	 .000000	 .000000	 .121796	 99.3681	 .000000	 .051594	 .000000	 .000000	 .428432	 .000000	 .000000	 100.000	 2.00000	O	 .000300	 .000000	 .000000	 .002435	 .993226	 .000000	 .001031	 .000000	 .000000	 .004282	 .000000	 2.00000	 .008759	 .033156	 .004252	 .009767	 .011739	 .027302	 .023035	 .005869	 .009633	 .008880	 .008595	 .018738	 .044694	 .008035	 .013972	 .014904	 .034430	 .028127	 .009790	 .012438	 .011425	 .011610	 109.376	 -41.571	 -12.407	 5.09430	 .083916	 -25.581	 13.4339	 -12.702	 -33.697	 4.51355	 -141.17	 25.8710	 15.1476	 13.0665	 800.048	 79.5100	214	334	319	303	301	332	333	140	335	126	503	"Wollastonite"	"Jadeite"	"Corundum"	"CaNb2O6"	"Cassiterite"	"Scheelite"	"Manganotantalite"	"Rutile"	"Mn"	"Magnetite"	"Zr"
"BT-Main (continued)"	6	 40.0000	 20.0000	 80.0000	 .000000	1304	 .000000	 .000000	 .000000	 .170045	 77.7612	 .000000	 .100850	 .000000	 .010564	 .162635	 .014632	 21.1155	 99.3354	 .000000	 .000000	 .000000	 .243256	 98.7263	 .000000	 .123143	 .000000	 .013641	 .209229	 .019764	 .000006	 99.3354	 .000000	 .000000	 .000000	 .092414	 33.0801	 .000000	 .028141	 .000000	 .009709	 .147039	 .008099	 66.6345	 .000000	 .000000	 .000000	 .138738	 99.3241	 .000000	 .042247	 .000000	 .029152	 .441489	 .024317	 .000000	 100.000	 2.00000	O	 .000000	 .000000	 .000000	 .002774	 .992882	 .000000	 .000845	 .000000	 .000291	 .004413	 .000243	 2.00000	 .008754	 .033166	 .004252	 .009765	 .011737	 .027299	 .023032	 .005868	 .009632	 .008879	 .008592	 .018728	 .044707	 .008034	 .013969	 .014901	 .034426	 .028124	 .009788	 .012437	 .011423	 .011606	 -47.595	 -30.913	 -12.884	 4.54294	 .084094	 -27.686	 16.3938	 -16.959	 65.1478	 4.40931	 41.9483	 25.8631	 15.1413	 13.0665	 810.152	 79.5100	214	334	319	303	301	332	333	140	335	126	503	"Wollastonite"	"Jadeite"	"Corundum"	"CaNb2O6"	"Cassiterite"	"Scheelite"	"Manganotantalite"	"Rutile"	"Mn"	"Magnetite"	"Zr"
"BT-Main (continued)"	6	 40.0000	 20.0000	 80.0000	 .000000	1305	 .000000	 .000000	 .000000	 .106646	 77.9557	 .000000	 .000676	 .000000	 .000000	 .118476	 .023757	 21.1060	 99.3113	 .000000	 .000000	 .000000	 .152561	 98.9734	 .000000	 .000826	 .000000	 .000000	 .152419	 .032091	 .000006	 99.3113	 .000000	 .000000	 .000000	 .057990	 33.1809	 .000000	 .000189	 .000000	 .000000	 .107173	 .013157	 66.6406	 .000000	 .000000	 .000000	 .086993	 99.5517	 .000000	 .000283	 .000000	 .000000	 .321548	 .039474	 .000000	 100.000	 2.00000	O	 .000000	 .000000	 .000000	 .001740	 .995814	 .000000	 .000006	 .000000	 .000000	 .003216	 .000395	 2.00000	 .008751	 .033190	 .004253	 .009760	 .011731	 .027295	 .023029	 .005868	 .009632	 .008879	 .008588	 .018721	 .044740	 .008036	 .013962	 .014894	 .034421	 .028119	 .009789	 .012437	 .011423	 .011600	 -98.206	 -20.934	 -13.487	 6.96146	 .083954	 -37.980	 2396.98	 -11.302	 -79.745	 5.85605	 26.0084	 25.8553	 15.1351	 13.0665	 820.116	 79.5200	214	334	319	303	301	332	333	140	335	126	503	"Wollastonite"	"Jadeite"	"Corundum"	"CaNb2O6"	"Cassiterite"	"Scheelite"	"Manganotantalite"	"Rutile"	"Mn"	"Magnetite"	"Zr"
"BT-Main (continued)"	6	 40.0000	 20.0000	 80.0000	 .000000	1306	 .000000	 .000000	 .000000	 .117298	 78.1398	 .000000	 .000000	 .000000	 .000000	 .122639	 .036493	 21.1657	 99.5820	 .000000	 .000000	 .000000	 .167800	 99.2071	 .000000	 .000000	 .000000	 .000000	 .157774	 .049295	 -.00001	 99.5820	 .000000	 .000000	 .000000	 .063602	 33.1652	 .000000	 .000000	 .000000	 .000000	 .110625	 .020153	 66.6404	 .000000	 .000000	 .000000	 .095419	 99.5122	 .000000	 .000000	 .000000	 .000000	 .331929	 .060470	 .000000	 100.000	 2.00000	O	 .000000	 .000000	 .000000	 .001909	 .995349	 .000000	 .000000	 .000000	 .000000	 .003320	 .000605	 2.00000	 .008749	 .033201	 .004253	 .009760	 .011731	 .027294	 .023028	 .005868	 .009631	 .008878	 .008587	 .018718	 .044754	 .008036	 .013962	 .014894	 .034420	 .028119	 .009788	 .012436	 .011422	 .011599	 -864.95	 -22.740	 -15.527	 6.37243	 .083857	 -29.851	 -487.34	 -13.915	 -240.87	 5.67516	 17.0977	 25.8475	 15.1289	 13.0665	 830.094	 79.5200	214	334	319	303	301	332	333	140	335	126	503	"Wollastonite"	"Jadeite"	"Corundum"	"CaNb2O6"	"Cassiterite"	"Scheelite"	"Manganotantalite"	"Rutile"	"Mn"	"Magnetite"	"Zr"
"BT-Main (continued)"	6	 40.0000	 20.0000	 80.0000	 .000000	1307	 .000000	 .000000	 .000000	 .098347	 77.9780	 .000000	 .000000	 .000000	 .005630	 .119495	 .006265	 21.1040	 99.3117	 .000000	 .000000	 .000000	 .140690	 99.0016	 .000000	 .000000	 .000000	 .007269	 .153730	 .008463	  .00000	 99.3117	 .000000	 .000000	 .000000	 .053480	 33.1920	 .000000	 .000000	 .000000	 .005177	 .108100	 .003470	 66.6378	 .000000	 .000000	 .000000	 .080215	 99.5696	 .000000	 .000000	 .000000	 .015530	 .324279	 .010409	 .000000	 100.000	 2.00000	O	 .000000	 .000000	 .000000	 .001605	 .996190	 .000000	 .000000	 .000000	 .000155	 .003244	 .000104	 2.00000	 .008752	 .033224	 .004254	 .009762	 .011731	 .027297	 .023031	 .005869	 .009632	 .008879	 .008588	 .018724	 .044785	 .008038	 .013965	 .014894	 .034424	 .028122	 .009790	 .012438	 .011423	 .011601	 -66.485	 -17.833	 -11.892	 7.50957	 .083942	 -27.183	 -81.400	 -15.623	 121.627	 5.81094	 97.2669	 25.8397	 15.1226	 13.0665	 840.113	 79.5100	214	334	319	303	301	332	333	140	335	126	503	"Wollastonite"	"Jadeite"	"Corundum"	"CaNb2O6"	"Cassiterite"	"Scheelite"	"Manganotantalite"	"Rutile"	"Mn"	"Magnetite"	"Zr"
"BT-Main (continued)"	6	 40.0000	 20.0000	 80.0000	 .000000	1308	 .000000	 .000000	 .000000	 .143473	 77.8223	 .000000	 .032465	 .000000	 .004583	 .150132	 .030543	 21.1057	 99.2892	 .000000	 .000000	 .000000	 .205244	 98.8040	 .000000	 .039642	 .000000	 .005918	 .193145	 .041258	  .00000	 99.2892	 .000000	 .000000	 .000000	 .078009	 33.1215	 .000000	 .009063	 .000000	 .004214	 .135798	 .016914	 66.6345	 .000000	 .000000	 .000000	 .117054	 99.3984	 .000000	 .013599	 .000000	 .012647	 .407534	 .050759	 .000000	 100.000	 2.00000	O	 .000000	 .000000	 .000000	 .002341	 .994124	 .000000	 .000272	 .000000	 .000126	 .004076	 .000508	 2.00000	 .008749	 .033223	 .004253	 .009762	 .011732	 .027295	 .023028	 .005867	 .009630	 .008877	 .008588	 .018717	 .044784	 .008036	 .013964	 .014895	 .034421	 .028119	 .009787	 .012435	 .011421	 .011600	 -99.947	 -25.357	 -11.940	 5.29680	 .084041	 -35.594	 50.2465	 -12.122	 149.194	 4.73233	 20.3368	 25.8319	 15.1164	 13.0665	 850.085	 79.5200	214	334	319	303	301	332	333	140	335	126	503	"Wollastonite"	"Jadeite"	"Corundum"	"CaNb2O6"	"Cassiterite"	"Scheelite"	"Manganotantalite"	"Rutile"	"Mn"	"Magnetite"	"Zr"
"BT-Main (continued)"	6	 40.0000	 20.0000	 80.0000	 .000000	1309	 .000000	 .000000	 .000000	 .097490	 78.1274	 .000000	 .088015	 .000000	 .000000	 .110807	 .015160	 21.1624	 99.6013	 .000000	 .000000	 .000000	 .139463	 99.1914	 .000000	 .107472	 .000000	 .000000	 .142553	 .020478	 -.00001	 99.6013	 .000000	 .000000	 .000000	 .052874	 33.1680	 .000000	 .024509	 .000000	 .000000	 .099977	 .008374	 66.6462	 .000000	 .000000	 .000000	 .079355	 99.5586	 .000000	 .036784	 .000000	 .000000	 .300094	 .025136	 .000000	 100.000	 2.00000	O	 .000000	 .000000	 .000000	 .001587	 .995346	 .000000	 .000736	 .000000	 .000000	 .003000	 .000251	 2.00000	 .008762	 .033252	 .004255	 .009768	 .011738	 .027303	 .023037	 .005871	 .009634	 .008881	 .008594	 .018746	 .044823	 .008039	 .013974	 .014903	 .034432	 .028129	 .009792	 .012440	 .011425	 .011608	 -140.23	 -22.805	 -12.598	 7.57598	 .083876	 -27.064	 18.7414	 -14.049	 -33.685	 6.22502	 40.5095	 25.8241	 15.1101	 13.0665	 860.103	 79.5100	214	334	319	303	301	332	333	140	335	126	503	"Wollastonite"	"Jadeite"	"Corundum"	"CaNb2O6"	"Cassiterite"	"Scheelite"	"Manganotantalite"	"Rutile"	"Mn"	"Magnetite"	"Zr"
"BT-Main (continued)"	6	 40.0000	 20.0000	 80.0000	 .000000	1310	 .001869	 .000000	 .000000	 .087444	 77.8186	 .000000	 .084013	 .000000	 .000000	 .111453	 .004433	 21.0725	 99.1803	 .003998	 .000000	 .000000	 .125092	 98.7992	 .000000	 .102585	 .000000	 .000000	 .143384	 .005988	 .000006	 99.1803	 .003367	 .000000	 .000000	 .047627	 33.1772	 .000000	 .023494	 .000000	 .000000	 .100987	 .002459	 66.6449	 .010104	 .000000	 .000000	 .071470	 99.5727	 .000000	 .035256	 .000000	 .000000	 .303085	 .007380	 .000000	 100.000	 2.00000	O	 .000101	 .000000	 .000000	 .001429	 .995642	 .000000	 .000705	 .000000	 .000000	 .003031	 .000074	 2.00000	 .008763	 .033268	 .004255	 .009769	 .011737	 .027304	 .023037	 .005871	 .009634	 .008880	 .008594	 .018746	 .044844	 .008040	 .013974	 .014902	 .034432	 .028129	 .009793	 .012440	 .011425	 .011608	 326.870	 -55.878	 -11.800	 8.39120	 .084041	 -35.277	 19.6193	 -13.974	 -52.228	 6.19200	 137.349	 25.8163	 15.1039	 13.0665	 870.075	 79.5100	214	334	319	303	301	332	333	140	335	126	503	"Wollastonite"	"Jadeite"	"Corundum"	"CaNb2O6"	"Cassiterite"	"Scheelite"	"Manganotantalite"	"Rutile"	"Mn"	"Magnetite"	"Zr"
"BT-Main (continued)"	6	 40.0000	 20.0000	 80.0000	 .000000	1311	 .000000	 .000000	 .000000	 .069676	 78.0758	 .000000	 .065543	 .000000	 .000000	 .115987	 .000000	 21.1277	 99.4547	 .000000	 .000000	 .000000	 .099674	 99.1258	 .000000	 .080031	 .000000	 .000000	 .149217	 .000000	  .00000	 99.4547	 .000000	 .000000	 .000000	 .037849	 33.1980	 .000000	 .018280	 .000000	 .000000	 .104814	 .000000	 66.6411	 .000000	 .000000	 .000000	 .056777	 99.6013	 .000000	 .027422	 .000000	 .000000	 .314466	 .000000	 .000000	 100.000	 2.00000	O	 .000000	 .000000	 .000000	 .001136	 .996322	 .000000	 .000549	 .000000	 .000000	 .003146	 .000000	 2.00000	 .008762	 .033284	 .004255	 .009768	 .011735	 .027302	 .023035	 .005870	 .009634	 .008880	 .008592	 .018745	 .044866	 .008041	 .013973	 .014899	 .034430	 .028127	 .009792	 .012440	 .011424	 .011606	 -73.920	 -25.540	 -17.552	 10.4055	 .083887	 -37.730	 25.0565	 -10.514	 -30.019	 5.97052	 -144.16	 25.8085	 15.0976	 13.0665	 880.094	 79.5200	214	334	319	303	301	332	333	140	335	126	503	"Wollastonite"	"Jadeite"	"Corundum"	"CaNb2O6"	"Cassiterite"	"Scheelite"	"Manganotantalite"	"Rutile"	"Mn"	"Magnetite"	"Zr"
"BT-Main (continued)"	6	 40.0000	 20.0000	 80.0000	 .000000	1312	 .039220	 .000000	 .023993	 .152063	 77.3003	 .000000	 .066347	 .000000	 .000000	 .173879	 .019286	 21.0437	 98.8188	 .083906	 .000000	 .045335	 .217532	 98.1412	 .000000	 .081014	 .000000	 .000000	 .223695	 .026051	 .000000	 98.8188	 .070737	 .000000	 .045045	 .082909	 32.9908	 .000000	 .018574	 .000000	 .000000	 .157715	 .010709	 66.6235	 .212401	 .000000	 .067628	 .124477	 99.0619	 .000000	 .027885	 .000000	 .000000	 .473574	 .032157	 .000000	 100.000	 2.00000	O	 .002123	 .000000	 .001352	 .002489	 .990366	 .000000	 .000558	 .000000	 .000000	 .004735	 .000321	 2.00000	 .008739	 .033253	 .004251	 .009763	 .011728	 .027291	 .023024	 .005864	 .009627	 .008874	 .008587	 .018695	 .044824	 .008032	 .013966	 .014890	 .034416	 .028114	 .009781	 .012430	 .011416	 .011599	 15.7231	 -86.097	 12.8107	 5.02488	 .084344	 -41.467	 24.7464	 -11.817	 -47.373	 4.15569	 31.9245	 25.8007	 15.0914	 13.0665	 890.060	 79.5200	214	334	319	303	301	332	333	140	335	126	503	"Wollastonite"	"Jadeite"	"Corundum"	"CaNb2O6"	"Cassiterite"	"Scheelite"	"Manganotantalite"	"Rutile"	"Mn"	"Magnetite"	"Zr"
"BT-Main (continued)"	6	 40.0000	 20.0000	 80.0000	 .000000	1313	 .023394	 .000000	 .000000	 .008777	 78.6261	 .000000	 .000000	 .000000	 .000000	 .068281	 .000000	 21.2484	 99.9749	 .050048	 .000000	 .000000	 .012556	 99.8244	 .000000	 .000000	 .000000	 .000000	 .087844	 .000000	  .00000	 99.9749	 .041801	 .000000	 .000000	 .004741	 33.2451	 .000000	 .000000	 .000000	 .000000	 .061359	 .000000	 66.6470	 .125339	 .000000	 .000000	 .007108	 99.6836	 .000000	 .000000	 .000000	 .000000	 .183981	 .000000	 .000000	 100.000	 2.00000	O	 .001254	 .000000	 .000000	 .000142	 .997647	 .000000	 .000000	 .000000	 .000000	 .001841	 .000000	 2.00000	 .008757	 .033313	 .004256	 .009765	 .011730	 .027298	 .023032	 .005870	 .009633	 .008879	 .008589	 .018735	 .044905	 .008041	 .013969	 .014892	 .034425	 .028123	 .009792	 .012438	 .011422	 .011602	 26.2778	 -81.677	 -24.406	 79.1037	 .083563	 -28.893	 -26.320	 -15.374	 -65.834	 9.75836	 -228.16	 25.7929	 15.0851	 13.0665	 900.078	 79.5300	214	334	319	303	301	332	333	140	335	126	503	"Wollastonite"	"Jadeite"	"Corundum"	"CaNb2O6"	"Cassiterite"	"Scheelite"	"Manganotantalite"	"Rutile"	"Mn"	"Magnetite"	"Zr"
"BT-Main (continued)"	6	 40.0000	 20.0000	 80.0000	 .000000	1314	 .000000	 .000000	 .000000	 .000000	 78.6568	 .000000	 .000000	 .000000	 .000000	 .055975	 .000000	 21.2227	 99.9355	 .000000	 .000000	 .000000	 .000000	 99.8635	 .000000	 .000000	 .000000	 .000000	 .072012	 .000000	 .000004	 99.9355	 .000000	 .000000	 .000000	 .000000	 33.2998	 .000000	 .000000	 .000000	 .000000	 .050363	 .000000	 66.6499	 .000000	 .000000	 .000000	 .000000	 99.8490	 .000000	 .000000	 .000000	 .000000	 .151014	 .000000	 .000000	 100.000	 2.00000	O	 .000000	 .000000	 .000000	 .000000	 .999244	 .000000	 .000000	 .000000	 .000000	 .001511	 .000000	 2.00000	 .008763	 .033337	 .004257	 .009766	 .011731	 .027299	 .023033	 .005871	 .009634	 .008879	 .008589	 .018748	 .044937	 .008044	 .013970	 .014894	 .034426	 .028125	 .009794	 .012440	 .011423	 .011603	 -360.63	 -26.483	 -10.360	 -71.243	 .083536	 -42.244	 -25.680	 -10.188	 -31.954	 11.7811	 -226.71	 25.7850	 15.0789	 13.0665	 910.128	 79.5400	214	334	319	303	301	332	333	140	335	126	503	"Wollastonite"	"Jadeite"	"Corundum"	"CaNb2O6"	"Cassiterite"	"Scheelite"	"Manganotantalite"	"Rutile"	"Mn"	"Magnetite"	"Zr"
"BT-Main (continued)"	6	 40.0000	 20.0000	 80.0000	 .000000	1315	 .000000	 .000000	 .000000	 .017619	 77.9156	 .000000	 .000000	 .000000	 .000000	 .062227	 .000000	 21.0322	 99.0276	 .000000	 .000000	 .000000	 .025205	 98.9224	 .000000	 .000000	 .000000	 .000000	 .080055	 .000000	 .000002	 99.0276	 .000000	 .000000	 .000000	 .009616	 33.2845	 .000000	 .000000	 .000000	 .000000	 .056495	 .000000	 66.6494	 .000000	 .000000	 .000000	 .014418	 99.8162	 .000000	 .000000	 .000000	 .000000	 .169422	 .000000	 .000000	 100.000	 2.00000	O	 .000000	 .000000	 .000000	 .000289	 .998792	 .000000	 .000000	 .000000	 .000000	 .001695	 .000000	 2.00000	 .008761	 .033350	 .004257	 .009766	 .011732	 .027299	 .023033	 .005871	 .009634	 .008879	 .008589	 .018744	 .044955	 .008044	 .013971	 .014895	 .034427	 .028125	 .009793	 .012440	 .011423	 .011602	 -46.522	 -16.465	 -12.528	 39.6672	 .083947	 -36.646	 -88.237	 -13.592	 -143.01	 10.6541	 -149.31	 25.7772	 15.0726	 13.0665	 920.147	 79.5300	214	334	319	303	301	332	333	140	335	126	503	"Wollastonite"	"Jadeite"	"Corundum"	"CaNb2O6"	"Cassiterite"	"Scheelite"	"Manganotantalite"	"Rutile"	"Mn"	"Magnetite"	"Zr"
"BT-Main (continued)"	6	 40.0000	 20.0000	 80.0000	 .000000	1316	 .000000	 .000000	 .000000	 .012659	 78.3682	 .000000	 .000000	 .000000	 .000000	 .074747	 .012326	 21.1600	 99.6280	 .000000	 .000000	 .000000	 .018109	 99.4971	 .000000	 .000000	 .000000	 .000000	 .096162	 .016651	 .000000	 99.6280	 .000000	 .000000	 .000000	 .006866	 33.2736	 .000000	 .000000	 .000000	 .000000	 .067448	 .006810	 66.6453	 .000000	 .000000	 .000000	 .010294	 99.7671	 .000000	 .000000	 .000000	 .000000	 .202234	 .020418	 .000000	 100.000	 2.00000	O	 .000000	 .000000	 .000000	 .000206	 .998526	 .000000	 .000000	 .000000	 .000000	 .002024	 .000204	 2.00000	 .008760	 .033360	 .004257	 .009765	 .011730	 .027298	 .023032	 .005870	 .009633	 .008878	 .008588	 .018741	 .044969	 .008043	 .013970	 .014893	 .034425	 .028123	 .009792	 .012439	 .011422	 .011601	 -59.039	 -34.175	 -12.801	 55.0085	 .083697	 -37.443	 -33.475	 -11.740	 -64.374	 8.96194	 49.6794	 25.7694	 15.0664	 13.0665	 930.125	 79.5400	214	334	319	303	301	332	333	140	335	126	503	"Wollastonite"	"Jadeite"	"Corundum"	"CaNb2O6"	"Cassiterite"	"Scheelite"	"Manganotantalite"	"Rutile"	"Mn"	"Magnetite"	"Zr"
"BT-Main (continued)"	6	 40.0000	 20.0000	 80.0000	 .000000	1317	 .000000	 .000000	 .000000	 .072331	 78.0032	 .000000	 .000000	 .000000	 .000000	 .101336	 .003737	 21.0919	 99.2725	 .000000	 .000000	 .000000	 .103473	 99.0336	 .000000	 .000000	 .000000	 .000000	 .130369	 .005048	  .00000	 99.2725	 .000000	 .000000	 .000000	 .039358	 33.2242	 .000000	 .000000	 .000000	 .000000	 .091732	 .002071	 66.6427	 .000000	 .000000	 .000000	 .059030	 99.6596	 .000000	 .000000	 .000000	 .000000	 .275160	 .006212	 .000000	 100.000	 2.00000	O	 .000000	 .000000	 .000000	 .001181	 .997085	 .000000	 .000000	 .000000	 .000000	 .002753	 .000062	 2.00000	 .008755	 .033367	 .004256	 .009765	 .011730	 .027297	 .023030	 .005869	 .009632	 .008877	 .008587	 .018731	 .044978	 .008042	 .013969	 .014893	 .034423	 .028121	 .009790	 .012437	 .011421	 .011599	 -73.652	 -44.423	 -12.237	 10.0390	 .083912	 -30.996	 -20.823	 -13.155	 -71.229	 6.75403	 162.723	 25.7616	 15.0602	 13.0670	 940.081	 79.5300	214	334	319	303	301	332	333	140	335	126	503	"Wollastonite"	"Jadeite"	"Corundum"	"CaNb2O6"	"Cassiterite"	"Scheelite"	"Manganotantalite"	"Rutile"	"Mn"	"Magnetite"	"Zr"
"BT-Main (continued)"	6	 40.0000	 20.0000	 80.0000	 .000000	1318	 .000000	 .000000	 .000000	 .097749	 78.1238	 .000000	 .111629	 .000000	 .003125	 .115921	 .008094	 21.1667	 99.6270	 .000000	 .000000	 .000000	 .139834	 99.1867	 .000000	 .136305	 .000000	 .004035	 .149132	 .010934	  .00000	 99.6270	 .000000	 .000000	 .000000	 .053003	 33.1592	 .000000	 .031078	 .000000	 .002866	 .104567	 .004470	 66.6449	 .000000	 .000000	 .000000	 .079553	 99.5379	 .000000	 .046646	 .000000	 .008602	 .313892	 .013418	 .000000	 100.000	 2.00000	O	 .000000	 .000000	 .000000	 .001591	 .995100	 .000000	 .000933	 .000000	 .000086	 .003138	 .000134	 2.00000	 .008765	 .033377	 .004256	 .009772	 .011738	 .027305	 .023038	 .005870	 .009634	 .008879	 .008593	 .018752	 .044992	 .008042	 .013979	 .014903	 .034434	 .028130	 .009792	 .012440	 .011422	 .011608	 -80.529	 -21.608	 -13.602	 7.55997	 .083875	 -44.949	 14.8444	 -46.984	 218.548	 5.97293	 75.4436	 25.7538	 15.0539	 13.0670	 950.116	 79.5200	214	334	319	303	301	332	333	140	335	126	503	"Wollastonite"	"Jadeite"	"Corundum"	"CaNb2O6"	"Cassiterite"	"Scheelite"	"Manganotantalite"	"Rutile"	"Mn"	"Magnetite"	"Zr"
"BT-Main (continued)"	6	 40.0000	 20.0000	 80.0000	 .000000	1319	 .000000	 .000000	 .000000	 .004901	 78.3558	 .000000	 .000000	 .000000	 .000000	 .068993	 .005851	 21.1494	 99.5850	 .000000	 .000000	 .000000	 .007011	 99.4813	 .000000	 .000000	 .000000	 .000000	 .088759	 .007903	 .000000	 99.5850	 .000000	 .000000	 .000000	 .002660	 33.2855	 .000000	 .000000	 .000000	 .000000	 .062288	 .003234	 66.6464	 .000000	 .000000	 .000000	 .003987	 99.7996	 .000000	 .000000	 .000000	 .000000	 .186757	 .009696	 .000000	 100.000	 2.00000	O	 .000000	 .000000	 .000000	 .000080	 .998869	 .000000	 .000000	 .000000	 .000000	 .001869	 .000097	 2.00000	 .008762	 .033407	 .004258	 .009767	 .011731	 .027300	 .023034	 .005871	 .009634	 .008879	 .008589	 .018745	 .045033	 .008045	 .013973	 .014894	 .034428	 .028126	 .009793	 .012440	 .011422	 .011602	 -87.732	 -19.705	 -14.007	 141.294	 .083706	 -31.380	 -26.538	 -12.974	 -48.724	 9.66332	 104.128	 25.7460	 15.0477	 13.0670	 960.071	 79.5300	214	334	319	303	301	332	333	140	335	126	503	"Wollastonite"	"Jadeite"	"Corundum"	"CaNb2O6"	"Cassiterite"	"Scheelite"	"Manganotantalite"	"Rutile"	"Mn"	"Magnetite"	"Zr"
"BT-Main (continued)"	6	 40.0000	 20.0000	 80.0000	 .000000	1320	 .000000	 .000000	 .000000	 .091697	 78.0936	 .000000	 .000000	 .000000	 .000000	 .120400	 .015021	 21.1341	 99.4548	 .000000	 .000000	 .000000	 .131177	 99.1484	 .000000	 .000000	 .000000	 .000000	 .154894	 .020291	  .00000	 99.4548	 .000000	 .000000	 .000000	 .049794	 33.1944	 .000000	 .000000	 .000000	 .000000	 .108765	 .008308	 66.6387	 .000000	 .000000	 .000000	 .074684	 99.5741	 .000000	 .000000	 .000000	 .000000	 .326265	 .024921	 .000000	 100.000	 2.00000	O	 .000000	 .000000	 .000000	 .001494	 .996250	 .000000	 .000000	 .000000	 .000000	 .003264	 .000249	 2.00000	 .008753	 .033404	 .004256	 .009765	 .011729	 .027296	 .023030	 .005868	 .009631	 .008876	 .008586	 .018725	 .045027	 .008042	 .013969	 .014892	 .034423	 .028120	 .009789	 .012436	 .011419	 .011598	 -92.679	 -58.890	 -13.494	 8.02161	 .083868	 -20.969	 -177.45	 -14.810	 -36.764	 5.76928	 40.8428	 25.7382	 15.0414	 13.0670	 970.106	 79.5300	214	334	319	303	301	332	333	140	335	126	503	"Wollastonite"	"Jadeite"	"Corundum"	"CaNb2O6"	"Cassiterite"	"Scheelite"	"Manganotantalite"	"Rutile"	"Mn"	"Magnetite"	"Zr"
"BT-Main (continued)"	6	 40.0000	 20.0000	 80.0000	 .000000	1321	 .000000	 .000000	 .000000	 .036698	 78.0721	 .000000	 .000000	 .000000	 .000000	 .096305	 .004357	 21.0939	 99.3033	 .000000	 .000000	 .000000	 .052498	 99.1211	 .000000	 .000000	 .000000	 .000000	 .123897	 .005885	 .000002	 99.3033	 .000000	 .000000	 .000000	 .019966	 33.2495	 .000000	 .000000	 .000000	 .000000	 .087168	 .002414	 66.6409	 .000000	 .000000	 .000000	 .029935	 99.7015	 .000000	 .000000	 .000000	 .000000	 .261379	 .007239	 .000000	 100.000	 2.00000	O	 .000000	 .000000	 .000000	 .000599	 .997871	 .000000	 .000000	 .000000	 .000000	 .002616	 .000072	 2.00000	 .008760	 .033433	 .004258	 .009768	 .011731	 .027302	 .023035	 .005871	 .009634	 .008878	 .008589	 .018740	 .045067	 .008046	 .013974	 .014894	 .034431	 .028128	 .009793	 .012440	 .011422	 .011602	 -145.58	 -22.122	 -13.486	 19.3121	 .083877	 -59.961	 -436.68	 -10.971	 -349.27	 7.07917	 139.671	 25.7304	 15.0352	 13.0670	 980.056	 79.5100	214	334	319	303	301	332	333	140	335	126	503	"Wollastonite"	"Jadeite"	"Corundum"	"CaNb2O6"	"Cassiterite"	"Scheelite"	"Manganotantalite"	"Rutile"	"Mn"	"Magnetite"	"Zr"
"BT-Main (continued)"	6	 40.0000	 20.0000	 80.0000	 .000000	1322	 .000000	 .000000	 .000000	 .072939	 78.0075	 .000000	 .000000	 .000000	 .000000	 .107179	 .028925	 21.1039	 99.3204	 .000000	 .000000	 .000000	 .104342	 99.0391	 .000000	 .000000	 .000000	 .000000	 .137885	 .039072	 .000004	 99.3204	 .000000	 .000000	 .000000	 .039666	 33.2064	 .000000	 .000000	 .000000	 .000000	 .096964	 .016021	 66.6410	 .000000	 .000000	 .000000	 .059488	 99.6016	 .000000	 .000000	 .000000	 .000000	 .290840	 .048054	 .000000	 100.000	 2.00000	O	 .000000	 .000000	 .000000	 .001190	 .996576	 .000000	 .000000	 .000000	 .000000	 .002910	 .000481	 2.00000	 .008754	 .033433	 .004257	 .009766	 .011730	 .027297	 .023030	 .005869	 .009631	 .008876	 .008586	 .018728	 .045067	 .008043	 .013971	 .014892	 .034424	 .028122	 .009789	 .012437	 .011419	 .011598	 -75.644	 -16.165	 -13.138	 9.96040	 .083914	 -34.725	 -185.99	 -13.201	 -34.426	 6.41453	 21.4433	 25.7225	 15.0289	 13.0670	 990.168	 79.5300	214	334	319	303	301	332	333	140	335	126	503	"Wollastonite"	"Jadeite"	"Corundum"	"CaNb2O6"	"Cassiterite"	"Scheelite"	"Manganotantalite"	"Rutile"	"Mn"	"Magnetite"	"Zr"
"BT-Main (continued)"	6	 40.0000	 20.0000	 80.0000	 .000000	1323	 .000000	 .000000	 .000000	 .162549	 77.7456	 .000000	 .145522	 .064359	 .000000	 .133027	 .000000	 21.1443	 99.3953	 .000000	 .000000	 .000000	 .232533	 98.7066	 .000000	 .177691	 .107354	 .000000	 .171138	 .000000	 .000006	 99.3953	 .000000	 .000000	 .000000	 .088238	 33.0352	 .000000	 .040559	 .067762	 .000000	 .120131	 .000000	 66.6481	 .000000	 .000000	 .000000	 .132539	 99.2421	 .000000	 .060923	 .203566	 .000000	 .360888	 .000000	 .000000	 100.000	 2.00000	O	 .000000	 .000000	 .000000	 .002648	 .991333	 .000000	 .001217	 .002033	 .000000	 .003605	 .000000	 2.00000	 .008753	 .033417	 .004254	 .009770	 .011733	 .027296	 .023029	 .005866	 .009629	 .008873	 .008589	 .018727	 .045045	 .008038	 .013976	 .014896	 .034422	 .028120	 .009785	 .012433	 .011416	 .011602	 -61.773	 -21.999	 -13.670	 4.73333	 .084083	 -27.870	 11.4565	 6.64104	 -20.589	 5.27079	 -366.75	 25.7147	 15.0227	 13.0670	 1000.12	 79.5500	214	334	319	303	301	332	333	140	335	126	503	"Wollastonite"	"Jadeite"	"Corundum"	"CaNb2O6"	"Cassiterite"	"Scheelite"	"Manganotantalite"	"Rutile"	"Mn"	"Magnetite"	"Zr"
"BT-Main (continued)"	6	 40.0000	 20.0000	 80.0000	 .000000	1324	 .000889	 .000000	 .000000	 .142985	 77.8995	 .000000	 .008837	 .000000	 .000000	 .127861	 .007255	 21.1062	 99.2935	 .001903	 .000000	 .000000	 .204546	 98.9020	 .000000	 .010791	 .000000	 .000000	 .164493	 .009800	 .000002	 99.2935	 .001600	 .000000	 .000000	 .077750	 33.1570	 .000000	 .002467	 .000000	 .000000	 .115662	 .004018	 66.6415	 .004802	 .000000	 .000000	 .116678	 99.5156	 .000000	 .003703	 .000000	 .000000	 .347143	 .012060	 .000000	 100.000	 2.00000	O	 .000048	 .000000	 .000000	 .002333	 .995086	 .000000	 .000074	 .000000	 .000000	 .003471	 .000121	 2.00000	 .008749	 .033446	 .004255	 .009764	 .011727	 .027291	 .023025	 .005866	 .009628	 .008873	 .008583	 .018717	 .045085	 .008041	 .013968	 .014889	 .034416	 .028115	 .009785	 .012432	 .011415	 .011594	 685.424	 -34.698	 -17.778	 5.31432	 .083969	 -33.952	 183.701	 -20.715	 -54.347	 5.46203	 84.0129	 25.7069	 15.0164	 13.0670	 1010.16	 79.5600	214	334	319	303	301	332	333	140	335	126	503	"Wollastonite"	"Jadeite"	"Corundum"	"CaNb2O6"	"Cassiterite"	"Scheelite"	"Manganotantalite"	"Rutile"	"Mn"	"Magnetite"	"Zr"
"BT-Main (continued)"	6	 40.0000	 20.0000	 80.0000	 .000000	1325	 .000000	 .000000	 .000000	 .142203	 77.7431	 .000000	 .000000	 .083547	 .000000	 .119804	 .012733	 21.1161	 99.2176	 .000000	 .000000	 .000000	 .203427	 98.7035	 .000000	 .000000	 .139361	 .000000	 .154127	 .017200	  .00000	 99.2176	 .000000	 .000000	 .000000	 .077291	 33.0758	 .000000	 .000000	 .088076	 .000000	 .108326	 .007049	 66.6434	 .000000	 .000000	 .000000	 .115990	 99.2734	 .000000	 .000000	 .264350	 .000000	 .325129	 .021155	 .000000	 100.000	 2.00000	O	 .000000	 .000000	 .000000	 .002320	 .992620	 .000000	 .000000	 .002643	 .000000	 .003251	 .000212	 2.00000	 .008737	 .033441	 .004254	 .009760	 .011721	 .027285	 .023019	 .005863	 .009625	 .008870	 .008579	 .018691	 .045078	 .008037	 .013962	 .014881	 .034408	 .028107	 .009780	 .012428	 .011411	 .011589	 -157.42	 -18.864	 -12.990	 5.33915	 .084053	 -33.370	 -799.14	 5.16683	 -81.950	 5.79197	 48.0580	 25.6991	 15.0102	 13.0670	 1020.12	 79.5600	214	334	319	303	301	332	333	140	335	126	503	"Wollastonite"	"Jadeite"	"Corundum"	"CaNb2O6"	"Cassiterite"	"Scheelite"	"Manganotantalite"	"Rutile"	"Mn"	"Magnetite"	"Zr"
"BT-Main (continued)"	6	 40.0000	 20.0000	 80.0000	 .000000	1326	 .000000	 .000000	 .000000	 .044020	 78.1410	 .000000	 .000000	 .052237	 .011071	 .070555	 .008576	 21.1479	 99.4753	 .000000	 .000000	 .000000	 .062973	 99.2086	 .000000	 .000000	 .087134	 .014296	 .090769	 .011585	  .00000	 99.4753	 .000000	 .000000	 .000000	 .023891	 33.1965	 .000000	 .000000	 .054988	 .010161	 .063703	 .004741	 66.6460	 .000000	 .000000	 .000000	 .035827	 99.5635	 .000000	 .000000	 .164920	 .030476	 .191058	 .014218	 .000000	 100.000	 2.00000	O	 .000000	 .000000	 .000000	 .000717	 .996203	 .000000	 .000000	 .001650	 .000305	 .001912	 .000142	 2.00000	 .008752	 .033487	 .004257	 .009766	 .011726	 .027296	 .023030	 .005868	 .009631	 .008875	 .008585	 .018724	 .045139	 .008044	 .013971	 .014888	 .034423	 .028120	 .009788	 .012436	 .011417	 .011596	 -101.47	 -21.428	 -13.901	 16.1798	 .083830	 -28.626	 -80.607	 8.13094	 62.1935	 9.45807	 71.1603	 25.6913	 15.0040	 13.0670	 1030.09	 79.5300	214	334	319	303	301	332	333	140	335	126	503	"Wollastonite"	"Jadeite"	"Corundum"	"CaNb2O6"	"Cassiterite"	"Scheelite"	"Manganotantalite"	"Rutile"	"Mn"	"Magnetite"	"Zr"
"BT-Main (continued)"	6	 40.0000	 20.0000	 80.0000	 .000000	1327	 .000000	 .000000	 .000000	 .047202	 78.2388	 .000000	 .000000	 .054822	 .000000	 .088587	 .001085	 21.1767	 99.6071	 .000000	 .000000	 .000000	 .067525	 99.3327	 .000000	 .000000	 .091446	 .000000	 .113967	 .001466	 .000002	 99.6071	 .000000	 .000000	 .000000	 .025582	 33.1920	 .000000	 .000000	 .057630	 .000000	 .079872	 .000599	 66.6443	 .000000	 .000000	 .000000	 .038363	 99.5475	 .000000	 .000000	 .172839	 .000000	 .239548	 .001797	 .000000	 100.000	 2.00000	O	 .000000	 .000000	 .000000	 .000768	 .996094	 .000000	 .000000	 .001729	 .000000	 .002397	 .000018	 2.00000	 .008752	 .033501	 .004257	 .009767	 .011726	 .027296	 .023030	 .005868	 .009631	 .008875	 .008585	 .018723	 .045159	 .008044	 .013972	 .014887	 .034423	 .028120	 .009788	 .012435	 .011417	 .011596	 -59.364	 -37.407	 -12.779	 15.1232	 .083776	 -40.826	 -33.898	 7.75825	 -81.589	 7.64526	 558.834	 25.6835	 14.9977	 13.0670	 1040.11	 79.5300	214	334	319	303	301	332	333	140	335	126	503	"Wollastonite"	"Jadeite"	"Corundum"	"CaNb2O6"	"Cassiterite"	"Scheelite"	"Manganotantalite"	"Rutile"	"Mn"	"Magnetite"	"Zr"
"BT-Main (continued)"	6	 40.0000	 20.0000	 80.0000	 .000000	1328	 .000000	 .000000	 .000000	 .030682	 78.2421	 .000000	 .000000	 .025991	 .000000	 .081091	 .014846	 21.1539	 99.5485	 .000000	 .000000	 .000000	 .043893	 99.3369	 .000000	 .000000	 .043355	 .000000	 .104324	 .020053	 .000000	 99.5485	 .000000	 .000000	 .000000	 .016647	 33.2296	 .000000	 .000000	 .027352	 .000000	 .073194	 .008204	 66.6450	 .000000	 .000000	 .000000	 .024961	 99.6489	 .000000	 .000000	 .082023	 .000000	 .219493	 .024601	 .000000	 100.000	 2.00000	O	 .000000	 .000000	 .000000	 .000500	 .997210	 .000000	 .000000	 .000821	 .000000	 .002197	 .000246	 2.00000	 .008756	 .033521	 .004258	 .009768	 .011727	 .027297	 .023030	 .005869	 .009631	 .008875	 .008585	 .018732	 .045185	 .008046	 .013973	 .014889	 .034424	 .028122	 .009789	 .012436	 .011418	 .011597	 -63.714	 -17.045	 -12.036	 22.9982	 .083769	 -41.518	 -31.207	 16.1051	 -23.130	 8.30127	 41.3180	 25.6757	 14.9915	 13.0670	 1050.08	 79.5400	214	334	319	303	301	332	333	140	335	126	503	"Wollastonite"	"Jadeite"	"Corundum"	"CaNb2O6"	"Cassiterite"	"Scheelite"	"Manganotantalite"	"Rutile"	"Mn"	"Magnetite"	"Zr"
"BT-Main (continued)"	6	 40.0000	 20.0000	 80.0000	 .000000	1329	 .000000	 .000000	 .000000	 .011426	 78.2935	 .000000	 .000000	 .000000	 .000000	 .073574	 .020990	 21.1421	 99.5416	 .000000	 .000000	 .000000	 .016345	 99.4022	 .000000	 .000000	 .000000	 .000000	 .094653	 .028353	  .00000	 99.5416	 .000000	 .000000	 .000000	 .006203	 33.2702	 .000000	 .000000	 .000000	 .000000	 .066446	 .011605	 66.6456	 .000000	 .000000	 .000000	 .009299	 99.7567	 .000000	 .000000	 .000000	 .000000	 .199231	 .034797	 .000000	 100.000	 2.00000	O	 .000000	 .000000	 .000000	 .000186	 .998422	 .000000	 .000000	 .000000	 .000000	 .001994	 .000348	 2.00000	 .008760	 .033541	 .004259	 .009769	 .011729	 .027298	 .023031	 .005870	 .009632	 .008875	 .008586	 .018741	 .045213	 .008047	 .013975	 .014891	 .034425	 .028123	 .009791	 .012438	 .011418	 .011598	 -75.036	 -135.80	 -11.398	 60.9109	 .083733	 -32.992	 -21.811	 -443.93	 -121.18	 9.09309	 29.3682	 25.6679	 14.9852	 13.0670	 1060.10	 79.5500	214	334	319	303	301	332	333	140	335	126	503	"Wollastonite"	"Jadeite"	"Corundum"	"CaNb2O6"	"Cassiterite"	"Scheelite"	"Manganotantalite"	"Rutile"	"Mn"	"Magnetite"	"Zr"
"BT-Main (continued)"	6	 40.0000	 20.0000	 80.0000	 .000000	1330	 .000000	 .000000	 .000000	 .032508	 78.4068	 .000000	 .000000	 .004992	 .000000	 .074085	 .009305	 21.1811	 99.7087	 .000000	 .000000	 .000000	 .046505	 99.5460	 .000000	 .000000	 .008328	 .000000	 .095310	 .012569	 -.00001	 99.7087	 .000000	 .000000	 .000000	 .017616	 33.2579	 .000000	 .000000	 .005247	 .000000	 .066786	 .005135	 66.6473	 .000000	 .000000	 .000000	 .026416	 99.7422	 .000000	 .000000	 .015737	 .000000	 .200294	 .015401	 .000000	 100.000	 2.00000	O	 .000000	 .000000	 .000000	 .000529	 .998026	 .000000	 .000000	 .000157	 .000000	 .002004	 .000154	 2.00000	 .008758	 .033551	 .004259	 .009768	 .011728	 .027296	 .023030	 .005869	 .009631	 .008874	 .008585	 .018737	 .045226	 .008047	 .013974	 .014890	 .034422	 .028120	 .009790	 .012436	 .011417	 .011597	 -48.213	 -45.590	 -12.164	 21.7360	 .083668	 -25.580	 -22.103	 82.8446	 -44.838	 9.03331	 65.6313	 25.6601	 14.9790	 13.0670	 1070.06	 79.5600	214	334	319	303	301	332	333	140	335	126	503	"Wollastonite"	"Jadeite"	"Corundum"	"CaNb2O6"	"Cassiterite"	"Scheelite"	"Manganotantalite"	"Rutile"	"Mn"	"Magnetite"	"Zr"
"BT-Main (continued)"	6	 40.0000	 20.0000	 80.0000	 .000000	1331	 .004852	 .000000	 .000000	 .031502	 77.9651	 .000000	 .000000	 .016638	 .000000	 .092284	 .012191	 21.0811	 99.2036	 .010381	 .000000	 .000000	 .045065	 98.9852	 .000000	 .000000	 .027754	 .000000	 .118724	 .016468	 -.00001	 99.2036	 .008738	 .000000	 .000000	 .017150	 33.2245	 .000000	 .000000	 .017569	 .000000	 .083580	 .006760	 66.6417	 .026202	 .000000	 .000000	 .025713	 99.6245	 .000000	 .000000	 .052681	 .000000	 .250616	 .020269	 .000000	 100.000	 2.00000	O	 .000262	 .000000	 .000000	 .000515	 .997110	 .000000	 .000000	 .000527	 .000000	 .002508	 .000203	 2.00000	 .008763	 .033595	 .004263	 .009778	 .011738	 .027323	 .023052	 .005874	 .009640	 .008883	 .008593	 .018748	 .045285	 .008054	 .013988	 .014903	 .034456	 .028148	 .009798	 .012448	 .011427	 .011608	 126.022	 -16.565	 -13.704	 22.4366	 .084000	 -34.821	 -32.012	 25.0470	 -117.57	 7.36754	 50.2544	 25.6523	 14.9727	 13.0675	 1080.09	 79.3900	214	334	319	303	301	332	333	140	335	126	503	"Wollastonite"	"Jadeite"	"Corundum"	"CaNb2O6"	"Cassiterite"	"Scheelite"	"Manganotantalite"	"Rutile"	"Mn"	"Magnetite"	"Zr"
"BT-Main (continued)"	6	 40.0000	 20.0000	 80.0000	 .000000	1332	 .000000	 .000000	 .000000	 .035495	 78.0702	 .000000	 .000000	 .007302	 .008303	 .092509	 .006063	 21.0997	 99.3196	 .000000	 .000000	 .000000	 .050776	 99.1187	 .000000	 .000000	 .012180	 .010721	 .119012	 .008189	 .000004	 99.3196	 .000000	 .000000	 .000000	 .019306	 33.2389	 .000000	 .000000	 .007703	 .007637	 .083706	 .003359	 66.6394	 .000000	 .000000	 .000000	 .028944	 99.6640	 .000000	 .000000	 .023097	 .022898	 .250986	 .010070	 .000000	 100.000	 2.00000	O	 .000000	 .000000	 .000000	 .000579	 .997573	 .000000	 .000000	 .000231	 .000229	 .002512	 .000101	 2.00000	 .008765	 .033613	 .004263	 .009779	 .011739	 .027324	 .023053	 .005874	 .009641	 .008883	 .008593	 .018752	 .045309	 .008055	 .013989	 .014904	 .034457	 .028149	 .009799	 .012448	 .011428	 .011608	 -66.828	 -16.620	 -11.878	 19.9711	 .083941	 -42.469	 -16.225	 56.7697	 82.7751	 7.35109	 100.562	 25.6444	 14.9665	 13.0675	 1090.14	 79.3900	214	334	319	303	301	332	333	140	335	126	503	"Wollastonite"	"Jadeite"	"Corundum"	"CaNb2O6"	"Cassiterite"	"Scheelite"	"Manganotantalite"	"Rutile"	"Mn"	"Magnetite"	"Zr"
"BT-Main (continued)"	6	 40.0000	 20.0000	 80.0000	 .000000	1333	 .000000	 .000000	 .000000	 .030495	 78.2786	 .000000	 .000000	 .011711	 .000000	 .086967	 .000000	 21.1506	 99.5584	 .000000	 .000000	 .000000	 .043624	 99.3833	 .000000	 .000000	 .019535	 .000000	 .111883	 .000000	  .00000	 99.5584	 .000000	 .000000	 .000000	 .016548	 33.2494	 .000000	 .000000	 .012326	 .000000	 .078507	 .000000	 66.6433	 .000000	 .000000	 .000000	 .024810	 99.7028	 .000000	 .000000	 .036961	 .000000	 .235414	 .000000	 .000000	 100.000	 2.00000	O	 .000000	 .000000	 .000000	 .000497	 .997831	 .000000	 .000000	 .000370	 .000000	 .002356	 .000000	 2.00000	 .008766	 .033629	 .004264	 .009780	 .011739	 .027324	 .023054	 .005875	 .009641	 .008883	 .008594	 .018755	 .045331	 .008056	 .013990	 .014904	 .034458	 .028150	 .009799	 .012449	 .011428	 .011608	 -64.058	 -51.817	 -12.506	 23.1646	 .083825	 -23.229	 -17.188	 35.4887	 -115.00	 7.78469	 -81.534	 25.6366	 14.9602	 13.0675	 1100.15	 79.3900	214	334	319	303	301	332	333	140	335	126	503	"Wollastonite"	"Jadeite"	"Corundum"	"CaNb2O6"	"Cassiterite"	"Scheelite"	"Manganotantalite"	"Rutile"	"Mn"	"Magnetite"	"Zr"
"BT-Main (continued)"	6	 40.0000	 20.0000	 80.0000	 .000000	1334	 .000000	 .000000	 .000000	 .021493	 78.2684	 .000000	 .000000	 .012367	 .000000	 .089111	 .015079	 21.1503	 99.5567	 .000000	 .000000	 .000000	 .030747	 99.3703	 .000000	 .000000	 .020629	 .000000	 .114641	 .020368	 -.00001	 99.5567	 .000000	 .000000	 .000000	 .011663	 33.2448	 .000000	 .000000	 .013016	 .000000	 .080442	 .008334	 66.6418	 .000000	 .000000	 .000000	 .017484	 99.6773	 .000000	 .000000	 .039026	 .000000	 .241187	 .024986	 .000000	 100.000	 2.00000	O	 .000000	 .000000	 .000000	 .000350	 .997715	 .000000	 .000000	 .000391	 .000000	 .002414	 .000250	 2.00000	 .008766	 .033640	 .004263	 .009779	 .011738	 .027323	 .023052	 .005874	 .009640	 .008882	 .008593	 .018753	 .045346	 .008056	 .013989	 .014903	 .034456	 .028148	 .009799	 .012448	 .011427	 .011607	 -189.65	 -19.117	 -11.754	 32.6525	 .083827	 -27.026	 -18.719	 33.6163	 -548.45	 7.60989	 40.7221	 25.6288	 14.9540	 13.0675	 1110.13	 79.4000	214	334	319	303	301	332	333	140	335	126	503	"Wollastonite"	"Jadeite"	"Corundum"	"CaNb2O6"	"Cassiterite"	"Scheelite"	"Manganotantalite"	"Rutile"	"Mn"	"Magnetite"	"Zr"
"BT-Main (continued)"	6	 40.0000	 20.0000	 80.0000	 .000000	1335	 .000000	 .000000	 .000000	 .017866	 78.2671	 .000000	 .000000	 .020484	 .000000	 .083454	 .007612	 21.1495	 99.5460	 .000000	 .000000	 .000000	 .025558	 99.3687	 .000000	 .000000	 .034168	 .000000	 .107363	 .010283	 .000002	 99.5460	 .000000	 .000000	 .000000	 .009695	 33.2460	 .000000	 .000000	 .021560	 .000000	 .075339	 .004207	 66.6432	 .000000	 .000000	 .000000	 .014534	 99.6823	 .000000	 .000000	 .064644	 .000000	 .225891	 .012615	 .000000	 100.000	 2.00000	O	 .000000	 .000000	 .000000	 .000291	 .997733	 .000000	 .000000	 .000647	 .000000	 .002261	 .000126	 2.00000	 .008766	 .033655	 .004264	 .009779	 .011738	 .027323	 .023052	 .005874	 .009640	 .008882	 .008593	 .018753	 .045366	 .008056	 .013990	 .014902	 .034457	 .028148	 .009799	 .012448	 .011427	 .011607	 -86.479	 -19.661	 -12.809	 39.1803	 .083825	 -40.310	 -33.116	 20.3906	 -182.19	 8.08829	 80.1847	 25.6210	 14.9477	 13.0675	 1120.15	 79.4000	214	334	319	303	301	332	333	140	335	126	503	"Wollastonite"	"Jadeite"	"Corundum"	"CaNb2O6"	"Cassiterite"	"Scheelite"	"Manganotantalite"	"Rutile"	"Mn"	"Magnetite"	"Zr"
