Repository: orthospar/MinorElements-Cassiterite

# MinorElements-Cassiterite
EPMA data and R code for generation of figures in "Systematic trends in the substitution mechanisms of minor elements in cassiterite", submitted for publication in the Australian Journal of Earth Sciences.

# Data Availability
The final cleaned and organised dataset is available above (cassiterite_EPMA.csv) and as a supplementary file hosted by AJES.

File: Data/180209/180209recalc.dat (part 35 of 46)
URRENT"	"BEAMSIZE"	"    LINE"	"  Si WT%"	"  Na WT%"	"  Al WT%"	"  Nb WT%"	"  Sn WT%"	"   W WT%"	"  Ta WT%"	"  Ti WT%"	"  Mn WT%"	"  Fe WT%"	"  Zr WT%"	"   O WT%"	"   TOTAL"	"    SiO2"	"    Na2O"	"   Al2O3"	"   Nb2O5"	"    SnO2"	"     WO3"	"   Ta2O5"	"    TiO2"	"     MnO"	"     FeO"	"    ZrO2"	"       O"	"   TOTAL"	"  Si AT%"	"  Na AT%"	"  Al AT%"	"  Nb AT%"	"  Sn AT%"	"   W AT%"	"  Ta AT%"	"  Ti AT%"	"  Mn AT%"	"  Fe AT%"	"  Zr AT%"	"   O AT%"	"Si OXMOL%"	"Na OXMOL%"	"Al OXMOL%"	"Nb OXMOL%"	"Sn OXMOL%"	"W OXMOL%"	"Ta OXMOL%"	"Ti OXMOL%"	"Mn OXMOL%"	"Fe OXMOL%"	"Zr OXMOL%"	"O OXMOL%"	"   TOTAL"	" FORMULA"	"   BASIS"	"Si FORMULA"	"Na FORMULA"	"Al FORMULA"	"Nb FORMULA"	"Sn FORMULA"	"W FORMULA"	"Ta FORMULA"	"Ti FORMULA"	"Mn FORMULA"	"Fe FORMULA"	"Zr FORMULA"	"O FORMULA"	"Si CDL99"	"Na CDL99"	"Al CDL99"	"Nb CDL99"	"Sn CDL99"	" W CDL99"	"Ta CDL99"	"Ti CDL99"	"Mn CDL99"	"Fe CDL99"	"Zr CDL99"	"SiO2 CDL99"	"Na2O CDL99"	"Al2O3 CDL99"	"Nb2O5 CDL99"	"SnO2 CDL99"	"WO3 CDL99"	"Ta2O5 CDL99"	"TiO2 CDL99"	"MnO CDL99"	"FeO CDL99"	"ZrO2 CDL99"	"Si %ERR "	"Na %ERR "	"Al %ERR "	"Nb %ERR "	"Sn %ERR "	" W %ERR "	"Ta %ERR "	"Ti %ERR "	"Mn %ERR "	"Fe %ERR "	"Zr %ERR "	"   X-POS"	"   Y-POS"	"   Z-POS"	" RELDIST"	"BEAMCURR"	"Si STD_NUM"	"Na STD_NUM"	"Al STD_NUM"	"Nb STD_NUM"	"Sn STD_NUM"	"W STD_NUM"	"Ta STD_NUM"	"Ti STD_NUM"	"Mn STD_NUM"	"Fe STD_NUM"	"Zr STD_NUM"	"Si STD_NAM"	"Na STD_NAM"	"Al STD_NAM"	"Nb STD_NAM"	"Sn STD_NAM"	"W STD_NAM"	"Ta STD_NAM"	"Ti STD_NAM"	"Mn STD_NAM"	"Fe STD_NAM"	"Zr STD_NAM"
"BT-Main (continued)"	6	 40.0000	 20.0000	 80.0000	 .000000	1336	 .000000	 .000000	 .000000	 .043794	 78.1954	 .000000	 .000000	 .002698	 .000000	 .086996	 .000000	 21.1278	 99.4567	 .000000	 .000000	 .000000	 .062649	 99.2776	 .000000	 .000000	 .004500	 .000000	 .111921	 .000000	 .000004	 99.4567	 .000000	 .000000	 .000000	 .023790	 33.2503	 .000000	 .000000	 .002843	 .000000	 .078619	 .000000	 66.6444	 .000000	 .000000	 .000000	 .035674	 99.7200	 .000000	 .000000	 .008525	 .000000	 .235785	 .000000	 .000000	 100.000	 2.00000	O	 .000000	 .000000	 .000000	 .000714	 .997843	 .000000	 .000000	 .000085	 .000000	 .002359	 .000000	 2.00000	 .008766	 .033666	 .004263	 .009779	 .011737	 .027320	 .023050	 .005874	 .009639	 .008881	 .008592	 .018753	 .045381	 .008056	 .013989	 .014902	 .034453	 .028146	 .009798	 .012447	 .011425	 .011606	 -65.814	 -31.763	 -11.142	 16.2813	 .083858	 -32.172	 -32.590	 153.221	 -62.467	 7.78041	 -139.31	 25.6132	 14.9415	 13.0675	 1130.12	 79.4200	214	334	319	303	301	332	333	140	335	126	503	"Wollastonite"	"Jadeite"	"Corundum"	"CaNb2O6"	"Cassiterite"	"Scheelite"	"Manganotantalite"	"Rutile"	"Mn"	"Magnetite"	"Zr"
"BT-Main (continued)"	6	 40.0000	 20.0000	 80.0000	 .000000	1337	 .000000	 .000000	 .000000	 .011327	 78.2813	 .000000	 .000000	 .000000	 .000000	 .056991	 .000831	 21.1269	 99.4773	 .000000	 .000000	 .000000	 .016204	 99.3867	 .000000	 .000000	 .000000	 .000000	 .073319	 .001123	 .000000	 99.4773	 .000000	 .000000	 .000000	 .006154	 33.2914	 .000000	 .000000	 .000000	 .000000	 .051510	 .000460	 66.6505	 .000000	 .000000	 .000000	 .009228	 99.8349	 .000000	 .000000	 .000000	 .000000	 .154470	 .001380	 .000000	 100.000	 2.00000	O	 .000000	 .000000	 .000000	 .000185	 .998983	 .000000	 .000000	 .000000	 .000000	 .001546	 .000014	 2.00000	 .008771	 .033692	 .004265	 .009782	 .011740	 .027326	 .023055	 .005876	 .009642	 .008883	 .008594	 .018765	 .045416	 .008059	 .013993	 .014905	 .034460	 .028152	 .009801	 .012450	 .011428	 .011609	 -112.35	 -33.651	 -12.676	 61.5154	 .083815	 -29.157	 -18.872	 -19.324	 -42.931	 11.5862	 730.295	 25.6054	 14.9353	 13.0675	 1140.08	 79.4000	214	334	319	303	301	332	333	140	335	126	503	"Wollastonite"	"Jadeite"	"Corundum"	"CaNb2O6"	"Cassiterite"	"Scheelite"	"Manganotantalite"	"Rutile"	"Mn"	"Magnetite"	"Zr"
"BT-Main (continued)"	6	 40.0000	 20.0000	 80.0000	 .000000	1338	 .000000	 .000000	 .000000	 .009290	 78.2762	 .000000	 .000000	 .000000	 .000000	 .119672	 .019351	 21.1491	 99.5736	 .000000	 .000000	 .000000	 .013290	 99.3802	 .000000	 .000000	 .000000	 .000000	 .153958	 .026139	  .00000	 99.5736	 .000000	 .000000	 .000000	 .005041	 33.2448	 .000000	 .000000	 .000000	 .000000	 .108019	 .010694	 66.6315	 .000000	 .000000	 .000000	 .007554	 99.6367	 .000000	 .000000	 .000000	 .000000	 .323740	 .032049	 .000000	 100.000	 2.00000	O	 .000000	 .000000	 .000000	 .000151	 .997869	 .000000	 .000000	 .000000	 .000000	 .003242	 .000321	 2.00000	 .008765	 .033697	 .004264	 .009780	 .011737	 .027322	 .023051	 .005874	 .009639	 .008881	 .008592	 .018752	 .045423	 .008057	 .013991	 .014901	 .034455	 .028147	 .009797	 .012447	 .011425	 .011606	 -38.754	 -19.780	 -13.858	 74.8796	 .083816	 -25.465	 -19.563	 -12.125	 -74.123	 5.80417	 31.8361	 25.5976	 14.9290	 13.0675	 1150.11	 79.4100	214	334	319	303	301	332	333	140	335	126	503	"Wollastonite"	"Jadeite"	"Corundum"	"CaNb2O6"	"Cassiterite"	"Scheelite"	"Manganotantalite"	"Rutile"	"Mn"	"Magnetite"	"Zr"
"BT-Main (continued)"	6	 40.0000	 20.0000	 80.0000	 .000000	1339	 .000000	 .000000	 .000000	 .028766	 78.1648	 .000000	 .000000	 .000000	 .000000	 .095938	 .014440	 21.1189	 99.4229	 .000000	 .000000	 .000000	 .041152	 99.2388	 .000000	 .000000	 .000000	 .000000	 .123424	 .019506	 -.00001	 99.4229	 .000000	 .000000	 .000000	 .015632	 33.2493	 .000000	 .000000	 .000000	 .000000	 .086731	 .007992	 66.6404	 .000000	 .000000	 .000000	 .023436	 99.6926	 .000000	 .000000	 .000000	 .000000	 .260049	 .023963	 .000000	 100.000	 2.00000	O	 .000000	 .000000	 .000000	 .000469	 .997872	 .000000	 .000000	 .000000	 .000000	 .002603	 .000240	 2.00000	 .008766	 .033711	 .004264	 .009780	 .011738	 .027322	 .023052	 .005874	 .009640	 .008881	 .008592	 .018754	 .045442	 .008057	 .013991	 .014902	 .034456	 .028148	 .009798	 .012447	 .011425	 .011606	 -139.51	 -28.216	 -13.785	 24.5280	 .083879	 -33.317	 -42.753	 -12.115	 -102.23	 7.10633	 42.4980	 25.5898	 14.9228	 13.0675	 1160.07	 79.4100	214	334	319	303	301	332	333	140	335	126	503	"Wollastonite"	"Jadeite"	"Corundum"	"CaNb2O6"	"Cassiterite"	"Scheelite"	"Manganotantalite"	"Rutile"	"Mn"	"Magnetite"	"Zr"
"BT-Main (continued)"	6	 40.0000	 20.0000	 80.0000	 .000000	1340	 .000000	 .000000	 .000000	 .000000	 78.2880	 .000000	 .000000	 .000000	 .000000	 .066880	 .000000	 21.1264	 99.4813	 .000000	 .000000	 .000000	 .000000	 99.3953	 .000000	 .000000	 .000000	 .000000	 .086041	 .000000	 .000004	 99.4813	 .000000	 .000000	 .000000	 .000000	 33.2930	 .000000	 .000000	 .000000	 .000000	 .060447	 .000000	 66.6465	 .000000	 .000000	 .000000	 .000000	 99.8188	 .000000	 .000000	 .000000	 .000000	 .181230	 .000000	 .000000	 100.000	 2.00000	O	 .000000	 .000000	 .000000	 .000000	 .999093	 .000000	 .000000	 .000000	 .000000	 .001814	 .000000	 2.00000	 .008770	 .033730	 .004265	 .009781	 .011737	 .027321	 .023051	 .005875	 .009640	 .008881	 .008592	 .018762	 .045468	 .008058	 .013992	 .014901	 .034455	 .028147	 .009799	 .012448	 .011425	 .011606	 -62.175	 -30.231	 -12.115	 -150.35	 .083793	 -56.356	 -24.695	 -10.543	 -25.304	 9.95349	 -334.74	 25.5820	 14.9165	 13.0675	 1170.09	 79.4300	214	334	319	303	301	332	333	140	335	126	503	"Wollastonite"	"Jadeite"	"Corundum"	"CaNb2O6"	"Cassiterite"	"Scheelite"	"Manganotantalite"	"Rutile"	"Mn"	"Magnetite"	"Zr"
"BT-Main (continued)"	6	 40.0000	 20.0000	 80.0000	 .000000	1341	 .004623	 .000000	 .000000	 .004276	 78.0146	 .000000	 .000000	 .000000	 .000000	 .062652	 .001309	 21.0590	 99.1465	 .009891	 .000000	 .000000	 .006117	 99.0481	 .000000	 .000000	 .000000	 .000000	 .080602	 .001769	 -.00001	 99.1465	 .008336	 .000000	 .000000	 .002331	 33.2837	 .000000	 .000000	 .000000	 .000000	 .056807	 .000727	 66.6481	 .024994	 .000000	 .000000	 .003494	 99.7990	 .000000	 .000000	 .000000	 .000000	 .170334	 .002180	 .000000	 100.000	 2.00000	O	 .000250	 .000000	 .000000	 .000070	 .998788	 .000000	 .000000	 .000000	 .000000	 .001705	 .000022	 2.00000	 .008769	 .033740	 .004265	 .009780	 .011736	 .027319	 .023050	 .005874	 .009639	 .008880	 .008591	 .018759	 .045481	 .008058	 .013991	 .014900	 .034452	 .028145	 .009799	 .012447	 .011424	 .011605	 132.323	 -21.152	 -15.313	 162.091	 .083938	 -55.453	 -1886.3	 -14.057	 -42.148	 10.5864	 463.684	 25.5742	 14.9103	 13.0675	 1180.06	 79.4400	214	334	319	303	301	332	333	140	335	126	503	"Wollastonite"	"Jadeite"	"Corundum"	"CaNb2O6"	"Cassiterite"	"Scheelite"	"Manganotantalite"	"Rutile"	"Mn"	"Magnetite"	"Zr"
"BT-Main (continued)"	6	 40.0000	 20.0000	 80.0000	 .000000	1342	 .000000	 .000000	 .000000	 .000000	 78.4345	 .000000	 .000000	 .000000	 .000000	 .071318	 .000000	 21.1672	 99.6730	 .000000	 .000000	 .000000	 .000000	 99.5813	 .000000	 .000000	 .000000	 .000000	 .091750	 .000000	 -.00001	 99.6730	 .000000	 .000000	 .000000	 .000000	 33.2905	 .000000	 .000000	 .000000	 .000000	 .064332	 .000000	 66.6452	 .000000	 .000000	 .000000	 .000000	 99.8071	 .000000	 .000000	 .000000	 .000000	 .192871	 .000000	 .000000	 100.000	 2.00000	O	 .000000	 .000000	 .000000	 .000000	 .999035	 .000000	 .000000	 .000000	 .000000	 .001931	 .000000	 2.00000	 .008770	 .033759	 .004265	 .009782	 .011737	 .027322	 .023052	 .005875	 .009640	 .008880	 .008592	 .018762	 .045507	 .008059	 .013993	 .014901	 .034455	 .028147	 .009799	 .012447	 .011425	 .011606	 -322.69	 -49.271	 -12.884	 -351.42	 .083713	 -32.958	 -32.833	 -13.061	 -20.156	 9.36848	 -61.299	 25.5663	 14.9040	 13.0675	 1190.17	 79.4300	214	334	319	303	301	332	333	140	335	126	503	"Wollastonite"	"Jadeite"	"Corundum"	"CaNb2O6"	"Cassiterite"	"Scheelite"	"Manganotantalite"	"Rutile"	"Mn"	"Magnetite"	"Zr"
"BT-Main (continued)"	6	 40.0000	 20.0000	 80.0000	 .000000	1343	 .000920	 .000000	 .000000	 .024497	 78.2914	 .000000	 .000000	 .000000	 .000000	 .058024	 .000000	 21.1364	 99.5112	 .001969	 .000000	 .000000	 .035043	 99.3996	 .000000	 .000000	 .000000	 .000000	 .074648	 .000000	 .000000	 99.5112	 .001654	 .000000	 .000000	 .013303	 33.2812	 .000000	 .000000	 .000000	 .000000	 .052422	 .000000	 66.6514	 .004959	 .000000	 .000000	 .019950	 99.8179	 .000000	 .000000	 .000000	 .000000	 .157224	 .000000	 .000000	 100.000	 2.00000	O	 .000050	 .000000	 .000000	 .000399	 .998665	 .000000	 .000000	 .000000	 .000000	 .001573	 .000000	 2.00000	 .008769	 .033771	 .004265	 .009782	 .011737	 .027322	 .023051	 .005875	 .009640	 .008880	 .008592	 .018761	 .045522	 .008059	 .013993	 .014902	 .034455	 .028147	 .009799	 .012447	 .011424	 .011606	 663.877	 -36.142	 -13.078	 28.7183	 .083796	 -34.234	 -36.339	 -20.177	 -52.156	 11.3862	 -118.12	 25.5585	 14.8978	 13.0675	 1200.12	 79.4300	214	334	319	303	301	332	333	140	335	126	503	"Wollastonite"	"Jadeite"	"Corundum"	"CaNb2O6"	"Cassiterite"	"Scheelite"	"Manganotantalite"	"Rutile"	"Mn"	"Magnetite"	"Zr"
"BT-Main (continued)"	6	 40.0000	 20.0000	 80.0000	 .000000	1344	 .000000	 .000000	 .000000	 .009862	 78.0944	 .000000	 .000000	 .000000	 .020997	 .078340	 .000000	 21.0878	 99.2915	 .000000	 .000000	 .000000	 .014108	 99.1495	 .000000	 .000000	 .000000	 .027112	 .100785	 .000000	 .000006	 99.2915	 .000000	 .000000	 .000000	 .005367	 33.2669	 .000000	 .000000	 .000000	 .019324	 .070924	 .000000	 66.6375	 .000000	 .000000	 .000000	 .008044	 99.7214	 .000000	 .000000	 .000000	 .057926	 .212602	 .000000	 .000000	 100.000	 2.00000	O	 .000000	 .000000	 .000000	 .000161	 .998444	 .000000	 .000000	 .000000	 .000580	 .002129	 .000000	 2.00000	 .008766	 .033782	 .004265	 .009781	 .011735	 .027318	 .023049	 .005873	 .009638	 .008878	 .008590	 .018755	 .045537	 .008058	 .013992	 .014898	 .034451	 .028144	 .009797	 .012445	 .011422	 .011604	 -127.41	 -43.927	 -11.875	 70.5718	 .083895	 -50.355	 -21.535	 -12.660	 33.1592	 8.57686	 -271.80	 25.5507	 14.8915	 13.0675	 1210.16	 79.4400	214	334	319	303	301	332	333	140	335	126	503	"Wollastonite"	"Jadeite"	"Corundum"	"CaNb2O6"	"Cassiterite"	"Scheelite"	"Manganotantalite"	"Rutile"	"Mn"	"Magnetite"	"Zr"
"BT-Main (continued)"	6	 40.0000	 20.0000	 80.0000	 .000000	1345	 .000000	 .000000	 .000000	 .008980	 78.1056	 .000000	 .000000	 .000000	 .000000	 .074189	 .006864	 21.0856	 99.2812	 .000000	 .000000	 .000000	 .012846	 99.1636	 .000000	 .000000	 .000000	 .000000	 .095444	 .009271	 .000004	 99.2812	 .000000	 .000000	 .000000	 .004888	 33.2790	 .000000	 .000000	 .000000	 .000000	 .067180	 .003805	 66.6451	 .000000	 .000000	 .000000	 .007328	 99.7798	 .000000	 .000000	 .000000	 .000000	 .201425	 .011409	 .000000	 100.000	 2.00000	O	 .000000	 .000000	 .000000	 .000147	 .998694	 .000000	 .000000	 .000000	 .000000	 .002016	 .000114	 2.00000	 .008768	 .033800	 .004265	 .009782	 .011736	 .027321	 .023051	 .005874	 .009640	 .008879	 .008591	 .018759	 .045562	 .008060	 .013994	 .014901	 .034454	 .028146	 .009798	 .012447	 .011423	 .011605	 -80.347	 -20.853	 -12.622	 77.4681	 .083895	 -32.071	 -13.368	 -10.425	 -29.920	 9.02669	 88.8599	 25.5429	 14.8853	 13.0680	 1220.12	 79.4300	214	334	319	303	301	332	333	140	335	126	503	"Wollastonite"	"Jadeite"	"Corundum"	"CaNb2O6"	"Cassiterite"	"Scheelite"	"Manganotantalite"	"Rutile"	"Mn"	"Magnetite"	"Zr"
"BT-Main (continued)"	6	 40.0000	 20.0000	 80.0000	 .000000	1346	 .000000	 .000000	 .000000	 .013408	 78.2793	 .000000	 .000000	 .000000	 .000000	 .108521	 .017888	 21.1480	 99.5671	 .000000	 .000000	 .000000	 .019181	 99.3842	 .000000	 .000000	 .000000	 .000000	 .139612	 .024163	 -.00001	 99.5671	 .000000	 .000000	 .000000	 .007276	 33.2497	 .000000	 .000000	 .000000	 .000000	 .097965	 .009886	 66.6352	 .000000	 .000000	 .000000	 .010905	 99.6658	 .000000	 .000000	 .000000	 .000000	 .293649	 .029633	 .000000	 100.000	 2.00000	O	 .000000	 .000000	 .000000	 .000218	 .997960	 .000000	 .000000	 .000000	 .000000	 .002940	 .000297	 2.00000	 .008765	 .033808	 .004265	 .009781	 .011734	 .027318	 .023048	 .005873	 .009638	 .008878	 .008590	 .018752	 .045572	 .008059	 .013992	 .014898	 .034451	 .028143	 .009796	 .012445	 .011421	 .011603	 -64.552	 -28.024	 -14.237	 52.0441	 .083799	 -80.866	 -22.630	 -11.207	 -276.41	 6.34324	 34.3913	 25.5351	 14.8790	 13.0680	 1230.14	 79.4400	214	334	319	303	301	332	333	140	335	126	503	"Wollastonite"	"Jadeite"	"Corundum"	"CaNb2O6"	"Cassiterite"	"Scheelite"	"Manganotantalite"	"Rutile"	"Mn"	"Magnetite"	"Zr"
"BT-Main (continued)"	6	 40.0000	 20.0000	 80.0000	 .000000	1347	 .000000	 .000000	 .000000	 .116460	 77.7501	 .000000	 .010386	 .020785	 .000000	 .212542	 .008791	 21.0925	 99.2116	 .000000	 .000000	 .000000	 .166601	 98.7123	 .000000	 .012682	 .034671	 .000000	 .273435	 .011875	  .00000	 99.2116	 .000000	 .000000	 .000000	 .063342	 33.1011	 .000000	 .002900	 .021927	 .000000	 .192310	 .004870	 66.6136	 .000000	 .000000	 .000000	 .094955	 99.2438	 .000000	 .004348	 .065740	 .000000	 .576583	 .014601	 .000000	 100.000	 2.00000	O	 .000000	 .000000	 .000000	 .001902	 .993823	 .000000	 .000087	 .000658	 .000000	 .005774	 .000146	 2.00000	 .008749	 .033792	 .004262	 .009776	 .011728	 .027308	 .023038	 .005867	 .009631	 .008872	 .008584	 .018717	 .045550	 .008053	 .013985	 .014890	 .034437	 .028131	 .009787	 .012436	 .011414	 .011596	 -204.45	 -31.329	 -22.404	 6.42505	 .084100	 -42.514	 156.441	 20.0740	 -60.431	 3.49168	 69.4297	 25.5273	 14.8728	 13.0680	 1240.12	 79.4600	214	334	319	303	301	332	333	140	335	126	503	"Wollastonite"	"Jadeite"	"Corundum"	"CaNb2O6"	"Cassiterite"	"Scheelite"	"Manganotantalite"	"Rutile"	"Mn"	"Magnetite"	"Zr"
"BT-Main (continued)"	6	 40.0000	 20.0000	 80.0000	 .000000	1348	 .000000	 .000000	 .000000	 .143337	 78.0109	 .000000	 .000000	 .000000	 .000000	 .187532	 .030364	 21.1586	 99.5308	 .000000	 .000000	 .000000	 .205050	 99.0435	 .000000	 .000000	 .000000	 .000000	 .241260	 .041015	  .00000	 99.5308	 .000000	 .000000	 .000000	 .077727	 33.1131	 .000000	 .000000	 .000000	 .000000	 .169174	 .016770	 66.6232	 .000000	 .000000	 .000000	 .116575	 99.3257	 .000000	 .000000	 .000000	 .000000	 .507454	 .050302	 .000000	 100.000	 2.00000	O	 .000000	 .000000	 .000000	 .002333	 .994041	 .000000	 .000000	 .000000	 .000000	 .005079	 .000503	 2.00000	 .008749	 .033803	 .004262	 .009775	 .011729	 .027307	 .023037	 .005867	 .009631	 .008872	 .008583	 .018718	 .045566	 .008052	 .013984	 .014892	 .034436	 .028130	 .009787	 .012436	 .011414	 .011595	 -67.012	 -26.382	 -16.433	 5.30847	 .083959	 -33.460	 -17.867	 -11.377	 -31.880	 3.88975	 20.4448	 25.5195	 14.8666	 13.0680	 1250.07	 79.4700	214	334	319	303	301	332	333	140	335	126	503	"Wollastonite"	"Jadeite"	"Corundum"	"CaNb2O6"	"Cassiterite"	"Scheelite"	"Manganotantalite"	"Rutile"	"Mn"	"Magnetite"	"Zr"
"BT-Main (continued)"	6	 40.0000	 20.0000	 80.0000	 .000000	1349	 .000000	 .000000	 .000000	 .025410	 78.2796	 .000000	 .000000	 .000000	 .000000	 .117318	 .009187	 21.1527	 99.5842	 .000000	 .000000	 .000000	 .036350	 99.3845	 .000000	 .000000	 .000000	 .000000	 .150929	 .012410	  .00000	 99.5842	 .000000	 .000000	 .000000	 .013785	 33.2416	 .000000	 .000000	 .000000	 .000000	 .105879	 .005076	 66.6337	 .000000	 .000000	 .000000	 .020662	 99.6467	 .000000	 .000000	 .000000	 .000000	 .317389	 .015217	 .000000	 100.000	 2.00000	O	 .000000	 .000000	 .000000	 .000414	 .997742	 .000000	 .000000	 .000000	 .000000	 .003178	 .000152	 2.00000	 .008762	 .033842	 .004264	 .009779	 .011731	 .027312	 .023042	 .005871	 .009635	 .008875	 .008587	 .018746	 .045618	 .008057	 .013990	 .014894	 .034442	 .028136	 .009793	 .012441	 .011417	 .011599	 -258.99	 -23.816	 -12.236	 27.6976	 .083778	 -30.560	 -30.507	 -12.937	 -38.180	 5.90610	 66.4769	 25.5117	 14.8603	 13.0680	 1260.10	 79.4800	214	334	319	303	301	332	333	140	335	126	503	"Wollastonite"	"Jadeite"	"Corundum"	"CaNb2O6"	"Cassiterite"	"Scheelite"	"Manganotantalite"	"Rutile"	"Mn"	"Magnetite"	"Zr"
"BT-Main (continued)"	6	 40.0000	 20.0000	 80.0000	 .000000	1350	 .000000	 .000000	 .000000	 .145060	 77.7759	 .000000	 .106636	 .050640	 .001376	 .162961	 .020635	 21.1433	 99.4065	 .000000	 .000000	 .000000	 .207515	 98.7451	 .000000	 .130209	 .084470	 .001777	 .209648	 .027873	  .00000	 99.4065	 .000000	 .000000	 .000000	 .078733	 33.0432	 .000000	 .029717	 .053310	 .001263	 .147141	 .011407	 66.6353	 .000000	 .000000	 .000000	 .118180	 99.1974	 .000000	 .044606	 .160039	 .003791	 .441725	 .034243	 .000000	 100.000	 2.00000	O	 .000000	 .000000	 .000000	 .002363	 .991762	 .000000	 .000892	 .001600	 .000038	 .004416	 .000342	 2.00000	 .008756	 .033823	 .004261	 .009781	 .011734	 .027311	 .023042	 .005868	 .009632	 .008872	 .008588	 .018731	 .045593	 .008052	 .013992	 .014897	 .034442	 .028135	 .009788	 .012437	 .011414	 .011601	 -168.29	 -25.326	 -15.494	 5.25384	 .084103	 -37.359	 15.5278	 8.37957	 495.375	 4.39872	 29.8719	 25.5039	 14.8541	 13.0680	 1270.06	 79.4700	214	334	319	303	301	332	333	140	335	126	503	"Wollastonite"	"Jadeite"	"Corundum"	"CaNb2O6"	"Cassiterite"	"Scheelite"	"Manganotantalite"	"Rutile"	"Mn"	"Magnetite"	"Zr"
"BT-Main (continued)"	6	 40.0000	 20.0000	 80.0000	 .000000	1351	 .000000	 .000000	 .000000	 .143353	 77.6459	 .000000	 .000000	 .115484	 .009716	 .201439	 .008666	 21.1366	 99.2611	 .000000	 .000000	 .000000	 .205073	 98.5800	 .000000	 .000000	 .192634	 .012546	 .259151	 .011706	  .00000	 99.2611	 .000000	 .000000	 .000000	 .077809	 32.9890	 .000000	 .000000	 .121576	 .008919	 .181890	 .004791	 66.6160	 .000000	 .000000	 .000000	 .116672	 98.9321	 .000000	 .000000	 .364601	 .026746	 .545477	 .014367	 .000000	 100.000	 2.00000	O	 .000000	 .000000	 .000000	 .002336	 .990422	 .000000	 .000000	 .003650	 .000268	 .005461	 .000144	 2.00000	 .008733	 .033819	 .004259	 .009771	 .011719	 .027297	 .023028	 .005862	 .009625	 .008867	 .008578	 .018682	 .045588	 .008048	 .013977	 .014878	 .034424	 .028119	 .009778	 .012429	 .011407	 .011587	 -116.84	 -25.692	 -14.455	 5.30572	 .084149	 -41.009	 -427.80	 3.80069	 70.7258	 3.65469	 70.3679	 25.4960	 14.8478	 13.0680	 1280.16	 79.4800	214	334	319	303	301	332	333	140	335	126	503	"Wollastonite"	"Jadeite"	"Corundum"	"CaNb2O6"	"Cassiterite"	"Scheelite"	"Manganotantalite"	"Rutile"	"Mn"	"Magnetite"	"Zr"
"BT-Main (continued)"	6	 40.0000	 20.0000	 80.0000	 .000000	1352	 .000000	 .000000	 .000000	 .078373	 77.8059	 .000000	 .040159	 .042301	 .000000	 .141209	 .005528	 21.0905	 99.2040	 .000000	 .000000	 .000000	 .112116	 98.7832	 .000000	 .049037	 .070560	 .000000	 .181665	 .007467	 .000004	 99.2040	 .000000	 .000000	 .000000	 .042643	 33.1376	 .000000	 .011219	 .044641	 .000000	 .127816	 .003063	 66.6330	 .000000	 .000000	 .000000	 .063951	 99.3928	 .000000	 .016825	 .133896	 .000000	 .383371	 .009188	 .000000	 100.000	 2.00000	O	 .000000	 .000000	 .000000	 .001280	 .994629	 .000000	 .000337	 .001340	 .000000	 .003836	 .000092	 2.00000	 .008759	 .033877	 .004264	 .009783	 .011733	 .027318	 .023047	 .005870	 .009635	 .008875	 .008588	 .018738	 .045666	 .008057	 .013994	 .014897	 .034450	 .028142	 .009792	 .012442	 .011418	 .011601	 -216.29	 -19.134	 -14.388	 9.31917	 .084080	 -35.107	 40.7142	 9.98966	 -52.272	 4.99724	 110.177	 25.4882	 14.8416	 13.0680	 1290.13	 79.4300	214	334	319	303	301	332	333	140	335	126	503	"Wollastonite"	"Jadeite"	"Corundum"	"CaNb2O6"	"Cassiterite"	"Scheelite"	"Manganotantalite"	"Rutile"	"Mn"	"Magnetite"	"Zr"
"BT-Main (continued)"	6	 40.0000	 20.0000	 80.0000	 .000000	1353	 .000000	 .000000	 .000000	 .060157	 78.0693	 .000000	 .019689	 .018690	 .000000	 .113886	 .005229	 21.1255	 99.4124	 .000000	 .000000	 .000000	 .086058	 99.1175	 .000000	 .024041	 .031176	 .000000	 .146513	 .007064	 .000000	 99.4124	 .000000	 .000000	 .000000	 .032680	 33.1976	 .000000	 .005492	 .019693	 .000000	 .102922	 .002893	 66.6387	 .000000	 .000000	 .000000	 .049007	 99.5663	 .000000	 .008235	 .059063	 .000000	 .308685	 .008678	 .000000	 100.000	 2.00000	O	 .000000	 .000000	 .000000	 .000981	 .996346	 .000000	 .000165	 .000591	 .000000	 .003089	 .000087	 2.00000	 .008762	 .033896	 .004265	 .009782	 .011732	 .027315	 .023045	 .005871	 .009635	 .008875	 .008587	 .018744	 .045691	 .008058	 .013993	 .014895	 .034446	 .028139	 .009793	 .012441	 .011417	 .011600	 -219.47	 -22.516	 -14.030	 11.9910	 .083913	 -29.322	 82.7026	 22.3119	 -40.845	 6.06785	 116.426	 25.4804	 14.8353	 13.0680	 1300.15	 79.4600	214	334	319	303	301	332	333	140	335	126	503	"Wollastonite"	"Jadeite"	"Corundum"	"CaNb2O6"	"Cassiterite"	"Scheelite"	"Manganotantalite"	"Rutile"	"Mn"	"Magnetite"	"Zr"
"BT-Main (continued)"	6	 40.0000	 20.0000	 80.0000	 .000000	1354	 .000000	 .000000	 .000000	 .065927	 78.1629	 .000000	 .042539	 .027451	 .000000	 .130008	 .000000	 21.1669	 99.5957	 .000000	 .000000	 .000000	 .094312	 99.2364	 .000000	 .051942	 .045789	 .000000	 .167255	 .000000	 .000006	 99.5957	 .000000	 .000000	 .000000	 .035743	 33.1708	 .000000	 .011841	 .028866	 .000000	 .117257	 .000000	 66.6355	 .000000	 .000000	 .000000	 .053603	 99.4904	 .000000	 .017758	 .086579	 .000000	 .351693	 .000000	 .000000	 100.000	 2.00000	O	 .000000	 .000000	 .000000	 .001073	 .995589	 .000000	 .000355	 .000866	 .000000	 .003519	 .000000	 2.00000	 .008764	 .033916	 .004266	 .009785	 .011735	 .027322	 .023051	 .005872	 .009637	 .008876	 .008590	 .018750	 .045718	 .008060	 .013998	 .014899	 .034456	 .028147	 .009795	 .012444	 .011419	 .011604	 -103.71	 -17.975	 -14.252	 10.9887	 .083887	 -39.994	 38.4611	 15.2696	 -105.27	 5.38281	 -81.087	 25.4726	 14.8291	 13.0680	 1310.12	 79.4200	214	334	319	303	301	332	333	140	335	126	503	"Wollastonite"	"Jadeite"	"Corundum"	"CaNb2O6"	"Cassiterite"	"Scheelite"	"Manganotantalite"	"Rutile"	"Mn"	"Magnetite"	"Zr"
"BT-Main (continued)"	6	 40.0000	 20.0000	 80.0000	 .000000	1355	 .000000	 .000000	 .000000	 .073318	 78.2010	 .000000	 .000000	 .027491	 .000000	 .158350	 .000000	 21.1791	 99.6392	 .000000	 .000000	 .000000	 .104884	 99.2847	 .000000	 .000000	 .045857	 .000000	 .203717	 .000000	  .00000	 99.6392	 .000000	 .000000	 .000000	 .039721	 33.1630	 .000000	 .000000	 .028888	 .000000	 .142716	 .000000	 66.6257	 .000000	 .000000	 .000000	 .059544	 99.4260	 .000000	 .000000	 .086608	 .000000	 .427878	 .000000	 .000000	 100.000	 2.00000	O	 .000000	 .000000	 .000000	 .001192	 .995500	 .000000	 .000000	 .000867	 .000000	 .004284	 .000000	 2.00000	 .008759	 .033936	 .004267	 .009785	 .011734	 .027325	 .023053	 .005872	 .009638	 .008877	 .008589	 .018739	 .045745	 .008062	 .013998	 .014898	 .034459	 .028150	 .009795	 .012445	 .011420	 .011602	 -188.21	 -21.129	 -14.069	 9.93023	 .083882	 -27.724	 -38.897	 15.2477	 -159.40	 4.51409	 -173.06	 25.4648	 14.8228	 13.0680	 1320.16	 79.3800	214	334	319	303	301	332	333	140	335	126	503	"Wollastonite"	"Jadeite"	"Corundum"	"CaNb2O6"	"Cassiterite"	"Scheelite"	"Manganotantalite"	"Rutile"	"Mn"	"Magnetite"	"Zr"
"BT-Main (continued)"	6	 40.0000	 20.0000	 80.0000	 .000000	1356	 .000000	 .000000	 .000000	 .071978	 78.0586	 .000000	 .000000	 .015242	 .003207	 .203404	 .013715	 21.1506	 99.5167	 .000000	 .000000	 .000000	 .102968	 99.1040	 .000000	 .000000	 .025425	 .004142	 .261679	 .018526	 .000004	 99.5167	 .000000	 .000000	 .000000	 .039039	 33.1399	 .000000	 .000000	 .016035	 .002942	 .183529	 .007576	 66.6110	 .000000	 .000000	 .000000	 .058495	 99.3119	 .000000	 .000000	 .048052	 .008816	 .549991	 .022704	 .000000	 100.000	 2.00000	O	 .000000	 .000000	 .000000	 .001172	 .995027	 .000000	 .000000	 .000481	 .000088	 .005510	 .000227	 2.00000	 .008755	 .033944	 .004266	 .009783	 .011732	 .027320	 .023049	 .005870	 .009635	 .008875	 .008587	 .018731	 .045755	 .008060	 .013995	 .014895	 .034453	 .028144	 .009791	 .012442	 .011417	 .011600	 -264.13	 -16.709	 -20.925	 10.1044	 .083952	 -31.716	 -20.862	 27.3008	 212.996	 3.62697	 44.6943	 25.4570	 14.8166	 13.0680	 1330.11	 79.4000	214	334	319	303	301	332	333	140	335	126	503	"Wollastonite"	"Jadeite"	"Corundum"	"CaNb2O6"	"Cassiterite"	"Scheelite"	"Manganotantalite"	"Rutile"	"Mn"	"Magnetite"	"Zr"
"BT-Main (continued)"	6	 40.0000	 20.0000	 80.0000	 .000000	1357	 .000000	 .000000	 .000000	 .102348	 77.8579	 .000000	 .000000	 .014251	 .000000	 .210304	 .000498	 21.1053	 99.2906	 .000000	 .000000	 .000000	 .146414	 98.8492	 .000000	 .000000	 .023772	 .000000	 .270555	 .000673	 -.00001	 99.2906	 .000000	 .000000	 .000000	 .055632	 33.1264	 .000000	 .000000	 .015025	 .000000	 .190166	 .000276	 66.6126	 .000000	 .000000	 .000000	 .083382	 99.3007	 .000000	 .000000	 .045039	 .000000	 .570047	 .000827	 .000000	 100.000	 2.00000	O	 .000000	 .000000	 .000000	 .001670	 .994598	 .000000	 .000000	 .000451	 .000000	 .005710	 .000008	 2.00000	 .008753	 .033952	 .004265	 .009782	 .011730	 .027317	 .023046	 .005869	 .009634	 .008873	 .008586	 .018726	 .045766	 .008059	 .013994	 .014893	 .034449	 .028140	 .009790	 .012440	 .011415	 .011597	 -90.385	 -20.106	 -15.786	 7.24924	 .084056	 -42.010	 -33.555	 29.1770	 -40.595	 3.52391	 1216.63	 25.4492	 14.8103	 13.0680	 1340.15	 79.4200	214	334	319	303	301	332	333	140	335	126	503	"Wollastonite"	"Jadeite"	"Corundum"	"CaNb2O6"	"Cassiterite"	"Scheelite"	"Manganotantalite"	"Rutile"	"Mn"	"Magnetite"	"Zr"
"BT-Main (continued)"	6	 40.0000	 20.0000	 80.0000	 .000000	1358	 .000000	 .000000	 .000000	 .021874	 78.0143	 .000000	 .000000	 .000000	 .000000	 .158222	 .008779	 21.0913	 99.2944	 .000000	 .000000	 .000000	 .031292	 99.0477	 .000000	 .000000	 .000000	 .000000	 .203553	 .011858	 .000000	 99.2944	 .000000	 .000000	 .000000	 .011899	 33.2191	 .000000	 .000000	 .000000	 .000000	 .143185	 .004864	 66.6209	 .000000	 .000000	 .000000	 .017827	 99.5386	 .000000	 .000000	 .000000	 .000000	 .429042	 .014574	 .000000	 100.000	 2.00000	O	 .000000	 .000000	 .000000	 .000357	 .997258	 .000000	 .000000	 .000000	 .000000	 .004298	 .000146	 2.00000	 .008762	 .033978	 .004267	 .009784	 .011731	 .027316	 .023046	 .005871	 .009635	 .008874	 .008587	 .018745	 .045802	 .008062	 .013996	 .014893	 .034448	 .028141	 .009793	 .012442	 .011416	 .011599	 -287.87	 -78.577	 -17.103	 32.1068	 .083939	 -31.052	 -31.880	 -30.038	 -33.688	 4.51563	 69.5480	 25.4414	 14.8041	 13.0680	 1350.10	 79.4500	214	334	319	303	301	332	333	140	335	126	503	"Wollastonite"	"Jadeite"	"Corundum"	"CaNb2O6"	"Cassiterite"	"Scheelite"	"Manganotantalite"	"Rutile"	"Mn"	"Magnetite"	"Zr"
"BT-Main (continued)"	6	 40.0000	 20.0000	 80.0000	 .000000	1359	 .000000	 .000000	 .000000	 .000000	 78.3272	 .000000	 .000000	 .000000	 .000000	 .095551	 .008190	 21.1480	 99.5790	 .000000	 .000000	 .000000	 .000000	 99.4450	 .000000	 .000000	 .000000	 .000000	 .122926	 .011063	  .00000	 99.5790	 .000000	 .000000	 .000000	 .000000	 33.2713	 .000000	 .000000	 .000000	 .000000	 .086259	 .004527	 66.6379	 .000000	 .000000	 .000000	 .000000	 99.7279	 .000000	 .000000	 .000000	 .000000	 .258555	 .013568	 .000000	 100.000	 2.00000	O	 .000000	 .000000	 .000000	 .000000	 .998570	 .000000	 .000000	 .000000	 .000000	 .002589	 .000136	 2.00000	 .008767	 .033999	 .004267	 .009785	 .011732	 .027318	 .023048	 .005873	 .009637	 .008875	 .008588	 .018756	 .045830	 .008063	 .013998	 .014895	 .034450	 .028143	 .009796	 .012444	 .011418	 .011601	 -143.53	 -47.875	 -11.981	 -52.075	 .083757	 -31.460	 -14.779	 -54.411	 -51.508	 7.12836	 74.5203	 25.4336	 14.7978	 13.0685	 1360.13	 79.4600	214	334	319	303	301	332	333	140	335	126	503	"Wollastonite"	"Jadeite"	"Corundum"	"CaNb2O6"	"Cassiterite"	"Scheelite"	"Manganotantalite"	"Rutile"	"Mn"	"Magnetite"	"Zr"
"BT-Main (continued)"	6	 40.0000	 20.0000	 80.0000	 .000000	1360	 .000000	 .000000	 .000000	 .000000	 78.3913	 .000000	 .000000	 .000000	 .000000	 .130994	 .004966	 21.1744	 99.7016	 .000000	 .000000	 .000000	 .000000	 99.5264	 .000000	 .000000	 .000000	 .000000	 .168523	 .006708	  .00000	 99.7016	 .000000	 .000000	 .000000	 .000000	 33.2519	 .000000	 .000000	 .000000	 .000000	 .118090	 .002741	 66.6273	 .000000	 .000000	 .000000	 .000000	 99.6379	 .000000	 .000000	 .000000	 .000000	 .353853	 .008213	 .000000	 100.000	 2.00000	O	 .000000	 .000000	 .000000	 .000000	 .998145	 .000000	 .000000	 .000000	 .000000	 .003545	 .000082	 2.00000	 .008765	 .034009	 .004267	 .009784	 .011730	 .027315	 .023046	 .005871	 .009635	 .008873	 .008587	 .018751	 .045844	 .008063	 .013996	 .014893	 .034447	 .028140	 .009794	 .012442	 .011416	 .011599	 -108.45	 -17.538	 -15.980	 -43.605	 .083717	 -27.315	 -27.273	 -26.648	 -51.647	 5.34454	 122.563	 25.4258	 14.7916	 13.0685	 1370.09	 79.4700	214	334	319	303	301	332	333	140	335	126	503	"Wollastonite"	"Jadeite"	"Corundum"	"CaNb2O6"	"Cassiterite"	"Scheelite"	"Manganotantalite"	"Rutile"	"Mn"	"Magnetite"	"Zr"
"BT-Main (continued)"	6	 40.0000	 20.0000	 80.0000	 .000000	1361	 .000000	 .000000	 .000000	 .000000	 78.1932	 .000000	 .000000	 .000000	 .006300	 .098287	 .000000	 21.1117	 99.4095	 .000000	 .000000	 .000000	 .000000	 99.2749	 .000000	 .000000	 .000000	 .008135	 .126446	 .000000	 .000000	 99.4095	 .000000	 .000000	 .000000	 .000000	 33.2702	 .000000	 .000000	 .000000	 .005791	 .088878	 .000000	 66.6351	 .000000	 .000000	 .000000	 .000000	 99.7163	 .000000	 .000000	 .000000	 .017358	 .266383	 .000000	 .000000	 100.000	 2.00000	O	 .000000	 .000000	 .000000	 .000000	 .998579	 .000000	 .000000	 .000000	 .000174	 .002668	 .000000	 2.00000	 .008766	 .034024	 .004267	 .009784	 .011730	 .027314	 .023045	 .005872	 .009636	 .008873	 .008587	 .018753	 .045864	 .008063	 .013997	 .014893	 .034446	 .028139	 .009794	 .012442	 .011415	 .011599	 -10188.	 -29.105	 -13.666	 -69.547	 .083818	 -33.984	 -13.862	 -14.270	 108.794	 6.94390	 -620.00	 25.4179	 14.7853	 13.0685	 1380.19	 79.4800	214	334	319	303	301	332	333	140	335	126	503	"Wollastonite"	"Jadeite"	"Corundum"	"CaNb2O6"	"Cassiterite"	"Scheelite"	"Manganotantalite"	"Rutile"	"Mn"	"Magnetite"	"Zr"
"BT-Main (continued)"	6	 40.0000	 20.0000	 80.0000	 .000000	1362	 .000000	 .000000	 .000000	 .000000	 78.0610	 .000000	 .000000	 .000000	 .000000	 .102261	 .000000	 21.0753	 99.2386	 .000000	 .000000	 .000000	 .000000	 99.1070	 .000000	 .000000	 .000000	 .000000	 .131558	 .000000	 .000000	 99.2386	 .000000	 .000000	 .000000	 .000000	 33.2716	 .000000	 .000000	 .000000	 .000000	 .092632	 .000000	 66.6358	 .000000	 .000000	 .000000	 .000000	 99.7224	 .000000	 .000000	 .000000	 .000000	 .277639	 .000000	 .000000	 100.000	 2.00000	O	 .000000	 .000000	 .000000	 .000000	 .998610	 .000000	 .000000	 .000000	 .000000	 .002780	 .000000	 2.00000	 .008765	 .034038	 .004267	 .009784	 .011730	 .027313	 .023044	 .005871	 .009635	 .008873	 .008586	 .018752	 .045882	 .008063	 .013996	 .014892	 .034444	 .028138	 .009794	 .012441	 .011415	 .011598	 -151.19	 -36.436	 -12.565	 -68.373	 .083885	 -36.505	 -15.466	 -19.232	 -86.331	 6.69471	 -73.251	 25.4101	 14.7791	 13.0685	 1390.15	 79.4900	214	334	319	303	301	332	333	140	335	126	503	"Wollastonite"	"Jadeite"	"Corundum"	"CaNb2O6"	"Cassiterite"	"Scheelite"	"Manganotantalite"	"Rutile"	"Mn"	"Magnetite"	"Zr"
"BT-Main (continued)"	6	 40.0000	 20.0000	 80.0000	 .000000	1363	 .000000	 .000000	 .000000	 .000000	 78.5085	 .000000	 .000000	 .005088	 .000000	 .073163	 .000000	 21.1910	 99.7777	 .000000	 .000000	 .000000	 .000000	 99.6751	 .000000	 .000000	 .008488	 .000000	 .094124	 .000000	 .000000	 99.7777	 .000000	 .000000	 .000000	 .000000	 33.2840	 .000000	 .000000	 .005345	 .000000	 .065921	 .000000	 66.6447	 .000000	 .000000	 .000000	 .000000	 99.7864	 .000000	 .000000	 .016026	 .000000	 .197633	 .000000	 .000000	 100.000	 2.00000	O	 .000000	 .000000	 .000000	 .000000	 .998850	 .000000	 .000000	 .000160	 .000000	 .001978	 .000000	 2.00000	 .008766	 .034049	 .004267	 .009783	 .011729	 .027311	 .023042	 .005871	 .009635	 .008872	 .008585	 .018754	 .045897	 .008062	 .013996	 .014891	 .034441	 .028136	 .009794	 .012440	 .011414	 .011597	 -162.43	 -18.416	 -12.397	 -189.12	 .083631	 -45.633	 -13.731	 81.3147	 -535.28	 9.13788	 -103.12	 25.4023	 14.7729	 13.0685	 1400.13	 79.5100	214	334	319	303	301	332	333	140	335	126	503	"Wollastonite"	"Jadeite"	"Corundum"	"CaNb2O6"	"Cassiterite"	"Scheelite"	"Manganotantalite"	"Rutile"	"Mn"	"Magnetite"	"Zr"
"BT-Main (continued)"	6	 40.0000	 20.0000	 80.0000	 .000000	1364	 .000000	 .000000	 .000000	 .000000	 78.1401	 .000000	 .000000	 .009380	 .000000	 .089375	 .008403	 21.1022	 99.3495	 .000000	 .000000	 .000000	 .000000	 99.2075	 .000000	 .000000	 .015646	 .000000	 .114980	 .011350	  .00000	 99.3495	 .000000	 .000000	 .000000	 .000000	 33.2649	 .000000	 .000000	 .009894	 .000000	 .080861	 .004654	 66.6397	 .000000	 .000000	 .000000	 .000000	 99.7140	 .000000	 .000000	 .029659	 .000000	 .242388	 .013952	 .000000	 100.000	 2.00000	O	 .000000	 .000000	 .000000	 .000000	 .998350	 .000000	 .000000	 .000297	 .000000	 .002427	 .000140	 2.00000	 .008764	 .034058	 .004267	 .009783	 .011727	 .027308	 .023040	 .005870	 .009633	 .008871	 .008584	 .018749	 .045910	 .008062	 .013994	 .014889	 .034438	 .028133	 .009792	 .012439	 .011412	 .011595	 -251.91	 -30.184	 -13.648	 -48.184	 .083827	 -53.090	 -91.961	 44.2140	 -29.264	 7.57944	 72.6118	 25.3945	 14.7666	 13.0685	 1410.15	 79.5200	214	334	319	303	301	332	333	140	335	126	503	"Wollastonite"	"Jadeite"	"Corundum"	"CaNb2O6"	"Cassiterite"	"Scheelite"	"Manganotantalite"	"Rutile"	"Mn"	"Magnetite"	"Zr"
"BT-Main (continued)"	6	 40.0000	 20.0000	 80.0000	 .000000	1365	 .000000	 .000000	 .000000	 .000000	 78.1560	 .000000	 .000000	 .063053	 .000000	 .028556	 .000000	 21.1219	 99.3695	 .000000	 .000000	 .000000	 .000000	 99.2276	 .000000	 .000000	 .105176	 .000000	 .036737	 .000000	  .00000	 99.3695	 .000000	 .000000	 .000000	 .000000	 33.2497	 .000000	 .000000	 .066467	 .000000	 .025819	 .000000	 66.6581	 .000000	 .000000	 .000000	 .000000	 99.7232	 .000000	 .000000	 .199350	 .000000	 .077437	 .000000	 .000000	 100.000	 2.00000	O	 .000000	 .000000	 .000000	 .000000	 .997618	 .000000	 .000000	 .001994	 .000000	 .000775	 .000000	 2.00000	 .008760	 .034062	 .004266	 .009780	 .011724	 .027304	 .023035	 .005869	 .009632	 .008869	 .008582	 .018740	 .045914	 .008060	 .013991	 .014885	 .034432	 .028128	 .009790	 .012437	 .011410	 .011592	 -90.229	 -57.544	 -12.275	 -48.930	 .083805	 -30.211	 -31.823	 6.77749	 -98.045	 22.5196	 -66.825	 25.3867	 14.7604	 13.0685	 1420.12	 79.5400	214	334	319	303	301	332	333	140	335	126	503	"Wollastonite"	"Jadeite"	"Corundum"	"CaNb2O6"	"Cassiterite"	"Scheelite"	"Manganotantalite"	"Rutile"	"Mn"	"Magnetite"	"Zr"
"BT-Main (continued)"	6	 40.0000	 20.0000	 80.0000	 .000000	1366	 .000000	 .000000	 .000000	 .000000	 78.1260	 .000000	 .000000	 .060578	 .000000	 .075444	 .000000	 21.1256	 99.3876	 .000000	 .000000	 .000000	 .000000	 99.1895	 .000000	 .000000	 .101047	 .000000	 .097059	 .000000	  .00000	 99.3876	 .000000	 .000000	 .000000	 .000000	 33.2240	 .000000	 .000000	 .063834	 .000000	 .068186	 .000000	 66.6439	 .000000	 .000000	 .000000	 .000000	 99.6042	 .000000	 .000000	 .191370	 .000000	 .204419	 .000000	 .000000	 100.000	 2.00000	O	 .000000	 .000000	 .000000	 .000000	 .997061	 .000000	 .000000	 .001916	 .000000	 .002046	 .000000	 2.00000	 .008757	 .034076	 .004266	 .009781	 .011723	 .027304	 .023035	 .005868	 .009631	 .008868	 .008581	 .018735	 .045934	 .008060	 .013992	 .014884	 .034432	 .028127	 .009788	 .012436	 .011409	 .011592	 -82.534	 -39.998	 -11.630	 -684.93	 .083827	 -35.270	 -18.982	 7.04390	 -26.376	 8.87516	 -451.51	 25.3789	 14.7541	 13.0685	 1430.14	 79.5300	214	334	319	303	301	332	333	140	335	126	503	"Wollastonite"	"Jadeite"	"Corundum"	"CaNb2O6"	"Cassiterite"	"Scheelite"	"Manganotantalite"	"Rutile"	"Mn"	"Magnetite"	"Zr"
"BT-Main (continued)"	6	 40.0000	 20.0000	 80.0000	 .000000	1367	 .000000	 .000000	 .000000	 .134623	 77.7919	 .000000	 .000000	 .081247	 .000000	 .111641	 .000000	 21.1177	 99.2371	 .000000	 .000000	 .000000	 .192584	 98.7654	 .000000	 .000000	 .135524	 .000000	 .143626	 .000000	  .00000	 99.2371	 .000000	 .000000	 .000000	 .073168	 33.0950	 .000000	 .000000	 .085647	 .000000	 .100941	 .000000	 66.6452	 .000000	 .000000	 .000000	 .109801	 99.3302	 .000000	 .000000	 .257058	 .000000	 .302960	 .000000	 .000000	 100.000	 2.00000	O	 .000000	 .000000	 .000000	 .002196	 .993171	 .000000	 .000000	 .002570	 .000000	 .003029	 .000000	 2.00000	 .008743	 .034060	 .004263	 .009776	 .011720	 .027296	 .023028	 .005864	 .009626	 .008864	 .008576	 .018705	 .045913	 .008054	 .013985	 .014880	 .034422	 .028118	 .009782	 .012430	 .011404	 .011585	 -80.539	 -30.860	 -15.047	 5.62184	 .084032	 -46.351	 -36.909	 5.30749	 -47.352	 6.17253	 -118.78	 25.3711	 14.7479	 13.0685	 1440.11	 79.5400	214	334	319	303	301	332	333	140	335	126	503	"Wollastonite"	"Jadeite"	"Corundum"	"CaNb2O6"	"Cassiterite"	"Scheelite"	"Manganotantalite"	"Rutile"	"Mn"	"Magnetite"	"Zr"
"BT-Main (continued)"	6	 40.0000	 20.0000	 80.0000	 .000000	1368	 .000000	 .000000	 .000000	 .024534	 77.9386	 .000000	 .000000	 .093177	 .000000	 .056676	 .003047	 21.1032	 99.2192	 .000000	 .000000	 .000000	 .035097	 98.9517	 .000000	 .000000	 .155425	 .000000	 .072914	 .004116	  .00000	 99.2192	 .000000	 .000000	 .000000	 .013345	 33.1836	 .000000	 .000000	 .098301	 .000000	 .051284	 .001688	 66.6518	 .000000	 .000000	 .000000	 .020012	 99.5263	 .000000	 .000000	 .294831	 .000000	 .153815	 .005063	 .000000	 100.000	 2.00000	O	 .000000	 .000000	 .000000	 .000400	 .995730	 .000000	 .000000	 .002950	 .000000	 .001539	 .000051	 2.00000	 .008751	 .034088	 .004264	 .009778	 .011719	 .027296	 .023029	 .005866	 .009628	 .008865	 .008578	 .018721	 .045950	 .008057	 .013988	 .014879	 .034423	 .028120	 .009784	 .012432	 .011405	 .011587	 -310.36	 -19.416	 -11.471	 28.6640	 .083918	 -44.952	 -18.897	 4.65866	 -28.155	 11.6251	 199.213	 25.3633	 14.7416	 13.0685	 1450.13	 79.5600	214	334	319	303	301	332	333	140	335	126	503	"Wollastonite"	"Jadeite"	"Corundum"	"CaNb2O6"	"Cassiterite"	"Scheelite"	"Manganotantalite"	"Rutile"	"Mn"	"Magnetite"	"Zr"
"BT-Main (continued)"	6	 40.0000	 20.0000	 80.0000	 .000000	1369	 .000000	 .000000	 .000000	 .000000	 78.1930	 .000000	 .000000	 .097425	 .000000	 .021805	 .000000	 21.1529	 99.4652	 .000000	 .000000	 .000000	 .000000	 99.2746	 .000000	 .000000	 .162511	 .000000	 .028052	 .000000	 .000000	 99.4652	 .000000	 .000000	 .000000	 .000000	 33.2177	 .000000	 .000000	 .102553	 .000000	 .019687	 .000000	 66.6601	 .000000	 .000000	 .000000	 .000000	 99.6334	 .000000	 .000000	 .307600	 .000000	 .059048	 .000000	 .000000	 100.000	 2.00000	O	 .000000	 .000000	 .000000	 .000000	 .996628	 .000000	 .000000	 .003077	 .000000	 .000591	 .000000	 2.00000	 .008754	 .034105	 .004264	 .009778	 .011718	 .027295	 .023028	 .005866	 .009628	 .008865	 .008578	 .018727	 .045972	 .008058	 .013988	 .014878	 .034422	 .028119	 .009785	 .012432	 .011405	 .011587	 -198.13	 -63.258	 -13.002	 -119.63	 .083763	 -35.254	 -28.279	 4.46580	 -47.335	 29.2999	 -128.19	 25.3555	 14.7354	 13.0685	 1460.10	 79.5800	214	334	319	303	301	332	333	140	335	126	503	"Wollastonite"	"Jadeite"	"Corundum"	"CaNb2O6"	"Cassiterite"	"Scheelite"	"Manganotantalite"	"Rutile"	"Mn"	"Magnetite"	"Zr"
