Repository: orthospar/MinorElements-Cassiterite

# MinorElements-Cassiterite
EPMA data and R code for generation of figures in "Systematic trends in the substitution mechanisms of minor elements in cassiterite", submitted for publication in the Australian Journal of Earth Sciences.

# Data Availability
The final cleaned and organised dataset is available above (cassiterite_EPMA.csv) and as a supplementary file hosted by AJES.

File: Data/180209/180209recalc.dat (part 36 of 46)
URRENT"	"BEAMSIZE"	"    LINE"	"  Si WT%"	"  Na WT%"	"  Al WT%"	"  Nb WT%"	"  Sn WT%"	"   W WT%"	"  Ta WT%"	"  Ti WT%"	"  Mn WT%"	"  Fe WT%"	"  Zr WT%"	"   O WT%"	"   TOTAL"	"    SiO2"	"    Na2O"	"   Al2O3"	"   Nb2O5"	"    SnO2"	"     WO3"	"   Ta2O5"	"    TiO2"	"     MnO"	"     FeO"	"    ZrO2"	"       O"	"   TOTAL"	"  Si AT%"	"  Na AT%"	"  Al AT%"	"  Nb AT%"	"  Sn AT%"	"   W AT%"	"  Ta AT%"	"  Ti AT%"	"  Mn AT%"	"  Fe AT%"	"  Zr AT%"	"   O AT%"	"Si OXMOL%"	"Na OXMOL%"	"Al OXMOL%"	"Nb OXMOL%"	"Sn OXMOL%"	"W OXMOL%"	"Ta OXMOL%"	"Ti OXMOL%"	"Mn OXMOL%"	"Fe OXMOL%"	"Zr OXMOL%"	"O OXMOL%"	"   TOTAL"	" FORMULA"	"   BASIS"	"Si FORMULA"	"Na FORMULA"	"Al FORMULA"	"Nb FORMULA"	"Sn FORMULA"	"W FORMULA"	"Ta FORMULA"	"Ti FORMULA"	"Mn FORMULA"	"Fe FORMULA"	"Zr FORMULA"	"O FORMULA"	"Si CDL99"	"Na CDL99"	"Al CDL99"	"Nb CDL99"	"Sn CDL99"	" W CDL99"	"Ta CDL99"	"Ti CDL99"	"Mn CDL99"	"Fe CDL99"	"Zr CDL99"	"SiO2 CDL99"	"Na2O CDL99"	"Al2O3 CDL99"	"Nb2O5 CDL99"	"SnO2 CDL99"	"WO3 CDL99"	"Ta2O5 CDL99"	"TiO2 CDL99"	"MnO CDL99"	"FeO CDL99"	"ZrO2 CDL99"	"Si %ERR "	"Na %ERR "	"Al %ERR "	"Nb %ERR "	"Sn %ERR "	" W %ERR "	"Ta %ERR "	"Ti %ERR "	"Mn %ERR "	"Fe %ERR "	"Zr %ERR "	"   X-POS"	"   Y-POS"	"   Z-POS"	" RELDIST"	"BEAMCURR"	"Si STD_NUM"	"Na STD_NUM"	"Al STD_NUM"	"Nb STD_NUM"	"Sn STD_NUM"	"W STD_NUM"	"Ta STD_NUM"	"Ti STD_NUM"	"Mn STD_NUM"	"Fe STD_NUM"	"Zr STD_NUM"	"Si STD_NAM"	"Na STD_NAM"	"Al STD_NAM"	"Nb STD_NAM"	"Sn STD_NAM"	"W STD_NAM"	"Ta STD_NAM"	"Ti STD_NAM"	"Mn STD_NAM"	"Fe STD_NAM"	"Zr STD_NAM"
"BT-Main (continued)"	6	 40.0000	 20.0000	 80.0000	 .000000	1370	 .000000	 .000000	 .000000	 .000000	 78.1372	 .000000	 .000000	 .111003	 .003374	 .026901	 .000000	 21.1494	 99.4278	 .000000	 .000000	 .000000	 .000000	 99.2037	 .000000	 .000000	 .185160	 .004357	 .034608	 .000000	  .00000	 99.4278	 .000000	 .000000	 .000000	 .000000	 33.1982	 .000000	 .000000	 .116861	 .003097	 .024291	 .000000	 66.6575	 .000000	 .000000	 .000000	 .000000	 99.5674	 .000000	 .000000	 .350488	 .009289	 .072852	 .000000	 .000000	 100.000	 2.00000	O	 .000000	 .000000	 .000000	 .000000	 .996083	 .000000	 .000000	 .003506	 .000093	 .000729	 .000000	 2.00000	 .008752	 .034118	 .004265	 .009778	 .011718	 .027296	 .023029	 .005866	 .009628	 .008865	 .008577	 .018724	 .045990	 .008058	 .013988	 .014877	 .034422	 .028119	 .009785	 .012432	 .011405	 .011586	 -278.28	 -22.734	 -11.798	 -204.40	 .083798	 -40.986	 -47.662	 3.94717	 202.352	 23.8585	 -130.35	 25.3476	 14.7291	 13.0685	 1470.19	 79.5700	214	334	319	303	301	332	333	140	335	126	503	"Wollastonite"	"Jadeite"	"Corundum"	"CaNb2O6"	"Cassiterite"	"Scheelite"	"Manganotantalite"	"Rutile"	"Mn"	"Magnetite"	"Zr"
"BT-Main (continued)"	6	 40.0000	 20.0000	 80.0000	 .000000	1371	 .000000	 .000000	 .000000	 .006172	 78.2498	 .000000	 .000000	 .116413	 .000000	 .022063	 .000000	 21.1837	 99.5781	 .000000	 .000000	 .000000	 .008829	 99.3467	 .000000	 .000000	 .194183	 .000000	 .028384	 .000000	 -.00001	 99.5781	 .000000	 .000000	 .000000	 .003345	 33.1938	 .000000	 .000000	 .122364	 .000000	 .019891	 .000000	 66.6606	 .000000	 .000000	 .000000	 .005016	 99.5683	 .000000	 .000000	 .367042	 .000000	 .059665	 .000000	 .000000	 100.000	 2.00000	O	 .000000	 .000000	 .000000	 .000100	 .995905	 .000000	 .000000	 .003671	 .000000	 .000597	 .000000	 2.00000	 .008752	 .034133	 .004265	 .009779	 .011718	 .027298	 .023030	 .005866	 .009628	 .008865	 .008577	 .018724	 .046011	 .008058	 .013989	 .014878	 .034425	 .028121	 .009785	 .012432	 .011405	 .011586	 -76.719	 -112.21	 -11.675	 112.440	 .083743	 -37.063	 -24.955	 3.77449	 -51.069	 28.9641	 -46.779	 25.3398	 14.7229	 13.0685	 1480.17	 79.5600	214	334	319	303	301	332	333	140	335	126	503	"Wollastonite"	"Jadeite"	"Corundum"	"CaNb2O6"	"Cassiterite"	"Scheelite"	"Manganotantalite"	"Rutile"	"Mn"	"Magnetite"	"Zr"
"BT-Main (continued)"	6	 40.0000	 20.0000	 80.0000	 .000000	1372	 .003338	 .000000	 .000000	 .005098	 78.0980	 .000000	 .000000	 .101365	 .001196	 .034013	 .000000	 21.1398	 99.3829	 .007141	 .000000	 .000000	 .007293	 99.1540	 .000000	 .000000	 .169082	 .001544	 .043757	 .000000	 -.00001	 99.3829	 .005996	 .000000	 .000000	 .002768	 33.1961	 .000000	 .000000	 .106761	 .001098	 .030726	 .000000	 66.6565	 .017982	 .000000	 .000000	 .004151	 99.5622	 .000000	 .000000	 .320198	 .003294	 .092153	 .000000	 .000000	 100.000	 2.00000	O	 .000180	 .000000	 .000000	 .000083	 .996036	 .000000	 .000000	 .003203	 .000033	 .000922	 .000000	 2.00000	 .008752	 .034145	 .004265	 .009778	 .011717	 .027295	 .023027	 .005866	 .009627	 .008864	 .008577	 .018723	 .046027	 .008058	 .013988	 .014876	 .034421	 .028118	 .009784	 .012431	 .011404	 .011585	 182.855	 -96.089	 -11.630	 136.014	 .083816	 -44.559	 -56.506	 4.30058	 569.442	 18.9887	 -120.31	 25.3320	 14.7167	 13.0685	 1490.13	 79.5800	214	334	319	303	301	332	333	140	335	126	503	"Wollastonite"	"Jadeite"	"Corundum"	"CaNb2O6"	"Cassiterite"	"Scheelite"	"Manganotantalite"	"Rutile"	"Mn"	"Magnetite"	"Zr"
"BT-Main (continued)"	6	 40.0000	 20.0000	 80.0000	 .000000	1373	 .000000	 .000000	 .000000	 .004234	 78.1221	 .000000	 .000000	 .083416	 .000000	 .025151	 .000000	 21.1273	 99.3622	 .000000	 .000000	 .000000	 .006057	 99.1846	 .000000	 .000000	 .139143	 .000000	 .032356	 .000000	 .000006	 99.3622	 .000000	 .000000	 .000000	 .002301	 33.2276	 .000000	 .000000	 .087913	 .000000	 .022735	 .000000	 66.6595	 .000000	 .000000	 .000000	 .003450	 99.6647	 .000000	 .000000	 .263692	 .000000	 .068191	 .000000	 .000000	 100.000	 2.00000	O	 .000000	 .000000	 .000000	 .000069	 .996935	 .000000	 .000000	 .002638	 .000000	 .000682	 .000000	 2.00000	 .008756	 .034166	 .004265	 .009780	 .011719	 .027297	 .023029	 .005867	 .009628	 .008865	 .008578	 .018731	 .046056	 .008060	 .013990	 .014879	 .034423	 .028120	 .009786	 .012432	 .011405	 .011587	 -84.838	 -45.404	 -13.201	 163.676	 .083802	 -35.039	 -56.516	 5.17754	 -125.43	 25.4785	 -31.399	 25.3242	 14.7104	 13.0685	 1500.16	 79.5800	214	334	319	303	301	332	333	140	335	126	503	"Wollastonite"	"Jadeite"	"Corundum"	"CaNb2O6"	"Cassiterite"	"Scheelite"	"Manganotantalite"	"Rutile"	"Mn"	"Magnetite"	"Zr"
"BT-Main (continued)"	6	 40.0000	 20.0000	 80.0000	 .000000	1374	 .007034	 .000000	 .000000	 .000000	 78.0958	 .000000	 .000000	 .080721	 .000000	 .024331	 .000000	 21.1243	 99.3322	 .015048	 .000000	 .000000	 .000000	 99.1512	 .000000	 .000000	 .134648	 .000000	 .031302	 .000000	 .000000	 99.3322	 .012645	 .000000	 .000000	 .000000	 33.2209	 .000000	 .000000	 .085085	 .000000	 .021997	 .000000	 66.6593	 .037926	 .000000	 .000000	 .000000	 99.6409	 .000000	 .000000	 .255198	 .000000	 .065975	 .000000	 .000000	 100.000	 2.00000	O	 .000379	 .000000	 .000000	 .000000	 .996738	 .000000	 .000000	 .002553	 .000000	 .000660	 .000000	 2.00000	 .008754	 .034178	 .004265	 .009780	 .011718	 .027295	 .023028	 .005866	 .009627	 .008864	 .008577	 .018728	 .046071	 .008059	 .013990	 .014877	 .034421	 .028118	 .009785	 .012431	 .011403	 .011586	 86.9023	 -65.079	 -12.549	 -556.12	 .083812	 -48.951	 -21.373	 5.34222	 -17.559	 26.3146	 -147.65	 25.3164	 14.7042	 13.0690	 1510.12	 79.5900	214	334	319	303	301	332	333	140	335	126	503	"Wollastonite"	"Jadeite"	"Corundum"	"CaNb2O6"	"Cassiterite"	"Scheelite"	"Manganotantalite"	"Rutile"	"Mn"	"Magnetite"	"Zr"
"BT-Main (continued)"	6	 40.0000	 20.0000	 80.0000	 .000000	1375	 .000000	 .000000	 .000000	 .000000	 78.1858	 .000000	 .000000	 .085894	 .000000	 .022754	 .000000	 21.1436	 99.4380	 .000000	 .000000	 .000000	 .000000	 99.2654	 .000000	 .000000	 .143276	 .000000	 .029272	 .000000	 .000000	 99.4380	 .000000	 .000000	 .000000	 .000000	 33.2292	 .000000	 .000000	 .090455	 .000000	 .020552	 .000000	 66.6598	 .000000	 .000000	 .000000	 .000000	 99.6671	 .000000	 .000000	 .271309	 .000000	 .061644	 .000000	 .000000	 100.000	 2.00000	O	 .000000	 .000000	 .000000	 .000000	 .996978	 .000000	 .000000	 .002714	 .000000	 .000617	 .000000	 2.00000	 .008755	 .034195	 .004266	 .009780	 .011718	 .027295	 .023028	 .005866	 .009628	 .008864	 .008577	 .018730	 .046094	 .008060	 .013990	 .014877	 .034422	 .028119	 .009785	 .012432	 .011403	 .011586	 -100.79	 -36.289	 -13.062	 -406.99	 .083761	 -49.899	 -18.918	 5.03453	 -147.49	 28.0986	 -75.557	 25.3086	 14.6979	 13.0690	 1520.15	 79.5900	214	334	319	303	301	332	333	140	335	126	503	"Wollastonite"	"Jadeite"	"Corundum"	"CaNb2O6"	"Cassiterite"	"Scheelite"	"Manganotantalite"	"Rutile"	"Mn"	"Magnetite"	"Zr"
"BT-Main (continued)"	6	 40.0000	 20.0000	 80.0000	 .000000	1376	 .000000	 .000000	 .000000	 .000000	 78.0371	 .000000	 .000000	 .087427	 .016631	 .025714	 .000000	 21.1102	 99.2771	 .000000	 .000000	 .000000	 .000000	 99.0767	 .000000	 .000000	 .145833	 .021474	 .033081	 .000000	 -.00001	 99.2771	 .000000	 .000000	 .000000	 .000000	 33.2154	 .000000	 .000000	 .092207	 .015293	 .023260	 .000000	 66.6538	 .000000	 .000000	 .000000	 .000000	 99.6079	 .000000	 .000000	 .276513	 .045862	 .069754	 .000000	 .000000	 100.000	 2.00000	O	 .000000	 .000000	 .000000	 .000000	 .996655	 .000000	 .000000	 .002767	 .000459	 .000698	 .000000	 2.00000	 .008753	 .034207	 .004266	 .009780	 .011717	 .027294	 .023027	 .005866	 .009627	 .008863	 .008576	 .018727	 .046111	 .008060	 .013990	 .014876	 .034420	 .028118	 .009784	 .012431	 .011402	 .011585	 -142.94	 -34.697	 -10.836	 -184.99	 .083842	 -53.084	 -24.402	 4.94975	 41.6282	 24.9285	 -99.745	 25.3008	 14.6917	 13.0690	 1530.11	 79.5900	214	334	319	303	301	332	333	140	335	126	503	"Wollastonite"	"Jadeite"	"Corundum"	"CaNb2O6"	"Cassiterite"	"Scheelite"	"Manganotantalite"	"Rutile"	"Mn"	"Magnetite"	"Zr"
"BT-Main (continued)"	6	 40.0000	 20.0000	 80.0000	 .000000	1377	 .000000	 .000000	 .000000	 .000033	 77.8790	 .000000	 .000000	 .088003	 .000000	 .031387	 .002473	 21.0656	 99.0665	 .000000	 .000000	 .000000	 .000048	 98.8759	 .000000	 .000000	 .146794	 .000000	 .040379	 .003341	 .000002	 99.0665	 .000000	 .000000	 .000000	 .000018	 33.2200	 .000000	 .000000	 .093015	 .000000	 .028454	 .001373	 66.6572	 .000000	 .000000	 .000000	 .000027	 99.6316	 .000000	 .000000	 .278967	 .000000	 .085338	 .004117	 .000000	 100.000	 2.00000	O	 .000000	 .000000	 .000000	 .000001	 .996741	 .000000	 .000000	 .002791	 .000000	 .000854	 .000041	 2.00000	 .008753	 .034221	 .004266	 .009780	 .011717	 .027293	 .023026	 .005865	 .009627	 .008863	 .008576	 .018726	 .046129	 .008060	 .013990	 .014876	 .034419	 .028116	 .009784	 .012430	 .011402	 .011584	 -94.071	 -30.884	 -13.763	 20767.1	 .083924	 -40.105	 -19.428	 4.91877	 -143.53	 20.5260	 245.299	 25.2930	 14.6854	 13.0690	 1540.14	 79.6000	214	334	319	303	301	332	333	140	335	126	503	"Wollastonite"	"Jadeite"	"Corundum"	"CaNb2O6"	"Cassiterite"	"Scheelite"	"Manganotantalite"	"Rutile"	"Mn"	"Magnetite"	"Zr"
"BT-Main (continued)"	6	 40.0000	 20.0000	 80.0000	 .000000	1378	 .000000	 .000000	 .000000	 .008770	 78.0287	 .000000	 .000000	 .093942	 .000000	 .037170	 .000000	 21.1145	 99.2831	 .000000	 .000000	 .000000	 .012547	 99.0660	 .000000	 .000000	 .156700	 .000000	 .047820	 .000000	  .00000	 99.2831	 .000000	 .000000	 .000000	 .004768	 33.2063	 .000000	 .000000	 .099061	 .000000	 .033618	 .000000	 66.6563	 .000000	 .000000	 .000000	 .007151	 99.5949	 .000000	 .000000	 .297111	 .000000	 .100831	 .000000	 .000000	 100.000	 2.00000	O	 .000000	 .000000	 .000000	 .000143	 .996345	 .000000	 .000000	 .002972	 .000000	 .001009	 .000000	 2.00000	 .008752	 .034233	 .004265	 .009779	 .011716	 .027292	 .023025	 .005865	 .009626	 .008862	 .008575	 .018723	 .046145	 .008060	 .013990	 .014875	 .034418	 .028115	 .009783	 .012430	 .011401	 .011583	 -1306.3	 -28.603	 -13.100	 79.2814	 .083844	 -41.290	 -13.667	 4.62197	 -31.277	 17.4207	 -101.33	 25.2852	 14.6792	 13.0690	 1550.09	 79.6000	214	334	319	303	301	332	333	140	335	126	503	"Wollastonite"	"Jadeite"	"Corundum"	"CaNb2O6"	"Cassiterite"	"Scheelite"	"Manganotantalite"	"Rutile"	"Mn"	"Magnetite"	"Zr"
"BT-Main (continued)"	6	 40.0000	 20.0000	 80.0000	 .000000	1379	 .003227	 .000000	 .000000	 .005368	 77.8916	 .000000	 .000000	 .091268	 .000000	 .040081	 .012106	 21.0830	 99.1267	 .006904	 .000000	 .000000	 .007679	 98.8919	 .000000	 .000000	 .152240	 .000000	 .051564	 .016353	 .000004	 99.1267	 .005813	 .000000	 .000000	 .002923	 33.1968	 .000000	 .000000	 .096383	 .000000	 .036304	 .006713	 66.6551	 .017433	 .000000	 .000000	 .004383	 99.5601	 .000000	 .000000	 .289062	 .000000	 .108879	 .020134	 .000000	 100.000	 2.00000	O	 .000174	 .000000	 .000000	 .000088	 .996078	 .000000	 .000000	 .002892	 .000000	 .001089	 .000201	 2.00000	 .008750	 .034246	 .004265	 .009780	 .011716	 .027292	 .023025	 .005865	 .009626	 .008862	 .008575	 .018720	 .046163	 .008059	 .013990	 .014874	 .034417	 .028115	 .009783	 .012429	 .011400	 .011583	 189.102	 -22.189	 -10.866	 129.215	 .083921	 -34.717	 -12.941	 4.75046	 -57.919	 16.1966	 50.4960	 25.2773	 14.6729	 13.0690	 1560.21	 79.6000	214	334	319	303	301	332	333	140	335	126	503	"Wollastonite"	"Jadeite"	"Corundum"	"CaNb2O6"	"Cassiterite"	"Scheelite"	"Manganotantalite"	"Rutile"	"Mn"	"Magnetite"	"Zr"
"BT-Main (continued)"	6	 40.0000	 20.0000	 80.0000	 .000000	1380	 .000000	 .000000	 .000000	 .000000	 77.8385	 .000000	 .000000	 .088064	 .000038	 .036110	 .008533	 21.0582	 99.0294	 .000000	 .000000	 .000000	 .000000	 98.8245	 .000000	 .000000	 .146895	 .000049	 .046455	 .011527	 .000004	 99.0294	 .000000	 .000000	 .000000	 .000000	 33.2136	 .000000	 .000000	 .093110	 .000035	 .032746	 .004738	 66.6557	 .000000	 .000000	 .000000	 .000000	 99.6082	 .000000	 .000000	 .279239	 .000106	 .098206	 .014208	 .000000	 100.000	 2.00000	O	 .000000	 .000000	 .000000	 .000000	 .996572	 .000000	 .000000	 .002794	 .000001	 .000983	 .000142	 2.00000	 .008753	 .034265	 .004266	 .009780	 .011716	 .027293	 .023026	 .005865	 .009626	 .008862	 .008575	 .018725	 .046188	 .008061	 .013991	 .014875	 .034419	 .028116	 .009784	 .012430	 .011401	 .011583	 -219.49	 -16.759	 -11.712	 -74.111	 .083947	 -114.09	 -17.541	 4.91534	 17790.7	 17.9153	 71.4360	 25.2695	 14.6667	 13.0690	 1570.16	 79.6000	214	334	319	303	301	332	333	140	335	126	503	"Wollastonite"	"Jadeite"	"Corundum"	"CaNb2O6"	"Cassiterite"	"Scheelite"	"Manganotantalite"	"Rutile"	"Mn"	"Magnetite"	"Zr"
"BT-Main (continued)"	6	 40.0000	 20.0000	 80.0000	 .000000	1381	 .002996	 .000000	 .000000	 .000000	 78.1462	 .000000	 .000000	 .101678	 .000000	 .030408	 .000000	 21.1490	 99.4303	 .006409	 .000000	 .000000	 .000000	 99.2152	 .000000	 .000000	 .169605	 .000000	 .039120	 .000000	  .00000	 99.4303	 .005379	 .000000	 .000000	 .000000	 33.2026	 .000000	 .000000	 .107046	 .000000	 .027458	 .000000	 66.6575	 .016133	 .000000	 .000000	 .000000	 99.5805	 .000000	 .000000	 .321049	 .000000	 .082351	 .000000	 .000000	 100.000	 2.00000	O	 .000161	 .000000	 .000000	 .000000	 .996215	 .000000	 .000000	 .003212	 .000000	 .000824	 .000000	 2.00000	 .008752	 .034277	 .004266	 .009780	 .011715	 .027293	 .023026	 .005865	 .009626	 .008861	 .008575	 .018723	 .046205	 .008060	 .013991	 .014874	 .034418	 .028116	 .009783	 .012429	 .011400	 .011583	 203.715	 -50.424	 -12.656	 -202.22	 .083778	 -39.634	 -17.769	 4.28759	 -85.842	 21.1656	 -64.333	 25.2617	 14.6604	 13.0690	 1580.20	 79.6000	214	334	319	303	301	332	333	140	335	126	503	"Wollastonite"	"Jadeite"	"Corundum"	"CaNb2O6"	"Cassiterite"	"Scheelite"	"Manganotantalite"	"Rutile"	"Mn"	"Magnetite"	"Zr"
"BT-Main (continued)"	6	 40.0000	 20.0000	 80.0000	 .000000	1382	 .000000	 .000000	 .000000	 .021457	 77.9144	 .000000	 .000000	 .105906	 .000000	 .041731	 .007914	 21.1012	 99.1926	 .000000	 .000000	 .000000	 .030695	 98.9209	 .000000	 .000000	 .176657	 .000000	 .053687	 .010690	 .000002	 99.1926	 .000000	 .000000	 .000000	 .011673	 33.1784	 .000000	 .000000	 .111747	 .000000	 .037767	 .004385	 66.6560	 .000000	 .000000	 .000000	 .017507	 99.5209	 .000000	 .000000	 .335192	 .000000	 .113285	 .013152	 .000000	 100.000	 2.00000	O	 .000000	 .000000	 .000000	 .000350	 .995511	 .000000	 .000000	 .003353	 .000000	 .001133	 .000132	 2.00000	 .008749	 .034287	 .004266	 .009780	 .011715	 .027291	 .023024	 .005864	 .009625	 .008861	 .008574	 .018717	 .046218	 .008060	 .013990	 .014873	 .034417	 .028114	 .009782	 .012428	 .011399	 .011581	 -124.79	 -16.421	 -11.692	 32.7087	 .083910	 -23.437	 -34.527	 4.12503	 -61.209	 15.5769	 76.9773	 25.2539	 14.6542	 13.0690	 1590.16	 79.6000	214	334	319	303	301	332	333	140	335	126	503	"Wollastonite"	"Jadeite"	"Corundum"	"CaNb2O6"	"Cassiterite"	"Scheelite"	"Manganotantalite"	"Rutile"	"Mn"	"Magnetite"	"Zr"
"BT-Main (continued)"	6	 40.0000	 20.0000	 80.0000	 .000000	1383	 .005959	 .000000	 .000000	 .109852	 77.8430	 .000000	 .000000	 .101169	 .000000	 .097433	 .009299	 21.1401	 99.3069	 .012749	 .000000	 .000000	 .157148	 98.8303	 .000000	 .000000	 .168756	 .000000	 .125347	 .012561	 .000004	 99.3069	 .010703	 .000000	 .000000	 .059643	 33.0827	 .000000	 .000000	 .106539	 .000000	 .088004	 .005142	 66.6473	 .032118	 .000000	 .000000	 .089492	 99.2792	 .000000	 .000000	 .319716	 .000000	 .264094	 .015431	 .000000	 100.000	 2.00000	O	 .000321	 .000000	 .000000	 .001790	 .992770	 .000000	 .000000	 .003197	 .000000	 .002641	 .000154	 2.00000	 .008738	 .034279	 .004263	 .009776	 .011711	 .027284	 .023018	 .005861	 .009621	 .008857	 .008570	 .018694	 .046207	 .008056	 .013985	 .014869	 .034407	 .028106	 .009776	 .012423	 .011394	 .011576	 102.353	 -28.805	 -12.155	 6.78244	 .083958	 -33.878	 -151.22	 4.30498	 -754.89	 6.98776	 65.5522	 25.2461	 14.6480	 13.0690	 1600.13	 79.6200	214	334	319	303	301	332	333	140	335	126	503	"Wollastonite"	"Jadeite"	"Corundum"	"CaNb2O6"	"Cassiterite"	"Scheelite"	"Manganotantalite"	"Rutile"	"Mn"	"Magnetite"	"Zr"
"BT-Main (continued)"	6	 40.0000	 20.0000	 80.0000	 .000000	1384	 .009059	 .000000	 .000000	 .200299	 77.1883	 .000000	 .138998	 .221704	 .000000	 .133747	 .003968	 21.1259	 99.0220	 .019380	 .000000	 .000000	 .286536	 97.9991	 .000000	 .169725	 .369815	 .000000	 .172066	 .005360	 .000002	 99.0220	 .016281	 .000000	 .000000	 .108830	 32.8284	 .000000	 .038776	 .233642	 .000000	 .120892	 .002196	 66.6510	 .048930	 .000000	 .000000	 .163529	 98.6572	 .000000	 .058266	 .702149	 .000000	 .363309	 .006598	 .000000	 100.000	 2.00000	O	 .000489	 .000000	 .000000	 .003266	 .985084	 .000000	 .001164	 .007011	 .000000	 .003628	 .000066	 2.00000	 .008727	 .034247	 .004259	 .009777	 .011710	 .027280	 .023013	 .005855	 .009616	 .008853	 .008570	 .018670	 .046165	 .008047	 .013987	 .014868	 .034402	 .028101	 .009767	 .012416	 .011389	 .011577	 67.3108	 -24.079	 -13.792	 3.93027	 .084359	 -36.847	 11.9720	 2.08319	 -28.536	 5.23438	 152.985	 25.2383	 14.6417	 13.0690	 1610.15	 79.6200	214	334	319	303	301	332	333	140	335	126	503	"Wollastonite"	"Jadeite"	"Corundum"	"CaNb2O6"	"Cassiterite"	"Scheelite"	"Manganotantalite"	"Rutile"	"Mn"	"Magnetite"	"Zr"
"BT-Main (continued)"	6	 40.0000	 20.0000	 80.0000	 .000000	1385	 .005175	 .000000	 .000000	 .070740	 77.8162	 .000000	 .039798	 .177336	 .000000	 .057178	 .006417	 21.1623	 99.3350	 .011070	 .000000	 .000000	 .101197	 98.7962	 .000000	 .048596	 .295807	 .000000	 .073559	 .008668	  .00000	 99.3350	 .009285	 .000000	 .000000	 .038373	 33.0418	 .000000	 .011085	 .186582	 .000000	 .051599	 .003545	 66.6577	 .027869	 .000000	 .000000	 .057587	 99.1724	 .000000	 .016635	 .560011	 .000000	 .154869	 .010640	 .000000	 100.000	 2.00000	O	 .000279	 .000000	 .000000	 .001151	 .991388	 .000000	 .000333	 .005598	 .000000	 .001548	 .000106	 2.00000	 .008737	 .034298	 .004263	 .009777	 .011709	 .027283	 .023016	 .005860	 .009620	 .008855	 .008570	 .018692	 .046233	 .008054	 .013986	 .014866	 .034406	 .028104	 .009774	 .012421	 .011393	 .011576	 117.823	 -17.550	 -11.883	 10.2657	 .083964	 -40.426	 41.0250	 2.55165	 -215.78	 11.5157	 94.7787	 25.2305	 14.6355	 13.0690	 1620.12	 79.6300	214	334	319	303	301	332	333	140	335	126	503	"Wollastonite"	"Jadeite"	"Corundum"	"CaNb2O6"	"Cassiterite"	"Scheelite"	"Manganotantalite"	"Rutile"	"Mn"	"Magnetite"	"Zr"
"BT-Main (continued)"	6	 40.0000	 20.0000	 80.0000	 .000000	1386	 .000000	 .000000	 .000000	 .047665	 78.0254	 .000000	 .028132	 .163089	 .003500	 .050506	 .009660	 21.1910	 99.5190	 .000000	 .000000	 .000000	 .068187	 99.0619	 .000000	 .034351	 .272041	 .004519	 .064976	 .013049	 .000002	 99.5190	 .000000	 .000000	 .000000	 .025820	 33.0849	 .000000	 .007824	 .171355	 .003206	 .045515	 .005330	 66.6560	 .000000	 .000000	 .000000	 .038738	 99.2732	 .000000	 .011739	 .514160	 .009620	 .136569	 .015992	 .000000	 100.000	 2.00000	O	 .000000	 .000000	 .000000	 .000775	 .992706	 .000000	 .000235	 .005141	 .000096	 .001366	 .000160	 2.00000	 .008740	 .034320	 .004263	 .009777	 .011709	 .027282	 .023016	 .005860	 .009620	 .008856	 .008570	 .018698	 .046262	 .008056	 .013987	 .014866	 .034405	 .028104	 .009775	 .012422	 .011393	 .011576	 -136.41	 -49.307	 -11.653	 14.9965	 .083838	 -32.594	 57.9047	 2.75556	 194.949	 12.9624	 63.1189	 25.2227	 14.6292	 13.0690	 1630.14	 79.6400	214	334	319	303	301	332	333	140	335	126	503	"Wollastonite"	"Jadeite"	"Corundum"	"CaNb2O6"	"Cassiterite"	"Scheelite"	"Manganotantalite"	"Rutile"	"Mn"	"Magnetite"	"Zr"
"BT-Main (continued)"	6	 40.0000	 20.0000	 80.0000	 .000000	1387	 .000000	 .000000	 .000000	 .053007	 78.2344	 .000000	 .023269	 .135902	 .000000	 .078140	 .012824	 21.2384	 99.7760	 .000000	 .000000	 .000000	 .075828	 99.3272	 .000000	 .028412	 .226693	 .000000	 .100527	 .017322	 .000000	 99.7760	 .000000	 .000000	 .000000	 .028647	 33.0960	 .000000	 .006457	 .142457	 .000000	 .070253	 .007058	 66.6491	 .000000	 .000000	 .000000	 .042970	 99.2880	 .000000	 .009685	 .427370	 .000000	 .210759	 .021175	 .000000	 100.000	 2.00000	O	 .000000	 .000000	 .000000	 .000860	 .993143	 .000000	 .000194	 .004275	 .000000	 .002108	 .000212	 2.00000	 .008742	 .034338	 .004264	 .009778	 .011710	 .027284	 .023017	 .005861	 .009620	 .008856	 .008570	 .018702	 .046287	 .008057	 .013988	 .014867	 .034407	 .028106	 .009776	 .012422	 .011393	 .011576	 -123.83	 -22.429	 -12.112	 13.5362	 .083725	 -72.501	 69.9427	 3.26238	 -34.416	 8.57629	 47.6701	 25.2149	 14.6230	 13.0690	 1640.11	 79.6400	214	334	319	303	301	332	333	140	335	126	503	"Wollastonite"	"Jadeite"	"Corundum"	"CaNb2O6"	"Cassiterite"	"Scheelite"	"Manganotantalite"	"Rutile"	"Mn"	"Magnetite"	"Zr"
"BT-Main (continued)"	6	 40.0000	 20.0000	 80.0000	 .000000	1388	 .000000	 .000000	 .000000	 .094887	 77.7863	 .000000	 .013775	 .185276	 .000000	 .105179	 .000000	 21.1698	 99.3552	 .000000	 .000000	 .000000	 .135740	 98.7582	 .000000	 .016820	 .309052	 .000000	 .135313	 .000000	 .000002	 99.3552	 .000000	 .000000	 .000000	 .051443	 33.0108	 .000000	 .003834	 .194828	 .000000	 .094863	 .000000	 66.6443	 .000000	 .000000	 .000000	 .077177	 99.0479	 .000000	 .005752	 .584576	 .000000	 .284634	 .000000	 .000000	 100.000	 2.00000	O	 .000000	 .000000	 .000000	 .001544	 .990656	 .000000	 .000115	 .005847	 .000000	 .002847	 .000000	 2.00000	 .008791	 .034577	 .004292	 .009843	 .011787	 .027469	 .023173	 .005898	 .009685	 .008915	 .008626	 .018807	 .046609	 .008110	 .014081	 .014965	 .034641	 .028296	 .009839	 .012505	 .011469	 .011652	 -76.049	 -21.844	 -12.717	 7.82982	 .084566	 -30.102	 118.731	 2.46806	 -44.733	 6.55632	 -808.48	 25.2071	 14.6167	 13.0695	 1650.13	 78.5300	214	334	319	303	301	332	333	140	335	126	503	"Wollastonite"	"Jadeite"	"Corundum"	"CaNb2O6"	"Cassiterite"	"Scheelite"	"Manganotantalite"	"Rutile"	"Mn"	"Magnetite"	"Zr"
"BT-Main (continued)"	6	 40.0000	 20.0000	 80.0000	 .000000	1389	 .000000	 .000000	 .000000	 .190760	 77.5817	 .000000	 .033530	 .152211	 .000000	 .166159	 .028720	 21.1657	 99.3188	 .000000	 .000000	 .000000	 .272890	 98.4985	 .000000	 .040943	 .253897	 .000000	 .213763	 .038795	 .000000	 99.3188	 .000000	 .000000	 .000000	 .103427	 32.9259	 .000000	 .009334	 .160068	 .000000	 .149871	 .015860	 66.6355	 .000000	 .000000	 .000000	 .155259	 98.8526	 .000000	 .014012	 .480566	 .000000	 .449953	 .047615	 .000000	 100.000	 2.00000	O	 .000000	 .000000	 .000000	 .003104	 .988240	 .000000	 .000280	 .004804	 .000000	 .004498	 .000476	 2.00000	 .008695	 .034222	 .004247	 .009741	 .011667	 .027185	 .022933	 .005836	 .009583	 .008821	 .008536	 .018603	 .046130	 .008024	 .013935	 .014813	 .034283	 .028003	 .009734	 .012374	 .011349	 .011531	 -128.85	 -27.992	 -12.547	 4.08897	 .083837	 -29.128	 48.4590	 2.92473	 -35.607	 4.30036	 21.4692	 25.1992	 14.6105	 13.0695	 1660.17	 80.1700	214	334	319	303	301	332	333	140	335	126	503	"Wollastonite"	"Jadeite"	"Corundum"	"CaNb2O6"	"Cassiterite"	"Scheelite"	"Manganotantalite"	"Rutile"	"Mn"	"Magnetite"	"Zr"
"BT-Main (continued)"	6	 40.0000	 20.0000	 80.0000	 .000000	1390	 .006064	 .000000	 .000000	 .074903	 77.5781	 .000000	 .011329	 .248465	 .000000	 .118045	 .013997	 21.1622	 99.2131	 .012974	 .000000	 .000000	 .107153	 98.4940	 .000000	 .013833	 .414454	 .000000	 .151865	 .018907	  .00000	 99.2131	 .010879	 .000000	 .000000	 .040620	 32.9313	 .000000	 .003154	 .261345	 .000000	 .106496	 .007731	 66.6385	 .032629	 .000000	 .000000	 .060919	 98.7752	 .000000	 .004731	 .783885	 .000000	 .319426	 .023188	 .000000	 100.000	 2.00000	O	 .000326	 .000000	 .000000	 .001219	 .988358	 .000000	 .000095	 .007844	 .000000	 .003196	 .000232	 2.00000	 .008689	 .034233	 .004246	 .009739	 .011659	 .027180	 .022928	 .005834	 .009581	 .008820	 .008534	 .018590	 .046145	 .008024	 .013932	 .014802	 .034276	 .027997	 .009732	 .012371	 .011346	 .011527	 100.018	 -17.157	 -12.293	 9.68477	 .083804	 -42.634	 142.768	 1.87516	 -56.843	 5.83829	 43.5318	 25.1914	 14.6042	 13.0695	 1670.19	 80.1800	214	334	319	303	301	332	333	140	335	126	503	"Wollastonite"	"Jadeite"	"Corundum"	"CaNb2O6"	"Cassiterite"	"Scheelite"	"Manganotantalite"	"Rutile"	"Mn"	"Magnetite"	"Zr"
"BT-Main (continued)"	6	 40.0000	 20.0000	 80.0000	 .000000	1391	 .000000	 .000000	 .000000	 .048865	 77.7979	 .000000	 .026432	 .171441	 .000000	 .072107	 .024770	 21.1458	 99.2874	 .000000	 .000000	 .000000	 .069904	 98.7730	 .000000	 .032276	 .285974	 .000000	 .092766	 .033460	  .00000	 99.2874	 .000000	 .000000	 .000000	 .026525	 33.0562	 .000000	 .007367	 .180500	 .000000	 .065115	 .013694	 66.6506	 .000000	 .000000	 .000000	 .039788	 99.1712	 .000000	 .011051	 .541516	 .000000	 .195349	 .041084	 .000000	 100.000	 2.00000	O	 .000000	 .000000	 .000000	 .000796	 .991925	 .000000	 .000221	 .005416	 .000000	 .001954	 .000411	 2.00000	 .008703	 .034257	 .004247	 .009740	 .011662	 .027176	 .022926	 .005836	 .009582	 .008819	 .008535	 .018619	 .046178	 .008025	 .013933	 .014806	 .034271	 .027994	 .009735	 .012372	 .011346	 .011529	 -55.785	 -27.953	 -13.747	 14.5846	 .083640	 -49.398	 61.3661	 2.62143	 -86.999	 9.20988	 24.8110	 25.1836	 14.5980	 13.0695	 1680.17	 80.2600	214	334	319	303	301	332	333	140	335	126	503	"Wollastonite"	"Jadeite"	"Corundum"	"CaNb2O6"	"Cassiterite"	"Scheelite"	"Manganotantalite"	"Rutile"	"Mn"	"Magnetite"	"Zr"
"BT-Main (continued)"	6	 40.0000	 20.0000	 80.0000	 .000000	1392	 .000000	 .000000	 .000000	 .026411	 77.8856	 .000000	 .000000	 .128044	 .000000	 .038299	 .000000	 21.1066	 99.1850	 .000000	 .000000	 .000000	 .037782	 98.8844	 .000000	 .000000	 .213584	 .000000	 .049272	 .000000	  .00000	 99.1850	 .000000	 .000000	 .000000	 .014364	 33.1584	 .000000	 .000000	 .135074	 .000000	 .034653	 .000000	 66.6575	 .000000	 .000000	 .000000	 .021545	 99.4693	 .000000	 .000000	 .405199	 .000000	 .103953	 .000000	 .000000	 100.000	 2.00000	O	 .000000	 .000000	 .000000	 .000431	 .994889	 .000000	 .000000	 .004053	 .000000	 .001040	 .000000	 2.00000	 .008707	 .034275	 .004247	 .009737	 .011658	 .027166	 .022918	 .005836	 .009580	 .008817	 .008532	 .018627	 .046202	 .008025	 .013929	 .014802	 .034259	 .027984	 .009735	 .012370	 .011343	 .011525	 -134.31	 -18.881	 -11.452	 26.5520	 .083537	 -31.618	 -40.577	 3.43461	 -48.543	 16.8390	 -66.026	 25.1758	 14.5917	 13.0695	 1690.19	 80.3400	214	334	319	303	301	332	333	140	335	126	503	"Wollastonite"	"Jadeite"	"Corundum"	"CaNb2O6"	"Cassiterite"	"Scheelite"	"Manganotantalite"	"Rutile"	"Mn"	"Magnetite"	"Zr"
"BT-Main (continued)"	6	 40.0000	 20.0000	 80.0000	 .000000	1393	 .002692	 .000000	 .000000	 .076547	 77.7246	 .000000	 .000000	 .159383	 .000000	 .151951	 .009536	 21.1447	 99.2694	 .005760	 .000000	 .000000	 .109503	 98.6799	 .000000	 .000000	 .265861	 .000000	 .195484	 .012882	 .000002	 99.2694	 .004833	 .000000	 .000000	 .041539	 33.0156	 .000000	 .000000	 .167757	 .000000	 .137176	 .005271	 66.6279	 .014492	 .000000	 .000000	 .062275	 98.9931	 .000000	 .000000	 .503000	 .000000	 .411305	 .015803	 .000000	 100.000	 2.00000	O	 .000145	 .000000	 .000000	 .001247	 .991043	 .000000	 .000000	 .005036	 .000000	 .004118	 .000158	 2.00000	 .008690	 .034262	 .004245	 .009732	 .011651	 .027157	 .022909	 .005831	 .009573	 .008812	 .008527	 .018591	 .046185	 .008020	 .013922	 .014792	 .034247	 .027974	 .009726	 .012362	 .011337	 .011518	 225.042	 -61.355	 -15.781	 9.48070	 .083634	 -111.19	 -56.753	 2.80051	 -4549.8	 4.64898	 63.6160	 25.1680	 14.5855	 13.0695	 1700.16	 80.3500	214	334	319	303	301	332	333	140	335	126	503	"Wollastonite"	"Jadeite"	"Corundum"	"CaNb2O6"	"Cassiterite"	"Scheelite"	"Manganotantalite"	"Rutile"	"Mn"	"Magnetite"	"Zr"
"BT-Main (continued)"	6	 40.0000	 20.0000	 80.0000	 .000000	1394	 .000000	 .000000	 .000000	 .051097	 77.6024	 .000000	 .000000	 .203994	 .002217	 .099525	 .015259	 21.1152	 99.0896	 .000000	 .000000	 .000000	 .073096	 98.5247	 .000000	 .000000	 .340274	 .002862	 .128038	 .020612	 .000004	 99.0896	 .000000	 .000000	 .000000	 .027773	 33.0161	 .000000	 .000000	 .215054	 .002037	 .089990	 .008447	 66.6406	 .000000	 .000000	 .000000	 .041644	 99.0121	 .000000	 .000000	 .644926	 .006110	 .269872	 .025332	 .000000	 100.000	 2.00000	O	 .000000	 .000000	 .000000	 .000834	 .990870	 .000000	 .000000	 .006454	 .000061	 .002701	 .000254	 2.00000	 .008687	 .034268	 .004244	 .009730	 .011647	 .027151	 .022904	 .005829	 .009572	 .008810	 .008525	 .018585	 .046192	 .008018	 .013919	 .014788	 .034239	 .027967	 .009724	 .012359	 .011334	 .011515	 -131.41	 -41.085	 -12.516	 13.9554	 .083679	 -31.812	 -63.818	 2.23539	 305.829	 6.81692	 39.9285	 25.1602	 14.5793	 13.0695	 1710.12	 80.3800	214	334	319	303	301	332	333	140	335	126	503	"Wollastonite"	"Jadeite"	"Corundum"	"CaNb2O6"	"Cassiterite"	"Scheelite"	"Manganotantalite"	"Rutile"	"Mn"	"Magnetite"	"Zr"
"BT-Main (continued)"	6	 40.0000	 20.0000	 80.0000	 .000000	1395	 .000000	 .000000	 .000000	 .102861	 77.4453	 .000000	 .000000	 .273147	 .000000	 .136385	 .008719	 21.1489	 99.1153	 .000000	 .000000	 .000000	 .147147	 98.3253	 .000000	 .000000	 .455625	 .000000	 .175459	 .011778	  .00000	 99.1153	 .000000	 .000000	 .000000	 .055814	 32.8939	 .000000	 .000000	 .287471	 .000000	 .123112	 .004819	 66.6349	 .000000	 .000000	 .000000	 .083711	 98.6702	 .000000	 .000000	 .862315	 .000000	 .369295	 .014454	 .000000	 100.000	 2.00000	O	 .000000	 .000000	 .000000	 .001675	 .987286	 .000000	 .000000	 .008628	 .000000	 .003695	 .000145	 2.00000	 .008673	 .034260	 .004242	 .009726	 .011642	 .027145	 .022899	 .005825	 .009568	 .008807	 .008520	 .018555	 .046181	 .008014	 .013914	 .014781	 .034232	 .027960	 .009717	 .012354	 .011330	 .011509	 -330.98	 -34.636	 -11.964	 7.17467	 .083779	 -63.055	 -24.356	 1.72230	 -430.31	 5.11742	 69.4796	 25.1524	 14.5730	 13.0695	 1720.15	 80.3700	214	334	319	303	301	332	333	140	335	126	503	"Wollastonite"	"Jadeite"	"Corundum"	"CaNb2O6"	"Cassiterite"	"Scheelite"	"Manganotantalite"	"Rutile"	"Mn"	"Magnetite"	"Zr"
"BT-Main (continued)"	6	 40.0000	 20.0000	 80.0000	 .000000	1396	 .001591	 .000000	 .000000	 .097374	 77.6910	 .000000	 .000000	 .254286	 .000797	 .137258	 .011833	 21.2036	 99.3978	 .003404	 .000000	 .000000	 .139298	 98.6373	 .000000	 .000000	 .424164	 .001028	 .176582	 .015984	 .000004	 99.3978	 .002849	 .000000	 .000000	 .052699	 32.9127	 .000000	 .000000	 .266928	 .000729	 .123579	 .006523	 66.6340	 .008545	 .000000	 .000000	 .079034	 98.7194	 .000000	 .000000	 .800632	 .002187	 .370668	 .019564	 .000000	 100.000	 2.00000	O	 .000086	 .000000	 .000000	 .001582	 .987864	 .000000	 .000000	 .008012	 .000022	 .003709	 .000196	 2.00000	 .008675	 .034275	 .004242	 .009726	 .011642	 .027144	 .022897	 .005825	 .009567	 .008806	 .008520	 .018559	 .046202	 .008015	 .013914	 .014780	 .034230	 .027959	 .009717	 .012354	 .011329	 .011509	 379.938	 -25.158	 -13.641	 7.55190	 .083634	 -29.866	 -76.740	 1.83441	 849.422	 5.08775	 51.3215	 25.1446	 14.5668	 13.0695	 1730.11	 80.3900	214	334	319	303	301	332	333	140	335	126	503	"Wollastonite"	"Jadeite"	"Corundum"	"CaNb2O6"	"Cassiterite"	"Scheelite"	"Manganotantalite"	"Rutile"	"Mn"	"Magnetite"	"Zr"
"BT-Main (continued)"	6	 40.0000	 20.0000	 80.0000	 .000000	1397	 .000000	 .000000	 .000000	 .109455	 77.4913	 .000000	 .000000	 .238214	 .000000	 .120523	 .003853	 21.1346	 99.0979	 .000000	 .000000	 .000000	 .156580	 98.3837	 .000000	 .000000	 .397354	 .000000	 .155053	 .005205	 -.00001	 99.0979	 .000000	 .000000	 .000000	 .059437	 32.9384	 .000000	 .000000	 .250897	 .000000	 .108877	 .002131	 66.6403	 .000000	 .000000	 .000000	 .089164	 98.8250	 .000000	 .000000	 .752765	 .000000	 .326663	 .006394	 .000000	 100.000	 2.00000	O	 .000000	 .000000	 .000000	 .001784	 .988543	 .000000	 .000000	 .007530	 .000000	 .003268	 .000064	 2.00000	 .008677	 .034291	 .004242	 .009726	 .011642	 .027142	 .022896	 .005826	 .009567	 .008806	 .008520	 .018563	 .046223	 .008015	 .013914	 .014781	 .034228	 .027957	 .009718	 .012354	 .011329	 .011509	 -89.591	 -205.45	 -14.182	 6.77101	 .083734	 -30.583	 -78.005	 1.94396	 -341.14	 5.72031	 156.598	 25.1368	 14.5605	 13.0695	 1740.13	 80.4100	214	334	319	303	301	332	333	140	335	126	503	"Wollastonite"	"Jadeite"	"Corundum"	"CaNb2O6"	"Cassiterite"	"Scheelite"	"Manganotantalite"	"Rutile"	"Mn"	"Magnetite"	"Zr"
"BT-Main (continued)"	6	 40.0000	 20.0000	 80.0000	 .000000	1398	 .000000	 .000000	 .000000	 .441993	 76.6633	 .000000	 .177229	 .179819	 .004833	 .406333	 .011161	 21.1405	 99.0252	 .000000	 .000000	 .000000	 .632290	 97.3325	 .000000	 .216407	 .299949	 .006240	 .522747	 .015076	 .000006	 99.0252	 .000000	 .000000	 .000000	 .239769	 32.5532	 .000000	 .049363	 .189200	 .004433	 .366694	 .006167	 66.5912	 .000000	 .000000	 .000000	 .360399	 97.8624	 .000000	 .074198	 .568778	 .013328	 1.10236	 .018538	 .000000	 100.000	 2.00000	O	 .000000	 .000000	 .000000	 .007201	 .977704	 .000000	 .001483	 .005682	 .000133	 .011013	 .000185	 2.00000	 .008661	 .034241	 .004236	 .009727	 .011647	 .027134	 .022888	 .005817	 .009558	 .008798	 .008520	 .018529	 .046156	 .008003	 .013915	 .014787	 .034218	 .027948	 .009703	 .012341	 .011318	 .011508	 -71.970	 -42.619	 -21.511	 2.00328	 .084285	 -62.237	 9.40613	 2.50181	 140.467	 2.03600	 54.3789	 25.1290	 14.5543	 13.0695	 1750.10	 80.4300	214	334	319	303	301	332	333	140	335	126	503	"Wollastonite"	"Jadeite"	"Corundum"	"CaNb2O6"	"Cassiterite"	"Scheelite"	"Manganotantalite"	"Rutile"	"Mn"	"Magnetite"	"Zr"
"BT-Main (continued)"	6	 40.0000	 20.0000	 80.0000	 .000000	1399	 .000000	 .000000	 .000000	 .147410	 77.5959	 .000000	 .000000	 .243990	 .000000	 .175767	 .002096	 21.1982	 99.3633	 .000000	 .000000	 .000000	 .210877	 98.5165	 .000000	 .000000	 .406990	 .000000	 .226124	 .002831	 .000000	 99.3633	 .000000	 .000000	 .000000	 .079792	 32.8774	 .000000	 .000000	 .256159	 .000000	 .158275	 .001155	 66.6272	 .000000	 .000000	 .000000	 .119689	 98.6335	 .000000	 .000000	 .768487	 .000000	 .474830	 .003466	 .000000	 100.000	 2.00000	O	 .000000	 .000000	 .000000	 .002395	 .986907	 .000000	 .000000	 .007689	 .000000	 .004751	 .000035	 2.00000	 .008669	 .034304	 .004240	 .009723	 .011637	 .027134	 .022889	 .005823	 .009563	 .008802	 .008516	 .018546	 .046241	 .008012	 .013910	 .014775	 .034218	 .027949	 .009712	 .012348	 .011324	 .011504	 -859.44	 -26.126	 -16.019	 5.14714	 .083669	 -41.304	 -126.72	 1.90199	 -48.835	 4.08490	 287.390	 25.1211	 14.5480	 13.0695	 1760.20	 80.4400	214	334	319	303	301	332	333	140	335	126	503	"Wollastonite"	"Jadeite"	"Corundum"	"CaNb2O6"	"Cassiterite"	"Scheelite"	"Manganotantalite"	"Rutile"	"Mn"	"Magnetite"	"Zr"
"BT-Main (continued)"	6	 40.0000	 20.0000	 80.0000	 .000000	1400	 .000000	 .000000	 .000000	 .081091	 77.7859	 .000000	 .002276	 .211180	 .000000	 .099755	 .012995	 21.1815	 99.3747	 .000000	 .000000	 .000000	 .116004	 98.7578	 .000000	 .002779	 .352260	 .000000	 .128335	 .017554	  .00000	 99.3747	 .000000	 .000000	 .000000	 .043939	 32.9923	 .000000	 .000633	 .221943	 .000000	 .089921	 .007172	 66.6441	 .000000	 .000000	 .000000	 .065908	 98.9760	 .000000	 .000950	 .665824	 .000000	 .269761	 .021515	 .000000	 100.000	 2.00000	O	 .000000	 .000000	 .000000	 .001319	 .990103	 .000000	 .000019	 .006661	 .000000	 .002699	 .000215	 2.00000	 .008681	 .034334	 .004242	 .009726	 .011641	 .027136	 .022891	 .005826	 .009566	 .008804	 .008518	 .018572	 .046282	 .008015	 .013913	 .014779	 .034221	 .027952	 .009718	 .012352	 .011326	 .011507	 -128.83	 -15.166	 -12.080	 8.97082	 .083537	 -28.426	 708.155	 2.16526	 -44.699	 6.79754	 46.7665	 25.1133	 14.5418	 13.0695	 1770.17	 80.4700	214	334	319	303	301	332	333	140	335	126	503	"Wollastonite"	"Jadeite"	"Corundum"	"CaNb2O6"	"Cassiterite"	"Scheelite"	"Manganotantalite"	"Rutile"	"Mn"	"Magnetite"	"Zr"
"BT-Main (continued)"	6	 40.0000	 20.0000	 80.0000	 .000000	1401	 .004452	 .000000	 .000000	 .081129	 77.8164	 .000000	 .000000	 .214778	 .000000	 .093714	 .015226	 21.1958	 99.4214	 .009524	 .000000	 .000000	 .116058	 98.7965	 .000000	 .000000	 .358263	 .000000	 .120563	 .020567	  .00000	 99.4214	 .007974	 .000000	 .000000	 .043931	 32.9839	 .000000	 .000000	 .225579	 .000000	 .084421	 .008397	 66.6459	 .023923	 .000000	 .000000	 .065899	 98.9550	 .000000	 .000000	 .676761	 .000000	 .253271	 .025192	 .000000	 100.000	 2.00000	O	 .000239	 .000000	 .000000	 .001318	 .989825	 .000000	 .000000	 .006769	 .000000	 .002533	 .000252	 2.00000	 .008679	 .034344	 .004242	 .009725	 .011639	 .027134	 .022890	 .005825	 .009565	 .008803	 .008518	 .018568	 .046295	 .008015	 .013913	 .014777	 .034218	 .027950	 .009716	 .012351	 .011325	 .011505	 136.017	 -28.421	 -13.020	 8.96631	 .083516	 -31.582	 -53.897	 2.13238	 -94.493	 7.20002	 39.9817	 25.1055	 14.5355	 13.0695	 1780.20	 80.4800	214	334	319	303	301	332	333	140	335	126	503	"Wollastonite"	"Jadeite"	"Corundum"	"CaNb2O6"	"Cassiterite"	"Scheelite"	"Manganotantalite"	"Rutile"	"Mn"	"Magnetite"	"Zr"
"BT-Main (continued)"	6	 40.0000	 20.0000	 80.0000	 .000000	1402	 .000000	 .000000	 .000000	 .071394	 77.5950	 .000000	 .000000	 .195745	 .000000	 .094134	 .009347	 21.1121	 99.0777	 .000000	 .000000	 .000000	 .102132	 98.5154	 .000000	 .000000	 .326514	 .000000	 .121104	 .012627	 .000002	 99.0777	 .000000	 .000000	 .000000	 .038813	 33.0197	 .000000	 .000000	 .206400	 .000000	 .085134	 .005176	 66.6448	 .000000	 .000000	 .000000	 .058215	 99.0517	 .000000	 .000000	 .619152	 .000000	 .255382	 .015525	 .000000	 100.000	 2.00000	O	 .000000	 .000000	 .000000	 .001165	 .990917	 .000000	 .000000	 .006194	 .000000	 .002555	 .000155	 2.00000	 .008682	 .034362	 .004242	 .009725	 .011639	 .027131	 .022887	 .005825	 .009564	 .008802	 .008517	 .018574	 .046319	 .008015	 .013912	 .014776	 .034214	 .027947	 .009717	 .012350	 .011324	 .011505	 -107.51	 -25.357	 -15.152	 10.1222	 .083618	 -71.142	 -2668.7	 2.31870	 -66.515	 7.16951	 64.8156	 25.0977	 14.5293	 13.0700	 1790.16	 80.5100	214	334	319	303	301	332	333	140	335	126	503	"Wollastonite"	"Jadeite"	"Corundum"	"CaNb2O6"	"Cassiterite"	"Scheelite"	"Manganotantalite"	"Rutile"	"Mn"	"Magnetite"	"Zr"
"BT-Main (continued)"	6	 40.0000	 20.0000	 80.0000	 .000000	1403	 .000000	 .000000	 .000000	 .064307	 77.5949	 .000000	 .000000	 .165276	 .000000	 .117317	 .016214	 21.0977	 99.0557	 .000000	 .000000	 .000000	 .091994	 98.5152	 .000000	 .000000	 .275690	 .000000	 .150927	 .021902	 .000006	 99.0557	 .000000	 .000000	 .000000	 .034979	 33.0384	 .000000	 .000000	 .174371	 .000000	 .106160	 .008983	 66.6371	 .000000	 .000000	 .000000	 .052450	 99.0793	 .000000	 .000000	 .522924	 .000000	 .318364	 .026938	 .000000	 100.000	 2.00000	O	 .000000	 .000000	 .000000	 .001050	 .991592	 .000000	 .000000	 .005233	 .000000	 .003186	 .000270	 2.00000	 .008682	 .034374	 .004242	 .009724	 .011637	 .027125	 .022883	 .005824	 .009562	 .008800	 .008516	 .018574	 .046335	 .008014	 .013911	 .014774	 .034207	 .027941	 .009715	 .012347	 .011321	 .011503	 -111.24	 -47.418	 -14.408	 11.1826	 .083598	 -32.275	 -32.262	 2.70550	 -28.415	 5.85789	 37.5656	 25.0899	 14.5230	 13.0700	 1800.19	 80.5500	214	334	319	303	301	332	333	140	335	126	503	"Wollastonite"	"Jadeite"	"Corundum"	"CaNb2O6"	"Cassiterite"	"Scheelite"	"Manganotantalite"	"Rutile"	"Mn"	"Magnetite"	"Zr"
