Repository: orthospar/MinorElements-Cassiterite

# MinorElements-Cassiterite
EPMA data and R code for generation of figures in "Systematic trends in the substitution mechanisms of minor elements in cassiterite", submitted for publication in the Australian Journal of Earth Sciences.

# Data Availability
The final cleaned and organised dataset is available above (cassiterite_EPMA.csv) and as a supplementary file hosted by AJES.

File: Data/180209/180209recalc.dat (part 37 of 46)
URRENT"	"BEAMSIZE"	"    LINE"	"  Si WT%"	"  Na WT%"	"  Al WT%"	"  Nb WT%"	"  Sn WT%"	"   W WT%"	"  Ta WT%"	"  Ti WT%"	"  Mn WT%"	"  Fe WT%"	"  Zr WT%"	"   O WT%"	"   TOTAL"	"    SiO2"	"    Na2O"	"   Al2O3"	"   Nb2O5"	"    SnO2"	"     WO3"	"   Ta2O5"	"    TiO2"	"     MnO"	"     FeO"	"    ZrO2"	"       O"	"   TOTAL"	"  Si AT%"	"  Na AT%"	"  Al AT%"	"  Nb AT%"	"  Sn AT%"	"   W AT%"	"  Ta AT%"	"  Ti AT%"	"  Mn AT%"	"  Fe AT%"	"  Zr AT%"	"   O AT%"	"Si OXMOL%"	"Na OXMOL%"	"Al OXMOL%"	"Nb OXMOL%"	"Sn OXMOL%"	"W OXMOL%"	"Ta OXMOL%"	"Ti OXMOL%"	"Mn OXMOL%"	"Fe OXMOL%"	"Zr OXMOL%"	"O OXMOL%"	"   TOTAL"	" FORMULA"	"   BASIS"	"Si FORMULA"	"Na FORMULA"	"Al FORMULA"	"Nb FORMULA"	"Sn FORMULA"	"W FORMULA"	"Ta FORMULA"	"Ti FORMULA"	"Mn FORMULA"	"Fe FORMULA"	"Zr FORMULA"	"O FORMULA"	"Si CDL99"	"Na CDL99"	"Al CDL99"	"Nb CDL99"	"Sn CDL99"	" W CDL99"	"Ta CDL99"	"Ti CDL99"	"Mn CDL99"	"Fe CDL99"	"Zr CDL99"	"SiO2 CDL99"	"Na2O CDL99"	"Al2O3 CDL99"	"Nb2O5 CDL99"	"SnO2 CDL99"	"WO3 CDL99"	"Ta2O5 CDL99"	"TiO2 CDL99"	"MnO CDL99"	"FeO CDL99"	"ZrO2 CDL99"	"Si %ERR "	"Na %ERR "	"Al %ERR "	"Nb %ERR "	"Sn %ERR "	" W %ERR "	"Ta %ERR "	"Ti %ERR "	"Mn %ERR "	"Fe %ERR "	"Zr %ERR "	"   X-POS"	"   Y-POS"	"   Z-POS"	" RELDIST"	"BEAMCURR"	"Si STD_NUM"	"Na STD_NUM"	"Al STD_NUM"	"Nb STD_NUM"	"Sn STD_NUM"	"W STD_NUM"	"Ta STD_NUM"	"Ti STD_NUM"	"Mn STD_NUM"	"Fe STD_NUM"	"Zr STD_NUM"	"Si STD_NAM"	"Na STD_NAM"	"Al STD_NAM"	"Nb STD_NAM"	"Sn STD_NAM"	"W STD_NAM"	"Ta STD_NAM"	"Ti STD_NAM"	"Mn STD_NAM"	"Fe STD_NAM"	"Zr STD_NAM"
"BT-Main (continued)"	6	 40.0000	 20.0000	 80.0000	 .000000	1404	 .003456	 .000000	 .000000	 .091528	 77.4643	 .000000	 .003472	 .133601	 .000000	 .162773	 .004155	 21.0666	 98.9299	 .007393	 .000000	 .000000	 .130935	 98.3494	 .000000	 .004239	 .222854	 .000000	 .209407	 .005612	 .000002	 98.9299	 .006226	 .000000	 .000000	 .049852	 33.0261	 .000000	 .000971	 .141138	 .000000	 .147486	 .002305	 66.6260	 .018670	 .000000	 .000000	 .074743	 99.0328	 .000000	 .001456	 .423220	 .000000	 .442255	 .006911	 .000000	 100.000	 2.00000	O	 .000187	 .000000	 .000000	 .001496	 .991387	 .000000	 .000029	 .004237	 .000000	 .004427	 .000069	 2.00000	 .008681	 .034385	 .004241	 .009724	 .011636	 .027122	 .022880	 .005823	 .009561	 .008798	 .008515	 .018572	 .046350	 .008014	 .013910	 .014773	 .034203	 .027938	 .009713	 .012345	 .011319	 .011502	 175.196	 -21.189	 -16.594	 8.00068	 .083665	 -35.219	 464.208	 3.29384	 -152.71	 4.36770	 145.173	 25.0821	 14.5168	 13.0700	 1810.15	 80.5700	214	334	319	303	301	332	333	140	335	126	503	"Wollastonite"	"Jadeite"	"Corundum"	"CaNb2O6"	"Cassiterite"	"Scheelite"	"Manganotantalite"	"Rutile"	"Mn"	"Magnetite"	"Zr"
"BT-Main (continued)"	6	 40.0000	 20.0000	 80.0000	 .000000	1405	 .005520	 .000000	 .000000	 .049642	 77.4314	 .000000	 .000000	 .164019	 .000000	 .157794	 .003892	 21.0601	 98.8723	 .011810	 .000000	 .000000	 .071015	 98.3077	 .000000	 .000000	 .273594	 .000000	 .203002	 .005257	 -.00001	 98.8723	 .009949	 .000000	 .000000	 .027045	 33.0210	 .000000	 .000000	 .173319	 .000000	 .143014	 .002159	 66.6235	 .029820	 .000000	 .000000	 .040532	 98.9750	 .000000	 .000000	 .519496	 .000000	 .428661	 .006472	 .000000	 100.000	 2.00000	O	 .000299	 .000000	 .000000	 .000812	 .991272	 .000000	 .000000	 .005203	 .000000	 .004293	 .000065	 2.00000	 .008678	 .034394	 .004241	 .009722	 .011632	 .027118	 .022876	 .005822	 .009559	 .008797	 .008513	 .018565	 .046363	 .008013	 .013908	 .014768	 .034198	 .027933	 .009711	 .012343	 .011317	 .011500	 109.711	 -20.677	 -13.436	 14.3378	 .083664	 -40.783	 -130.48	 2.72345	 -114.31	 4.48840	 154.933	 25.0743	 14.5105	 13.0700	 1820.17	 80.5900	214	334	319	303	301	332	333	140	335	126	503	"Wollastonite"	"Jadeite"	"Corundum"	"CaNb2O6"	"Cassiterite"	"Scheelite"	"Manganotantalite"	"Rutile"	"Mn"	"Magnetite"	"Zr"
"BT-Main (continued)"	6	 40.0000	 20.0000	 80.0000	 .000000	1406	 .000000	 .000000	 .000000	 .207600	 77.3954	 .000000	 .043882	 .227943	 .000000	 .232855	 .000000	 21.1846	 99.2923	 .000000	 .000000	 .000000	 .296980	 98.2619	 .000000	 .053583	 .380222	 .000000	 .299568	 .000000	 .000000	 99.2923	 .000000	 .000000	 .000000	 .112427	 32.8087	 .000000	 .012202	 .239429	 .000000	 .209785	 .000000	 66.6175	 .000000	 .000000	 .000000	 .168707	 98.4648	 .000000	 .018310	 .718572	 .000000	 .629603	 .000000	 .000000	 100.000	 2.00000	O	 .000000	 .000000	 .000000	 .003375	 .984986	 .000000	 .000366	 .007188	 .000000	 .006298	 .000000	 2.00000	 .008659	 .034362	 .004236	 .009716	 .011626	 .027105	 .022865	 .005815	 .009551	 .008790	 .008507	 .018525	 .046319	 .008004	 .013899	 .014761	 .034182	 .027919	 .009700	 .012333	 .011308	 .011491	 -93.644	 -30.334	 -18.153	 3.78416	 .083705	 -76.451	 36.9919	 2.01827	 -134.53	 3.20213	 -194.36	 25.0665	 14.5043	 13.0700	 1830.14	 80.6200	214	334	319	303	301	332	333	140	335	126	503	"Wollastonite"	"Jadeite"	"Corundum"	"CaNb2O6"	"Cassiterite"	"Scheelite"	"Manganotantalite"	"Rutile"	"Mn"	"Magnetite"	"Zr"
"BT-Main (continued)"	6	 40.0000	 20.0000	 80.0000	 .000000	1407	 .000000	 .000000	 .000000	 .217933	 77.0257	 .000000	 .000000	 .261599	 .000000	 .219251	 .014098	 21.1032	 98.8418	 .000000	 .000000	 .000000	 .311762	 97.7925	 .000000	 .000000	 .436363	 .000000	 .282066	 .019044	 .000004	 98.8418	 .000000	 .000000	 .000000	 .118483	 32.7792	 .000000	 .000000	 .275854	 .000000	 .198299	 .007806	 66.6203	 .000000	 .000000	 .000000	 .177793	 98.3758	 .000000	 .000000	 .827881	 .000000	 .595126	 .023428	 .000000	 100.000	 2.00000	O	 .000000	 .000000	 .000000	 .003557	 .984062	 .000000	 .000000	 .008281	 .000000	 .005953	 .000234	 2.00000	 .008648	 .034362	 .004234	 .009711	 .011620	 .027096	 .022856	 .005812	 .009548	 .008787	 .008501	 .018500	 .046319	 .008001	 .013892	 .014752	 .034170	 .027909	 .009695	 .012328	 .011304	 .011484	 -2885.4	 -66.669	 -14.428	 3.62408	 .083896	 -33.034	 -93.597	 1.78513	 -416.25	 3.36928	 43.0596	 25.0586	 14.4981	 13.0700	 1840.18	 80.6400	214	334	319	303	301	332	333	140	335	126	503	"Wollastonite"	"Jadeite"	"Corundum"	"CaNb2O6"	"Cassiterite"	"Scheelite"	"Manganotantalite"	"Rutile"	"Mn"	"Magnetite"	"Zr"
"BT-Main (continued)"	6	 40.0000	 20.0000	 80.0000	 .000000	1408	 .000000	 .000000	 .000000	 .018504	 77.6640	 .000000	 .000000	 .119148	 .000000	 .246327	 .000000	 21.0971	 99.1451	 .000000	 .000000	 .000000	 .026470	 98.6030	 .000000	 .000000	 .198746	 .000000	 .316899	 .000000	 -.00001	 99.1451	 .000000	 .000000	 .000000	 .010059	 33.0475	 .000000	 .000000	 .125627	 .000000	 .222764	 .000000	 66.5941	 .000000	 .000000	 .000000	 .015058	 98.9419	 .000000	 .000000	 .376120	 .000000	 .666939	 .000000	 .000000	 100.000	 2.00000	O	 .000000	 .000000	 .000000	 .000302	 .992505	 .000000	 .000000	 .003773	 .000000	 .006690	 .000000	 2.00000	 .008676	 .034433	 .004240	 .009719	 .011625	 .027104	 .022865	 .005818	 .009554	 .008791	 .008509	 .018562	 .046415	 .008012	 .013903	 .014760	 .034181	 .027919	 .009705	 .012336	 .011310	 .011494	 -59.650	 -18.857	 -21.726	 37.6124	 .083484	 -28.851	 -30.375	 3.66338	 -45.771	 3.05368	 -73.128	 25.0508	 14.4918	 13.0700	 1850.20	 80.6800	214	334	319	303	301	332	333	140	335	126	503	"Wollastonite"	"Jadeite"	"Corundum"	"CaNb2O6"	"Cassiterite"	"Scheelite"	"Manganotantalite"	"Rutile"	"Mn"	"Magnetite"	"Zr"
"BT-Main (continued)"	6	 40.0000	 20.0000	 80.0000	 .000000	1409	 .000000	 .000000	 .000000	 .131957	 77.1705	 .000000	 .001876	 .235614	 .000000	 .216044	 .015522	 21.0879	 98.8594	 .000000	 .000000	 .000000	 .188770	 97.9764	 .000000	 .002291	 .393018	 .000000	 .277940	 .020968	 .000000	 98.8594	 .000000	 .000000	 .000000	 .071786	 32.8614	 .000000	 .000524	 .248608	 .000000	 .195520	 .008600	 66.6135	 .000000	 .000000	 .000000	 .107624	 98.5341	 .000000	 .000786	 .745443	 .000000	 .586263	 .025788	 .000000	 100.000	 2.00000	O	 .000000	 .000000	 .000000	 .002155	 .986629	 .000000	 .000016	 .007464	 .000000	 .005870	 .000258	 2.00000	 .008653	 .034394	 .004235	 .009710	 .011616	 .027087	 .022849	 .005811	 .009545	 .008784	 .008500	 .018511	 .046363	 .008001	 .013890	 .014747	 .034159	 .027900	 .009694	 .012325	 .011301	 .011482	 -256.91	 -18.774	 -18.524	 5.68708	 .083758	 -47.309	 857.552	 1.95840	 -77.862	 3.41067	 39.1464	 25.0430	 14.4856	 13.0700	 1860.17	 80.7200	214	334	319	303	301	332	333	140	335	126	503	"Wollastonite"	"Jadeite"	"Corundum"	"CaNb2O6"	"Cassiterite"	"Scheelite"	"Manganotantalite"	"Rutile"	"Mn"	"Magnetite"	"Zr"
"BT-Main (continued)"	6	 40.0000	 20.0000	 80.0000	 .000000	1410	 .000000	 .000000	 .000000	 .304134	 76.4554	 .000000	 .168051	 .270772	 .003081	 .347898	 .013388	 21.0674	 98.6302	 .000000	 .000000	 .000000	 .435076	 97.0686	 .000000	 .205200	 .451663	 .003979	 .447570	 .018085	  .00000	 98.6302	 .000000	 .000000	 .000000	 .165569	 32.5801	 .000000	 .046973	 .285908	 .002837	 .315073	 .007423	 66.5961	 .000000	 .000000	 .000000	 .248620	 97.8452	 .000000	 .070535	 .858643	 .008519	 .946232	 .022293	 .000000	 100.000	 2.00000	O	 .000000	 .000000	 .000000	 .004972	 .978438	 .000000	 .001411	 .008586	 .000085	 .009462	 .000223	 2.00000	 .008642	 .034353	 .004229	 .009710	 .011616	 .027077	 .022840	 .005804	 .009537	 .008777	 .008500	 .018488	 .046308	 .007991	 .013890	 .014748	 .034146	 .027889	 .009682	 .012315	 .011292	 .011481	 -150.01	 -24.293	 -23.247	 2.71983	 .084193	 -38.522	 9.88213	 1.72951	 219.430	 2.29702	 45.3084	 25.0352	 14.4793	 13.0700	 1870.20	 80.7700	214	334	319	303	301	332	333	140	335	126	503	"Wollastonite"	"Jadeite"	"Corundum"	"CaNb2O6"	"Cassiterite"	"Scheelite"	"Manganotantalite"	"Rutile"	"Mn"	"Magnetite"	"Zr"
"BT-Main (continued)"	6	 40.0000	 20.0000	 80.0000	 .000000	1411	 .005154	 .000000	 .000000	 .074105	 77.3151	 .000000	 .000000	 .309918	 .000000	 .193053	 .003921	 21.1464	 99.0477	 .011026	 .000000	 .000000	 .106010	 98.1600	 .000000	 .000000	 .516961	 .000000	 .248362	 .005296	 -.00001	 99.0477	 .009249	 .000000	 .000000	 .040203	 32.8328	 .000000	 .000000	 .326113	 .000000	 .174235	 .002166	 66.6153	 .027721	 .000000	 .000000	 .060248	 98.4059	 .000000	 .000000	 .977421	 .000000	 .522213	 .006493	 .000000	 100.000	 2.00000	O	 .000278	 .000000	 .000000	 .001207	 .985742	 .000000	 .000000	 .009791	 .000000	 .005231	 .000065	 2.00000	 .008645	 .034409	 .004233	 .009706	 .011607	 .027078	 .022841	 .005808	 .009542	 .008780	 .008496	 .018495	 .046382	 .007999	 .013885	 .014737	 .034147	 .027890	 .009689	 .012320	 .011296	 .011476	 117.053	 -31.676	 -17.237	 9.75125	 .083643	 -37.776	 -41.173	 1.53821	 -55.849	 3.75587	 153.481	 25.0274	 14.4731	 13.0700	 1880.17	 80.7600	214	334	319	303	301	332	333	140	335	126	503	"Wollastonite"	"Jadeite"	"Corundum"	"CaNb2O6"	"Cassiterite"	"Scheelite"	"Manganotantalite"	"Rutile"	"Mn"	"Magnetite"	"Zr"
"BT-Main (continued)"	6	 40.0000	 20.0000	 80.0000	 .000000	1412	 .002127	 .000000	 .000000	 .011701	 77.7735	 .000000	 .000000	 .244663	 .000000	 .175892	 .000000	 21.1898	 99.3976	 .004551	 .000000	 .000000	 .016738	 98.7420	 .000000	 .000000	 .408111	 .000000	 .226284	 .000000	 .000006	 99.3976	 .003810	 .000000	 .000000	 .006335	 32.9596	 .000000	 .000000	 .256919	 .000000	 .158420	 .000000	 66.6149	 .011414	 .000000	 .000000	 .009488	 98.7349	 .000000	 .000000	 .769636	 .000000	 .474569	 .000000	 .000000	 100.000	 2.00000	O	 .000114	 .000000	 .000000	 .000190	 .989556	 .000000	 .000000	 .007714	 .000000	 .004756	 .000000	 2.00000	 .008660	 .034448	 .004236	 .009710	 .011611	 .027082	 .022846	 .005812	 .009545	 .008783	 .008500	 .018526	 .046436	 .008004	 .013891	 .014742	 .034153	 .027896	 .009695	 .012325	 .011299	 .011481	 283.756	 -25.789	 -17.662	 59.1318	 .083369	 -51.264	 -24.748	 1.89380	 -55.840	 4.07344	 -76.449	 25.0196	 14.4668	 13.0700	 1890.20	 80.7800	214	334	319	303	301	332	333	140	335	126	503	"Wollastonite"	"Jadeite"	"Corundum"	"CaNb2O6"	"Cassiterite"	"Scheelite"	"Manganotantalite"	"Rutile"	"Mn"	"Magnetite"	"Zr"
"BT-Main (continued)"	6	 40.0000	 20.0000	 80.0000	 .000000	1413	 .000000	 .000000	 .000000	 .002262	 78.0882	 .000000	 .000000	 .138924	 .000000	 .150283	 .000351	 21.1903	 99.5704	 .000000	 .000000	 .000000	 .003236	 99.1416	 .000000	 .000000	 .231733	 .000000	 .193338	 .000473	  .00000	 99.5704	 .000000	 .000000	 .000000	 .001225	 33.0956	 .000000	 .000000	 .145895	 .000000	 .135365	 .000193	 66.6218	 .000000	 .000000	 .000000	 .001835	 99.1549	 .000000	 .000000	 .437103	 .000000	 .405557	 .000579	 .000000	 100.000	 2.00000	O	 .000000	 .000000	 .000000	 .000037	 .993537	 .000000	 .000000	 .004380	 .000000	 .004064	 .000006	 2.00000	 .008677	 .034493	 .004239	 .009716	 .011620	 .027091	 .022854	 .005817	 .009550	 .008787	 .008505	 .018563	 .046496	 .008010	 .013899	 .014753	 .034164	 .027906	 .009703	 .012331	 .011304	 .011488	 -203.22	 -33.362	 -16.829	 303.879	 .083196	 -45.169	 -14.337	 3.17280	 -251.76	 4.68144	 1713.45	 25.0118	 14.4606	 13.0700	 1900.15	 80.7800	214	334	319	303	301	332	333	140	335	126	503	"Wollastonite"	"Jadeite"	"Corundum"	"CaNb2O6"	"Cassiterite"	"Scheelite"	"Manganotantalite"	"Rutile"	"Mn"	"Magnetite"	"Zr"
"BT-Main (continued)"	6	 40.0000	 20.0000	 80.0000	 .000000	1414	 .000000	 .000000	 .000000	 .042480	 77.6952	 .000000	 .000000	 .276256	 .000000	 .111399	 .000000	 21.1822	 99.3075	 .000000	 .000000	 .000000	 .060770	 98.6426	 .000000	 .000000	 .460811	 .000000	 .143314	 .000000	  .00000	 99.3075	 .000000	 .000000	 .000000	 .023015	 32.9493	 .000000	 .000000	 .290297	 .000000	 .100403	 .000000	 66.6370	 .000000	 .000000	 .000000	 .034503	 98.7940	 .000000	 .000000	 .870416	 .000000	 .301045	 .000000	 .000000	 100.000	 2.00000	O	 .000000	 .000000	 .000000	 .000691	 .988917	 .000000	 .000000	 .008713	 .000000	 .003013	 .000000	 2.00000	 .008658	 .034468	 .004235	 .009709	 .011610	 .027079	 .022843	 .005811	 .009544	 .008782	 .008497	 .018522	 .046462	 .008002	 .013889	 .014740	 .034149	 .027892	 .009694	 .012323	 .011297	 .011478	 -3389.1	 -33.658	 -12.539	 16.6487	 .083405	 -34.307	 -1015.2	 1.70106	 -20.856	 6.12831	 -216.16	 25.0040	 14.4543	 13.0700	 1910.19	 80.8000	214	334	319	303	301	332	333	140	335	126	503	"Wollastonite"	"Jadeite"	"Corundum"	"CaNb2O6"	"Cassiterite"	"Scheelite"	"Manganotantalite"	"Rutile"	"Mn"	"Magnetite"	"Zr"
"BT-Main (continued)"	6	 40.0000	 20.0000	 80.0000	 .000000	1415	 .000968	 .000000	 .000000	 .335579	 76.5705	 .000000	 .119140	 .553875	 .000000	 .259632	 .036270	 21.2732	 99.1492	 .002072	 .000000	 .000000	 .480060	 97.2147	 .000000	 .145477	 .923896	 .000000	 .334015	 .048994	 .000006	 99.1492	 .001728	 .000000	 .000000	 .180998	 32.3273	 .000000	 .032993	 .579426	 .000000	 .232959	 .019924	 66.6247	 .005193	 .000000	 .000000	 .272027	 97.1714	 .000000	 .049587	 1.74168	 .000000	 .700243	 .059890	 .000000	 100.000	 2.00000	O	 .000052	 .000000	 .000000	 .005433	 .970430	 .000000	 .000990	 .017394	 .000000	 .006993	 .000598	 2.00000	 .008601	 .034355	 .004222	 .009695	 .011593	 .027052	 .022816	 .005793	 .009525	 .008766	 .008483	 .018400	 .046310	 .007978	 .013869	 .014719	 .034115	 .027860	 .009664	 .012299	 .011277	 .011459	 618.849	 -26.664	 -15.328	 2.50133	 .084110	 -34.248	 13.7972	 .944965	 -181.67	 2.91582	 16.9948	 24.9962	 14.4481	 13.0700	 1920.14	 80.8000	214	334	319	303	301	332	333	140	335	126	503	"Wollastonite"	"Jadeite"	"Corundum"	"CaNb2O6"	"Cassiterite"	"Scheelite"	"Manganotantalite"	"Rutile"	"Mn"	"Magnetite"	"Zr"
"BT-Main (continued)"	6	 40.0000	 20.0000	 80.0000	 .000000	1416	 .000000	 .000000	 .000000	 .000000	 78.0933	 .000000	 .000000	 .141865	 .000000	 .055704	 .001170	 21.1659	 99.4578	 .000000	 .000000	 .000000	 .000000	 99.1480	 .000000	 .000000	 .236639	 .000000	 .071662	 .001580	 .000002	 99.4578	 .000000	 .000000	 .000000	 .000000	 33.1500	 .000000	 .000000	 .149219	 .000000	 .050254	 .000646	 66.6499	 .000000	 .000000	 .000000	 .000000	 99.4000	 .000000	 .000000	 .447432	 .000000	 .150685	 .001937	 .000000	 100.000	 2.00000	O	 .000000	 .000000	 .000000	 .000000	 .994749	 .000000	 .000000	 .004478	 .000000	 .001508	 .000019	 2.00000	 .008682	 .034539	 .004240	 .009716	 .011621	 .027090	 .022854	 .005818	 .009551	 .008787	 .008504	 .018574	 .046558	 .008011	 .013900	 .014754	 .034163	 .027906	 .009706	 .012332	 .011304	 .011488	 -130.38	 -22.424	 -12.469	 -54.220	 .083176	 -50.699	 -21.198	 3.11224	 -31.645	 11.7144	 513.867	 24.9884	 14.4418	 13.0705	 1930.17	 80.8100	214	334	319	303	301	332	333	140	335	126	503	"Wollastonite"	"Jadeite"	"Corundum"	"CaNb2O6"	"Cassiterite"	"Scheelite"	"Manganotantalite"	"Rutile"	"Mn"	"Magnetite"	"Zr"
"BT-Main (continued)"	6	 40.0000	 20.0000	 80.0000	 .000000	1417	 .000000	 .000000	 .000000	 .000000	 78.1084	 .000000	 .000000	 .118550	 .000000	 .068515	 .000000	 21.1576	 99.4531	 .000000	 .000000	 .000000	 .000000	 99.1672	 .000000	 .000000	 .197748	 .000000	 .088145	 .000000	  .00000	 99.4531	 .000000	 .000000	 .000000	 .000000	 33.1674	 .000000	 .000000	 .124736	 .000000	 .061832	 .000000	 66.6461	 .000000	 .000000	 .000000	 .000000	 99.4406	 .000000	 .000000	 .373978	 .000000	 .185383	 .000000	 .000000	 100.000	 2.00000	O	 .000000	 .000000	 .000000	 .000000	 .995329	 .000000	 .000000	 .003743	 .000000	 .001856	 .000000	 2.00000	 .008684	 .034559	 .004240	 .009718	 .011622	 .027091	 .022855	 .005819	 .009551	 .008787	 .008505	 .018579	 .046585	 .008012	 .013901	 .014756	 .034164	 .027907	 .009706	 .012333	 .011305	 .011489	 -139.32	 -29.978	 -17.118	 -24.813	 .083168	 -38.926	 -20.867	 3.68076	 -45.184	 9.62829	 -53.615	 24.9806	 14.4356	 13.0705	 1940.13	 80.8100	214	334	319	303	301	332	333	140	335	126	503	"Wollastonite"	"Jadeite"	"Corundum"	"CaNb2O6"	"Cassiterite"	"Scheelite"	"Manganotantalite"	"Rutile"	"Mn"	"Magnetite"	"Zr"
"BT-Main (continued)"	6	 40.0000	 20.0000	 80.0000	 .000000	1418	 .000000	 .000000	 .000000	 .164318	 77.2302	 .000000	 .000000	 .396904	 .000000	 .164268	 .000172	 21.2051	 99.1609	 .000000	 .000000	 .000000	 .235065	 98.0522	 .000000	 .000000	 .662059	 .000000	 .211330	 .000232	 .000008	 99.1609	 .000000	 .000000	 .000000	 .088922	 32.7143	 .000000	 .000000	 .416596	 .000000	 .147883	 .000095	 66.6322	 .000000	 .000000	 .000000	 .133422	 98.1723	 .000000	 .000000	 1.25016	 .000000	 .443781	 .000285	 .000000	 100.000	 2.00000	O	 .000000	 .000000	 .000000	 .002669	 .981937	 .000000	 .000000	 .012504	 .000000	 .004439	 .000003	 2.00000	 .008628	 .034471	 .004230	 .009699	 .011597	 .027061	 .022825	 .005802	 .009534	 .008772	 .008487	 .018459	 .046467	 .007992	 .013875	 .014724	 .034126	 .027871	 .009678	 .012310	 .011286	 .011464	 -751.33	 -92.017	 -13.103	 4.65373	 .083668	 -40.071	 -39.091	 1.24417	 -38.430	 4.32123	 3483.58	 24.9727	 14.4293	 13.0705	 1950.23	 80.8300	214	334	319	303	301	332	333	140	335	126	503	"Wollastonite"	"Jadeite"	"Corundum"	"CaNb2O6"	"Cassiterite"	"Scheelite"	"Manganotantalite"	"Rutile"	"Mn"	"Magnetite"	"Zr"
"BT-Main (continued)"	6	 40.0000	 20.0000	 80.0000	 .000000	1419	 .003347	 .000000	 .000000	 .000000	 78.0203	 .000000	 .000000	 .170257	 .000000	 .048308	 .000000	 21.1665	 99.4087	 .007161	 .000000	 .000000	 .000000	 99.0554	 .000000	 .000000	 .283998	 .000000	 .062148	 .000000	 .000004	 99.4087	 .006005	 .000000	 .000000	 .000000	 33.1192	 .000000	 .000000	 .179083	 .000000	 .043582	 .000000	 66.6522	 .018006	 .000000	 .000000	 .000000	 99.3143	 .000000	 .000000	 .537016	 .000000	 .130689	 .000000	 .000000	 100.000	 2.00000	O	 .000180	 .000000	 .000000	 .000000	 .993792	 .000000	 .000000	 .005374	 .000000	 .001308	 .000000	 2.00000	 .008677	 .034575	 .004239	 .009716	 .011618	 .027087	 .022851	 .005817	 .009549	 .008785	 .008502	 .018564	 .046607	 .008010	 .013899	 .014751	 .034159	 .027902	 .009703	 .012330	 .011302	 .011485	 180.798	 -18.707	 -12.396	 -111.79	 .083210	 -36.405	 -18.356	 2.62940	 -40.545	 13.4189	 -55.286	 24.9649	 14.4231	 13.0705	 1960.20	 80.8200	214	334	319	303	301	332	333	140	335	126	503	"Wollastonite"	"Jadeite"	"Corundum"	"CaNb2O6"	"Cassiterite"	"Scheelite"	"Manganotantalite"	"Rutile"	"Mn"	"Magnetite"	"Zr"
"BT-Main (continued)"	6	 40.0000	 20.0000	 80.0000	 .000000	1420	 .002435	 .000000	 .000000	 .000000	 78.0697	 .000000	 .000000	 .126315	 .000000	 .026553	 .000000	 21.1431	 99.3681	 .005210	 .000000	 .000000	 .000000	 99.1180	 .000000	 .000000	 .210701	 .000000	 .034161	 .000000	 -.00001	 99.3681	 .004374	 .000000	 .000000	 .000000	 33.1800	 .000000	 .000000	 .133023	 .000000	 .023984	 .000000	 66.6587	 .013118	 .000000	 .000000	 .000000	 99.5160	 .000000	 .000000	 .398973	 .000000	 .071935	 .000000	 .000000	 100.000	 2.00000	O	 .000131	 .000000	 .000000	 .000000	 .995518	 .000000	 .000000	 .003991	 .000000	 .000720	 .000000	 2.00000	 .008685	 .034601	 .004240	 .009718	 .011621	 .027089	 .022853	 .005819	 .009551	 .008786	 .008504	 .018580	 .046641	 .008012	 .013902	 .014755	 .034162	 .027905	 .009706	 .012333	 .011304	 .011487	 248.656	 -21.612	 -11.928	 -62.445	 .083178	 -35.285	 -21.893	 3.46822	 -77.298	 23.9500	 -29.068	 24.9571	 14.4169	 13.0705	 1970.17	 80.8300	214	334	319	303	301	332	333	140	335	126	503	"Wollastonite"	"Jadeite"	"Corundum"	"CaNb2O6"	"Cassiterite"	"Scheelite"	"Manganotantalite"	"Rutile"	"Mn"	"Magnetite"	"Zr"
"BT-Main (continued)"	6	 40.0000	 20.0000	 80.0000	 .000000	1421	 .000544	 .000000	 .000000	 .000000	 77.8624	 .000000	 .000000	 .121365	 .000000	 .045962	 .009191	 21.0906	 99.1301	 .001165	 .000000	 .000000	 .000000	 98.8549	 .000000	 .000000	 .202445	 .000000	 .059130	 .012415	 .000004	 99.1301	 .000980	 .000000	 .000000	 .000000	 33.1714	 .000000	 .000000	 .128118	 .000000	 .041615	 .005095	 66.6528	 .002939	 .000000	 .000000	 .000000	 99.4728	 .000000	 .000000	 .384193	 .000000	 .124793	 .015278	 .000000	 100.000	 2.00000	O	 .000029	 .000000	 .000000	 .000000	 .995349	 .000000	 .000000	 .003844	 .000000	 .001249	 .000153	 2.00000	 .008683	 .034613	 .004240	 .009717	 .011620	 .027087	 .022851	 .005818	 .009550	 .008785	 .008503	 .018576	 .046658	 .008012	 .013901	 .014753	 .034159	 .027903	 .009705	 .012331	 .011302	 .011486	 1111.25	 -23.877	 -13.266	 -51.024	 .083287	 -35.527	 -18.284	 3.60009	 -74.002	 14.0751	 65.8013	 24.9493	 14.4106	 13.0705	 1980.19	 80.8400	214	334	319	303	301	332	333	140	335	126	503	"Wollastonite"	"Jadeite"	"Corundum"	"CaNb2O6"	"Cassiterite"	"Scheelite"	"Manganotantalite"	"Rutile"	"Mn"	"Magnetite"	"Zr"
"BT-Main (continued)"	6	 40.0000	 20.0000	 80.0000	 .000000	1422	 .000000	 .000000	 .000000	 .000000	 78.0792	 .000000	 .000000	 .099134	 .000000	 .038776	 .004458	 21.1298	 99.3514	 .000000	 .000000	 .000000	 .000000	 99.1301	 .000000	 .000000	 .165361	 .000000	 .049885	 .006022	 .000004	 99.3514	 .000000	 .000000	 .000000	 .000000	 33.2030	 .000000	 .000000	 .104458	 .000000	 .035044	 .002467	 66.6550	 .000000	 .000000	 .000000	 .000000	 99.5742	 .000000	 .000000	 .313265	 .000000	 .105096	 .007398	 .000000	 100.000	 2.00000	O	 .000000	 .000000	 .000000	 .000000	 .996266	 .000000	 .000000	 .003134	 .000000	 .001052	 .000074	 2.00000	 .008687	 .034633	 .004241	 .009718	 .011622	 .027088	 .022852	 .005819	 .009551	 .008786	 .008504	 .018585	 .046685	 .008013	 .013902	 .014755	 .034160	 .027904	 .009707	 .012332	 .011303	 .011487	 -51.410	 -28.990	 -12.185	 -33.700	 .083163	 -40.387	 -29.179	 4.35743	 -141.46	 16.5791	 135.147	 24.9415	 14.4044	 13.0705	 1990.16	 80.8500	214	334	319	303	301	332	333	140	335	126	503	"Wollastonite"	"Jadeite"	"Corundum"	"CaNb2O6"	"Cassiterite"	"Scheelite"	"Manganotantalite"	"Rutile"	"Mn"	"Magnetite"	"Zr"
"BT-Main (continued)"	6	 40.0000	 20.0000	 80.0000	 .000000	1423	 .000000	 .000000	 .000000	 .000000	 77.9103	 .000000	 .000000	 .133804	 .000000	 .065824	 .000000	 21.1137	 99.2236	 .000000	 .000000	 .000000	 .000000	 98.9157	 .000000	 .000000	 .223192	 .000000	 .084682	 .000000	 .000000	 99.2236	 .000000	 .000000	 .000000	 .000000	 33.1526	 .000000	 .000000	 .141081	 .000000	 .059528	 .000000	 66.6468	 .000000	 .000000	 .000000	 .000000	 99.3985	 .000000	 .000000	 .422991	 .000000	 .178478	 .000000	 .000000	 100.000	 2.00000	O	 .000000	 .000000	 .000000	 .000000	 .994873	 .000000	 .000000	 .004234	 .000000	 .001786	 .000000	 2.00000	 .008680	 .034639	 .004240	 .009717	 .011618	 .027084	 .022849	 .005817	 .009548	 .008784	 .008502	 .018570	 .046693	 .008011	 .013900	 .014750	 .034156	 .027900	 .009703	 .012329	 .011300	 .011484	 -3719.0	 -85.634	 -14.582	 -34.298	 .083254	 -35.341	 -17.448	 3.28554	 -54.192	 9.99526	 -96.117	 24.9337	 14.3981	 13.0705	 2000.18	 80.8500	214	334	319	303	301	332	333	140	335	126	503	"Wollastonite"	"Jadeite"	"Corundum"	"CaNb2O6"	"Cassiterite"	"Scheelite"	"Manganotantalite"	"Rutile"	"Mn"	"Magnetite"	"Zr"
"BT-Main (continued)"	6	 40.0000	 20.0000	 80.0000	 .000000	1424	 .000000	 .000000	 .000000	 .000000	 77.6427	 .000000	 .000000	 .160155	 .000000	 .066023	 .005049	 21.0609	 98.9348	 .000000	 .000000	 .000000	 .000000	 98.5759	 .000000	 .000000	 .267148	 .000000	 .084939	 .006820	 .000002	 98.9348	 .000000	 .000000	 .000000	 .000000	 33.1213	 .000000	 .000000	 .169288	 .000000	 .059858	 .002802	 66.6467	 .000000	 .000000	 .000000	 .000000	 99.3046	 .000000	 .000000	 .507562	 .000000	 .179466	 .008402	 .000000	 100.000	 2.00000	O	 .000000	 .000000	 .000000	 .000000	 .993938	 .000000	 .000000	 .005080	 .000000	 .001796	 .000084	 2.00000	 .008684	 .034679	 .004243	 .009725	 .011627	 .027107	 .022868	 .005821	 .009556	 .008791	 .008508	 .018579	 .046747	 .008018	 .013911	 .014761	 .034185	 .027923	 .009710	 .012339	 .011309	 .011493	 -219.54	 -28.730	 -11.868	 -38.868	 .083478	 -29.930	 -29.291	 2.78344	 -64.592	 9.97489	 119.468	 24.9259	 14.3919	 13.0705	 2010.15	 80.7000	214	334	319	303	301	332	333	140	335	126	503	"Wollastonite"	"Jadeite"	"Corundum"	"CaNb2O6"	"Cassiterite"	"Scheelite"	"Manganotantalite"	"Rutile"	"Mn"	"Magnetite"	"Zr"
"BT-Main (continued)"	6	 40.0000	 20.0000	 80.0000	 .000000	1425	 .001179	 .000000	 .000000	 .056922	 77.5174	 .000000	 .000000	 .103288	 .000307	 .082401	 .000000	 21.0180	 98.7795	 .002521	 .000000	 .000000	 .081429	 98.4169	 .000000	 .000000	 .172291	 .000396	 .106009	 .000000	 .000008	 98.7795	 .002129	 .000000	 .000000	 .031084	 33.1354	 .000000	 .000000	 .109402	 .000283	 .074858	 .000000	 66.6468	 .006386	 .000000	 .000000	 .046621	 99.3934	 .000000	 .000000	 .328162	 .000850	 .224546	 .000000	 .000000	 100.000	 2.00000	O	 .000064	 .000000	 .000000	 .000933	 .994360	 .000000	 .000000	 .003283	 .000009	 .002246	 .000000	 2.00000	 .008687	 .034697	 .004244	 .009725	 .011630	 .027108	 .022869	 .005822	 .009556	 .008791	 .008509	 .018585	 .046770	 .008019	 .013913	 .014765	 .034186	 .027924	 .009711	 .012340	 .011309	 .011493	 513.697	 -28.078	 -13.521	 12.5710	 .083553	 -52.908	 -96.705	 4.19342	 2201.55	 8.10187	 -138.61	 24.9181	 14.3856	 13.0705	 2020.17	 80.7100	214	334	319	303	301	332	333	140	335	126	503	"Wollastonite"	"Jadeite"	"Corundum"	"CaNb2O6"	"Cassiterite"	"Scheelite"	"Manganotantalite"	"Rutile"	"Mn"	"Magnetite"	"Zr"
"BT-Main (continued)"	6	 40.0000	 20.0000	 80.0000	 .000000	1426	 .001283	 .000000	 .000000	 .000000	 77.7824	 .000000	 .000000	 .137102	 .000000	 .080269	 .000000	 21.0870	 99.0880	 .002744	 .000000	 .000000	 .000000	 98.7533	 .000000	 .000000	 .228694	 .000000	 .103267	 .000000	  .00000	 99.0880	 .002309	 .000000	 .000000	 .000000	 33.1378	 .000000	 .000000	 .144732	 .000000	 .072679	 .000000	 66.6424	 .006922	 .000000	 .000000	 .000000	 99.3413	 .000000	 .000000	 .433880	 .000000	 .217878	 .000000	 .000000	 100.000	 2.00000	O	 .000069	 .000000	 .000000	 .000000	 .994497	 .000000	 .000000	 .004344	 .000000	 .002181	 .000000	 2.00000	 .008684	 .034707	 .004243	 .009724	 .011625	 .027102	 .022863	 .005820	 .009554	 .008788	 .008507	 .018578	 .046784	 .008017	 .013910	 .014759	 .034178	 .027917	 .009708	 .012337	 .011306	 .011491	 471.946	 -47.195	 -14.710	 -39.239	 .083381	 -27.383	 -10.970	 3.21373	 -28.781	 8.30055	 -39.127	 24.9102	 14.3794	 13.0705	 2030.21	 80.7400	214	334	319	303	301	332	333	140	335	126	503	"Wollastonite"	"Jadeite"	"Corundum"	"CaNb2O6"	"Cassiterite"	"Scheelite"	"Manganotantalite"	"Rutile"	"Mn"	"Magnetite"	"Zr"
"BT-Main (continued)"	6	 40.0000	 20.0000	 80.0000	 .000000	1427	 .000000	 .000000	 .000000	 .000000	 77.9763	 .000000	 .000000	 .058109	 .000000	 .037241	 .000000	 21.0727	 99.1443	 .000000	 .000000	 .000000	 .000000	 98.9994	 .000000	 .000000	 .096930	 .000000	 .047911	 .000000	 .000002	 99.1443	 .000000	 .000000	 .000000	 .000000	 33.2494	 .000000	 .000000	 .061397	 .000000	 .033749	 .000000	 66.6554	 .000000	 .000000	 .000000	 .000000	 99.7147	 .000000	 .000000	 .184128	 .000000	 .101213	 .000000	 .000000	 100.000	 2.00000	O	 .000000	 .000000	 .000000	 .000000	 .997652	 .000000	 .000000	 .001842	 .000000	 .001013	 .000000	 2.00000	 .008694	 .034723	 .004243	 .009722	 .011625	 .027093	 .022857	 .005821	 .009553	 .008787	 .008506	 .018599	 .046806	 .008017	 .013908	 .014759	 .034167	 .027910	 .009710	 .012335	 .011304	 .011489	 -118.93	 -37.763	 -13.057	 -221.78	 .083224	 -33.469	 -27.321	 7.27439	 -73.330	 17.2410	 -31.835	 24.9024	 14.3731	 13.0705	 2040.24	 80.8400	214	334	319	303	301	332	333	140	335	126	503	"Wollastonite"	"Jadeite"	"Corundum"	"CaNb2O6"	"Cassiterite"	"Scheelite"	"Manganotantalite"	"Rutile"	"Mn"	"Magnetite"	"Zr"
"BT-Main (continued)"	6	 40.0000	 20.0000	 80.0000	 .000000	1428	 .000000	 .000000	 .000000	 .020890	 77.7775	 .000000	 .000000	 .233618	 .000000	 .110362	 .009258	 21.1695	 99.3211	 .000000	 .000000	 .000000	 .029884	 98.7471	 .000000	 .000000	 .389689	 .000000	 .141980	 .012506	  .00000	 99.3211	 .000000	 .000000	 .000000	 .011324	 33.0030	 .000000	 .000000	 .245632	 .000000	 .099525	 .005111	 66.6354	 .000000	 .000000	 .000000	 .016974	 98.9330	 .000000	 .000000	 .736331	 .000000	 .298346	 .015323	 .000000	 100.000	 2.00000	O	 .000000	 .000000	 .000000	 .000340	 .990556	 .000000	 .000000	 .007372	 .000000	 .002987	 .000153	 2.00000	 .008661	 .034681	 .004237	 .009711	 .011607	 .027073	 .022838	 .005811	 .009541	 .008777	 .008494	 .018530	 .046749	 .008006	 .013892	 .014737	 .034141	 .027886	 .009693	 .012320	 .011291	 .011474	 -1785.7	 -40.049	 -13.898	 33.3465	 .083322	 -36.003	 -50.742	 1.97278	 -41.058	 6.17749	 65.2632	 24.8946	 14.3669	 13.0705	 2050.21	 80.8700	214	334	319	303	301	332	333	140	335	126	503	"Wollastonite"	"Jadeite"	"Corundum"	"CaNb2O6"	"Cassiterite"	"Scheelite"	"Manganotantalite"	"Rutile"	"Mn"	"Magnetite"	"Zr"
"BT-Main (continued)"	6	 40.0000	 20.0000	 80.0000	 .000000	1429	 .000000	 .000000	 .000000	 .202478	 77.4085	 .000000	 .023884	 .283280	 .000000	 .166382	 .022660	 21.2074	 99.3146	 .000000	 .000000	 .000000	 .289654	 98.2786	 .000000	 .029164	 .472528	 .000000	 .214051	 .030609	  .00000	 99.3146	 .000000	 .000000	 .000000	 .109566	 32.7881	 .000000	 .006636	 .297319	 .000000	 .149778	 .012488	 66.6361	 .000000	 .000000	 .000000	 .164485	 98.4457	 .000000	 .009962	 .892694	 .000000	 .449707	 .037496	 .000000	 100.000	 2.00000	O	 .000000	 .000000	 .000000	 .003288	 .984094	 .000000	 .000199	 .008924	 .000000	 .004495	 .000375	 2.00000	 .008642	 .034650	 .004233	 .009706	 .011604	 .027064	 .022829	 .005805	 .009535	 .008772	 .008489	 .018488	 .046708	 .007998	 .013885	 .014732	 .034130	 .027876	 .009683	 .012312	 .011285	 .011466	 -202.73	 -27.856	 -11.546	 3.86423	 .083566	 -83.442	 67.5929	 1.66234	 -23.766	 4.27207	 26.9319	 24.8868	 14.3607	 13.0705	 2060.17	 80.8700	214	334	319	303	301	332	333	140	335	126	503	"Wollastonite"	"Jadeite"	"Corundum"	"CaNb2O6"	"Cassiterite"	"Scheelite"	"Manganotantalite"	"Rutile"	"Mn"	"Magnetite"	"Zr"
"BT-Main (continued)"	6	 40.0000	 20.0000	 80.0000	 .000000	1430	 .000113	 .000000	 .000000	 .124156	 77.1707	 .000000	 .000000	 .204972	 .011273	 .103148	 .011093	 21.0332	 98.6586	 .000241	 .000000	 .000000	 .177611	 97.9766	 .000000	 .000000	 .341905	 .014556	 .132700	 .014985	 .000004	 98.6586	 .000203	 .000000	 .000000	 .067748	 32.9616	 .000000	 .000000	 .216935	 .010402	 .093634	 .006165	 66.6433	 .000611	 .000000	 .000000	 .101654	 98.9160	 .000000	 .000000	 .651009	 .031216	 .280989	 .018501	 .000000	 100.000	 2.00000	O	 .000006	 .000000	 .000000	 .002033	 .989196	 .000000	 .000000	 .006510	 .000312	 .002810	 .000185	 2.00000	 .008657	 .034699	 .004236	 .009710	 .011609	 .027070	 .022835	 .005810	 .009540	 .008775	 .008492	 .018521	 .046773	 .008004	 .013891	 .014738	 .034137	 .027883	 .009691	 .012318	 .011289	 .011472	 5350.56	 -19.273	 -11.904	 6.01465	 .083670	 -39.377	 -136.68	 2.21831	 60.5214	 6.57088	 54.5351	 24.8790	 14.3544	 13.0710	 2070.20	 80.8800	214	334	319	303	301	332	333	140	335	126	503	"Wollastonite"	"Jadeite"	"Corundum"	"CaNb2O6"	"Cassiterite"	"Scheelite"	"Manganotantalite"	"Rutile"	"Mn"	"Magnetite"	"Zr"
"BT-Main (continued)"	6	 40.0000	 20.0000	 80.0000	 .000000	1431	 .000000	 .000000	 .000000	 .036368	 77.7803	 .000000	 .000000	 .199782	 .000000	 .058610	 .003151	 21.1374	 99.2156	 .000000	 .000000	 .000000	 .052025	 98.7506	 .000000	 .000000	 .333248	 .000000	 .075401	 .004257	  .00000	 99.2156	 .000000	 .000000	 .000000	 .019749	 33.0628	 .000000	 .000000	 .210429	 .000000	 .052949	 .001743	 66.6523	 .000000	 .000000	 .000000	 .029620	 99.1751	 .000000	 .000000	 .631201	 .000000	 .158824	 .005228	 .000000	 100.000	 2.00000	O	 .000000	 .000000	 .000000	 .000593	 .992098	 .000000	 .000000	 .006314	 .000000	 .001589	 .000052	 2.00000	 .008668	 .034731	 .004238	 .009713	 .011609	 .027072	 .022838	 .005812	 .009542	 .008777	 .008495	 .018543	 .046817	 .008008	 .013894	 .014739	 .034140	 .027886	 .009695	 .012321	 .011292	 .011475	 -250.72	 -25.177	 -10.357	 19.3707	 .083306	 -65.583	 -18.236	 2.27113	 -204.89	 11.1491	 190.794	 24.8712	 14.3482	 13.0710	 2080.16	 80.9000	214	334	319	303	301	332	333	140	335	126	503	"Wollastonite"	"Jadeite"	"Corundum"	"CaNb2O6"	"Cassiterite"	"Scheelite"	"Manganotantalite"	"Rutile"	"Mn"	"Magnetite"	"Zr"
"BT-Main (continued)"	6	 40.0000	 20.0000	 80.0000	 .000000	1432	 .000000	 .000000	 .000000	 .006697	 77.4413	 .000000	 .000000	 .241312	 .000000	 .061500	 .006308	 21.0629	 98.8200	 .000000	 .000000	 .000000	 .009580	 98.3202	 .000000	 .000000	 .402522	 .000000	 .079120	 .008521	 -.00001	 98.8200	 .000000	 .000000	 .000000	 .003649	 33.0334	 .000000	 .000000	 .255057	 .000000	 .055754	 .003501	 66.6487	 .000000	 .000000	 .000000	 .005471	 99.0520	 .000000	 .000000	 .764799	 .000000	 .167180	 .010498	 .000000	 100.000	 2.00000	O	 .000000	 .000000	 .000000	 .000110	 .991268	 .000000	 .000000	 .007654	 .000000	 .001673	 .000105	 2.00000	 .008662	 .034738	 .004237	 .009711	 .011605	 .027068	 .022834	 .005810	 .009540	 .008775	 .008493	 .018531	 .046826	 .008006	 .013892	 .014734	 .034135	 .027881	 .009692	 .012319	 .011289	 .011472	 -231.07	 -45.874	 -12.661	 102.945	 .083480	 -26.982	 -30.382	 1.91650	 -37.922	 10.6492	 95.5404	 24.8634	 14.3419	 13.0710	 2090.19	 80.9100	214	334	319	303	301	332	333	140	335	126	503	"Wollastonite"	"Jadeite"	"Corundum"	"CaNb2O6"	"Cassiterite"	"Scheelite"	"Manganotantalite"	"Rutile"	"Mn"	"Magnetite"	"Zr"
"BT-Main (continued)"	6	 40.0000	 20.0000	 80.0000	 .000000	1433	 .000000	 .000000	 .000000	 .049068	 77.6077	 .000000	 .000000	 .134539	 .000000	 .080670	 .007159	 21.0604	 98.9395	 .000000	 .000000	 .000000	 .070195	 98.5315	 .000000	 .000000	 .224419	 .000000	 .103782	 .009670	  .00000	 98.9395	 .000000	 .000000	 .000000	 .026742	 33.1072	 .000000	 .000000	 .142215	 .000000	 .073138	 .003974	 66.6467	 .000000	 .000000	 .000000	 .040105	 99.3021	 .000000	 .000000	 .426560	 .000000	 .219372	 .011919	 .000000	 100.000	 2.00000	O	 .000000	 .000000	 .000000	 .000802	 .993513	 .000000	 .000000	 .004268	 .000000	 .002195	 .000119	 2.00000	 .008672	 .034767	 .004239	 .009714	 .011611	 .027071	 .022837	 .005813	 .009542	 .008776	 .008495	 .018553	 .046865	 .008009	 .013896	 .014742	 .034138	 .027885	 .009696	 .012321	 .011291	 .011475	 -391.69	 -23.487	 -11.333	 14.4864	 .083389	 -36.577	 -65.341	 3.26651	 -351.46	 8.25075	 84.2625	 24.8556	 14.3357	 13.0710	 2100.14	 80.9300	214	334	319	303	301	332	333	140	335	126	503	"Wollastonite"	"Jadeite"	"Corundum"	"CaNb2O6"	"Cassiterite"	"Scheelite"	"Manganotantalite"	"Rutile"	"Mn"	"Magnetite"	"Zr"
"BT-Main (continued)"	6	 40.0000	 20.0000	 80.0000	 .000000	1434	 .000000	 .000000	 .000000	 .007337	 77.7145	 .000000	 .000000	 .158541	 .000000	 .047638	 .002333	 21.0761	 99.0064	 .000000	 .000000	 .000000	 .010496	 98.6670	 .000000	 .000000	 .264455	 .000000	 .061286	 .003152	  .00000	 99.0064	 .000000	 .000000	 .000000	 .003996	 33.1311	 .000000	 .000000	 .167477	 .000000	 .043162	 .001294	 66.6529	 .000000	 .000000	 .000000	 .005992	 99.3584	 .000000	 .000000	 .502253	 .000000	 .129440	 .003882	 .000000	 100.000	 2.00000	O	 .000000	 .000000	 .000000	 .000120	 .994139	 .000000	 .000000	 .005025	 .000000	 .001295	 .000039	 2.00000	 .008673	 .034785	 .004239	 .009714	 .011610	 .027070	 .022836	 .005813	 .009542	 .008776	 .008495	 .018556	 .046889	 .008010	 .013896	 .014740	 .034137	 .027884	 .009696	 .012321	 .011291	 .011475	 -77.730	 -20.490	 -11.829	 94.0344	 .083315	 -29.951	 -23.527	 2.80556	 -46.426	 13.5864	 257.507	 24.8478	 14.3294	 13.0710	 2110.18	 80.9400	214	334	319	303	301	332	333	140	335	126	503	"Wollastonite"	"Jadeite"	"Corundum"	"CaNb2O6"	"Cassiterite"	"Scheelite"	"Manganotantalite"	"Rutile"	"Mn"	"Magnetite"	"Zr"
"BT-Main (continued)"	6	 40.0000	 20.0000	 80.0000	 .000000	1435	 .001643	 .000000	 .000000	 .000000	 78.0912	 .000000	 .000000	 .118858	 .000000	 .016896	 .000000	 21.1403	 99.3689	 .003516	 .000000	 .000000	 .000000	 99.1454	 .000000	 .000000	 .198262	 .000000	 .021737	 .000000	 .000000	 99.3689	 .002952	 .000000	 .000000	 .000000	 33.1950	 .000000	 .000000	 .125192	 .000000	 .015264	 .000000	 66.6616	 .008855	 .000000	 .000000	 .000000	 99.5698	 .000000	 .000000	 .375520	 .000000	 .045785	 .000000	 .000000	 100.000	 2.00000	O	 .000089	 .000000	 .000000	 .000000	 .995926	 .000000	 .000000	 .003756	 .000000	 .000458	 .000000	 2.00000	 .008682	 .034813	 .004241	 .009717	 .011614	 .027074	 .022840	 .005816	 .009545	 .008778	 .008497	 .018574	 .046927	 .008013	 .013900	 .014745	 .034143	 .027890	 .009701	 .012325	 .011293	 .011478	 368.225	 -19.161	 -11.160	 -57.953	 .083109	 -45.806	 -20.624	 3.66954	 -59.756	 37.2752	 -255.43	 24.8400	 14.3232	 13.0710	 2120.13	 80.9400	214	334	319	303	301	332	333	140	335	126	503	"Wollastonite"	"Jadeite"	"Corundum"	"CaNb2O6"	"Cassiterite"	"Scheelite"	"Manganotantalite"	"Rutile"	"Mn"	"Magnetite"	"Zr"
"BT-Main (continued)"	6	 40.0000	 20.0000	 80.0000	 .000000	1436	 .000000	 .000000	 .000000	 .005197	 77.5881	 .000000	 .000000	 .174412	 .000000	 .046457	 .007770	 21.0533	 98.8752	 .000000	 .000000	 .000000	 .007435	 98.5066	 .000000	 .000000	 .290929	 .000000	 .059766	 .010496	  .00000	 98.8752	 .000000	 .000000	 .000000	 .002834	 33.1132	 .000000	 .000000	 .184442	 .000000	 .042138	 .004315	 66.6531	 .000000	 .000000	 .000000	 .004249	 99.3033	 .000000	 .000000	 .553124	 .000000	 .126366	 .012940	 .000000	 100.000	 2.00000	O	 .000000	 .000000	 .000000	 .000085	 .993598	 .000000	 .000000	 .005534	 .000000	 .001264	 .000129	 2.00000	 .008670	 .034807	 .004239	 .009713	 .011607	 .027065	 .022832	 .005812	 .009540	 .008774	 .008493	 .018549	 .046919	 .008009	 .013894	 .014736	 .034132	 .027880	 .009694	 .012319	 .011288	 .011472	 -80.463	 -15.813	 -11.728	 132.523	 .083374	 -44.562	 -25.237	 2.56962	 -49.791	 13.9144	 77.6525	 24.8321	 14.3169	 13.0710	 2130.25	 80.9600	214	334	319	303	301	332	333	140	335	126	503	"Wollastonite"	"Jadeite"	"Corundum"	"CaNb2O6"	"Cassiterite"	"Scheelite"	"Manganotantalite"	"Rutile"	"Mn"	"Magnetite"	"Zr"
"BT-Main (continued)"	6	 40.0000	 20.0000	 80.0000	 .000000	1437	 .000000	 .000000	 .000000	 .021757	 78.0892	 .000000	 .000000	 .191500	 .000000	 .046578	 .024193	 21.2128	 99.5860	 .000000	 .000000	 .000000	 .031125	 99.1428	 .000000	 .000000	 .319433	 .000000	 .059922	 .032680	 .000000	 99.5860	 .000000	 .000000	 .000000	 .011774	 33.0773	 .000000	 .000000	 .200995	 .000000	 .041931	 .013334	 66.6547	 .000000	 .000000	 .000000	 .017657	 99.2137	 .000000	 .000000	 .602875	 .000000	 .125769	 .039995	 .000000	 100.000	 2.00000	O	 .000000	 .000000	 .000000	 .000353	 .992498	 .000000	 .000000	 .006031	 .000000	 .001258	 .000400	 2.00000	 .008667	 .034814	 .004238	 .009712	 .011606	 .027064	 .022831	 .005811	 .009539	 .008773	 .008491	 .018542	 .046928	 .008008	 .013893	 .014735	 .034130	 .027878	 .009693	 .012318	 .011287	 .011470	 -2005.4	 -15.270	 -11.974	 32.0385	 .083108	 -31.037	 -32.041	 2.35933	 -43.944	 13.8781	 25.2629	 24.8243	 14.3107	 13.0710	 2140.20	 80.9600	214	334	319	303	301	332	333	140	335	126	503	"Wollastonite"	"Jadeite"	"Corundum"	"CaNb2O6"	"Cassiterite"	"Scheelite"	"Manganotantalite"	"Rutile"	"Mn"	"Magnetite"	"Zr"
