Repository: orthospar/MinorElements-Cassiterite

# MinorElements-Cassiterite
EPMA data and R code for generation of figures in "Systematic trends in the substitution mechanisms of minor elements in cassiterite", submitted for publication in the Australian Journal of Earth Sciences.

# Data Availability
The final cleaned and organised dataset is available above (cassiterite_EPMA.csv) and as a supplementary file hosted by AJES.

File: Data/180209/180209recalc.dat (part 38 of 46)
URRENT"	"BEAMSIZE"	"    LINE"	"  Si WT%"	"  Na WT%"	"  Al WT%"	"  Nb WT%"	"  Sn WT%"	"   W WT%"	"  Ta WT%"	"  Ti WT%"	"  Mn WT%"	"  Fe WT%"	"  Zr WT%"	"   O WT%"	"   TOTAL"	"    SiO2"	"    Na2O"	"   Al2O3"	"   Nb2O5"	"    SnO2"	"     WO3"	"   Ta2O5"	"    TiO2"	"     MnO"	"     FeO"	"    ZrO2"	"       O"	"   TOTAL"	"  Si AT%"	"  Na AT%"	"  Al AT%"	"  Nb AT%"	"  Sn AT%"	"   W AT%"	"  Ta AT%"	"  Ti AT%"	"  Mn AT%"	"  Fe AT%"	"  Zr AT%"	"   O AT%"	"Si OXMOL%"	"Na OXMOL%"	"Al OXMOL%"	"Nb OXMOL%"	"Sn OXMOL%"	"W OXMOL%"	"Ta OXMOL%"	"Ti OXMOL%"	"Mn OXMOL%"	"Fe OXMOL%"	"Zr OXMOL%"	"O OXMOL%"	"   TOTAL"	" FORMULA"	"   BASIS"	"Si FORMULA"	"Na FORMULA"	"Al FORMULA"	"Nb FORMULA"	"Sn FORMULA"	"W FORMULA"	"Ta FORMULA"	"Ti FORMULA"	"Mn FORMULA"	"Fe FORMULA"	"Zr FORMULA"	"O FORMULA"	"Si CDL99"	"Na CDL99"	"Al CDL99"	"Nb CDL99"	"Sn CDL99"	" W CDL99"	"Ta CDL99"	"Ti CDL99"	"Mn CDL99"	"Fe CDL99"	"Zr CDL99"	"SiO2 CDL99"	"Na2O CDL99"	"Al2O3 CDL99"	"Nb2O5 CDL99"	"SnO2 CDL99"	"WO3 CDL99"	"Ta2O5 CDL99"	"TiO2 CDL99"	"MnO CDL99"	"FeO CDL99"	"ZrO2 CDL99"	"Si %ERR "	"Na %ERR "	"Al %ERR "	"Nb %ERR "	"Sn %ERR "	" W %ERR "	"Ta %ERR "	"Ti %ERR "	"Mn %ERR "	"Fe %ERR "	"Zr %ERR "	"   X-POS"	"   Y-POS"	"   Z-POS"	" RELDIST"	"BEAMCURR"	"Si STD_NUM"	"Na STD_NUM"	"Al STD_NUM"	"Nb STD_NUM"	"Sn STD_NUM"	"W STD_NUM"	"Ta STD_NUM"	"Ti STD_NUM"	"Mn STD_NUM"	"Fe STD_NUM"	"Zr STD_NUM"	"Si STD_NAM"	"Na STD_NAM"	"Al STD_NAM"	"Nb STD_NAM"	"Sn STD_NAM"	"W STD_NAM"	"Ta STD_NAM"	"Ti STD_NAM"	"Mn STD_NAM"	"Fe STD_NAM"	"Zr STD_NAM"
"BT-Main (continued)"	6	 40.0000	 20.0000	 80.0000	 .000000	1438	 .000000	 .000000	 .000000	 .011375	 78.4481	 .000000	 .000000	 .149314	 .000000	 .038989	 .000000	 21.2662	 99.9140	 .000000	 .000000	 .000000	 .016272	 99.5985	 .000000	 .000000	 .249064	 .000000	 .050159	 .000000	  .00000	 99.9140	 .000000	 .000000	 .000000	 .006140	 33.1465	 .000000	 .000000	 .156327	 .000000	 .035011	 .000000	 66.6560	 .000000	 .000000	 .000000	 .009208	 99.4169	 .000000	 .000000	 .468873	 .000000	 .105011	 .000000	 .000000	 100.000	 2.00000	O	 .000000	 .000000	 .000000	 .000184	 .994554	 .000000	 .000000	 .004691	 .000000	 .001051	 .000000	 2.00000	 .008676	 .034846	 .004240	 .009715	 .011609	 .027069	 .022836	 .005813	 .009542	 .008775	 .008494	 .018561	 .046971	 .008011	 .013897	 .014739	 .034136	 .027884	 .009697	 .012321	 .011289	 .011474	 -148.36	 -46.231	 -11.046	 60.8397	 .082909	 -38.641	 -22.545	 2.96524	 -26.077	 16.4724	 -67.944	 24.8165	 14.3044	 13.0710	 2150.24	 80.9600	214	334	319	303	301	332	333	140	335	126	503	"Wollastonite"	"Jadeite"	"Corundum"	"CaNb2O6"	"Cassiterite"	"Scheelite"	"Manganotantalite"	"Rutile"	"Mn"	"Magnetite"	"Zr"
"BT-Main (continued)"	6	 40.0000	 20.0000	 80.0000	 .000000	1439	 .000000	 .000000	 .000000	 .173454	 77.1518	 .000000	 .103294	 .329624	 .002502	 .209105	 .000000	 21.1793	 99.1491	 .000000	 .000000	 .000000	 .248134	 97.9527	 .000000	 .126128	 .549833	 .003230	 .269012	 .000000	 -.00001	 99.1491	 .000000	 .000000	 .000000	 .093968	 32.7167	 .000000	 .028732	 .346354	 .002292	 .188452	 .000000	 66.6235	 .000000	 .000000	 .000000	 .141029	 98.2037	 .000000	 .043121	 1.03963	 .006880	 .565665	 .000000	 .000000	 100.000	 2.00000	O	 .000000	 .000000	 .000000	 .002821	 .982136	 .000000	 .000863	 .010397	 .000069	 .005657	 .000000	 2.00000	 .008693	 .034996	 .004258	 .009768	 .011669	 .027220	 .022960	 .005836	 .009588	 .008819	 .008539	 .018596	 .047174	 .008046	 .013973	 .014815	 .034327	 .028036	 .009735	 .012381	 .011345	 .011534	 -284.94	 -20.395	 -15.226	 4.46316	 .084185	 -38.057	 15.9647	 1.46545	 271.532	 3.52164	 -1037.8	 24.8087	 14.2982	 13.0710	 2160.20	 79.9600	214	334	319	303	301	332	333	140	335	126	503	"Wollastonite"	"Jadeite"	"Corundum"	"CaNb2O6"	"Cassiterite"	"Scheelite"	"Manganotantalite"	"Rutile"	"Mn"	"Magnetite"	"Zr"
"BT-Main (continued)"	6	 40.0000	 20.0000	 80.0000	 .000000	1440	 .000000	 .000000	 .000000	 .004546	 77.9347	 .000000	 .000000	 .132000	 .000000	 .048642	 .000000	 21.1161	 99.2360	 .000000	 .000000	 .000000	 .006504	 98.9467	 .000000	 .000000	 .220184	 .000000	 .062578	 .000000	 .000000	 99.2360	 .000000	 .000000	 .000000	 .002471	 33.1620	 .000000	 .000000	 .139175	 .000000	 .043988	 .000000	 66.6524	 .000000	 .000000	 .000000	 .003706	 99.4470	 .000000	 .000000	 .417363	 .000000	 .131913	 .000000	 .000000	 100.000	 2.00000	O	 .000000	 .000000	 .000000	 .000074	 .995071	 .000000	 .000000	 .004176	 .000000	 .001320	 .000000	 2.00000	 .008731	 .035099	 .004267	 .009776	 .011682	 .027238	 .022978	 .005850	 .009602	 .008830	 .008547	 .018679	 .047312	 .008062	 .013986	 .014832	 .034350	 .028058	 .009757	 .012398	 .011360	 .011546	 -118.65	 -26.427	 -10.375	 152.420	 .083703	 -36.882	 -16.984	 3.34603	 -21.220	 13.3987	 -537.71	 24.8009	 14.2920	 13.0710	 2170.17	 79.9600	214	334	319	303	301	332	333	140	335	126	503	"Wollastonite"	"Jadeite"	"Corundum"	"CaNb2O6"	"Cassiterite"	"Scheelite"	"Manganotantalite"	"Rutile"	"Mn"	"Magnetite"	"Zr"
"BT-Main (continued)"	6	 40.0000	 20.0000	 80.0000	 .000000	1441	 .000000	 .000000	 .000000	 .000190	 78.0695	 .000000	 .000000	 .086878	 .000000	 .034185	 .000000	 21.1162	 99.3070	 .000000	 .000000	 .000000	 .000272	 99.1179	 .000000	 .000000	 .144917	 .000000	 .043979	 .000000	 .000006	 99.3070	 .000000	 .000000	 .000000	 .000104	 33.2210	 .000000	 .000000	 .091605	 .000000	 .030916	 .000000	 66.6564	 .000000	 .000000	 .000000	 .000155	 99.6324	 .000000	 .000000	 .274730	 .000000	 .092720	 .000000	 .000000	 100.000	 2.00000	O	 .000000	 .000000	 .000000	 .000003	 .996784	 .000000	 .000000	 .002749	 .000000	 .000928	 .000000	 2.00000	 .008737	 .035121	 .004268	 .009777	 .011684	 .027237	 .022978	 .005851	 .009602	 .008830	 .008548	 .018692	 .047342	 .008064	 .013987	 .014834	 .034348	 .028058	 .009759	 .012399	 .011360	 .011547	 -1308.9	 -19.093	 -11.776	 3626.88	 .083613	 -30.352	 -25.570	 4.96697	 -62.290	 18.8236	 -371.63	 24.7931	 14.2857	 13.0710	 2180.19	 79.9900	214	334	319	303	301	332	333	140	335	126	503	"Wollastonite"	"Jadeite"	"Corundum"	"CaNb2O6"	"Cassiterite"	"Scheelite"	"Manganotantalite"	"Rutile"	"Mn"	"Magnetite"	"Zr"
"BT-Main (continued)"	6	 40.0000	 20.0000	 80.0000	 .000000	1442	 .000000	 .000000	 .000000	 .005238	 77.9832	 .000000	 .000000	 .105844	 .000000	 .029352	 .008102	 21.1093	 99.2410	 .000000	 .000000	 .000000	 .007493	 99.0082	 .000000	 .000000	 .176554	 .000000	 .037761	 .010945	 .000002	 99.2410	 .000000	 .000000	 .000000	 .002849	 33.1962	 .000000	 .000000	 .111643	 .000000	 .026555	 .004488	 66.6583	 .000000	 .000000	 .000000	 .004272	 99.5678	 .000000	 .000000	 .334860	 .000000	 .079647	 .013460	 .000000	 100.000	 2.00000	O	 .000000	 .000000	 .000000	 .000085	 .996011	 .000000	 .000000	 .003350	 .000000	 .000797	 .000135	 2.00000	 .008734	 .035130	 .004267	 .009777	 .011682	 .027236	 .022977	 .005850	 .009601	 .008829	 .008547	 .018686	 .047354	 .008063	 .013986	 .014832	 .034347	 .028056	 .009758	 .012398	 .011359	 .011545	 -135.13	 -23.331	 -10.892	 132.360	 .083663	 -35.324	 -22.001	 4.11730	 -74.611	 21.8268	 74.9612	 24.7853	 14.2795	 13.0710	 2190.15	 79.9900	214	334	319	303	301	332	333	140	335	126	503	"Wollastonite"	"Jadeite"	"Corundum"	"CaNb2O6"	"Cassiterite"	"Scheelite"	"Manganotantalite"	"Rutile"	"Mn"	"Magnetite"	"Zr"
"BT-Main (continued)"	6	 40.0000	 20.0000	 80.0000	 .000000	1443	 .000000	 .000000	 .000000	 .000000	 77.8493	 .000000	 .000000	 .143464	 .000000	 .048495	 .000000	 21.0987	 99.1399	 .000000	 .000000	 .000000	 .000000	 98.8382	 .000000	 .000000	 .239306	 .000000	 .062389	 .000000	  .00000	 99.1399	 .000000	 .000000	 .000000	 .000000	 33.1527	 .000000	 .000000	 .151386	 .000000	 .043891	 .000000	 66.6520	 .000000	 .000000	 .000000	 .000000	 99.4144	 .000000	 .000000	 .453959	 .000000	 .131616	 .000000	 .000000	 100.000	 2.00000	O	 .000000	 .000000	 .000000	 .000000	 .994799	 .000000	 .000000	 .004543	 .000000	 .001317	 .000000	 2.00000	 .008728	 .035135	 .004266	 .009775	 .011678	 .027231	 .022973	 .005848	 .009599	 .008827	 .008544	 .018673	 .047361	 .008061	 .013983	 .014827	 .034341	 .028051	 .009754	 .012394	 .011356	 .011542	 -69.260	 -31.754	 -10.693	 -153.46	 .083728	 -35.816	 -63.033	 3.09554	 -3024.3	 13.4329	 -54.253	 24.7775	 14.2732	 13.0710	 2200.17	 80.0000	214	334	319	303	301	332	333	140	335	126	503	"Wollastonite"	"Jadeite"	"Corundum"	"CaNb2O6"	"Cassiterite"	"Scheelite"	"Manganotantalite"	"Rutile"	"Mn"	"Magnetite"	"Zr"
"BT-Main (continued)"	6	 40.0000	 20.0000	 80.0000	 .000000	1444	 .001269	 .000000	 .000000	 .000000	 77.7423	 .000000	 .000000	 .066668	 .000000	 .034653	 .009395	 21.0193	 98.8736	 .002716	 .000000	 .000000	 .000000	 98.7024	 .000000	 .000000	 .111206	 .000000	 .044581	 .012691	 .000002	 98.8736	 .002293	 .000000	 .000000	 .000000	 33.2342	 .000000	 .000000	 .070619	 .000000	 .031484	 .005226	 66.6562	 .006878	 .000000	 .000000	 .000000	 99.6712	 .000000	 .000000	 .211791	 .000000	 .094421	 .015673	 .000000	 100.000	 2.00000	O	 .000069	 .000000	 .000000	 .000000	 .997183	 .000000	 .000000	 .002119	 .000000	 .000945	 .000157	 2.00000	 .008738	 .035166	 .004268	 .009778	 .011683	 .027235	 .022976	 .005850	 .009601	 .008829	 .008547	 .018693	 .047403	 .008064	 .013988	 .014833	 .034346	 .028055	 .009759	 .012398	 .011358	 .011545	 479.792	 -48.036	 -10.505	 -80.615	 .083784	 -33.632	 -19.103	 6.40255	 -141.64	 18.5748	 64.7147	 24.7697	 14.2670	 13.0715	 2210.15	 80.0100	214	334	319	303	301	332	333	140	335	126	503	"Wollastonite"	"Jadeite"	"Corundum"	"CaNb2O6"	"Cassiterite"	"Scheelite"	"Manganotantalite"	"Rutile"	"Mn"	"Magnetite"	"Zr"
"BT-Main (continued)"	6	 40.0000	 20.0000	 80.0000	 .000000	1445	 .008264	 .000000	 .000000	 .016584	 77.8068	 .000000	 .000000	 .142773	 .000000	 .048553	 .000000	 21.1033	 99.1263	 .017681	 .000000	 .000000	 .023725	 98.7843	 .000000	 .000000	 .238154	 .000000	 .062464	 .000000	 -.00001	 99.1263	 .014870	 .000000	 .000000	 .009021	 33.1280	 .000000	 .000000	 .150627	 .000000	 .043935	 .000000	 66.6535	 .044599	 .000000	 .000000	 .013528	 99.3583	 .000000	 .000000	 .451765	 .000000	 .131771	 .000000	 .000000	 100.000	 2.00000	O	 .000446	 .000000	 .000000	 .000271	 .994037	 .000000	 .000000	 .004520	 .000000	 .001318	 .000000	 2.00000	 .008725	 .035159	 .004266	 .009774	 .011677	 .027229	 .022970	 .005847	 .009597	 .008825	 .008543	 .018666	 .047393	 .008060	 .013982	 .014825	 .034338	 .028048	 .009753	 .012393	 .011354	 .011540	 73.7497	 -28.237	 -11.581	 42.1443	 .083750	 -41.867	 -60.030	 3.10896	 -65.253	 13.4154	 -36.906	 24.7619	 14.2607	 13.0715	 2220.17	 80.0100	214	334	319	303	301	332	333	140	335	126	503	"Wollastonite"	"Jadeite"	"Corundum"	"CaNb2O6"	"Cassiterite"	"Scheelite"	"Manganotantalite"	"Rutile"	"Mn"	"Magnetite"	"Zr"
"BT-Main (continued)"	6	 40.0000	 20.0000	 80.0000	 .000000	1446	 .000000	 .000000	 .000000	 .032571	 77.7872	 .000000	 .000000	 .100710	 .000000	 .097215	 .004509	 21.0829	 99.1051	 .000000	 .000000	 .000000	 .046594	 98.7594	 .000000	 .000000	 .167990	 .000000	 .125067	 .006091	 .000000	 99.1051	 .000000	 .000000	 .000000	 .017730	 33.1451	 .000000	 .000000	 .106332	 .000000	 .088036	 .002500	 66.6403	 .000000	 .000000	 .000000	 .026581	 99.3831	 .000000	 .000000	 .318827	 .000000	 .263968	 .007496	 .000000	 100.000	 2.00000	O	 .000000	 .000000	 .000000	 .000532	 .994748	 .000000	 .000000	 .003191	 .000000	 .002642	 .000075	 2.00000	 .008727	 .035179	 .004266	 .009775	 .011678	 .027229	 .022970	 .005847	 .009597	 .008825	 .008543	 .018671	 .047421	 .008061	 .013983	 .014826	 .034338	 .028048	 .009753	 .012392	 .011353	 .011540	 -289.56	 -20.135	 -14.558	 21.7081	 .083760	 -33.683	 -42.297	 4.31340	 -37.109	 6.97754	 134.257	 24.7540	 14.2545	 13.0715	 2230.21	 80.0200	214	334	319	303	301	332	333	140	335	126	503	"Wollastonite"	"Jadeite"	"Corundum"	"CaNb2O6"	"Cassiterite"	"Scheelite"	"Manganotantalite"	"Rutile"	"Mn"	"Magnetite"	"Zr"
"BT-Main (continued)"	6	 40.0000	 20.0000	 80.0000	 .000000	1447	 .004713	 .000000	 .000000	 .106704	 77.2442	 .000000	 .156434	 .201411	 .000000	 .105582	 .000000	 21.0765	 98.8955	 .010083	 .000000	 .000000	 .152645	 98.0700	 .000000	 .191015	 .335966	 .000000	 .135830	 .000000	 .000000	 98.8955	 .008491	 .000000	 .000000	 .058113	 32.9295	 .000000	 .043743	 .212756	 .000000	 .095658	 .000000	 66.6518	 .025500	 .000000	 .000000	 .087263	 98.8953	 .000000	 .065686	 .638958	 .000000	 .287284	 .000000	 .000000	 100.000	 2.00000	O	 .000255	 .000000	 .000000	 .001744	 .988105	 .000000	 .001313	 .006384	 .000000	 .002870	 .000000	 2.00000	 .008724	 .035157	 .004263	 .009779	 .011681	 .027229	 .022970	 .005844	 .009595	 .008823	 .008546	 .018663	 .047390	 .008055	 .013989	 .014830	 .034338	 .028048	 .009748	 .012389	 .011350	 .011545	 129.138	 -19.211	 -11.889	 6.96922	 .084098	 -110.21	 10.6522	 2.26657	 -79.235	 6.46601	 -249.48	 24.7462	 14.2482	 13.0715	 2240.23	 80.0200	214	334	319	303	301	332	333	140	335	126	503	"Wollastonite"	"Jadeite"	"Corundum"	"CaNb2O6"	"Cassiterite"	"Scheelite"	"Manganotantalite"	"Rutile"	"Mn"	"Magnetite"	"Zr"
"BT-Main (continued)"	6	 40.0000	 20.0000	 80.0000	 .000000	1448	 .002565	 .000000	 .000000	 .145231	 77.0031	 .000000	 .204704	 .228349	 .000000	 .133196	 .000000	 21.0622	 98.7793	 .005488	 .000000	 .000000	 .207760	 97.7639	 .000000	 .249956	 .380899	 .000000	 .171357	 .000000	  .00000	 98.7793	 .004625	 .000000	 .000000	 .079146	 32.8477	 .000000	 .057278	 .241365	 .000000	 .120755	 .000000	 66.6492	 .013895	 .000000	 .000000	 .118899	 98.6932	 .000000	 .086047	 .725196	 .000000	 .362815	 .000000	 .000000	 100.000	 2.00000	O	 .000139	 .000000	 .000000	 .002375	 .985689	 .000000	 .001719	 .007243	 .000000	 .003624	 .000000	 2.00000	 .008719	 .035154	 .004261	 .009778	 .011679	 .027224	 .022966	 .005841	 .009592	 .008820	 .008546	 .018654	 .047387	 .008052	 .013989	 .014828	 .034332	 .028042	 .009743	 .012385	 .011347	 .011544	 236.982	 -23.270	 -13.249	 5.24553	 .084237	 -26.943	 8.21260	 2.02380	 -37.825	 5.23486	 -2516.7	 24.7384	 14.2420	 13.0715	 2250.21	 80.0400	214	334	319	303	301	332	333	140	335	126	503	"Wollastonite"	"Jadeite"	"Corundum"	"CaNb2O6"	"Cassiterite"	"Scheelite"	"Manganotantalite"	"Rutile"	"Mn"	"Magnetite"	"Zr"
"BT-Main (continued)"	6	 40.0000	 20.0000	 80.0000	 .000000	1449	 .006163	 .000000	 .000000	 .079032	 77.5552	 .000000	 .050256	 .176521	 .000000	 .058784	 .000120	 21.0966	 99.0227	 .013185	 .000000	 .000000	 .113058	 98.4649	 .000000	 .061365	 .294447	 .000000	 .075625	 .000162	 .000000	 99.0227	 .011094	 .000000	 .000000	 .043005	 33.0338	 .000000	 .014041	 .186304	 .000000	 .053213	 .000067	 66.6584	 .033301	 .000000	 .000000	 .064547	 99.1619	 .000000	 .021074	 .559252	 .000000	 .159736	 .000200	 .000000	 100.000	 2.00000	O	 .000333	 .000000	 .000000	 .001290	 .991138	 .000000	 .000421	 .005590	 .000000	 .001597	 .000002	 2.00000	 .008719	 .035196	 .004264	 .009773	 .011674	 .027222	 .022964	 .005844	 .009593	 .008821	 .008541	 .018654	 .047443	 .008056	 .013981	 .014822	 .034329	 .028040	 .009747	 .012387	 .011348	 .011537	 98.7601	 -124.83	 -10.355	 9.23561	 .083888	 -33.876	 32.4812	 2.55549	 -98.341	 11.1736	 5017.41	 24.7306	 14.2357	 13.0715	 2260.23	 80.0500	214	334	319	303	301	332	333	140	335	126	503	"Wollastonite"	"Jadeite"	"Corundum"	"CaNb2O6"	"Cassiterite"	"Scheelite"	"Manganotantalite"	"Rutile"	"Mn"	"Magnetite"	"Zr"
"BT-Main (continued)"	6	 40.0000	 20.0000	 80.0000	 .000000	1450	 .005037	 .000000	 .000000	 .064989	 77.6812	 .000000	 .040196	 .157837	 .001247	 .072974	 .001772	 21.1136	 99.1389	 .010775	 .000000	 .000000	 .092970	 98.6249	 .000000	 .049082	 .263281	 .001610	 .093880	 .002393	 .000004	 99.1389	 .009058	 .000000	 .000000	 .035332	 33.0578	 .000000	 .011220	 .166435	 .001147	 .065999	 .000981	 66.6520	 .027180	 .000000	 .000000	 .053012	 99.1991	 .000000	 .016835	 .499434	 .003441	 .198049	 .002944	 .000000	 100.000	 2.00000	O	 .000272	 .000000	 .000000	 .001060	 .991951	 .000000	 .000337	 .004994	 .000034	 .001980	 .000029	 2.00000	 .008721	 .035215	 .004264	 .009773	 .011674	 .027221	 .022963	 .005844	 .009593	 .008821	 .008540	 .018657	 .047469	 .008057	 .013981	 .014821	 .034328	 .028039	 .009748	 .012387	 .011348	 .011536	 120.822	 -31.243	 -9.9069	 11.1255	 .083809	 -46.629	 40.5288	 2.83194	 544.203	 9.10888	 340.795	 24.7228	 14.2295	 13.0715	 2270.20	 80.0600	214	334	319	303	301	332	333	140	335	126	503	"Wollastonite"	"Jadeite"	"Corundum"	"CaNb2O6"	"Cassiterite"	"Scheelite"	"Manganotantalite"	"Rutile"	"Mn"	"Magnetite"	"Zr"
"BT-Main (continued)"	6	 40.0000	 20.0000	 80.0000	 .000000	1451	 .000000	 .000000	 .000000	 .133646	 77.1688	 .000000	 .041097	 .213638	 .011338	 .101521	 .007956	 21.0500	 98.7280	 .000000	 .000000	 .000000	 .191186	 97.9743	 .000000	 .050182	 .356361	 .014640	 .130607	 .010747	 .000002	 98.7280	 .000000	 .000000	 .000000	 .072871	 32.9362	 .000000	 .011505	 .225938	 .010455	 .092088	 .004418	 66.6466	 .000000	 .000000	 .000000	 .109380	 98.8740	 .000000	 .017270	 .678263	 .031385	 .276446	 .013263	 .000000	 100.000	 2.00000	O	 .000000	 .000000	 .000000	 .002187	 .988384	 .000000	 .000345	 .006780	 .000314	 .002763	 .000133	 2.00000	 .008705	 .035202	 .004262	 .009768	 .011668	 .027212	 .022954	 .005839	 .009588	 .008816	 .008535	 .018624	 .047452	 .008052	 .013974	 .014814	 .034316	 .028029	 .009740	 .012381	 .011342	 .011529	 -147.59	 -17.274	 -11.181	 5.65412	 .084100	 -31.141	 39.6337	 2.14778	 60.4813	 6.69878	 76.2281	 24.7150	 14.2233	 13.0715	 2280.16	 80.0700	214	334	319	303	301	332	333	140	335	126	503	"Wollastonite"	"Jadeite"	"Corundum"	"CaNb2O6"	"Cassiterite"	"Scheelite"	"Manganotantalite"	"Rutile"	"Mn"	"Magnetite"	"Zr"
"BT-Main (continued)"	6	 40.0000	 20.0000	 80.0000	 .000000	1452	 .004073	 .000000	 .000000	 .071080	 77.6410	 .000000	 .019148	 .147248	 .000000	 .067665	 .009968	 21.0935	 99.0537	 .008714	 .000000	 .000000	 .101684	 98.5738	 .000000	 .023381	 .245619	 .000000	 .087051	 .013465	 .000002	 99.0537	 .007333	 .000000	 .000000	 .038681	 33.0729	 .000000	 .005350	 .155421	 .000000	 .061258	 .005525	 66.6536	 .022004	 .000000	 .000000	 .058037	 99.2451	 .000000	 .008027	 .466388	 .000000	 .183823	 .016580	 .000000	 100.000	 2.00000	O	 .000220	 .000000	 .000000	 .001161	 .992380	 .000000	 .000161	 .004664	 .000000	 .001838	 .000166	 2.00000	 .008719	 .035244	 .004264	 .009772	 .011672	 .027217	 .022960	 .005843	 .009592	 .008819	 .008538	 .018652	 .047507	 .008057	 .013979	 .014819	 .034323	 .028035	 .009746	 .012385	 .011346	 .011533	 149.310	 -21.382	 -12.975	 10.2124	 .083820	 -24.060	 84.7170	 3.01935	 -140.45	 9.77831	 60.9581	 24.7072	 14.2170	 13.0715	 2290.19	 80.0800	214	334	319	303	301	332	333	140	335	126	503	"Wollastonite"	"Jadeite"	"Corundum"	"CaNb2O6"	"Cassiterite"	"Scheelite"	"Manganotantalite"	"Rutile"	"Mn"	"Magnetite"	"Zr"
"BT-Main (continued)"	6	 40.0000	 20.0000	 80.0000	 .000000	1453	 .004075	 .000000	 .000000	 .060854	 77.3971	 .000000	 .010312	 .145166	 .000000	 .068855	 .000000	 21.0169	 98.7032	 .008717	 .000000	 .000000	 .087054	 98.2641	 .000000	 .012591	 .242145	 .000000	 .088582	 .000000	  .00000	 98.7032	 .007361	 .000000	 .000000	 .033236	 33.0883	 .000000	 .002892	 .153778	 .000000	 .062561	 .000000	 66.6518	 .022086	 .000000	 .000000	 .049859	 99.2746	 .000000	 .004338	 .461377	 .000000	 .187701	 .000000	 .000000	 100.000	 2.00000	O	 .000221	 .000000	 .000000	 .000997	 .992871	 .000000	 .000087	 .004614	 .000000	 .001877	 .000000	 2.00000	 .008718	 .035258	 .004264	 .009771	 .011670	 .027214	 .022957	 .005842	 .009591	 .008818	 .008537	 .018650	 .047527	 .008057	 .013977	 .014816	 .034319	 .028032	 .009745	 .012384	 .011344	 .011531	 149.257	 -42.247	 -11.633	 11.8451	 .083938	 -43.269	 157.021	 3.05918	 -41.765	 9.61770	 -65.165	 24.6994	 14.2108	 13.0715	 2300.15	 80.1000	214	334	319	303	301	332	333	140	335	126	503	"Wollastonite"	"Jadeite"	"Corundum"	"CaNb2O6"	"Cassiterite"	"Scheelite"	"Manganotantalite"	"Rutile"	"Mn"	"Magnetite"	"Zr"
"BT-Main (continued)"	6	 40.0000	 20.0000	 80.0000	 .000000	1454	 .000000	 .000000	 .000000	 .035382	 77.9092	 .000000	 .000000	 .130786	 .000000	 .044858	 .013525	 21.1253	 99.2590	 .000000	 .000000	 .000000	 .050616	 98.9142	 .000000	 .000000	 .218159	 .000000	 .057709	 .018269	  .00000	 99.2590	 .000000	 .000000	 .000000	 .019227	 33.1385	 .000000	 .000000	 .137843	 .000000	 .040551	 .007485	 66.6564	 .000000	 .000000	 .000000	 .028839	 99.4135	 .000000	 .000000	 .413521	 .000000	 .121649	 .022455	 .000000	 100.000	 2.00000	O	 .000000	 .000000	 .000000	 .000577	 .994310	 .000000	 .000000	 .004136	 .000000	 .001217	 .000225	 2.00000	 .008722	 .035281	 .004265	 .009771	 .011671	 .027214	 .022958	 .005844	 .009592	 .008819	 .008537	 .018660	 .047558	 .008059	 .013978	 .014817	 .034320	 .028033	 .009747	 .012385	 .011345	 .011532	 -902.02	 -25.154	 -11.708	 20.0158	 .083647	 -39.575	 -34.073	 3.37155	 -95.673	 14.4630	 45.0513	 24.6916	 14.2045	 13.0715	 2310.17	 80.1100	214	334	319	303	301	332	333	140	335	126	503	"Wollastonite"	"Jadeite"	"Corundum"	"CaNb2O6"	"Cassiterite"	"Scheelite"	"Manganotantalite"	"Rutile"	"Mn"	"Magnetite"	"Zr"
"BT-Main (continued)"	6	 40.0000	 20.0000	 80.0000	 .000000	1455	 .000000	 .000000	 .000000	 .035242	 77.6915	 .000000	 .000000	 .135141	 .000000	 .051997	 .000000	 21.0668	 98.9806	 .000000	 .000000	 .000000	 .050415	 98.6379	 .000000	 .000000	 .225423	 .000000	 .066894	 .000000	 .000002	 98.9806	 .000000	 .000000	 .000000	 .019203	 33.1367	 .000000	 .000000	 .142824	 .000000	 .047133	 .000000	 66.6542	 .000000	 .000000	 .000000	 .028802	 99.4014	 .000000	 .000000	 .428434	 .000000	 .141388	 .000000	 .000000	 100.000	 2.00000	O	 .000000	 .000000	 .000000	 .000576	 .994287	 .000000	 .000000	 .004286	 .000000	 .001414	 .000000	 2.00000	 .008721	 .035296	 .004265	 .009771	 .011669	 .027212	 .022956	 .005843	 .009591	 .008818	 .008536	 .018657	 .047578	 .008059	 .013978	 .014815	 .034317	 .028031	 .009746	 .012384	 .011344	 .011531	 -238.30	 -25.795	 -12.759	 20.0928	 .083758	 -44.828	 -36.604	 3.26981	 -37.739	 12.5537	 -240.73	 24.6837	 14.1983	 13.0715	 2320.21	 80.1200	214	334	319	303	301	332	333	140	335	126	503	"Wollastonite"	"Jadeite"	"Corundum"	"CaNb2O6"	"Cassiterite"	"Scheelite"	"Manganotantalite"	"Rutile"	"Mn"	"Magnetite"	"Zr"
"BT-Main (continued)"	6	 40.0000	 20.0000	 80.0000	 .000000	1456	 .000000	 .000000	 .000000	 .119584	 77.6499	 .000000	 .000000	 .164197	 .000000	 .100566	 .007647	 21.1279	 99.1697	 .000000	 .000000	 .000000	 .171069	 98.5851	 .000000	 .000000	 .273890	 .000000	 .129378	 .010330	 .000000	 99.1697	 .000000	 .000000	 .000000	 .064964	 33.0197	 .000000	 .000000	 .173012	 .000000	 .090886	 .004231	 66.6472	 .000000	 .000000	 .000000	 .097484	 99.0978	 .000000	 .000000	 .519239	 .000000	 .272765	 .012698	 .000000	 100.000	 2.00000	O	 .000000	 .000000	 .000000	 .001949	 .990881	 .000000	 .000000	 .005192	 .000000	 .002727	 .000127	 2.00000	 .008708	 .035286	 .004263	 .009767	 .011665	 .027206	 .022950	 .005839	 .009587	 .008814	 .008532	 .018630	 .047565	 .008054	 .013973	 .014811	 .034310	 .028024	 .009740	 .012379	 .011339	 .011525	 -125.46	 -50.211	 -14.028	 6.26265	 .083800	 -34.681	 -43.245	 2.72890	 -31.351	 6.75554	 79.2600	 24.6759	 14.1920	 13.0715	 2330.24	 80.1200	214	334	319	303	301	332	333	140	335	126	503	"Wollastonite"	"Jadeite"	"Corundum"	"CaNb2O6"	"Cassiterite"	"Scheelite"	"Manganotantalite"	"Rutile"	"Mn"	"Magnetite"	"Zr"
"BT-Main (continued)"	6	 40.0000	 20.0000	 80.0000	 .000000	1457	 .000000	 .000000	 .000000	 .106610	 77.5030	 .000000	 .021753	 .152315	 .000000	 .099082	 .016041	 21.0820	 98.9808	 .000000	 .000000	 .000000	 .152511	 98.3985	 .000000	 .026561	 .254070	 .000000	 .127469	 .021668	  .00000	 98.9808	 .000000	 .000000	 .000000	 .058043	 33.0290	 .000000	 .006081	 .160841	 .000000	 .089740	 .008895	 66.6474	 .000000	 .000000	 .000000	 .087097	 99.1251	 .000000	 .009124	 .482709	 .000000	 .269324	 .026694	 .000000	 100.000	 2.00000	O	 .000000	 .000000	 .000000	 .001742	 .991155	 .000000	 .000182	 .004827	 .000000	 .002693	 .000267	 2.00000	 .008712	 .035304	 .004263	 .009769	 .011667	 .027207	 .022951	 .005840	 .009587	 .008814	 .008533	 .018638	 .047589	 .008055	 .013975	 .014813	 .034310	 .028025	 .009741	 .012380	 .011340	 .011527	 -188.02	 -20.833	 -14.138	 6.96799	 .083878	 -26.217	 74.5827	 2.92473	 -33.583	 6.84853	 38.0454	 24.6681	 14.1858	 13.0715	 2340.21	 80.1300	214	334	319	303	301	332	333	140	335	126	503	"Wollastonite"	"Jadeite"	"Corundum"	"CaNb2O6"	"Cassiterite"	"Scheelite"	"Manganotantalite"	"Rutile"	"Mn"	"Magnetite"	"Zr"
"BT-Main (continued)"	6	 40.0000	 20.0000	 80.0000	 .000000	1458	 .000000	 .000000	 .000000	 .158926	 77.5901	 .000000	 .004417	 .165307	 .006111	 .128747	 .014409	 21.1426	 99.2107	 .000000	 .000000	 .000000	 .227350	 98.5092	 .000000	 .005393	 .275741	 .007891	 .165633	 .019463	  .00000	 99.2107	 .000000	 .000000	 .000000	 .086268	 32.9680	 .000000	 .001231	 .174042	 .005610	 .116262	 .007966	 66.6406	 .000000	 .000000	 .000000	 .129471	 98.9566	 .000000	 .001847	 .522405	 .016839	 .348972	 .023910	 .000000	 100.000	 2.00000	O	 .000000	 .000000	 .000000	 .002589	 .989426	 .000000	 .000037	 .005223	 .000168	 .003489	 .000239	 2.00000	 .008702	 .035302	 .004261	 .009765	 .011662	 .027200	 .022944	 .005837	 .009583	 .008811	 .008529	 .018617	 .047586	 .008052	 .013969	 .014807	 .034301	 .028016	 .009736	 .012374	 .011335	 .011521	 -503.76	 -26.043	 -12.511	 4.82694	 .083827	 -44.379	 365.928	 2.71090	 111.529	 5.39226	 42.2787	 24.6603	 14.1795	 13.0715	 2350.24	 80.1500	214	334	319	303	301	332	333	140	335	126	503	"Wollastonite"	"Jadeite"	"Corundum"	"CaNb2O6"	"Cassiterite"	"Scheelite"	"Manganotantalite"	"Rutile"	"Mn"	"Magnetite"	"Zr"
"BT-Main (continued)"	6	 40.0000	 20.0000	 80.0000	 .000000	1459	 .000000	 .000000	 .000000	 .209796	 77.1832	 .000000	 .053216	 .217240	 .000000	 .139305	 .008886	 21.0996	 98.9113	 .000000	 .000000	 .000000	 .300122	 97.9926	 .000000	 .064980	 .362369	 .000000	 .179215	 .012003	 .000002	 98.9113	 .000000	 .000000	 .000000	 .114123	 32.8647	 .000000	 .014863	 .229205	 .000000	 .126063	 .004923	 66.6462	 .000000	 .000000	 .000000	 .171411	 98.7243	 .000000	 .022324	 .688524	 .000000	 .378687	 .014789	 .000000	 100.000	 2.00000	O	 .000000	 .000000	 .000000	 .003425	 .986244	 .000000	 .000446	 .006878	 .000000	 .003783	 .000148	 2.00000	 .008697	 .035299	 .004260	 .009766	 .011662	 .027199	 .022943	 .005835	 .009582	 .008809	 .008529	 .018606	 .047583	 .008049	 .013970	 .014807	 .034300	 .028015	 .009733	 .012373	 .011333	 .011521	 -266.06	 -33.701	 -13.187	 3.76726	 .084074	 -55.678	 30.6655	 2.11426	 -65.009	 5.02310	 68.2536	 24.6525	 14.1733	 13.0720	 2360.20	 80.1400	214	334	319	303	301	332	333	140	335	126	503	"Wollastonite"	"Jadeite"	"Corundum"	"CaNb2O6"	"Cassiterite"	"Scheelite"	"Manganotantalite"	"Rutile"	"Mn"	"Magnetite"	"Zr"
"BT-Main (continued)"	6	 40.0000	 20.0000	 80.0000	 .000000	1460	 .000000	 .000000	 .000000	 .182875	 77.0748	 .000000	 .107358	 .197268	 .000000	 .133625	 .020159	 21.0598	 98.7759	 .000000	 .000000	 .000000	 .261610	 97.8550	 .000000	 .131090	 .329055	 .000000	 .171909	 .027231	 .000000	 98.7759	 .000000	 .000000	 .000000	 .099670	 32.8815	 .000000	 .030042	 .208533	 .000000	 .121155	 .011190	 66.6479	 .000000	 .000000	 .000000	 .149711	 98.7811	 .000000	 .045126	 .626465	 .000000	 .363969	 .033616	 .000000	 100.000	 2.00000	O	 .000000	 .000000	 .000000	 .002991	 .986723	 .000000	 .000902	 .006258	 .000000	 .003636	 .000336	 2.00000	 .008706	 .035320	 .004261	 .009770	 .011667	 .027203	 .022947	 .005836	 .009584	 .008811	 .008533	 .018625	 .047611	 .008050	 .013976	 .014812	 .034305	 .028020	 .009735	 .012375	 .011335	 .011526	 -100.97	 -19.639	 -10.987	 4.25699	 .084134	 -52.383	 15.3631	 2.30692	 -76.116	 5.21456	 30.3709	 24.6447	 14.1670	 13.0720	 2370.23	 80.1500	214	334	319	303	301	332	333	140	335	126	503	"Wollastonite"	"Jadeite"	"Corundum"	"CaNb2O6"	"Cassiterite"	"Scheelite"	"Manganotantalite"	"Rutile"	"Mn"	"Magnetite"	"Zr"
"BT-Main (continued)"	6	 40.0000	 20.0000	 80.0000	 .000000	1461	 .004955	 .000000	 .000000	 .174649	 77.1818	 .000000	 .000000	 .203788	 .000000	 .114376	 .014003	 21.0636	 98.7572	 .010601	 .000000	 .000000	 .249844	 97.9908	 .000000	 .000000	 .339930	 .000000	 .147145	 .018915	  .00000	 98.7572	 .008932	 .000000	 .000000	 .095169	 32.9211	 .000000	 .000000	 .215385	 .000000	 .103684	 .007771	 66.6480	 .026818	 .000000	 .000000	 .142878	 98.8489	 .000000	 .000000	 .646716	 .000000	 .311321	 .023334	 .000000	 100.000	 2.00000	O	 .000268	 .000000	 .000000	 .002856	 .987910	 .000000	 .000000	 .006463	 .000000	 .003111	 .000233	 2.00000	 .008694	 .035332	 .004260	 .009762	 .011658	 .027193	 .022938	 .005834	 .009581	 .008808	 .008525	 .018600	 .047627	 .008049	 .013966	 .014801	 .034293	 .028009	 .009732	 .012371	 .011331	 .011516	 122.438	 -29.482	 -12.300	 4.43282	 .084044	 -35.359	 -119.68	 2.23943	 -63.690	 6.00102	 43.4733	 24.6369	 14.1608	 13.0720	 2380.19	 80.1700	214	334	319	303	301	332	333	140	335	126	503	"Wollastonite"	"Jadeite"	"Corundum"	"CaNb2O6"	"Cassiterite"	"Scheelite"	"Manganotantalite"	"Rutile"	"Mn"	"Magnetite"	"Zr"
"BT-Main (continued)"	6	 40.0000	 20.0000	 80.0000	 .000000	1462	 .047634	 .003788	 .004739	 .233190	 77.7029	 .000000	 .069150	 .245741	 .000000	 .117371	 .008358	 21.3257	 99.7586	 .101905	 .005106	 .008954	 .333588	 98.6524	 .000000	 .084436	 .409910	 .000000	 .150998	 .011290	 .000000	 99.7586	 .084809	 .008239	 .008782	 .125512	 32.7372	 .000000	 .019110	 .256543	 .000000	 .105095	 .004582	 66.6502	 .254918	 .012383	 .013199	 .188632	 98.4014	 .000000	 .028720	 .771116	 .000000	 .315893	 .013772	 .000000	 100.000	 2.00000	O	 .002545	 .000247	 .000264	 .003766	 .982359	 .000000	 .000573	 .007698	 .000000	 .003154	 .000137	 2.00000	 .008683	 .035309	 .004257	 .009763	 .011656	 .027190	 .022935	 .005831	 .009577	 .008804	 .008525	 .018576	 .047595	 .008043	 .013966	 .014798	 .034289	 .028005	 .009726	 .012366	 .011327	 .011516	 12.8979	 659.394	 63.6711	 3.43336	 .083786	 -30.413	 23.6637	 1.89260	 -38.613	 5.85969	 72.5005	 24.6291	 14.1545	 13.0720	 2390.21	 80.1700	214	334	319	303	301	332	333	140	335	126	503	"Wollastonite"	"Jadeite"	"Corundum"	"CaNb2O6"	"Cassiterite"	"Scheelite"	"Manganotantalite"	"Rutile"	"Mn"	"Magnetite"	"Zr"
"BT-Main (continued)"	6	 40.0000	 20.0000	 80.0000	 .000000	1463	 .000000	 .000000	 .000000	 .213166	 77.2163	 .000000	 .083173	 .204594	 .000398	 .140998	 .004115	 21.1071	 98.9699	 .000000	 .000000	 .000000	 .304943	 98.0346	 .000000	 .101560	 .341274	 .000513	 .181393	 .005558	 -.00001	 98.9699	 .000000	 .000000	 .000000	 .115917	 32.8677	 .000000	 .023222	 .215789	 .000366	 .127552	 .002279	 66.6472	 .000000	 .000000	 .000000	 .174137	 98.7515	 .000000	 .034886	 .648343	 .001099	 .383231	 .006847	 .000000	 100.000	 2.00000	O	 .000000	 .000000	 .000000	 .003479	 .986317	 .000000	 .000697	 .006476	 .000011	 .003828	 .000068	 2.00000	 .008699	 .035356	 .004260	 .009766	 .011661	 .027194	 .022939	 .005834	 .009580	 .008807	 .008528	 .018611	 .047659	 .008049	 .013971	 .014805	 .034294	 .028010	 .009731	 .012370	 .011330	 .011520	 -90.332	 -21.940	 -11.982	 3.71491	 .084034	 -55.059	 19.7315	 2.23119	 1703.13	 4.96754	 146.812	 24.6213	 14.1483	 13.0720	 2400.18	 80.1900	214	334	319	303	301	332	333	140	335	126	503	"Wollastonite"	"Jadeite"	"Corundum"	"CaNb2O6"	"Cassiterite"	"Scheelite"	"Manganotantalite"	"Rutile"	"Mn"	"Magnetite"	"Zr"
"BT-Main (continued)"	6	 40.0000	 20.0000	 80.0000	 .000000	1464	 .000000	 .000000	 .000000	 .256126	 77.2812	 .000000	 .000000	 .162134	 .000000	 .164208	 .016071	 21.1070	 98.9868	 .000000	 .000000	 .000000	 .366399	 98.1170	 .000000	 .000000	 .270449	 .000000	 .211253	 .021709	 .000002	 98.9868	 .000000	 .000000	 .000000	 .139264	 32.8920	 .000000	 .000000	 .170989	 .000000	 .148534	 .008900	 66.6404	 .000000	 .000000	 .000000	 .209168	 98.8043	 .000000	 .000000	 .513636	 .000000	 .446181	 .026735	 .000000	 100.000	 2.00000	O	 .000000	 .000000	 .000000	 .004180	 .987148	 .000000	 .000000	 .005132	 .000000	 .004458	 .000267	 2.00000	 .008692	 .035372	 .004260	 .009762	 .011658	 .027190	 .022935	 .005833	 .009578	 .008805	 .008523	 .018595	 .047680	 .008049	 .013965	 .014801	 .034288	 .028005	 .009729	 .012368	 .011328	 .011513	 -56.557	 -34.379	 -12.773	 3.16466	 .083996	 -25.352	 -55.241	 2.75803	 -84.922	 4.33851	 37.9312	 24.6134	 14.1421	 13.0720	 2410.22	 80.1900	214	334	319	303	301	332	333	140	335	126	503	"Wollastonite"	"Jadeite"	"Corundum"	"CaNb2O6"	"Cassiterite"	"Scheelite"	"Manganotantalite"	"Rutile"	"Mn"	"Magnetite"	"Zr"
"BT-Main (continued)"	6	 40.0000	 20.0000	 80.0000	 .000000	1465	 .000000	 .000000	 .000000	 .132586	 77.3566	 .000000	 .000000	 .132883	 .000000	 .116295	 .021303	 21.0428	 98.8025	 .000000	 .000000	 .000000	 .189670	 98.2127	 .000000	 .000000	 .221656	 .000000	 .149614	 .028776	 .000006	 98.8025	 .000000	 .000000	 .000000	 .072315	 33.0262	 .000000	 .000000	 .140575	 .000000	 .105521	 .011834	 66.6435	 .000000	 .000000	 .000000	 .108515	 99.1174	 .000000	 .000000	 .421891	 .000000	 .316686	 .035516	 .000000	 100.000	 2.00000	O	 .000000	 .000000	 .000000	 .002170	 .991130	 .000000	 .000000	 .004219	 .000000	 .003167	 .000355	 2.00000	 .008705	 .035415	 .004263	 .009766	 .011661	 .027195	 .022940	 .005836	 .009582	 .008808	 .008527	 .018624	 .047739	 .008054	 .013971	 .014805	 .034295	 .028011	 .009736	 .012373	 .011332	 .011519	 -139.31	 -23.017	 -13.246	 5.69378	 .083925	 -35.895	 -22.449	 3.31815	 -107.63	 5.91090	 28.7470	 24.6056	 14.1358	 13.0720	 2420.24	 80.2000	214	334	319	303	301	332	333	140	335	126	503	"Wollastonite"	"Jadeite"	"Corundum"	"CaNb2O6"	"Cassiterite"	"Scheelite"	"Manganotantalite"	"Rutile"	"Mn"	"Magnetite"	"Zr"
"BT-Main (continued)"	6	 40.0000	 20.0000	 80.0000	 .000000	1466	 .000000	 .000000	 .000000	 .108365	 77.8217	 .000000	 .000000	 .124046	 .000000	 .108120	 .027580	 21.1517	 99.3414	 .000000	 .000000	 .000000	 .155021	 98.8032	 .000000	 .000000	 .206916	 .000000	 .139096	 .037255	  .00000	 99.3414	 .000000	 .000000	 .000000	 .058801	 33.0539	 .000000	 .000000	 .130552	 .000000	 .097598	 .015242	 66.6439	 .000000	 .000000	 .000000	 .088219	 99.1814	 .000000	 .000000	 .391733	 .000000	 .292853	 .045735	 .000000	 100.000	 2.00000	O	 .000000	 .000000	 .000000	 .001765	 .991954	 .000000	 .000000	 .003918	 .000000	 .002929	 .000457	 2.00000	 .008709	 .035437	 .004263	 .009767	 .011662	 .027197	 .022943	 .005838	 .009583	 .008809	 .008528	 .018633	 .047769	 .008056	 .013973	 .014806	 .034298	 .028014	 .009737	 .012374	 .011333	 .011520	 -100.51	 -27.785	 -14.447	 6.86151	 .083666	 -49.725	 -30.098	 3.53904	 -56.293	 6.31761	 22.3162	 24.5978	 14.1296	 13.0720	 2430.22	 80.2000	214	334	319	303	301	332	333	140	335	126	503	"Wollastonite"	"Jadeite"	"Corundum"	"CaNb2O6"	"Cassiterite"	"Scheelite"	"Manganotantalite"	"Rutile"	"Mn"	"Magnetite"	"Zr"
"BT-Main (continued)"	6	 40.0000	 20.0000	 80.0000	 .000000	1467	 .000000	 .000000	 .000000	 .097027	 77.4087	 .000000	 .000000	 .120504	 .000000	 .094120	 .009139	 21.0226	 98.7522	 .000000	 .000000	 .000000	 .138802	 98.2789	 .000000	 .000000	 .201007	 .000000	 .121085	 .012346	  .00000	 98.7522	 .000000	 .000000	 .000000	 .052974	 33.0819	 .000000	 .000000	 .127608	 .000000	 .085486	 .005082	 66.6470	 .000000	 .000000	 .000000	 .079478	 99.2659	 .000000	 .000000	 .382903	 .000000	 .256512	 .015250	 .000000	 100.000	 2.00000	O	 .000000	 .000000	 .000000	 .001590	 .992748	 .000000	 .000000	 .003829	 .000000	 .002565	 .000153	 2.00000	 .008711	 .035455	 .004264	 .009767	 .011661	 .027195	 .022941	 .005838	 .009583	 .008809	 .008528	 .018636	 .047793	 .008056	 .013973	 .014805	 .034295	 .028012	 .009737	 .012374	 .011332	 .011520	 -103.75	 -52.760	 -13.100	 7.60738	 .083876	 -34.348	 -43.099	 3.63650	 -78.630	 7.17629	 66.3653	 24.5900	 14.1233	 13.0720	 2440.24	 80.2200	214	334	319	303	301	332	333	140	335	126	503	"Wollastonite"	"Jadeite"	"Corundum"	"CaNb2O6"	"Cassiterite"	"Scheelite"	"Manganotantalite"	"Rutile"	"Mn"	"Magnetite"	"Zr"
"BT-Main (continued)"	6	 40.0000	 20.0000	 80.0000	 .000000	1468	 .000000	 .000000	 .000000	 .159000	 77.1877	 .000000	 .080763	 .189269	 .000000	 .118236	 .009992	 21.0607	 98.8057	 .000000	 .000000	 .000000	 .227457	 97.9983	 .000000	 .098616	 .315712	 .000000	 .152111	 .013498	 -.00001	 98.8057	 .000000	 .000000	 .000000	 .086655	 32.9288	 .000000	 .022600	 .200072	 .000000	 .107200	 .005546	 66.6491	 .000000	 .000000	 .000000	 .130128	 98.8964	 .000000	 .033937	 .600885	 .000000	 .321957	 .016658	 .000000	 100.000	 2.00000	O	 .000000	 .000000	 .000000	 .002600	 .988123	 .000000	 .000678	 .006004	 .000000	 .003217	 .000166	 2.00000	 .008704	 .035442	 .004261	 .009768	 .011660	 .027193	 .022939	 .005835	 .009580	 .008806	 .008528	 .018622	 .047775	 .008051	 .013974	 .014804	 .034292	 .028009	 .009732	 .012370	 .011329	 .011520	 -104.47	 -25.351	 -11.312	 4.82619	 .084023	 -52.323	 20.3102	 2.39449	 -33.349	 5.82111	 60.7430	 24.5822	 14.1171	 13.0720	 2450.21	 80.2200	214	334	319	303	301	332	333	140	335	126	503	"Wollastonite"	"Jadeite"	"Corundum"	"CaNb2O6"	"Cassiterite"	"Scheelite"	"Manganotantalite"	"Rutile"	"Mn"	"Magnetite"	"Zr"
"BT-Main (continued)"	6	 40.0000	 20.0000	 80.0000	 .000000	1469	 .003638	 .000000	 .000000	 .095810	 77.5312	 .000000	 .000000	 .123248	 .000000	 .088965	 .007612	 21.0591	 98.9096	 .007784	 .000000	 .000000	 .137061	 98.4344	 .000000	 .000000	 .205586	 .000000	 .114454	 .010282	 .000006	 98.9096	 .006560	 .000000	 .000000	 .052220	 33.0776	 .000000	 .000000	 .130292	 .000000	 .080666	 .004225	 66.6485	 .019684	 .000000	 .000000	 .078349	 99.2563	 .000000	 .000000	 .390968	 .000000	 .242057	 .012679	 .000000	 100.000	 2.00000	O	 .000197	 .000000	 .000000	 .001567	 .992598	 .000000	 .000000	 .003910	 .000000	 .002421	 .000127	 2.00000	 .008711	 .035484	 .004264	 .009767	 .011660	 .027194	 .022940	 .005837	 .009582	 .008808	 .008527	 .018635	 .047831	 .008056	 .013973	 .014803	 .034294	 .028011	 .009737	 .012373	 .011331	 .011519	 166.985	 -41.861	 -11.704	 7.69791	 .083803	 -212.14	 -136.60	 3.56025	 -48.772	 7.55968	 79.5804	 24.5744	 14.1108	 13.0720	 2460.24	 80.2300	214	334	319	303	301	332	333	140	335	126	503	"Wollastonite"	"Jadeite"	"Corundum"	"CaNb2O6"	"Cassiterite"	"Scheelite"	"Manganotantalite"	"Rutile"	"Mn"	"Magnetite"	"Zr"
"BT-Main (continued)"	6	 40.0000	 20.0000	 80.0000	 .000000	1470	 .000000	 .000000	 .000000	 .103798	 77.6091	 .000000	 .000000	 .133120	 .000000	 .082728	 .002192	 21.0823	 99.0132	 .000000	 .000000	 .000000	 .148487	 98.5333	 .000000	 .000000	 .222052	 .000000	 .106430	 .002961	 -.00001	 99.0132	 .000000	 .000000	 .000000	 .056514	 33.0757	 .000000	 .000000	 .140578	 .000000	 .074931	 .001216	 66.6511	 .000000	 .000000	 .000000	 .084803	 99.2648	 .000000	 .000000	 .421895	 .000000	 .224880	 .003648	 .000000	 100.000	 2.00000	O	 .000000	 .000000	 .000000	 .001696	 .992501	 .000000	 .000000	 .004218	 .000000	 .002248	 .000036	 2.00000	 .008710	 .035497	 .004264	 .009767	 .011659	 .027192	 .022938	 .005837	 .009582	 .008807	 .008526	 .018633	 .047850	 .008056	 .013972	 .014802	 .034291	 .028009	 .009736	 .012372	 .011330	 .011517	 -101.41	 -20.866	 -11.915	 7.14199	 .083755	 -72.533	 -98.842	 3.31262	 -49.502	 8.08765	 275.063	 24.5666	 14.1046	 13.0720	 2470.19	 80.2400	214	334	319	303	301	332	333	140	335	126	503	"Wollastonite"	"Jadeite"	"Corundum"	"CaNb2O6"	"Cassiterite"	"Scheelite"	"Manganotantalite"	"Rutile"	"Mn"	"Magnetite"	"Zr"
"BT-Main (continued)"	6	 40.0000	 20.0000	 80.0000	 .000000	1471	 .000000	 .000000	 .000000	 .052648	 77.5306	 .000000	 .000000	 .112372	 .000000	 .074946	 .000000	 21.0222	 98.7928	 .000000	 .000000	 .000000	 .075316	 98.4336	 .000000	 .000000	 .187443	 .000000	 .096418	 .000000	  .00000	 98.7928	 .000000	 .000000	 .000000	 .028746	 33.1354	 .000000	 .000000	 .119002	 .000000	 .068074	 .000000	 66.6488	 .000000	 .000000	 .000000	 .043114	 99.3957	 .000000	 .000000	 .356968	 .000000	 .204201	 .000000	 .000000	 100.000	 2.00000	O	 .000000	 .000000	 .000000	 .000863	 .994329	 .000000	 .000000	 .003571	 .000000	 .002043	 .000000	 2.00000	 .008715	 .035523	 .004265	 .009768	 .011659	 .027191	 .022938	 .005838	 .009582	 .008807	 .008527	 .018644	 .047884	 .008058	 .013974	 .014802	 .034290	 .028009	 .009738	 .012373	 .011330	 .011519	 -187.78	 -26.367	 -12.456	 13.6101	 .083777	 -36.085	 -27.512	 3.88333	 -20.967	 8.87030	 -71.140	 24.5588	 14.0983	 13.0720	 2480.23	 80.2600	214	334	319	303	301	332	333	140	335	126	503	"Wollastonite"	"Jadeite"	"Corundum"	"CaNb2O6"	"Cassiterite"	"Scheelite"	"Manganotantalite"	"Rutile"	"Mn"	"Magnetite"	"Zr"
