Repository: orthospar/MinorElements-Cassiterite

# MinorElements-Cassiterite
EPMA data and R code for generation of figures in "Systematic trends in the substitution mechanisms of minor elements in cassiterite", submitted for publication in the Australian Journal of Earth Sciences.

# Data Availability
The final cleaned and organised dataset is available above (cassiterite_EPMA.csv) and as a supplementary file hosted by AJES.

File: Data/180209/180209recalc.dat (part 39 of 46)
URRENT"	"BEAMSIZE"	"    LINE"	"  Si WT%"	"  Na WT%"	"  Al WT%"	"  Nb WT%"	"  Sn WT%"	"   W WT%"	"  Ta WT%"	"  Ti WT%"	"  Mn WT%"	"  Fe WT%"	"  Zr WT%"	"   O WT%"	"   TOTAL"	"    SiO2"	"    Na2O"	"   Al2O3"	"   Nb2O5"	"    SnO2"	"     WO3"	"   Ta2O5"	"    TiO2"	"     MnO"	"     FeO"	"    ZrO2"	"       O"	"   TOTAL"	"  Si AT%"	"  Na AT%"	"  Al AT%"	"  Nb AT%"	"  Sn AT%"	"   W AT%"	"  Ta AT%"	"  Ti AT%"	"  Mn AT%"	"  Fe AT%"	"  Zr AT%"	"   O AT%"	"Si OXMOL%"	"Na OXMOL%"	"Al OXMOL%"	"Nb OXMOL%"	"Sn OXMOL%"	"W OXMOL%"	"Ta OXMOL%"	"Ti OXMOL%"	"Mn OXMOL%"	"Fe OXMOL%"	"Zr OXMOL%"	"O OXMOL%"	"   TOTAL"	" FORMULA"	"   BASIS"	"Si FORMULA"	"Na FORMULA"	"Al FORMULA"	"Nb FORMULA"	"Sn FORMULA"	"W FORMULA"	"Ta FORMULA"	"Ti FORMULA"	"Mn FORMULA"	"Fe FORMULA"	"Zr FORMULA"	"O FORMULA"	"Si CDL99"	"Na CDL99"	"Al CDL99"	"Nb CDL99"	"Sn CDL99"	" W CDL99"	"Ta CDL99"	"Ti CDL99"	"Mn CDL99"	"Fe CDL99"	"Zr CDL99"	"SiO2 CDL99"	"Na2O CDL99"	"Al2O3 CDL99"	"Nb2O5 CDL99"	"SnO2 CDL99"	"WO3 CDL99"	"Ta2O5 CDL99"	"TiO2 CDL99"	"MnO CDL99"	"FeO CDL99"	"ZrO2 CDL99"	"Si %ERR "	"Na %ERR "	"Al %ERR "	"Nb %ERR "	"Sn %ERR "	" W %ERR "	"Ta %ERR "	"Ti %ERR "	"Mn %ERR "	"Fe %ERR "	"Zr %ERR "	"   X-POS"	"   Y-POS"	"   Z-POS"	" RELDIST"	"BEAMCURR"	"Si STD_NUM"	"Na STD_NUM"	"Al STD_NUM"	"Nb STD_NUM"	"Sn STD_NUM"	"W STD_NUM"	"Ta STD_NUM"	"Ti STD_NUM"	"Mn STD_NUM"	"Fe STD_NUM"	"Zr STD_NUM"	"Si STD_NAM"	"Na STD_NAM"	"Al STD_NAM"	"Nb STD_NAM"	"Sn STD_NAM"	"W STD_NAM"	"Ta STD_NAM"	"Ti STD_NAM"	"Mn STD_NAM"	"Fe STD_NAM"	"Zr STD_NAM"
"BT-Main (continued)"	6	 40.0000	 20.0000	 80.0000	 .000000	1472	 .000000	 .000000	 .000000	 .081792	 77.6031	 .000000	 .000000	 .097298	 .000000	 .093510	 .011962	 21.0538	 98.9415	 .000000	 .000000	 .000000	 .117008	 98.5257	 .000000	 .000000	 .162299	 .000000	 .120301	 .016158	 .000006	 98.9415	 .000000	 .000000	 .000000	 .044590	 33.1153	 .000000	 .000000	 .102880	 .000000	 .084805	 .006642	 66.6458	 .000000	 .000000	 .000000	 .066887	 99.3501	 .000000	 .000000	 .308654	 .000000	 .254427	 .019926	 .000000	 100.000	 2.00000	O	 .000000	 .000000	 .000000	 .001338	 .993768	 .000000	 .000000	 .003087	 .000000	 .002545	 .000199	 2.00000	 .008713	 .035533	 .004264	 .009767	 .011658	 .027189	 .022936	 .005837	 .009581	 .008806	 .008526	 .018640	 .047897	 .008057	 .013973	 .014802	 .034288	 .028007	 .009736	 .012371	 .011329	 .011517	 -492.44	 -67.621	 -12.644	 8.93428	 .083741	 -46.872	 -31.028	 4.44918	 -63.766	 7.21728	 50.8089	 24.5510	 14.0921	 13.0720	 2490.18	 80.2700	214	334	319	303	301	332	333	140	335	126	503	"Wollastonite"	"Jadeite"	"Corundum"	"CaNb2O6"	"Cassiterite"	"Scheelite"	"Manganotantalite"	"Rutile"	"Mn"	"Magnetite"	"Zr"
"BT-Main (continued)"	6	 40.0000	 20.0000	 80.0000	 .000000	1473	 .005234	 .000000	 .000000	 .084316	 77.4386	 .000000	 .000000	 .108745	 .000000	 .088191	 .007644	 21.0211	 98.7538	 .011197	 .000000	 .000000	 .120617	 98.3168	 .000000	 .000000	 .181393	 .000000	 .113457	 .010326	 .000004	 98.7538	 .009453	 .000000	 .000000	 .046038	 33.0974	 .000000	 .000000	 .115166	 .000000	 .080108	 .004251	 66.6476	 .028364	 .000000	 .000000	 .069065	 99.3039	 .000000	 .000000	 .345539	 .000000	 .240352	 .012754	 .000000	 100.000	 2.00000	O	 .000284	 .000000	 .000000	 .001382	 .993204	 .000000	 .000000	 .003456	 .000000	 .002404	 .000128	 2.00000	 .008710	 .035544	 .004264	 .009767	 .011657	 .027188	 .022935	 .005836	 .009580	 .008805	 .008525	 .018635	 .047913	 .008056	 .013972	 .014800	 .034287	 .028005	 .009735	 .012371	 .011328	 .011516	 116.147	 -16.069	 -12.521	 8.68128	 .083831	 -59.553	 -24.185	 4.00439	 -63.638	 7.61922	 79.2294	 24.5431	 14.0858	 13.0725	 2500.28	 80.2700	214	334	319	303	301	332	333	140	335	126	503	"Wollastonite"	"Jadeite"	"Corundum"	"CaNb2O6"	"Cassiterite"	"Scheelite"	"Manganotantalite"	"Rutile"	"Mn"	"Magnetite"	"Zr"
"BT-Main (continued)"	6	 40.0000	 20.0000	 80.0000	 .000000	1474	 .000000	 .000000	 .000000	 .090896	 77.4337	 .000000	 .014290	 .101471	 .000000	 .108487	 .011539	 21.0221	 98.7825	 .000000	 .000000	 .000000	 .130030	 98.3106	 .000000	 .017449	 .169259	 .000000	 .139568	 .015587	 .000002	 98.7825	 .000000	 .000000	 .000000	 .049625	 33.0912	 .000000	 .004006	 .107449	 .000000	 .098531	 .006416	 66.6428	 .000000	 .000000	 .000000	 .074443	 99.2823	 .000000	 .006009	 .322375	 .000000	 .295619	 .019251	 .000000	 100.000	 2.00000	O	 .000000	 .000000	 .000000	 .001489	 .993093	 .000000	 .000120	 .003225	 .000000	 .002957	 .000193	 2.00000	 .008712	 .035561	 .004264	 .009768	 .011658	 .027189	 .022936	 .005836	 .009581	 .008805	 .008526	 .018639	 .047936	 .008057	 .013974	 .014802	 .034288	 .028007	 .009735	 .012371	 .011328	 .011517	 -237.08	 -19.024	 -11.197	 8.08867	 .083838	 -46.663	 113.288	 4.27519	 -43.078	 6.29519	 52.6525	 24.5353	 14.0796	 13.0725	 2510.25	 80.2700	214	334	319	303	301	332	333	140	335	126	503	"Wollastonite"	"Jadeite"	"Corundum"	"CaNb2O6"	"Cassiterite"	"Scheelite"	"Manganotantalite"	"Rutile"	"Mn"	"Magnetite"	"Zr"
"BT-Main (continued)"	6	 40.0000	 20.0000	 80.0000	 .000000	1475	 .000000	 .000000	 .000000	 .084520	 77.3523	 .000000	 .000000	 .099212	 .000000	 .104402	 .006258	 20.9897	 98.6364	 .000000	 .000000	 .000000	 .120909	 98.2072	 .000000	 .000000	 .165491	 .000000	 .134312	 .008453	 .000004	 98.6364	 .000000	 .000000	 .000000	 .046215	 33.1074	 .000000	 .000000	 .105219	 .000000	 .094967	 .003485	 66.6427	 .000000	 .000000	 .000000	 .069320	 99.3197	 .000000	 .000000	 .315648	 .000000	 .284894	 .010455	 .000000	 100.000	 2.00000	O	 .000000	 .000000	 .000000	 .001387	 .993579	 .000000	 .000000	 .003158	 .000000	 .002850	 .000105	 2.00000	 .008713	 .035582	 .004265	 .009769	 .011658	 .027191	 .022938	 .005837	 .009581	 .008806	 .008526	 .018639	 .047964	 .008058	 .013975	 .014802	 .034290	 .028008	 .009736	 .012372	 .011329	 .011517	 -397.79	 -27.474	 -13.588	 8.66282	 .083883	 -55.770	 -47.079	 4.36776	 -37.344	 6.52078	 96.6806	 24.5275	 14.0733	 13.0725	 2520.27	 80.2600	214	334	319	303	301	332	333	140	335	126	503	"Wollastonite"	"Jadeite"	"Corundum"	"CaNb2O6"	"Cassiterite"	"Scheelite"	"Manganotantalite"	"Rutile"	"Mn"	"Magnetite"	"Zr"
"BT-Main (continued)"	6	 40.0000	 20.0000	 80.0000	 .000000	1476	 .000000	 .000000	 .000000	 .104088	 77.5917	 .000000	 .025782	 .109655	 .000000	 .110013	 .013306	 21.0794	 99.0340	 .000000	 .000000	 .000000	 .148902	 98.5112	 .000000	 .031481	 .182912	 .000000	 .141531	 .017974	 .000002	 99.0340	 .000000	 .000000	 .000000	 .056673	 33.0692	 .000000	 .007207	 .115802	 .000000	 .099648	 .007379	 66.6441	 .000000	 .000000	 .000000	 .085034	 99.2355	 .000000	 .010814	 .347504	 .000000	 .299027	 .022143	 .000000	 100.000	 2.00000	O	 .000000	 .000000	 .000000	 .001701	 .992412	 .000000	 .000216	 .003475	 .000000	 .002990	 .000221	 2.00000	 .008711	 .035587	 .004264	 .009768	 .011658	 .027188	 .022935	 .005836	 .009580	 .008804	 .008525	 .018637	 .047971	 .008056	 .013974	 .014801	 .034286	 .028005	 .009734	 .012370	 .011326	 .011516	 -153.00	 -18.114	 -12.092	 7.12436	 .083751	 -39.263	 62.9322	 3.97251	 -990.35	 6.21451	 45.7216	 24.5197	 14.0671	 13.0725	 2530.25	 80.2800	214	334	319	303	301	332	333	140	335	126	503	"Wollastonite"	"Jadeite"	"Corundum"	"CaNb2O6"	"Cassiterite"	"Scheelite"	"Manganotantalite"	"Rutile"	"Mn"	"Magnetite"	"Zr"
"BT-Main (continued)"	6	 40.0000	 20.0000	 80.0000	 .000000	1477	 .000000	 .000000	 .000000	 .092038	 77.7572	 .000000	 .000000	 .110342	 .000000	 .103935	 .025682	 21.1162	 99.2055	 .000000	 .000000	 .000000	 .131664	 98.7213	 .000000	 .000000	 .184057	 .000000	 .133712	 .034692	  .00000	 99.2055	 .000000	 .000000	 .000000	 .050025	 33.0818	 .000000	 .000000	 .116324	 .000000	 .093977	 .014217	 66.6437	 .000000	 .000000	 .000000	 .075042	 99.2514	 .000000	 .000000	 .348992	 .000000	 .281949	 .042653	 .000000	 100.000	 2.00000	O	 .000000	 .000000	 .000000	 .001501	 .992796	 .000000	 .000000	 .003491	 .000000	 .002820	 .000427	 2.00000	 .008709	 .035604	 .004264	 .009767	 .011656	 .027187	 .022934	 .005835	 .009579	 .008804	 .008524	 .018632	 .047993	 .008057	 .013972	 .014799	 .034285	 .028004	 .009734	 .012369	 .011326	 .011514	 -378.25	 -29.276	 -12.568	 7.99338	 .083655	 -46.423	 -36.835	 3.94909	 -28.386	 6.54619	 23.9176	 24.5119	 14.0609	 13.0725	 2540.21	 80.2800	214	334	319	303	301	332	333	140	335	126	503	"Wollastonite"	"Jadeite"	"Corundum"	"CaNb2O6"	"Cassiterite"	"Scheelite"	"Manganotantalite"	"Rutile"	"Mn"	"Magnetite"	"Zr"
"BT-Main (continued)"	6	 40.0000	 20.0000	 80.0000	 .000000	1478	 .000000	 .000000	 .000000	 .077983	 77.5607	 .000000	 .000000	 .114538	 .000000	 .106006	 .000000	 21.0516	 98.9109	 .000000	 .000000	 .000000	 .111559	 98.4719	 .000000	 .000000	 .191056	 .000000	 .136376	 .000000	 .000000	 98.9109	 .000000	 .000000	 .000000	 .042515	 33.0985	 .000000	 .000000	 .121114	 .000000	 .096141	 .000000	 66.6417	 .000000	 .000000	 .000000	 .063765	 99.2846	 .000000	 .000000	 .363301	 .000000	 .288392	 .000000	 .000000	 100.000	 2.00000	O	 .000000	 .000000	 .000000	 .001276	 .993328	 .000000	 .000000	 .003635	 .000000	 .002885	 .000000	 2.00000	 .008710	 .035623	 .004264	 .009767	 .011655	 .027185	 .022933	 .005835	 .009579	 .008803	 .008524	 .018633	 .048018	 .008058	 .013973	 .014797	 .034283	 .028002	 .009733	 .012369	 .011325	 .011514	 -412.34	 -26.693	 -12.967	 9.34709	 .083751	 -42.092	 -17.817	 3.81264	 -82.703	 6.42851	 -62.953	 24.5041	 14.0546	 13.0725	 2550.23	 80.2900	214	334	319	303	301	332	333	140	335	126	503	"Wollastonite"	"Jadeite"	"Corundum"	"CaNb2O6"	"Cassiterite"	"Scheelite"	"Manganotantalite"	"Rutile"	"Mn"	"Magnetite"	"Zr"
"BT-Main (continued)"	6	 40.0000	 20.0000	 80.0000	 .000000	1479	 .002682	 .000000	 .000000	 .100956	 77.6426	 .000000	 .000000	 .112617	 .000000	 .102900	 .014468	 21.0895	 99.0657	 .005739	 .000000	 .000000	 .144421	 98.5758	 .000000	 .000000	 .187852	 .000000	 .132381	 .019544	  .00000	 99.0657	 .004829	 .000000	 .000000	 .054942	 33.0754	 .000000	 .000000	 .118874	 .000000	 .093161	 .008019	 66.6448	 .014490	 .000000	 .000000	 .082427	 99.2428	 .000000	 .000000	 .356682	 .000000	 .279530	 .024062	 .000000	 100.000	 2.00000	O	 .000145	 .000000	 .000000	 .001649	 .992588	 .000000	 .000000	 .003567	 .000000	 .002796	 .000241	 2.00000	 .008707	 .035630	 .004264	 .009767	 .011654	 .027183	 .022931	 .005834	 .009578	 .008802	 .008522	 .018628	 .048029	 .008056	 .013971	 .014796	 .034280	 .028000	 .009732	 .012367	 .011324	 .011512	 226.346	 -43.819	 -13.434	 7.32921	 .083708	 -43.652	 -38.770	 3.87329	 -80.113	 6.60542	 42.0745	 24.4963	 14.0484	 13.0725	 2560.20	 80.3000	214	334	319	303	301	332	333	140	335	126	503	"Wollastonite"	"Jadeite"	"Corundum"	"CaNb2O6"	"Cassiterite"	"Scheelite"	"Manganotantalite"	"Rutile"	"Mn"	"Magnetite"	"Zr"
"BT-Main (continued)"	6	 40.0000	 20.0000	 80.0000	 .000000	1480	 .000000	 .000000	 .000000	 .083741	 77.4816	 .000000	 .000000	 .092747	 .000000	 .088702	 .020128	 21.0203	 98.7872	 .000000	 .000000	 .000000	 .119795	 98.3714	 .000000	 .000000	 .154708	 .000000	 .114115	 .027189	  .00000	 98.7872	 .000000	 .000000	 .000000	 .045726	 33.1169	 .000000	 .000000	 .098227	 .000000	 .080575	 .011194	 66.6474	 .000000	 .000000	 .000000	 .068596	 99.3614	 .000000	 .000000	 .294712	 .000000	 .241751	 .033585	 .000000	 100.000	 2.00000	O	 .000000	 .000000	 .000000	 .001372	 .993792	 .000000	 .000000	 .002948	 .000000	 .002418	 .000336	 2.00000	 .008711	 .035651	 .004264	 .009767	 .011655	 .027182	 .022930	 .005835	 .009578	 .008802	 .008523	 .018636	 .048057	 .008057	 .013972	 .014797	 .034279	 .027999	 .009733	 .012368	 .011324	 .011512	 -360.24	 -23.313	 -11.250	 8.73727	 .083783	 -58.569	 -59.405	 4.65493	 -569.71	 7.57555	 30.3800	 24.4885	 14.0421	 13.0725	 2570.22	 80.3200	214	334	319	303	301	332	333	140	335	126	503	"Wollastonite"	"Jadeite"	"Corundum"	"CaNb2O6"	"Cassiterite"	"Scheelite"	"Manganotantalite"	"Rutile"	"Mn"	"Magnetite"	"Zr"
"BT-Main (continued)"	6	 40.0000	 20.0000	 80.0000	 .000000	1481	 .000000	 .000000	 .000000	 .100809	 77.6183	 .000000	 .015457	 .157475	 .000000	 .085075	 .021032	 21.1104	 99.1086	 .000000	 .000000	 .000000	 .144211	 98.5449	 .000000	 .018874	 .262678	 .000000	 .109449	 .028411	 .000000	 99.1086	 .000000	 .000000	 .000000	 .054813	 33.0353	 .000000	 .004315	 .166075	 .000000	 .076954	 .011647	 66.6509	 .000000	 .000000	 .000000	 .082253	 99.1469	 .000000	 .006476	 .498432	 .000000	 .230958	 .034956	 .000000	 100.000	 2.00000	O	 .000000	 .000000	 .000000	 .001645	 .991295	 .000000	 .000129	 .004983	 .000000	 .002309	 .000350	 2.00000	 .008703	 .035649	 .004263	 .009765	 .011651	 .027179	 .022927	 .005833	 .009576	 .008800	 .008520	 .018620	 .048054	 .008054	 .013970	 .014793	 .034275	 .027995	 .009729	 .012365	 .011321	 .011509	 -749.86	 -62.469	 -10.907	 7.33826	 .083713	 -28.822	 104.715	 2.83276	 -53.341	 7.87349	 29.0872	 24.4807	 14.0359	 13.0725	 2580.19	 80.3200	214	334	319	303	301	332	333	140	335	126	503	"Wollastonite"	"Jadeite"	"Corundum"	"CaNb2O6"	"Cassiterite"	"Scheelite"	"Manganotantalite"	"Rutile"	"Mn"	"Magnetite"	"Zr"
"BT-Main (continued)"	6	 40.0000	 20.0000	 80.0000	 .000000	1482	 .000000	 .000000	 .000000	 .078549	 77.5164	 .000000	 .000000	 .121389	 .000000	 .088047	 .016103	 21.0450	 98.8655	 .000000	 .000000	 .000000	 .112367	 98.4156	 .000000	 .000000	 .202483	 .000000	 .113272	 .021752	 .000002	 98.8655	 .000000	 .000000	 .000000	 .042840	 33.0927	 .000000	 .000000	 .128409	 .000000	 .079886	 .008945	 66.6472	 .000000	 .000000	 .000000	 .064263	 99.2840	 .000000	 .000000	 .385249	 .000000	 .239671	 .026836	 .000000	 100.000	 2.00000	O	 .000000	 .000000	 .000000	 .001286	 .993073	 .000000	 .000000	 .003853	 .000000	 .002397	 .000268	 2.00000	 .008707	 .035676	 .004264	 .009766	 .011652	 .027179	 .022928	 .005834	 .009577	 .008800	 .008521	 .018628	 .048091	 .008057	 .013971	 .014793	 .034275	 .027996	 .009731	 .012366	 .011322	 .011510	 -80.478	 -21.801	 -13.421	 9.28193	 .083756	 -48.835	 -39.829	 3.60926	 -169.33	 7.62651	 37.8455	 24.4729	 14.0296	 13.0725	 2590.21	 80.3300	214	334	319	303	301	332	333	140	335	126	503	"Wollastonite"	"Jadeite"	"Corundum"	"CaNb2O6"	"Cassiterite"	"Scheelite"	"Manganotantalite"	"Rutile"	"Mn"	"Magnetite"	"Zr"
"BT-Main (continued)"	6	 40.0000	 20.0000	 80.0000	 .000000	1483	 .000000	 .000000	 .000000	 .079972	 77.6855	 .000000	 .000000	 .115442	 .000000	 .099572	 .008591	 21.0879	 99.0770	 .000000	 .000000	 .000000	 .114404	 98.6303	 .000000	 .000000	 .192564	 .000000	 .128099	 .011605	 .000002	 99.0770	 .000000	 .000000	 .000000	 .043525	 33.0958	 .000000	 .000000	 .121864	 .000000	 .090154	 .004762	 66.6439	 .000000	 .000000	 .000000	 .065286	 99.2844	 .000000	 .000000	 .365582	 .000000	 .270454	 .014286	 .000000	 100.000	 2.00000	O	 .000000	 .000000	 .000000	 .001306	 .993214	 .000000	 .000000	 .003657	 .000000	 .002706	 .000143	 2.00000	 .008708	 .035692	 .004264	 .009766	 .011651	 .027178	 .022927	 .005834	 .009576	 .008800	 .008520	 .018629	 .048112	 .008057	 .013971	 .014792	 .034274	 .027995	 .009731	 .012365	 .011321	 .011509	 -179.49	 -54.431	 -14.089	 9.12525	 .083658	 -47.890	 -54.339	 3.78335	 -81.754	 6.80620	 70.5097	 24.4650	 14.0234	 13.0725	 2600.25	 80.3400	214	334	319	303	301	332	333	140	335	126	503	"Wollastonite"	"Jadeite"	"Corundum"	"CaNb2O6"	"Cassiterite"	"Scheelite"	"Manganotantalite"	"Rutile"	"Mn"	"Magnetite"	"Zr"
"BT-Main (continued)"	6	 40.0000	 20.0000	 80.0000	 .000000	1484	 .003010	 .000000	 .000000	 .086453	 77.6109	 .000000	 .000000	 .119676	 .000000	 .093376	 .001035	 21.0724	 98.9869	 .006440	 .000000	 .000000	 .123675	 98.5356	 .000000	 .000000	 .199627	 .000000	 .120128	 .001398	 .000000	 98.9869	 .005424	 .000000	 .000000	 .047089	 33.0896	 .000000	 .000000	 .126431	 .000000	 .084609	 .000574	 66.6463	 .016273	 .000000	 .000000	 .070640	 99.2782	 .000000	 .000000	 .379330	 .000000	 .253852	 .001722	 .000000	 100.000	 2.00000	O	 .000163	 .000000	 .000000	 .001413	 .992990	 .000000	 .000000	 .003794	 .000000	 .002539	 .000017	 2.00000	 .008706	 .035705	 .004264	 .009766	 .011650	 .027176	 .022925	 .005833	 .009575	 .008799	 .008520	 .018626	 .048129	 .008056	 .013970	 .014791	 .034272	 .027993	 .009730	 .012364	 .011320	 .011508	 201.686	 -34.522	 -13.848	 8.47712	 .083694	 -67.067	 -41.644	 3.65716	 -21.575	 7.22117	 581.826	 24.4572	 14.0171	 13.0725	 2610.28	 80.3500	214	334	319	303	301	332	333	140	335	126	503	"Wollastonite"	"Jadeite"	"Corundum"	"CaNb2O6"	"Cassiterite"	"Scheelite"	"Manganotantalite"	"Rutile"	"Mn"	"Magnetite"	"Zr"
"BT-Main (continued)"	6	 40.0000	 20.0000	 80.0000	 .000000	1485	 .000000	 .000000	 .000000	 .089743	 77.5485	 .000000	 .000000	 .112090	 .000000	 .118212	 .001192	 21.0556	 98.9253	 .000000	 .000000	 .000000	 .128382	 98.4563	 .000000	 .000000	 .186972	 .000000	 .152080	 .001610	  .00000	 98.9253	 .000000	 .000000	 .000000	 .048915	 33.0857	 .000000	 .000000	 .118498	 .000000	 .107187	 .000662	 66.6391	 .000000	 .000000	 .000000	 .073365	 99.2477	 .000000	 .000000	 .355460	 .000000	 .321532	 .001985	 .000000	 100.000	 2.00000	O	 .000000	 .000000	 .000000	 .001468	 .992980	 .000000	 .000000	 .003556	 .000000	 .003217	 .000020	 2.00000	 .008706	 .035719	 .004264	 .009765	 .011649	 .027174	 .022923	 .005832	 .009574	 .008798	 .008519	 .018624	 .048149	 .008056	 .013970	 .014790	 .034269	 .027991	 .009729	 .012363	 .011318	 .011507	 -84.784	 -37.649	 -15.713	 8.18369	 .083723	 -43.239	 -167.52	 3.88900	 -57.655	 5.81661	 505.145	 24.4494	 14.0109	 13.0725	 2620.25	 80.3600	214	334	319	303	301	332	333	140	335	126	503	"Wollastonite"	"Jadeite"	"Corundum"	"CaNb2O6"	"Cassiterite"	"Scheelite"	"Manganotantalite"	"Rutile"	"Mn"	"Magnetite"	"Zr"
"BT-Main (continued)"	6	 40.0000	 20.0000	 80.0000	 .000000	1486	 .000000	 .000000	 .000000	 .097957	 77.7260	 .000000	 .000000	 .104070	 .000000	 .100241	 .009824	 21.0996	 99.1377	 .000000	 .000000	 .000000	 .140132	 98.6818	 .000000	 .000000	 .173595	 .000000	 .128960	 .013270	  .00000	 99.1377	 .000000	 .000000	 .000000	 .053285	 33.0955	 .000000	 .000000	 .109801	 .000000	 .090711	 .005443	 66.6453	 .000000	 .000000	 .000000	 .079941	 99.3021	 .000000	 .000000	 .329456	 .000000	 .272177	 .016331	 .000000	 100.000	 2.00000	O	 .000000	 .000000	 .000000	 .001599	 .993182	 .000000	 .000000	 .003295	 .000000	 .002722	 .000163	 2.00000	 .008707	 .035734	 .004264	 .009765	 .011650	 .027174	 .022923	 .005833	 .009574	 .008798	 .008519	 .018627	 .048169	 .008056	 .013970	 .014791	 .034269	 .027990	 .009729	 .012363	 .011318	 .011507	 -64.147	 -25.002	 -11.416	 7.53778	 .083624	 -81.720	 -34.271	 4.17136	 -60.175	 6.76285	 61.7067	 24.4416	 14.0047	 13.0725	 2630.21	 80.3700	214	334	319	303	301	332	333	140	335	126	503	"Wollastonite"	"Jadeite"	"Corundum"	"CaNb2O6"	"Cassiterite"	"Scheelite"	"Manganotantalite"	"Rutile"	"Mn"	"Magnetite"	"Zr"
"BT-Main (continued)"	6	 40.0000	 20.0000	 80.0000	 .000000	1487	 .000358	 .000000	 .000000	 .077920	 77.5110	 .000000	 .000000	 .081183	 .000000	 .104153	 .009401	 21.0191	 98.8030	 .000766	 .000000	 .000000	 .111467	 98.4087	 .000000	 .000000	 .135418	 .000000	 .133993	 .012699	  .00000	 98.8030	 .000647	 .000000	 .000000	 .042546	 33.1288	 .000000	 .000000	 .085978	 .000000	 .094609	 .005228	 66.6422	 .001941	 .000000	 .000000	 .063813	 99.3769	 .000000	 .000000	 .257909	 .000000	 .283799	 .015682	 .000000	 100.000	 2.00000	O	 .000019	 .000000	 .000000	 .001277	 .994228	 .000000	 .000000	 .002580	 .000000	 .002839	 .000157	 2.00000	 .008709	 .035757	 .004264	 .009766	 .011650	 .027174	 .022923	 .005833	 .009575	 .008798	 .008519	 .018633	 .048199	 .008058	 .013971	 .014791	 .034268	 .027990	 .009730	 .012363	 .011318	 .011508	 1693.89	 -25.706	 -10.572	 9.35302	 .083733	 -36.221	 -19.491	 5.28357	 -36.698	 6.52911	 64.4684	 24.4338	 13.9984	 13.0730	 2640.24	 80.3800	214	334	319	303	301	332	333	140	335	126	503	"Wollastonite"	"Jadeite"	"Corundum"	"CaNb2O6"	"Cassiterite"	"Scheelite"	"Manganotantalite"	"Rutile"	"Mn"	"Magnetite"	"Zr"
"BT-Main (continued)"	6	 40.0000	 20.0000	 80.0000	 .000000	1488	 .000000	 .000000	 .000000	 .082937	 77.7664	 .000000	 .000000	 .083809	 .000000	 .099756	 .007900	 21.0897	 99.1305	 .000000	 .000000	 .000000	 .118645	 98.7330	 .000000	 .000000	 .139798	 .000000	 .128335	 .010671	 .000000	 99.1305	 .000000	 .000000	 .000000	 .045135	 33.1276	 .000000	 .000000	 .088464	 .000000	 .090313	 .004379	 66.6441	 .000000	 .000000	 .000000	 .067703	 99.3828	 .000000	 .000000	 .265392	 .000000	 .270938	 .013136	 .000000	 100.000	 2.00000	O	 .000000	 .000000	 .000000	 .001355	 .994166	 .000000	 .000000	 .002655	 .000000	 .002710	 .000131	 2.00000	 .008709	 .035770	 .004264	 .009766	 .011649	 .027173	 .022922	 .005833	 .009574	 .008797	 .008519	 .018633	 .048218	 .008057	 .013971	 .014790	 .034267	 .027989	 .009730	 .012362	 .011317	 .011507	 -179.47	 -34.697	 -12.905	 8.81623	 .083588	 -35.347	 -35.335	 5.12491	 -37.881	 6.79260	 76.6196	 24.4260	 13.9922	 13.0730	 2650.20	 80.3900	214	334	319	303	301	332	333	140	335	126	503	"Wollastonite"	"Jadeite"	"Corundum"	"CaNb2O6"	"Cassiterite"	"Scheelite"	"Manganotantalite"	"Rutile"	"Mn"	"Magnetite"	"Zr"
"BT-Main (continued)"	6	 40.0000	 20.0000	 80.0000	 .000000	1489	 .002257	 .000000	 .000000	 .075862	 77.7401	 .000000	 .000000	 .074899	 .000000	 .099365	 .019134	 21.0799	 99.0915	 .004829	 .000000	 .000000	 .108524	 98.6996	 .000000	 .000000	 .124936	 .000000	 .127833	 .025846	 .000000	 99.0915	 .004065	 .000000	 .000000	 .041304	 33.1314	 .000000	 .000000	 .079095	 .000000	 .090000	 .010610	 66.6436	 .012194	 .000000	 .000000	 .061951	 99.3868	 .000000	 .000000	 .237267	 .000000	 .269980	 .031828	 .000000	 100.000	 2.00000	O	 .000122	 .000000	 .000000	 .001240	 .994286	 .000000	 .000000	 .002374	 .000000	 .002701	 .000318	 2.00000	 .008710	 .035785	 .004264	 .009766	 .011649	 .027172	 .022921	 .005833	 .009574	 .008796	 .008518	 .018633	 .048238	 .008057	 .013971	 .014790	 .034266	 .027988	 .009729	 .012362	 .011317	 .011506	 269.023	 -28.278	 -13.476	 9.59307	 .083598	 -49.377	 -60.818	 5.70706	 -34.949	 6.81670	 31.9168	 24.4182	 13.9859	 13.0730	 2660.23	 80.4000	214	334	319	303	301	332	333	140	335	126	503	"Wollastonite"	"Jadeite"	"Corundum"	"CaNb2O6"	"Cassiterite"	"Scheelite"	"Manganotantalite"	"Rutile"	"Mn"	"Magnetite"	"Zr"
"BT-Main (continued)"	6	 40.0000	 20.0000	 80.0000	 .000000	1490	 .000000	 .000000	 .000000	 .084340	 77.6101	 .000000	 .000000	 .086690	 .000000	 .097186	 .007872	 21.0493	 98.9354	 .000000	 .000000	 .000000	 .120652	 98.5345	 .000000	 .000000	 .144604	 .000000	 .125030	 .010633	 -.00001	 98.9354	 .000000	 .000000	 .000000	 .045988	 33.1249	 .000000	 .000000	 .091682	 .000000	 .088157	 .004371	 66.6449	 .000000	 .000000	 .000000	 .068984	 99.3784	 .000000	 .000000	 .275056	 .000000	 .264480	 .013115	 .000000	 100.000	 2.00000	O	 .000000	 .000000	 .000000	 .001380	 .994070	 .000000	 .000000	 .002751	 .000000	 .002646	 .000131	 2.00000	 .008743	 .035941	 .004281	 .009804	 .011694	 .027278	 .023011	 .005855	 .009611	 .008831	 .008551	 .018704	 .048448	 .008089	 .014026	 .014847	 .034400	 .028098	 .009767	 .012410	 .011361	 .011551	 -318.51	 -45.476	 -12.108	 8.71170	 .083998	 -41.967	 -29.460	 4.98137	 -41.187	 6.98455	 77.1864	 24.4104	 13.9797	 13.0730	 2670.18	 79.7700	214	334	319	303	301	332	333	140	335	126	503	"Wollastonite"	"Jadeite"	"Corundum"	"CaNb2O6"	"Cassiterite"	"Scheelite"	"Manganotantalite"	"Rutile"	"Mn"	"Magnetite"	"Zr"
"BT-Main (continued)"	6	 40.0000	 20.0000	 80.0000	 .000000	1491	 .000000	 .000000	 .000000	 .091761	 77.4424	 .000000	 .000000	 .108389	 .004902	 .090280	 .004103	 21.0199	 98.7617	 .000000	 .000000	 .000000	 .131268	 98.3216	 .000000	 .000000	 .180799	 .006329	 .116145	 .005542	 -.00001	 98.7617	 .000000	 .000000	 .000000	 .050105	 33.1001	 .000000	 .000000	 .114793	 .004526	 .082008	 .002282	 66.6462	 .000000	 .000000	 .000000	 .075168	 99.3139	 .000000	 .000000	 .344424	 .013580	 .246059	 .006846	 .000000	 100.000	 2.00000	O	 .000000	 .000000	 .000000	 .001504	 .993309	 .000000	 .000000	 .003445	 .000136	 .002461	 .000068	 2.00000	 .008737	 .035938	 .004279	 .009800	 .011688	 .027266	 .023001	 .005852	 .009607	 .008826	 .008547	 .018691	 .048444	 .008086	 .014019	 .014840	 .034385	 .028086	 .009762	 .012404	 .011355	 .011545	 -54.207	 -23.647	 -11.322	 8.04275	 .084060	 -115.34	 -85.059	 4.02778	 139.211	 7.47358	 147.558	 24.4026	 13.9734	 13.0730	 2680.22	 79.8300	214	334	319	303	301	332	333	140	335	126	503	"Wollastonite"	"Jadeite"	"Corundum"	"CaNb2O6"	"Cassiterite"	"Scheelite"	"Manganotantalite"	"Rutile"	"Mn"	"Magnetite"	"Zr"
"BT-Main (continued)"	6	 40.0000	 20.0000	 80.0000	 .000000	1492	 .000000	 .000000	 .000000	 .094549	 77.2005	 .000000	 .000000	 .100081	 .000000	 .094405	 .007679	 20.9513	 98.4486	 .000000	 .000000	 .000000	 .135257	 98.0146	 .000000	 .000000	 .166940	 .000000	 .121452	 .010373	 .000002	 98.4486	 .000000	 .000000	 .000000	 .051797	 33.1049	 .000000	 .000000	 .106341	 .000000	 .086036	 .004285	 66.6466	 .000000	 .000000	 .000000	 .077709	 99.3322	 .000000	 .000000	 .319079	 .000000	 .258154	 .012856	 .000000	 100.000	 2.00000	O	 .000000	 .000000	 .000000	 .001554	 .993446	 .000000	 .000000	 .003191	 .000000	 .002582	 .000129	 2.00000	 .008733	 .035937	 .004277	 .009796	 .011683	 .027253	 .022990	 .005849	 .009602	 .008822	 .008543	 .018682	 .048443	 .008082	 .014013	 .014833	 .034368	 .028072	 .009757	 .012398	 .011350	 .011540	 -79.721	 -15.177	 -12.110	 7.81633	 .084153	 -56.593	 -50.387	 4.34125	 -44.979	 7.16733	 79.0276	 24.3948	 13.9672	 13.0730	 2690.17	 79.9100	214	334	319	303	301	332	333	140	335	126	503	"Wollastonite"	"Jadeite"	"Corundum"	"CaNb2O6"	"Cassiterite"	"Scheelite"	"Manganotantalite"	"Rutile"	"Mn"	"Magnetite"	"Zr"
"BT-Main (continued)"	6	 40.0000	 20.0000	 80.0000	 .000000	1493	 .000000	 .000000	 .000000	 .085894	 77.4443	 .000000	 .014393	 .113811	 .000000	 .097225	 .000181	 21.0239	 98.7797	 .000000	 .000000	 .000000	 .122875	 98.3241	 .000000	 .017574	 .189843	 .000000	 .125080	 .000245	 .000002	 98.7797	 .000000	 .000000	 .000000	 .046892	 33.0944	 .000000	 .004034	 .120511	 .000000	 .088299	 .000101	 66.6457	 .000000	 .000000	 .000000	 .070347	 99.2968	 .000000	 .006052	 .361582	 .000000	 .264934	 .000302	 .000000	 100.000	 2.00000	O	 .000000	 .000000	 .000000	 .001407	 .993145	 .000000	 .000121	 .003616	 .000000	 .002650	 .000003	 2.00000	 .008732	 .035944	 .004276	 .009794	 .011680	 .027247	 .022985	 .005848	 .009600	 .008820	 .008541	 .018680	 .048452	 .008080	 .014011	 .014829	 .034361	 .028066	 .009755	 .012395	 .011346	 .011537	 -221.10	 -27.399	 -11.309	 8.55397	 .083996	 -83.518	 112.723	 3.84384	 -55.100	 6.97333	 3330.84	 24.3869	 13.9609	 13.0730	 2700.29	 79.9500	214	334	319	303	301	332	333	140	335	126	503	"Wollastonite"	"Jadeite"	"Corundum"	"CaNb2O6"	"Cassiterite"	"Scheelite"	"Manganotantalite"	"Rutile"	"Mn"	"Magnetite"	"Zr"
"BT-Main (continued)"	6	 40.0000	 20.0000	 80.0000	 .000000	1494	 .005491	 .000000	 .000000	 .087422	 77.6248	 .000000	 .000000	 .127977	 .000000	 .078831	 .000000	 21.0804	 99.0050	 .011747	 .000000	 .000000	 .125061	 98.5533	 .000000	 .000000	 .213473	 .000000	 .101416	 .000000	 .000004	 99.0050	 .009890	 .000000	 .000000	 .047602	 33.0851	 .000000	 .000000	 .135159	 .000000	 .071408	 .000000	 66.6508	 .029677	 .000000	 .000000	 .071420	 99.2791	 .000000	 .000000	 .405572	 .000000	 .214274	 .000000	 .000000	 100.000	 2.00000	O	 .000297	 .000000	 .000000	 .001428	 .992791	 .000000	 .000000	 .004056	 .000000	 .002143	 .000000	 2.00000	 .008724	 .035941	 .004274	 .009789	 .011673	 .027234	 .022973	 .005845	 .009595	 .008815	 .008536	 .018665	 .048447	 .008076	 .014003	 .014820	 .034344	 .028052	 .009750	 .012389	 .011341	 .011530	 110.893	 -20.540	 -10.313	 8.40837	 .083858	 -43.785	 -88.330	 3.44152	 -124.54	 8.46832	 -225.88	 24.3791	 13.9547	 13.0730	 2710.24	 80.0200	214	334	319	303	301	332	333	140	335	126	503	"Wollastonite"	"Jadeite"	"Corundum"	"CaNb2O6"	"Cassiterite"	"Scheelite"	"Manganotantalite"	"Rutile"	"Mn"	"Magnetite"	"Zr"
"BT-Main (continued)"	6	 40.0000	 20.0000	 80.0000	 .000000	1495	 .000000	 .000000	 .000000	 .087002	 77.5295	 .000000	 .041313	 .163129	 .000000	 .083422	 .000000	 21.0822	 98.9866	 .000000	 .000000	 .000000	 .124460	 98.4322	 .000000	 .050445	 .272109	 .000000	 .107322	 .000000	 .000000	 98.9866	 .000000	 .000000	 .000000	 .047369	 33.0420	 .000000	 .011549	 .172270	 .000000	 .075560	 .000000	 66.6513	 .000000	 .000000	 .000000	 .071084	 99.1678	 .000000	 .017331	 .517027	 .000000	 .226776	 .000000	 .000000	 100.000	 2.00000	O	 .000000	 .000000	 .000000	 .001421	 .991487	 .000000	 .000347	 .005169	 .000000	 .002267	 .000000	 2.00000	 .008721	 .035937	 .004272	 .009787	 .011669	 .027224	 .022965	 .005842	 .009591	 .008811	 .008534	 .018658	 .048442	 .008072	 .014000	 .014815	 .034332	 .028042	 .009745	 .012384	 .011336	 .011527	 -124.08	 -13.925	 -11.382	 8.44476	 .083885	 -41.947	 39.4454	 2.74653	 -18.093	 8.02917	 -64.239	 24.3713	 13.9484	 13.0730	 2720.28	 80.0800	214	334	319	303	301	332	333	140	335	126	503	"Wollastonite"	"Jadeite"	"Corundum"	"CaNb2O6"	"Cassiterite"	"Scheelite"	"Manganotantalite"	"Rutile"	"Mn"	"Magnetite"	"Zr"
"BT-Main (continued)"	6	 40.0000	 20.0000	 80.0000	 .000000	1496	 .000000	 .000000	 .000000	 .089459	 77.7143	 .000000	 .000000	 .100882	 .000000	 .088583	 .010580	 21.0875	 99.0913	 .000000	 .000000	 .000000	 .127975	 98.6668	 .000000	 .000000	 .168277	 .000000	 .113962	 .014292	  .00000	 99.0913	 .000000	 .000000	 .000000	 .048692	 33.1107	 .000000	 .000000	 .106502	 .000000	 .080211	 .005865	 66.6480	 .000000	 .000000	 .000000	 .073051	 99.3491	 .000000	 .000000	 .319561	 .000000	 .240673	 .017599	 .000000	 100.000	 2.00000	O	 .000000	 .000000	 .000000	 .001461	 .993598	 .000000	 .000000	 .003196	 .000000	 .002407	 .000176	 2.00000	 .008723	 .035960	 .004273	 .009785	 .011668	 .027220	 .022962	 .005842	 .009590	 .008811	 .008532	 .018662	 .048473	 .008074	 .013998	 .014814	 .034327	 .028038	 .009746	 .012383	 .011335	 .011525	 -513.88	 -17.555	 -11.488	 8.22456	 .083764	 -42.101	 -39.996	 4.30333	 -36.021	 7.59258	 57.4192	 24.3635	 13.9422	 13.0730	 2730.24	 80.1100	214	334	319	303	301	332	333	140	335	126	503	"Wollastonite"	"Jadeite"	"Corundum"	"CaNb2O6"	"Cassiterite"	"Scheelite"	"Manganotantalite"	"Rutile"	"Mn"	"Magnetite"	"Zr"
"BT-Main (continued)"	6	 40.0000	 20.0000	 80.0000	 .000000	1497	 .000000	 .000000	 .000000	 .098602	 77.4427	 .000000	 .000000	 .109210	 .002966	 .090589	 .010523	 21.0252	 98.7798	 .000000	 .000000	 .000000	 .141055	 98.3220	 .000000	 .000000	 .182168	 .003829	 .116543	 .014215	  .00000	 98.7798	 .000000	 .000000	 .000000	 .053828	 33.0924	 .000000	 .000000	 .115635	 .002738	 .082269	 .005851	 66.6473	 .000000	 .000000	 .000000	 .080760	 99.2996	 .000000	 .000000	 .346982	 .008216	 .246864	 .017557	 .000000	 100.000	 2.00000	O	 .000000	 .000000	 .000000	 .001615	 .993060	 .000000	 .000000	 .003470	 .000082	 .002469	 .000176	 2.00000	 .008720	 .035968	 .004272	 .009783	 .011666	 .027216	 .022958	 .005841	 .009588	 .008809	 .008530	 .018655	 .048484	 .008072	 .013996	 .014811	 .034322	 .028033	 .009743	 .012381	 .011332	 .011522	 -671.03	 -20.549	 -10.319	 7.50535	 .083904	 -59.286	 -70.375	 3.99158	 229.170	 7.43507	 57.7162	 24.3557	 13.9360	 13.0730	 2740.21	 80.1300	214	334	319	303	301	332	333	140	335	126	503	"Wollastonite"	"Jadeite"	"Corundum"	"CaNb2O6"	"Cassiterite"	"Scheelite"	"Manganotantalite"	"Rutile"	"Mn"	"Magnetite"	"Zr"
"BT-Main (continued)"	6	 40.0000	 20.0000	 80.0000	 .000000	1498	 .000000	 .000000	 .000000	 .120215	 77.4918	 .000000	 .065758	 .190517	 .000000	 .089229	 .000000	 21.1117	 99.0692	 .000000	 .000000	 .000000	 .171972	 98.3844	 .000000	 .080295	 .317794	 .000000	 .114793	 .000000	 .000006	 99.0692	 .000000	 .000000	 .000000	 .065363	 32.9809	 .000000	 .018358	 .200918	 .000000	 .080710	 .000000	 66.6537	 .000000	 .000000	 .000000	 .098130	 99.0287	 .000000	 .027560	 .603278	 .000000	 .242340	 .000000	 .000000	 100.000	 2.00000	O	 .000000	 .000000	 .000000	 .001961	 .989620	 .000000	 .000551	 .006029	 .000000	 .002422	 .000000	 2.00000	 .008715	 .035961	 .004270	 .009784	 .011664	 .027213	 .022955	 .005839	 .009586	 .008806	 .008530	 .018644	 .048474	 .008068	 .013996	 .014809	 .034318	 .028030	 .009739	 .012378	 .011329	 .011522	 -1147.5	 -36.323	 -10.674	 6.24190	 .083884	 -68.854	 24.8899	 2.38179	 -126.87	 7.53825	 -97.586	 24.3479	 13.9297	 13.0730	 2750.23	 80.1400	214	334	319	303	301	332	333	140	335	126	503	"Wollastonite"	"Jadeite"	"Corundum"	"CaNb2O6"	"Cassiterite"	"Scheelite"	"Manganotantalite"	"Rutile"	"Mn"	"Magnetite"	"Zr"
"BT-Main (continued)"	6	 40.0000	 20.0000	 80.0000	 .000000	1499	 .000000	 .000000	 .000000	 .129860	 77.1814	 .000000	 .127910	 .205361	 .000000	 .099766	 .000000	 21.0588	 98.8031	 .000000	 .000000	 .000000	 .185771	 97.9902	 .000000	 .156185	 .342555	 .000000	 .128349	 .000000	  .00000	 98.8031	 .000000	 .000000	 .000000	 .070786	 32.9316	 .000000	 .035798	 .217119	 .000000	 .090468	 .000000	 66.6543	 .000000	 .000000	 .000000	 .106309	 98.9160	 .000000	 .053764	 .652156	 .000000	 .271738	 .000000	 .000000	 100.000	 2.00000	O	 .000000	 .000000	 .000000	 .002124	 .988130	 .000000	 .001074	 .006515	 .000000	 .002715	 .000000	 2.00000	 .008715	 .035962	 .004269	 .009784	 .011664	 .027208	 .022951	 .005837	 .009584	 .008804	 .008530	 .018645	 .048476	 .008066	 .013997	 .014808	 .034312	 .028025	 .009736	 .012375	 .011326	 .011522	 -62.430	 -18.201	 -11.791	 5.81367	 .084047	 -40.723	 12.9475	 2.22463	 -39.809	 6.79778	 -44.586	 24.3401	 13.9235	 13.0730	 2760.20	 80.1800	214	334	319	303	301	332	333	140	335	126	503	"Wollastonite"	"Jadeite"	"Corundum"	"CaNb2O6"	"Cassiterite"	"Scheelite"	"Manganotantalite"	"Rutile"	"Mn"	"Magnetite"	"Zr"
"BT-Main (continued)"	6	 40.0000	 20.0000	 80.0000	 .000000	1500	 .000000	 .000000	 .000000	 .128434	 77.6191	 .000000	 .079260	 .179782	 .000000	 .106280	 .004840	 21.1519	 99.2696	 .000000	 .000000	 .000000	 .183730	 98.5460	 .000000	 .096781	 .299887	 .000000	 .136729	 .006538	 -.00001	 99.2696	 .000000	 .000000	 .000000	 .069695	 32.9704	 .000000	 .022084	 .189226	 .000000	 .095945	 .002675	 66.6500	 .000000	 .000000	 .000000	 .104635	 98.9979	 .000000	 .033154	 .568176	 .000000	 .288087	 .008032	 .000000	 100.000	 2.00000	O	 .000000	 .000000	 .000000	 .002091	 .989360	 .000000	 .000663	 .005678	 .000000	 .002879	 .000080	 2.00000	 .008713	 .035980	 .004269	 .009781	 .011661	 .027204	 .022948	 .005836	 .009582	 .008803	 .008527	 .018640	 .048500	 .008066	 .013993	 .014805	 .034306	 .028020	 .009735	 .012373	 .011325	 .011518	 -156.02	 -18.017	 -11.018	 5.87128	 .083788	 -27.981	 20.6972	 2.51002	 -91.259	 6.41332	 124.876	 24.3323	 13.9172	 13.0730	 2770.21	 80.2000	214	334	319	303	301	332	333	140	335	126	503	"Wollastonite"	"Jadeite"	"Corundum"	"CaNb2O6"	"Cassiterite"	"Scheelite"	"Manganotantalite"	"Rutile"	"Mn"	"Magnetite"	"Zr"
"BT-Main (continued)"	6	 40.0000	 20.0000	 80.0000	 .000000	1501	 .000000	 .000000	 .000000	 .158925	 77.1818	 .000000	 .150424	 .154379	 .000000	 .126493	 .013847	 21.0549	 98.8407	 .000000	 .000000	 .000000	 .227349	 97.9907	 .000000	 .183677	 .257513	 .000000	 .162732	 .018704	 .000004	 98.8407	 .000000	 .000000	 .000000	 .086639	 32.9357	 .000000	 .042105	 .163237	 .000000	 .114718	 .007688	 66.6499	 .000000	 .000000	 .000000	 .130145	 98.9485	 .000000	 .063247	 .490412	 .000000	 .344646	 .023097	 .000000	 100.000	 2.00000	O	 .000000	 .000000	 .000000	 .002600	 .988321	 .000000	 .001263	 .004898	 .000000	 .003442	 .000231	 2.00000	 .008718	 .035988	 .004268	 .009784	 .011664	 .027203	 .022947	 .005836	 .009581	 .008802	 .008529	 .018650	 .048511	 .008065	 .013997	 .014809	 .034305	 .028020	 .009735	 .012372	 .011324	 .011522	 -53.741	 -35.979	 -12.375	 4.83555	 .084033	 -31.274	 11.0545	 2.88663	 -42.325	 5.47326	 43.9774	 24.3245	 13.9110	 13.0735	 2780.19	 80.2300	214	334	319	303	301	332	333	140	335	126	503	"Wollastonite"	"Jadeite"	"Corundum"	"CaNb2O6"	"Cassiterite"	"Scheelite"	"Manganotantalite"	"Rutile"	"Mn"	"Magnetite"	"Zr"
"BT-Main (continued)"	6	 40.0000	 20.0000	 80.0000	 .000000	1502	 .000000	 .000000	 .000000	 .180193	 77.1290	 .000000	 .109432	 .165292	 .000000	 .135849	 .000000	 21.0459	 98.7656	 .000000	 .000000	 .000000	 .257773	 97.9238	 .000000	 .133623	 .275717	 .000000	 .174770	 .000000	  .00000	 98.7656	 .000000	 .000000	 .000000	 .098272	 32.9259	 .000000	 .030643	 .174844	 .000000	 .123252	 .000000	 66.6471	 .000000	 .000000	 .000000	 .147606	 98.9109	 .000000	 .046026	 .525239	 .000000	 .370253	 .000000	 .000000	 100.000	 2.00000	O	 .000000	 .000000	 .000000	 .002949	 .988068	 .000000	 .000920	 .005247	 .000000	 .003699	 .000000	 2.00000	 .008707	 .035985	 .004266	 .009777	 .011656	 .027188	 .022934	 .005832	 .009576	 .008797	 .008523	 .018628	 .048507	 .008061	 .013987	 .014798	 .034286	 .028004	 .009728	 .012365	 .011317	 .011512	 -73.896	 -34.462	 -11.923	 4.31605	 .084024	 -37.308	 15.0694	 2.70898	 -44.036	 5.12994	 -211.90	 24.3167	 13.9047	 13.0735	 2790.21	 80.2950	214	334	319	303	301	332	333	140	335	126	503	"Wollastonite"	"Jadeite"	"Corundum"	"CaNb2O6"	"Cassiterite"	"Scheelite"	"Manganotantalite"	"Rutile"	"Mn"	"Magnetite"	"Zr"
"BT-Main (continued)"	6	 40.0000	 20.0000	 80.0000	 .000000	1503	 .000000	 .000000	 .000000	 .183012	 76.6186	 .000000	 .118823	 .290246	 .000000	 .120601	 .014105	 20.9956	 98.3410	 .000000	 .000000	 .000000	 .261806	 97.2758	 .000000	 .145090	 .484147	 .000000	 .155153	 .019054	 .000006	 98.3410	 .000000	 .000000	 .000000	 .100056	 32.7889	 .000000	 .033354	 .307778	 .000000	 .109688	 .007854	 66.6523	 .000000	 .000000	 .000000	 .150320	 98.5216	 .000000	 .050110	 .924788	 .000000	 .329582	 .023600	 .000000	 100.000	 2.00000	O	 .000000	 .000000	 .000000	 .003002	 .983879	 .000000	 .001001	 .009235	 .000000	 .003291	 .000236	 2.00000	 .008688	 .035959	 .004262	 .009770	 .011644	 .027172	 .022919	 .005826	 .009569	 .008790	 .008515	 .018586	 .048471	 .008053	 .013976	 .014784	 .034266	 .027986	 .009718	 .012355	 .011308	 .011502	 -120.47	 -22.170	 -9.7584	 4.25367	 .084287	 -32.303	 13.8950	 1.63315	 -110.58	 5.70787	 43.1073	 24.3088	 13.8985	 13.0735	 2800.25	 80.3400	214	334	319	303	301	332	333	140	335	126	503	"Wollastonite"	"Jadeite"	"Corundum"	"CaNb2O6"	"Cassiterite"	"Scheelite"	"Manganotantalite"	"Rutile"	"Mn"	"Magnetite"	"Zr"
"BT-Main (continued)"	6	 40.0000	 20.0000	 80.0000	 .000000	1504	 .000000	 .000000	 .000000	 .442722	 76.1688	 .000000	 .227414	 .368311	 .011898	 .280948	 .024428	 21.1153	 98.6398	 .000000	 .000000	 .000000	 .633333	 96.7046	 .000000	 .277686	 .614364	 .015363	 .361439	 .032997	  .00000	 98.6398	 .000000	 .000000	 .000000	 .240588	 32.4003	 .000000	 .063453	 .388209	 .010934	 .253987	 .013520	 66.6290	 .000000	 .000000	 .000000	 .362124	 97.5355	 .000000	 .095507	 1.16864	 .032914	 .764585	 .040700	 .000000	 100.000	 2.00000	O	 .000000	 .000000	 .000000	 .007222	 .972557	 .000000	 .001905	 .011653	 .000328	 .007624	 .000406	 2.00000	 .008657	 .035885	 .004253	 .009761	 .011636	 .027150	 .022899	 .005814	 .009554	 .008778	 .008506	 .018520	 .048373	 .008036	 .013964	 .014773	 .034238	 .027961	 .009697	 .012337	 .011293	 .011490	 -270.02	 -25.296	 -14.196	 2.00647	 .084583	 -66.435	 7.40272	 1.32788	 57.4699	 2.73464	 25.0703	 24.3010	 13.8922	 13.0735	 2810.27	 80.4000	214	334	319	303	301	332	333	140	335	126	503	"Wollastonite"	"Jadeite"	"Corundum"	"CaNb2O6"	"Cassiterite"	"Scheelite"	"Manganotantalite"	"Rutile"	"Mn"	"Magnetite"	"Zr"
"BT-Main (continued)"	6	 40.0000	 20.0000	 80.0000	 .000000	1505	 .000000	 .000000	 .000000	 .147094	 76.8934	 .000000	 .098219	 .238553	 .000000	 .167306	 .009372	 21.0269	 98.5809	 .000000	 .000000	 .000000	 .210425	 97.6247	 .000000	 .119931	 .397920	 .000000	 .215239	 .012659	 .000000	 98.5809	 .000000	 .000000	 .000000	 .080277	 32.8486	 .000000	 .027522	 .252517	 .000000	 .151898	 .005209	 66.6340	 .000000	 .000000	 .000000	 .120493	 98.6085	 .000000	 .041309	 .758033	 .000000	 .455985	 .015637	 .000000	 100.000	 2.00000	O	 .000000	 .000000	 .000000	 .002410	 .985941	 .000000	 .000826	 .007579	 .000000	 .004559	 .000156	 2.00000	 .008686	 .035979	 .004260	 .009764	 .011635	 .027152	 .022903	 .005822	 .009562	 .008783	 .008509	 .018582	 .048499	 .008050	 .013967	 .014772	 .034241	 .027966	 .009712	 .012346	 .011300	 .011494	 -853.41	 -25.536	 -11.040	 5.17661	 .084056	 -41.957	 16.7315	 1.94028	 -70.332	 4.25736	 64.5902	 24.2932	 13.8860	 13.0735	 2820.25	 80.4700	214	334	319	303	301	332	333	140	335	126	503	"Wollastonite"	"Jadeite"	"Corundum"	"CaNb2O6"	"Cassiterite"	"Scheelite"	"Manganotantalite"	"Rutile"	"Mn"	"Magnetite"	"Zr"
