Repository: orthospar/MinorElements-Cassiterite

# MinorElements-Cassiterite
EPMA data and R code for generation of figures in "Systematic trends in the substitution mechanisms of minor elements in cassiterite", submitted for publication in the Australian Journal of Earth Sciences.

# Data Availability
The final cleaned and organised dataset is available above (cassiterite_EPMA.csv) and as a supplementary file hosted by AJES.

File: Data/180209/180209recalc.dat (part 40 of 46)
URRENT"	"BEAMSIZE"	"    LINE"	"  Si WT%"	"  Na WT%"	"  Al WT%"	"  Nb WT%"	"  Sn WT%"	"   W WT%"	"  Ta WT%"	"  Ti WT%"	"  Mn WT%"	"  Fe WT%"	"  Zr WT%"	"   O WT%"	"   TOTAL"	"    SiO2"	"    Na2O"	"   Al2O3"	"   Nb2O5"	"    SnO2"	"     WO3"	"   Ta2O5"	"    TiO2"	"     MnO"	"     FeO"	"    ZrO2"	"       O"	"   TOTAL"	"  Si AT%"	"  Na AT%"	"  Al AT%"	"  Nb AT%"	"  Sn AT%"	"   W AT%"	"  Ta AT%"	"  Ti AT%"	"  Mn AT%"	"  Fe AT%"	"  Zr AT%"	"   O AT%"	"Si OXMOL%"	"Na OXMOL%"	"Al OXMOL%"	"Nb OXMOL%"	"Sn OXMOL%"	"W OXMOL%"	"Ta OXMOL%"	"Ti OXMOL%"	"Mn OXMOL%"	"Fe OXMOL%"	"Zr OXMOL%"	"O OXMOL%"	"   TOTAL"	" FORMULA"	"   BASIS"	"Si FORMULA"	"Na FORMULA"	"Al FORMULA"	"Nb FORMULA"	"Sn FORMULA"	"W FORMULA"	"Ta FORMULA"	"Ti FORMULA"	"Mn FORMULA"	"Fe FORMULA"	"Zr FORMULA"	"O FORMULA"	"Si CDL99"	"Na CDL99"	"Al CDL99"	"Nb CDL99"	"Sn CDL99"	" W CDL99"	"Ta CDL99"	"Ti CDL99"	"Mn CDL99"	"Fe CDL99"	"Zr CDL99"	"SiO2 CDL99"	"Na2O CDL99"	"Al2O3 CDL99"	"Nb2O5 CDL99"	"SnO2 CDL99"	"WO3 CDL99"	"Ta2O5 CDL99"	"TiO2 CDL99"	"MnO CDL99"	"FeO CDL99"	"ZrO2 CDL99"	"Si %ERR "	"Na %ERR "	"Al %ERR "	"Nb %ERR "	"Sn %ERR "	" W %ERR "	"Ta %ERR "	"Ti %ERR "	"Mn %ERR "	"Fe %ERR "	"Zr %ERR "	"   X-POS"	"   Y-POS"	"   Z-POS"	" RELDIST"	"BEAMCURR"	"Si STD_NUM"	"Na STD_NUM"	"Al STD_NUM"	"Nb STD_NUM"	"Sn STD_NUM"	"W STD_NUM"	"Ta STD_NUM"	"Ti STD_NUM"	"Mn STD_NUM"	"Fe STD_NUM"	"Zr STD_NUM"	"Si STD_NAM"	"Na STD_NAM"	"Al STD_NAM"	"Nb STD_NAM"	"Sn STD_NAM"	"W STD_NAM"	"Ta STD_NAM"	"Ti STD_NAM"	"Mn STD_NAM"	"Fe STD_NAM"	"Zr STD_NAM"
"BT-Main (continued)"	6	 40.0000	 20.0000	 80.0000	 .000000	1506	 .016383	 .000000	 .000000	 .326790	 76.0856	 .000000	 .420803	 .272344	 .000000	 .262367	 .034702	 21.0351	 98.4541	 .035050	 .000000	 .000000	 .467487	 96.5991	 .000000	 .513825	 .454286	 .000000	 .337535	 .046875	 .000008	 98.4541	 .029567	 .000000	 .000000	 .178284	 32.4920	 .000000	 .117873	 .288185	 .000000	 .238121	 .019282	 66.6367	 .089016	 .000000	 .000000	 .268377	 97.8226	 .000000	 .177438	 .867628	 .000000	 .716903	 .058051	 .000000	 100.000	 2.00000	O	 .000887	 .000000	 .000000	 .005351	 .975200	 .000000	 .003538	 .008649	 .000000	 .007147	 .000579	 2.00000	 .008692	 .035942	 .004256	 .009778	 .011652	 .027163	 .022912	 .005820	 .009561	 .008783	 .008521	 .018595	 .048450	 .008041	 .013987	 .014793	 .034254	 .027977	 .009708	 .012345	 .011299	 .011511	 37.1560	 -51.703	 -11.279	 2.57647	 .084618	 -30.027	 4.14189	 1.72489	 -146.55	 2.89480	 17.8210	 24.2854	 13.8797	 13.0735	 2830.27	 80.4500	214	334	319	303	301	332	333	140	335	126	503	"Wollastonite"	"Jadeite"	"Corundum"	"CaNb2O6"	"Cassiterite"	"Scheelite"	"Manganotantalite"	"Rutile"	"Mn"	"Magnetite"	"Zr"
"BT-Main (continued)"	6	 40.0000	 20.0000	 80.0000	 .000000	1507	 .000000	 .583617	 .000000	 .000000	 13.7540	 .000000	 .000000	 .000000	 .000000	 .356374	 .000000	 4.01339	 18.7073	 .000000	 .786702	 .000000	 .000000	 17.4622	 .000000	 .000000	 .000000	 .000000	 .458474	 .000000	  .00000	 18.7073	 .000000	 6.37055	 .000000	 .000000	 29.0805	 .000000	 .000000	 .000000	 .000000	 1.60138	 .000000	 62.9476	 .000000	 9.40521	 .000000	 .000000	 85.8664	 .000000	 .000000	 .000000	 .000000	 4.72841	 .000000	 .000000	 100.000	 2.00000	O	 .000000	 .202408	 .000000	 .000000	 .923958	 .000000	 .000000	 .000000	 .000000	 .050880	 .000000	 2.00000	 .008125	 .034870	 .004205	 .009642	 .011379	 .026800	 .022559	 .005648	 .009383	 .008631	 .008387	 .017382	 .047004	 .007945	 .013793	 .014447	 .033797	 .027546	 .009422	 .012115	 .011103	 .011329	 -3.5267	 4.89951	 -1.2944	 -2.0886	 .206087	 -1.7219	 -1.7033	 -1.2017	 -2.7789	 2.23433	 -1.8528	 24.2776	 13.8735	 13.0735	 2840.24	 80.4400	214	334	319	303	301	332	333	140	335	126	503	"Wollastonite"	"Jadeite"	"Corundum"	"CaNb2O6"	"Cassiterite"	"Scheelite"	"Manganotantalite"	"Rutile"	"Mn"	"Magnetite"	"Zr"
"BT-Main (continued)"	6	 40.0000	 20.0000	 80.0000	 .000000	1508	 .928857	 .320876	 .000000	 .000000	 50.8584	 .000000	 .000000	 .027721	 .000000	 .378131	 .000000	 15.0087	 67.5227	 1.98716	 .432534	 .000000	 .000000	 64.5703	 .000000	 .000000	 .046241	 .000000	 .486464	 .000000	 .000004	 67.5227	 2.32750	 .982264	 .000000	 .000000	 30.1563	 .000000	 .000000	 .040730	 .000000	 .476510	 .000000	 66.0167	 6.94937	 1.46641	 .000000	 .000000	 90.0399	 .000000	 .000000	 .121610	 .000000	 1.42275	 .000000	 .000000	 100.000	 2.00000	O	 .070512	 .029758	 .000000	 .000000	 .913596	 .000000	 .000000	 .001234	 .000000	 .014436	 .000000	 2.00000	 .008293	 .035293	 .004196	 .009711	 .011487	 .026971	 .022721	 .005726	 .009458	 .008696	 .008454	 .017742	 .047574	 .007929	 .013893	 .014584	 .034012	 .027744	 .009550	 .012213	 .011188	 .011419	 .806749	 8.46999	 -2.1142	 -1.6949	 .104039	 -5.0307	 -6.1596	 14.7823	 -2.7330	 2.14119	 -1.6271	 24.2698	 13.8673	 13.0735	 2850.19	 80.4500	214	334	319	303	301	332	333	140	335	126	503	"Wollastonite"	"Jadeite"	"Corundum"	"CaNb2O6"	"Cassiterite"	"Scheelite"	"Manganotantalite"	"Rutile"	"Mn"	"Magnetite"	"Zr"
"BT-Main (continued)"	6	 40.0000	 20.0000	 80.0000	 .000000	1509	 .000000	 .000000	 .000000	 .085043	 77.2755	 .000000	 .016994	 .277152	 .000000	 .112156	 .007046	 21.0944	 98.8683	 .000000	 .000000	 .000000	 .121658	 98.1098	 .000000	 .020750	 .462306	 .000000	 .144288	 .009518	 .000000	 98.8683	 .000000	 .000000	 .000000	 .046269	 32.9098	 .000000	 .004747	 .292469	 .000000	 .101512	 .003905	 66.6413	 .000000	 .000000	 .000000	 .069404	 98.7298	 .000000	 .007121	 .877410	 .000000	 .304539	 .011714	 .000000	 100.000	 2.00000	O	 .000000	 .000000	 .000000	 .001389	 .987668	 .000000	 .000142	 .008777	 .000000	 .003047	 .000117	 2.00000	 .008681	 .036052	 .004262	 .009760	 .011629	 .027150	 .022901	 .005822	 .009561	 .008782	 .008504	 .018571	 .048597	 .008052	 .013963	 .014764	 .034238	 .027963	 .009711	 .012346	 .011299	 .011488	 -65.654	 -23.390	 -10.890	 8.60526	 .083816	 -95.657	 95.1680	 1.69937	 -293.58	 6.09219	 85.6962	 24.2620	 13.8610	 13.0735	 2860.23	 80.4700	214	334	319	303	301	332	333	140	335	126	503	"Wollastonite"	"Jadeite"	"Corundum"	"CaNb2O6"	"Cassiterite"	"Scheelite"	"Manganotantalite"	"Rutile"	"Mn"	"Magnetite"	"Zr"
"BT-Main (continued)"	6	 40.0000	 20.0000	 80.0000	 .000000	1510	 .000000	 .000000	 .000000	 .055883	 77.4339	 .000000	 .058066	 .171370	 .000000	 .066968	 .011904	 21.0517	 98.8498	 .000000	 .000000	 .000000	 .079943	 98.3109	 .000000	 .070902	 .285855	 .000000	 .086155	 .016080	 .000000	 98.8498	 .000000	 .000000	 .000000	 .030472	 33.0505	 .000000	 .016257	 .181242	 .000000	 .060748	 .006611	 66.6542	 .000000	 .000000	 .000000	 .045722	 99.1839	 .000000	 .024393	 .543905	 .000000	 .182303	 .019840	 .000000	 100.000	 2.00000	O	 .000000	 .000000	 .000000	 .000914	 .991699	 .000000	 .000488	 .005438	 .000000	 .001823	 .000198	 2.00000	 .008704	 .036100	 .004265	 .009769	 .011640	 .027160	 .022911	 .005828	 .009567	 .008787	 .008512	 .018620	 .048662	 .008058	 .013975	 .014778	 .034251	 .027976	 .009721	 .012354	 .011305	 .011498	 -92.135	 -20.202	 -10.953	 12.8512	 .083726	 -44.165	 28.0910	 2.61869	 -54.665	 9.83919	 50.9702	 24.2542	 13.8548	 13.0735	 2870.19	 80.4800	214	334	319	303	301	332	333	140	335	126	503	"Wollastonite"	"Jadeite"	"Corundum"	"CaNb2O6"	"Cassiterite"	"Scheelite"	"Manganotantalite"	"Rutile"	"Mn"	"Magnetite"	"Zr"
"BT-Main (continued)"	6	 40.0000	 20.0000	 80.0000	 .000000	1511	 .003045	 .000000	 .000000	 .132264	 77.0899	 .000000	 .120436	 .218360	 .004342	 .150482	 .011728	 21.0656	 98.7962	 .006514	 .000000	 .000000	 .189209	 97.8742	 .000000	 .147060	 .364237	 .005606	 .193595	 .015842	 .000002	 98.7962	 .005487	 .000000	 .000000	 .072055	 32.8737	 .000000	 .033687	 .230728	 .004000	 .136380	 .006507	 66.6375	 .016472	 .000000	 .000000	 .108159	 98.6912	 .000000	 .050567	 .692678	 .012008	 .409430	 .019536	 .000000	 100.000	 2.00000	O	 .000165	 .000000	 .000000	 .002163	 .986642	 .000000	 .001011	 .006925	 .000120	 .004093	 .000195	 2.00000	 .008692	 .036082	 .004262	 .009767	 .011637	 .027154	 .022905	 .005823	 .009562	 .008783	 .008510	 .018594	 .048637	 .008052	 .013972	 .014774	 .034243	 .027968	 .009713	 .012347	 .011299	 .011495	 199.057	 -19.510	 -13.325	 5.70652	 .083938	 -80.950	 13.7036	 2.10016	 156.344	 4.67494	 51.7163	 24.2463	 13.8485	 13.0735	 2880.29	 80.4900	214	334	319	303	301	332	333	140	335	126	503	"Wollastonite"	"Jadeite"	"Corundum"	"CaNb2O6"	"Cassiterite"	"Scheelite"	"Manganotantalite"	"Rutile"	"Mn"	"Magnetite"	"Zr"
"BT-Main (continued)"	6	 40.0000	 20.0000	 80.0000	 .000000	1512	 .000483	 .000000	 .000000	 .153058	 77.2615	 .000000	 .099503	 .243422	 .000000	 .155433	 .000000	 21.1261	 99.0395	 .001033	 .000000	 .000000	 .218956	 98.0920	 .000000	 .121499	 .406042	 .000000	 .199964	 .000000	 .000000	 99.0395	 .000868	 .000000	 .000000	 .083145	 32.8530	 .000000	 .027753	 .256478	 .000000	 .140466	 .000000	 66.6383	 .002606	 .000000	 .000000	 .124820	 98.6391	 .000000	 .041663	 .770059	 .000000	 .421739	 .000000	 .000000	 100.000	 2.00000	O	 .000026	 .000000	 .000000	 .002495	 .986008	 .000000	 .000833	 .007698	 .000000	 .004216	 .000000	 2.00000	 .008685	 .036088	 .004261	 .009764	 .011632	 .027148	 .022899	 .005821	 .009560	 .008780	 .008506	 .018581	 .048646	 .008050	 .013968	 .014768	 .034235	 .027961	 .009710	 .012344	 .011296	 .011490	 1252.71	 -20.035	 -11.518	 4.99292	 .083830	 -54.155	 16.5164	 1.90529	 -798.41	 4.54151	 -76.631	 24.2385	 13.8423	 13.0735	 2890.25	 80.5100	214	334	319	303	301	332	333	140	335	126	503	"Wollastonite"	"Jadeite"	"Corundum"	"CaNb2O6"	"Cassiterite"	"Scheelite"	"Manganotantalite"	"Rutile"	"Mn"	"Magnetite"	"Zr"
"BT-Main (continued)"	6	 40.0000	 20.0000	 80.0000	 .000000	1513	 .000000	 .000000	 .000000	 .121888	 77.2940	 .000000	 .059665	 .199388	 .000000	 .131704	 .008405	 21.0788	 98.8938	 .000000	 .000000	 .000000	 .174366	 98.1332	 .000000	 .072855	 .332591	 .000000	 .169437	 .011354	 -.00001	 98.8938	 .000000	 .000000	 .000000	 .066364	 32.9417	 .000000	 .016679	 .210561	 .000000	 .119293	 .004661	 66.6407	 .000000	 .000000	 .000000	 .099593	 98.8714	 .000000	 .025031	 .631979	 .000000	 .358046	 .013989	 .000000	 100.000	 2.00000	O	 .000000	 .000000	 .000000	 .001992	 .988636	 .000000	 .000501	 .006319	 .000000	 .003580	 .000140	 2.00000	 .008690	 .036119	 .004262	 .009764	 .011633	 .027148	 .022900	 .005823	 .009561	 .008781	 .008506	 .018590	 .048688	 .008053	 .013968	 .014769	 .034236	 .027962	 .009713	 .012345	 .011297	 .011490	 -70.084	 -23.200	 -11.153	 6.15012	 .083796	 -41.630	 27.3334	 2.27944	 -38.511	 5.26590	 71.9375	 24.2307	 13.8360	 13.0735	 2900.28	 80.5200	214	334	319	303	301	332	333	140	335	126	503	"Wollastonite"	"Jadeite"	"Corundum"	"CaNb2O6"	"Cassiterite"	"Scheelite"	"Manganotantalite"	"Rutile"	"Mn"	"Magnetite"	"Zr"
"BT-Main (continued)"	6	 40.0000	 20.0000	 80.0000	 .000000	1514	 .000999	 .000000	 .000000	 .227329	 76.9188	 .000000	 .127969	 .233179	 .000000	 .210426	 .020068	 21.0885	 98.8272	 .002137	 .000000	 .000000	 .325204	 97.6568	 .000000	 .156258	 .388956	 .000000	 .270712	 .027108	 .000004	 98.8272	 .001798	 .000000	 .000000	 .123696	 32.7613	 .000000	 .035752	 .246092	 .000000	 .190477	 .011121	 66.6298	 .005401	 .000000	 .000000	 .185782	 98.4103	 .000000	 .053696	 .739224	 .000000	 .572165	 .033407	 .000000	 100.000	 2.00000	O	 .000054	 .000000	 .000000	 .003713	 .983384	 .000000	 .001073	 .007387	 .000000	 .005717	 .000334	 2.00000	 .008677	 .036095	 .004258	 .009761	 .011630	 .027139	 .022891	 .005817	 .009555	 .008776	 .008503	 .018564	 .048655	 .008046	 .013964	 .014766	 .034224	 .027952	 .009704	 .012338	 .011290	 .011486	 605.324	 -21.145	 -13.256	 3.50885	 .084024	 -30.731	 12.9082	 1.97854	 -53.445	 3.48596	 30.4008	 24.2229	 13.8298	 13.0735	 2910.25	 80.5500	214	334	319	303	301	332	333	140	335	126	503	"Wollastonite"	"Jadeite"	"Corundum"	"CaNb2O6"	"Cassiterite"	"Scheelite"	"Manganotantalite"	"Rutile"	"Mn"	"Magnetite"	"Zr"
"BT-Main (continued)"	6	 40.0000	 20.0000	 80.0000	 .000000	1515	 .004533	 .000000	 .000000	 .179883	 77.1815	 .000000	 .055134	 .193474	 .000000	 .159363	 .014838	 21.0838	 98.8726	 .009698	 .000000	 .000000	 .257331	 97.9904	 .000000	 .067322	 .322725	 .000000	 .205020	 .020043	 -.00001	 98.8726	 .008162	 .000000	 .000000	 .097912	 32.8843	 .000000	 .015408	 .204256	 .000000	 .144304	 .008226	 66.6375	 .024507	 .000000	 .000000	 .146989	 98.7341	 .000000	 .023131	 .613273	 .000000	 .433268	 .024697	 .000000	 100.000	 2.00000	O	 .000245	 .000000	 .000000	 .002939	 .986961	 .000000	 .000462	 .006130	 .000000	 .004331	 .000247	 2.00000	 .008682	 .036133	 .004261	 .009761	 .011629	 .027140	 .022893	 .005820	 .009557	 .008778	 .008502	 .018573	 .048707	 .008050	 .013963	 .014765	 .034226	 .027954	 .009708	 .012341	 .011292	 .011485	 133.618	 -14.980	 -12.468	 4.31546	 .083856	 -47.801	 29.5450	 2.34147	 -36.824	 4.44099	 40.9427	 24.2151	 13.8235	 13.0740	 2920.28	 80.5500	214	334	319	303	301	332	333	140	335	126	503	"Wollastonite"	"Jadeite"	"Corundum"	"CaNb2O6"	"Cassiterite"	"Scheelite"	"Manganotantalite"	"Rutile"	"Mn"	"Magnetite"	"Zr"
"BT-Main (continued)"	6	 40.0000	 20.0000	 80.0000	 .000000	1516	 .000000	 .000000	 .000000	 .249212	 76.6307	 .000000	 .168211	 .218288	 .000000	 .223219	 .006533	 21.0170	 98.5131	 .000000	 .000000	 .000000	 .356508	 97.2911	 .000000	 .205395	 .364117	 .000000	 .287171	 .008825	  .00000	 98.5131	 .000000	 .000000	 .000000	 .136064	 32.7496	 .000000	 .047154	 .231159	 .000000	 .202745	 .003633	 66.6296	 .000000	 .000000	 .000000	 .204430	 98.4100	 .000000	 .070847	 .694615	 .000000	 .609231	 .010917	 .000000	 100.000	 2.00000	O	 .000000	 .000000	 .000000	 .004084	 .983035	 .000000	 .001415	 .006939	 .000000	 .006086	 .000109	 2.00000	 .008681	 .036128	 .004259	 .009764	 .011633	 .027140	 .022892	 .005818	 .009555	 .008776	 .008505	 .018572	 .048700	 .008047	 .013968	 .014769	 .034226	 .027953	 .009704	 .012338	 .011290	 .011489	 -43.555	 -19.371	 -10.814	 3.24026	 .084188	 -29.734	 9.89556	 2.09899	 -320.88	 3.31445	 92.3957	 24.2073	 13.8173	 13.0740	 2930.24	 80.5600	214	334	319	303	301	332	333	140	335	126	503	"Wollastonite"	"Jadeite"	"Corundum"	"CaNb2O6"	"Cassiterite"	"Scheelite"	"Manganotantalite"	"Rutile"	"Mn"	"Magnetite"	"Zr"
"BT-Main (continued)"	6	 40.0000	 20.0000	 80.0000	 .000000	1517	 .000993	 .000000	 .000000	 .246409	 76.5780	 .000000	 .257129	 .258161	 .000000	 .203923	 .007894	 21.0439	 98.5964	 .002123	 .000000	 .000000	 .352499	 97.2242	 .000000	 .313969	 .430627	 .000000	 .262347	 .010663	 .000000	 98.5964	 .001790	 .000000	 .000000	 .134381	 32.6900	 .000000	 .071998	 .273073	 .000000	 .185009	 .004385	 66.6394	 .005384	 .000000	 .000000	 .202032	 98.2938	 .000000	 .108244	 .821090	 .000000	 .556292	 .013184	 .000000	 100.000	 2.00000	O	 .000054	 .000000	 .000000	 .004033	 .981101	 .000000	 .002161	 .008196	 .000000	 .005553	 .000132	 2.00000	 .008686	 .036134	 .004258	 .009768	 .011635	 .027142	 .022894	 .005818	 .009555	 .008776	 .008508	 .018582	 .048708	 .008045	 .013974	 .014773	 .034228	 .027955	 .009704	 .012338	 .011290	 .011493	 609.801	 -25.278	 -15.272	 3.27331	 .084226	 -38.339	 6.58087	 1.80744	 -27.231	 3.58083	 76.5846	 24.1995	 13.8110	 13.0740	 2940.27	 80.5700	214	334	319	303	301	332	333	140	335	126	503	"Wollastonite"	"Jadeite"	"Corundum"	"CaNb2O6"	"Cassiterite"	"Scheelite"	"Manganotantalite"	"Rutile"	"Mn"	"Magnetite"	"Zr"
"BT-Main (continued)"	6	 40.0000	 20.0000	 80.0000	 .000000	1518	 .000000	 .000000	 .000000	 .060229	 77.3259	 .000000	 .000000	 .248362	 .000000	 .105078	 .006021	 21.0719	 98.8175	 .000000	 .000000	 .000000	 .086160	 98.1737	 .000000	 .000000	 .414282	 .000000	 .135183	 .008133	 .000004	 98.8175	 .000000	 .000000	 .000000	 .032803	 32.9659	 .000000	 .000000	 .262363	 .000000	 .095207	 .003340	 66.6404	 .000000	 .000000	 .000000	 .049190	 98.8684	 .000000	 .000000	 .786857	 .000000	 .285536	 .010016	 .000000	 100.000	 2.00000	O	 .000000	 .000000	 .000000	 .000984	 .989366	 .000000	 .000000	 .007874	 .000000	 .002857	 .000100	 2.00000	 .008679	 .036188	 .004261	 .009757	 .011621	 .027132	 .022886	 .005819	 .009555	 .008776	 .008498	 .018567	 .048781	 .008051	 .013958	 .014754	 .034216	 .027945	 .009706	 .012338	 .011290	 .011479	 -202.56	 -20.038	 -11.162	 11.9455	 .083718	 -34.586	 -53.829	 1.87101	 -119.14	 6.46117	 100.139	 24.1917	 13.8048	 13.0740	 2950.23	 80.5900	214	334	319	303	301	332	333	140	335	126	503	"Wollastonite"	"Jadeite"	"Corundum"	"CaNb2O6"	"Cassiterite"	"Scheelite"	"Manganotantalite"	"Rutile"	"Mn"	"Magnetite"	"Zr"
"BT-Main (continued)"	6	 40.0000	 20.0000	 80.0000	 .000000	1519	 .000000	 .000000	 .000000	 .351369	 76.5197	 .000000	 .241091	 .285878	 .000000	 .242022	 .017892	 21.1016	 98.7596	 .000000	 .000000	 .000000	 .502648	 97.1502	 .000000	 .294386	 .476861	 .000000	 .311361	 .024169	 .000002	 98.7596	 .000000	 .000000	 .000000	 .191090	 32.5744	 .000000	 .067320	 .301552	 .000000	 .218964	 .009910	 66.6367	 .000000	 .000000	 .000000	 .287491	 98.0152	 .000000	 .101282	 .907360	 .000000	 .658855	 .029820	 .000000	 100.000	 2.00000	O	 .000000	 .000000	 .000000	 .005735	 .977671	 .000000	 .002021	 .009051	 .000000	 .006572	 .000297	 2.00000	 .008671	 .036137	 .004255	 .009763	 .011631	 .027133	 .022886	 .005813	 .009550	 .008771	 .008503	 .018550	 .048712	 .008040	 .013966	 .014766	 .034217	 .027945	 .009697	 .012332	 .011284	 .011485	 -117.46	 -44.734	 -13.833	 2.42202	 .084273	 -59.456	 6.99599	 1.65145	 -32.965	 3.09382	 34.0366	 24.1839	 13.7985	 13.0740	 2960.25	 80.5800	214	334	319	303	301	332	333	140	335	126	503	"Wollastonite"	"Jadeite"	"Corundum"	"CaNb2O6"	"Cassiterite"	"Scheelite"	"Manganotantalite"	"Rutile"	"Mn"	"Magnetite"	"Zr"
"BT-Main (continued)"	6	 40.0000	 20.0000	 80.0000	 .000000	1520	 .000000	 .000000	 .000000	 .270669	 76.9655	 .000000	 .078211	 .211210	 .000000	 .222146	 .017936	 21.0955	 98.8612	 .000000	 .000000	 .000000	 .387203	 97.7161	 .000000	 .095501	 .352310	 .000000	 .285790	 .024227	 .000000	 98.8612	 .000000	 .000000	 .000000	 .147224	 32.7693	 .000000	 .021843	 .222825	 .000000	 .201013	 .009936	 66.6278	 .000000	 .000000	 .000000	 .221140	 98.4429	 .000000	 .032809	 .669393	 .000000	 .603868	 .029849	 .000000	 100.000	 2.00000	O	 .000000	 .000000	 .000000	 .004419	 .983652	 .000000	 .000656	 .006689	 .000000	 .006034	 .000298	 2.00000	 .008671	 .036188	 .004259	 .009758	 .011626	 .027132	 .022885	 .005816	 .009552	 .008772	 .008498	 .018550	 .048781	 .008046	 .013960	 .014760	 .034215	 .027944	 .009701	 .012334	 .011286	 .011479	 -163.25	 -29.566	 -12.929	 3.01627	 .083982	 -23.468	 20.9141	 2.16151	 -1643.5	 3.32710	 33.9372	 24.1761	 13.7923	 13.0740	 2970.22	 80.5800	214	334	319	303	301	332	333	140	335	126	503	"Wollastonite"	"Jadeite"	"Corundum"	"CaNb2O6"	"Cassiterite"	"Scheelite"	"Manganotantalite"	"Rutile"	"Mn"	"Magnetite"	"Zr"
"BT-Main (continued)"	6	 40.0000	 20.0000	 80.0000	 .000000	1521	 .000000	 .000000	 .000000	 .324220	 76.8944	 .000000	 .184109	 .238454	 .000000	 .243545	 .037946	 21.1542	 99.0768	 .000000	 .000000	 .000000	 .463811	 97.6259	 .000000	 .224807	 .397756	 .000000	 .313320	 .051257	  .00000	 99.0768	 .000000	 .000000	 .000000	 .175873	 32.6500	 .000000	 .051277	 .250884	 .000000	 .219777	 .020964	 66.6313	 .000000	 .000000	 .000000	 .264429	 98.1801	 .000000	 .077096	 .754420	 .000000	 .660880	 .063040	 .000000	 100.000	 2.00000	O	 .000000	 .000000	 .000000	 .005279	 .980019	 .000000	 .001539	 .007531	 .000000	 .006597	 .000629	 2.00000	 .008671	 .036175	 .004256	 .009760	 .011627	 .027127	 .022881	 .005813	 .009549	 .008769	 .008499	 .018549	 .048764	 .008041	 .013962	 .014762	 .034210	 .027940	 .009697	 .012330	 .011282	 .011480	 -117.05	 -17.396	 -12.650	 2.58891	 .084033	 -87.243	 9.06349	 1.93805	 -64.146	 3.07686	 16.2956	 24.1682	 13.7861	 13.0740	 2980.26	 80.6200	214	334	319	303	301	332	333	140	335	126	503	"Wollastonite"	"Jadeite"	"Corundum"	"CaNb2O6"	"Cassiterite"	"Scheelite"	"Manganotantalite"	"Rutile"	"Mn"	"Magnetite"	"Zr"
"BT-Main (continued)"	6	 40.0000	 20.0000	 80.0000	 .000000	1522	 .000000	 .000000	 .000000	 .082358	 77.4071	 .000000	 .000000	 .079711	 .000000	 .115145	 .018104	 20.9978	 98.7002	 .000000	 .000000	 .000000	 .117817	 98.2768	 .000000	 .000000	 .132963	 .000000	 .148134	 .024455	  .00000	 98.7002	 .000000	 .000000	 .000000	 .045013	 33.1164	 .000000	 .000000	 .084500	 .000000	 .104694	 .010078	 66.6393	 .000000	 .000000	 .000000	 .067510	 99.3348	 .000000	 .000000	 .253464	 .000000	 .314037	 .030228	 .000000	 100.000	 2.00000	O	 .000000	 .000000	 .000000	 .001351	 .993902	 .000000	 .000000	 .002536	 .000000	 .003142	 .000302	 2.00000	 .008697	 .036282	 .004264	 .009763	 .011629	 .027137	 .022891	 .005823	 .009559	 .008778	 .008502	 .018607	 .048907	 .008058	 .013966	 .014765	 .034222	 .027952	 .009714	 .012343	 .011292	 .011484	 -274.22	 -49.185	 -13.226	 8.87119	 .083662	 -67.846	 -18.757	 5.36797	 -470.43	 5.94389	 33.6412	 24.1604	 13.7798	 13.0740	 2990.28	 80.6300	214	334	319	303	301	332	333	140	335	126	503	"Wollastonite"	"Jadeite"	"Corundum"	"CaNb2O6"	"Cassiterite"	"Scheelite"	"Manganotantalite"	"Rutile"	"Mn"	"Magnetite"	"Zr"
"BT-Main (continued)"	6	 40.0000	 20.0000	 80.0000	 .000000	1523	 .000000	 .000000	 .000000	 .037588	 77.9392	 .000000	 .000000	 .048839	 .000000	 .074249	 .008112	 21.0861	 99.1942	 .000000	 .000000	 .000000	 .053772	 98.9524	 .000000	 .000000	 .081466	 .000000	 .095521	 .010957	  .00000	 99.1942	 .000000	 .000000	 .000000	 .020461	 33.2086	 .000000	 .000000	 .051563	 .000000	 .067236	 .004497	 66.6477	 .000000	 .000000	 .000000	 .030683	 99.5995	 .000000	 .000000	 .154649	 .000000	 .201654	 .013488	 .000000	 100.000	 2.00000	O	 .000000	 .000000	 .000000	 .000614	 .996542	 .000000	 .000000	 .001547	 .000000	 .002018	 .000135	 2.00000	 .008709	 .036317	 .004266	 .009766	 .011632	 .027141	 .022896	 .005826	 .009562	 .008780	 .008505	 .018631	 .048954	 .008061	 .013970	 .014769	 .034227	 .027957	 .009719	 .012346	 .011295	 .011488	 -206.90	 -22.526	 -11.263	 18.8581	 .083355	 -58.758	 -331.98	 8.61889	 -94.275	 8.92061	 74.5063	 24.1526	 13.7736	 13.0740	 3000.26	 80.6400	214	334	319	303	301	332	333	140	335	126	503	"Wollastonite"	"Jadeite"	"Corundum"	"CaNb2O6"	"Cassiterite"	"Scheelite"	"Manganotantalite"	"Rutile"	"Mn"	"Magnetite"	"Zr"
"BT-Main (continued)"	6	 40.0000	 20.0000	 80.0000	 .000000	1524	 .000485	 .000000	 .000000	 .020267	 77.8984	 .000000	 .000000	 .054498	 .000000	 .073722	 .012675	 21.0734	 99.1335	 .001038	 .000000	 .000000	 .028993	 98.9006	 .000000	 .000000	 .090905	 .000000	 .094843	 .017121	 .000000	 99.1335	 .000874	 .000000	 .000000	 .011039	 33.2105	 .000000	 .000000	 .057571	 .000000	 .066797	 .007031	 66.6462	 .002620	 .000000	 .000000	 .016551	 99.5868	 .000000	 .000000	 .172635	 .000000	 .200301	 .021084	 .000000	 100.000	 2.00000	O	 .000026	 .000000	 .000000	 .000331	 .996619	 .000000	 .000000	 .001728	 .000000	 .002005	 .000211	 2.00000	 .008708	 .036334	 .004267	 .009766	 .011632	 .027141	 .022895	 .005826	 .009561	 .008779	 .008504	 .018630	 .048977	 .008062	 .013971	 .014768	 .034227	 .027957	 .009718	 .012346	 .011295	 .011488	 1251.05	 -30.030	 -11.756	 34.5473	 .083374	 -37.985	 -26.586	 7.74808	 -50.868	 8.98027	 47.8566	 24.1448	 13.7673	 13.0740	 3010.28	 80.6400	214	334	319	303	301	332	333	140	335	126	503	"Wollastonite"	"Jadeite"	"Corundum"	"CaNb2O6"	"Cassiterite"	"Scheelite"	"Manganotantalite"	"Rutile"	"Mn"	"Magnetite"	"Zr"
"BT-Main (continued)"	6	 40.0000	 20.0000	 80.0000	 .000000	1525	 .001865	 .000000	 .000000	 .024321	 77.3606	 .000000	 .000000	 .057939	 .000000	 .107440	 .025781	 20.9483	 98.5262	 .003991	 .000000	 .000000	 .034793	 98.2177	 .000000	 .000000	 .096646	 .000000	 .138221	 .034825	 -.00001	 98.5262	 .003380	 .000000	 .000000	 .013324	 33.1732	 .000000	 .000000	 .061563	 .000000	 .097914	 .014384	 66.6363	 .010134	 .000000	 .000000	 .019971	 99.4487	 .000000	 .000000	 .184556	 .000000	 .293534	 .043122	 .000000	 100.000	 2.00000	O	 .000101	 .000000	 .000000	 .000400	 .995650	 .000000	 .000000	 .001848	 .000000	 .002939	 .000432	 2.00000	 .008702	 .036337	 .004265	 .009763	 .011628	 .027133	 .022889	 .005824	 .009558	 .008776	 .008501	 .018616	 .048981	 .008059	 .013967	 .014763	 .034217	 .027948	 .009714	 .012342	 .011291	 .011484	 325.217	 -15.709	 -11.852	 28.8652	 .083657	 -89.136	 -19.801	 7.29860	 -42.958	 6.33075	 23.7659	 24.1370	 13.7611	 13.0740	 3020.25	 80.6700	214	334	319	303	301	332	333	140	335	126	503	"Wollastonite"	"Jadeite"	"Corundum"	"CaNb2O6"	"Cassiterite"	"Scheelite"	"Manganotantalite"	"Rutile"	"Mn"	"Magnetite"	"Zr"
"BT-Main (continued)"	6	 40.0000	 20.0000	 80.0000	 .000000	1526	 .000000	 .000000	 .000000	 .048878	 77.5973	 .000000	 .000000	 .162764	 .003088	 .076305	 .016385	 21.0793	 98.9840	 .000000	 .000000	 .000000	 .069922	 98.5183	 .000000	 .000000	 .271501	 .003987	 .098166	 .022133	 .000002	 98.9840	 .000000	 .000000	 .000000	 .026614	 33.0733	 .000000	 .000000	 .171897	 .002843	 .069119	 .009087	 66.6471	 .000000	 .000000	 .000000	 .039914	 99.2014	 .000000	 .000000	 .515595	 .008528	 .207319	 .027255	 .000000	 100.000	 2.00000	O	 .000000	 .000000	 .000000	 .000799	 .992491	 .000000	 .000000	 .005158	 .000085	 .002074	 .000273	 2.00000	 .008688	 .036324	 .004262	 .009758	 .011620	 .027124	 .022880	 .005819	 .009554	 .008772	 .008496	 .018587	 .048964	 .008054	 .013959	 .014753	 .034206	 .027938	 .009707	 .012336	 .011285	 .011476	 -76.975	 -22.415	 -10.523	 14.6060	 .083517	 -43.344	 -34.754	 2.74164	 219.337	 8.68837	 37.0934	 24.1292	 13.7548	 13.0740	 3030.28	 80.6900	214	334	319	303	301	332	333	140	335	126	503	"Wollastonite"	"Jadeite"	"Corundum"	"CaNb2O6"	"Cassiterite"	"Scheelite"	"Manganotantalite"	"Rutile"	"Mn"	"Magnetite"	"Zr"
"BT-Main (continued)"	6	 40.0000	 20.0000	 80.0000	 .000000	1527	 .000000	 .000000	 .000000	 .065437	 77.4532	 .000000	 .019176	 .190956	 .000000	 .064853	 .012865	 21.0652	 98.8716	 .000000	 .000000	 .000000	 .093611	 98.3353	 .000000	 .023415	 .318526	 .000000	 .083433	 .017378	 .000006	 98.8716	 .000000	 .000000	 .000000	 .035658	 33.0373	 .000000	 .005365	 .201826	 .000000	 .058791	 .007140	 66.6539	 .000000	 .000000	 .000000	 .053500	 99.1350	 .000000	 .008050	 .605619	 .000000	 .176414	 .021425	 .000000	 100.000	 2.00000	O	 .000000	 .000000	 .000000	 .001070	 .991309	 .000000	 .000161	 .006056	 .000000	 .001764	 .000214	 2.00000	 .008687	 .036333	 .004262	 .009758	 .011620	 .027124	 .022880	 .005819	 .009553	 .008772	 .008496	 .018584	 .048976	 .008053	 .013960	 .014753	 .034205	 .027937	 .009706	 .012335	 .011285	 .011476	 -65.394	 -18.303	 -10.385	 11.0346	 .083602	 -33.296	 84.2963	 2.36886	 -31.873	 10.1242	 47.1098	 24.1214	 13.7486	 13.0740	 3040.23	 80.6900	214	334	319	303	301	332	333	140	335	126	503	"Wollastonite"	"Jadeite"	"Corundum"	"CaNb2O6"	"Cassiterite"	"Scheelite"	"Manganotantalite"	"Rutile"	"Mn"	"Magnetite"	"Zr"
"BT-Main (continued)"	6	 40.0000	 20.0000	 80.0000	 .000000	1528	 .000000	 .000000	 .000000	 .099377	 77.4191	 .000000	 .000000	 .195307	 .000000	 .091065	 .014400	 21.0774	 98.8966	 .000000	 .000000	 .000000	 .142163	 98.2920	 .000000	 .000000	 .325783	 .000000	 .117154	 .019452	  .00000	 98.8966	 .000000	 .000000	 .000000	 .054117	 33.0009	 .000000	 .000000	 .206288	 .000000	 .082498	 .007987	 66.6482	 .000000	 .000000	 .000000	 .081196	 99.0283	 .000000	 .000000	 .619023	 .000000	 .247557	 .023966	 .000000	 100.000	 2.00000	O	 .000000	 .000000	 .000000	 .001624	 .990302	 .000000	 .000000	 .006190	 .000000	 .002476	 .000240	 2.00000	 .008681	 .036344	 .004262	 .009757	 .011618	 .027122	 .022878	 .005818	 .009552	 .008770	 .008494	 .018571	 .048990	 .008052	 .013957	 .014750	 .034203	 .027935	 .009704	 .012334	 .011283	 .011473	 -89.297	 -27.690	 -11.752	 7.43002	 .083630	 -67.235	 -4332.0	 2.32050	 -115.67	 7.36766	 42.1296	 24.1136	 13.7423	 13.0740	 3050.26	 80.6800	214	334	319	303	301	332	333	140	335	126	503	"Wollastonite"	"Jadeite"	"Corundum"	"CaNb2O6"	"Cassiterite"	"Scheelite"	"Manganotantalite"	"Rutile"	"Mn"	"Magnetite"	"Zr"
"BT-Main (continued)"	6	 40.0000	 20.0000	 80.0000	 .000000	1529	 .000562	 .000000	 .000000	 .133156	 77.3183	 .000000	 .000000	 .225708	 .000000	 .106157	 .012197	 21.0892	 98.8853	 .001203	 .000000	 .000000	 .190485	 98.1641	 .000000	 .000000	 .376495	 .000000	 .136571	 .016476	  .00000	 98.8853	 .001012	 .000000	 .000000	 .072469	 32.9387	 .000000	 .000000	 .238260	 .000000	 .096114	 .006761	 66.6467	 .003039	 .000000	 .000000	 .108757	 98.8643	 .000000	 .000000	 .715128	 .000000	 .288483	 .020292	 .000000	 100.000	 2.00000	O	 .000030	 .000000	 .000000	 .002175	 .988456	 .000000	 .000000	 .007150	 .000000	 .002884	 .000203	 2.00000	 .008672	 .036340	 .004260	 .009753	 .011613	 .027114	 .022870	 .005814	 .009548	 .008767	 .008490	 .018552	 .048985	 .008048	 .013952	 .014744	 .034192	 .027926	 .009699	 .012328	 .011278	 .011468	 1074.51	 -16.807	 -11.696	 5.66312	 .083676	 -35.430	 -87.532	 2.03587	 -181.46	 6.39472	 49.6291	 24.1058	 13.7361	 13.0740	 3060.22	 80.7100	214	334	319	303	301	332	333	140	335	126	503	"Wollastonite"	"Jadeite"	"Corundum"	"CaNb2O6"	"Cassiterite"	"Scheelite"	"Manganotantalite"	"Rutile"	"Mn"	"Magnetite"	"Zr"
"BT-Main (continued)"	6	 40.0000	 20.0000	 80.0000	 .000000	1530	 .000000	 .000000	 .000000	 .109704	 77.4258	 .000000	 .034168	 .201832	 .000000	 .097043	 .009976	 21.0957	 98.9742	 .000000	 .000000	 .000000	 .156937	 98.3005	 .000000	 .041722	 .336667	 .000000	 .124845	 .013475	  .00000	 98.9742	 .000000	 .000000	 .000000	 .059690	 32.9755	 .000000	 .009545	 .212997	 .000000	 .087838	 .005528	 66.6489	 .000000	 .000000	 .000000	 .089580	 98.9765	 .000000	 .014325	 .639315	 .000000	 .263648	 .016593	 .000000	 100.000	 2.00000	O	 .000000	 .000000	 .000000	 .001791	 .989528	 .000000	 .000286	 .006392	 .000000	 .002636	 .000166	 2.00000	 .008681	 .036368	 .004261	 .009757	 .011617	 .027119	 .022875	 .005816	 .009550	 .008769	 .008494	 .018572	 .049023	 .008051	 .013958	 .014750	 .034199	 .027932	 .009702	 .012331	 .011281	 .011473	 -370.42	 -14.042	 -10.750	 6.77569	 .083617	 -38.293	 47.4402	 2.25200	 -40.726	 6.94574	 60.5971	 24.0979	 13.7298	 13.0745	 3070.32	 80.7100	214	334	319	303	301	332	333	140	335	126	503	"Wollastonite"	"Jadeite"	"Corundum"	"CaNb2O6"	"Cassiterite"	"Scheelite"	"Manganotantalite"	"Rutile"	"Mn"	"Magnetite"	"Zr"
"BT-Main (continued)"	6	 40.0000	 20.0000	 80.0000	 .000000	1531	 .000000	 .000000	 .000000	 .106382	 77.4240	 .000000	 .005657	 .203278	 .000000	 .087254	 .031221	 21.0931	 98.9508	 .000000	 .000000	 .000000	 .152184	 98.2982	 .000000	 .006908	 .339079	 .000000	 .112253	 .042174	 .000002	 98.9508	 .000000	 .000000	 .000000	 .057890	 32.9794	 .000000	 .001581	 .214554	 .000000	 .078990	 .017304	 66.6503	 .000000	 .000000	 .000000	 .086870	 98.9779	 .000000	 .002372	 .643918	 .000000	 .237064	 .051932	 .000000	 100.000	 2.00000	O	 .000000	 .000000	 .000000	 .001737	 .989627	 .000000	 .000047	 .006438	 .000000	 .002370	 .000519	 2.00000	 .008677	 .036378	 .004260	 .009754	 .011614	 .027114	 .022871	 .005815	 .009548	 .008767	 .008490	 .018562	 .049037	 .008050	 .013954	 .014746	 .034192	 .027926	 .009700	 .012329	 .011278	 .011469	 -69.783	 -17.942	 -12.574	 6.97043	 .083606	 -40.618	 284.864	 2.23712	 -87.016	 7.66248	 19.6826	 24.0901	 13.7236	 13.0745	 3080.29	 80.7300	214	334	319	303	301	332	333	140	335	126	503	"Wollastonite"	"Jadeite"	"Corundum"	"CaNb2O6"	"Cassiterite"	"Scheelite"	"Manganotantalite"	"Rutile"	"Mn"	"Magnetite"	"Zr"
"BT-Main (continued)"	6	 40.0000	 20.0000	 80.0000	 .000000	1532	 .000000	 .000000	 .000000	 .054667	 77.5009	 .000000	 .000000	 .222662	 .000000	 .075944	 .008880	 21.0922	 98.9552	 .000000	 .000000	 .000000	 .078203	 98.3959	 .000000	 .000000	 .371412	 .000000	 .097702	 .011995	  .00000	 98.9552	 .000000	 .000000	 .000000	 .029749	 33.0129	 .000000	 .000000	 .235018	 .000000	 .068752	 .004922	 66.6487	 .000000	 .000000	 .000000	 .044619	 99.0294	 .000000	 .000000	 .704987	 .000000	 .206236	 .014764	 .000000	 100.000	 2.00000	O	 .000000	 .000000	 .000000	 .000893	 .990653	 .000000	 .000000	 .007052	 .000000	 .002063	 .000148	 2.00000	 .008678	 .036401	 .004261	 .009754	 .011612	 .027113	 .022870	 .005815	 .009548	 .008767	 .008490	 .018566	 .049068	 .008051	 .013954	 .014743	 .034191	 .027926	 .009700	 .012329	 .011278	 .011469	 -359.91	 -40.943	 -10.561	 13.1069	 .083543	 -62.592	 -49.151	 2.06106	 -30.061	 8.72179	 67.9900	 24.0823	 13.7174	 13.0745	 3090.26	 80.7400	214	334	319	303	301	332	333	140	335	126	503	"Wollastonite"	"Jadeite"	"Corundum"	"CaNb2O6"	"Cassiterite"	"Scheelite"	"Manganotantalite"	"Rutile"	"Mn"	"Magnetite"	"Zr"
"BT-Main (continued)"	6	 40.0000	 20.0000	 80.0000	 .000000	1533	 .000000	 .000000	 .000000	 .064410	 77.5787	 .000000	 .000000	 .184952	 .000000	 .060449	 .026153	 21.0938	 99.0084	 .000000	 .000000	 .000000	 .092141	 98.4947	 .000000	 .000000	 .308511	 .000000	 .077768	 .035328	 .000000	 99.0084	 .000000	 .000000	 .000000	 .035051	 33.0463	 .000000	 .000000	 .195217	 .000000	 .054725	 .014495	 66.6543	 .000000	 .000000	 .000000	 .052585	 99.1540	 .000000	 .000000	 .585741	 .000000	 .164200	 .043493	 .000000	 100.000	 2.00000	O	 .000000	 .000000	 .000000	 .001052	 .991572	 .000000	 .000000	 .005858	 .000000	 .001642	 .000435	 2.00000	 .008683	 .036425	 .004262	 .009756	 .011615	 .027116	 .022873	 .005817	 .009550	 .008768	 .008492	 .018576	 .049099	 .008053	 .013957	 .014747	 .034195	 .027929	 .009703	 .012331	 .011280	 .011470	 -194.02	 -15.504	 -9.9921	 11.2003	 .083506	 -58.869	 -79.405	 2.43793	 -166.94	 10.8164	 23.4072	 24.0745	 13.7111	 13.0745	 3100.29	 80.7400	214	334	319	303	301	332	333	140	335	126	503	"Wollastonite"	"Jadeite"	"Corundum"	"CaNb2O6"	"Cassiterite"	"Scheelite"	"Manganotantalite"	"Rutile"	"Mn"	"Magnetite"	"Zr"
"BT-Main (continued)"	6	 40.0000	 20.0000	 80.0000	 .000000	1534	 .003865	 .000000	 .000000	 .043175	 77.3152	 .000000	 .025870	 .179453	 .000000	 .064860	 .011084	 21.0160	 98.6595	 .008268	 .000000	 .000000	 .061764	 98.1601	 .000000	 .031589	 .299338	 .000000	 .083442	 .014972	  .00000	 98.6595	 .006983	 .000000	 .000000	 .023582	 33.0548	 .000000	 .007255	 .190108	 .000000	 .058933	 .006166	 66.6522	 .020949	 .000000	 .000000	 .035374	 99.1672	 .000000	 .010883	 .570339	 .000000	 .176804	 .018498	 .000000	 100.000	 2.00000	O	 .000210	 .000000	 .000000	 .000708	 .991860	 .000000	 .000218	 .005704	 .000000	 .001768	 .000185	 2.00000	 .008687	 .036444	 .004262	 .009758	 .011616	 .027116	 .022873	 .005817	 .009550	 .008768	 .008493	 .018584	 .049126	 .008053	 .013960	 .014748	 .034196	 .027930	 .009704	 .012331	 .011280	 .011473	 156.783	 -26.177	 -11.105	 16.4702	 .083643	 -70.555	 62.5497	 2.50607	 -34.059	 10.1188	 54.5861	 24.0667	 13.7049	 13.0745	 3110.25	 80.7500	214	334	319	303	301	332	333	140	335	126	503	"Wollastonite"	"Jadeite"	"Corundum"	"CaNb2O6"	"Cassiterite"	"Scheelite"	"Manganotantalite"	"Rutile"	"Mn"	"Magnetite"	"Zr"
"BT-Main (continued)"	6	 40.0000	 20.0000	 80.0000	 .000000	1535	 .000000	 .000000	 .000000	 .083362	 77.2693	 .000000	 .000000	 .189913	 .017736	 .074094	 .012364	 21.0261	 98.6728	 .000000	 .000000	 .000000	 .119253	 98.1019	 .000000	 .000000	 .316786	 .022901	 .095322	 .016701	  .00000	 98.6728	 .000000	 .000000	 .000000	 .045505	 33.0165	 .000000	 .000000	 .201075	 .016372	 .067286	 .006874	 66.6464	 .000000	 .000000	 .000000	 .068263	 99.0569	 .000000	 .000000	 .603269	 .049121	 .201873	 .020623	 .000000	 100.000	 2.00000	O	 .000000	 .000000	 .000000	 .001366	 .990798	 .000000	 .000000	 .006034	 .000491	 .002019	 .000206	 2.00000	 .008679	 .036451	 .004261	 .009755	 .011613	 .027112	 .022869	 .005815	 .009548	 .008766	 .008490	 .018567	 .049135	 .008052	 .013955	 .014743	 .034190	 .027925	 .009700	 .012328	 .011277	 .011468	 -425.78	 -37.994	 -11.760	 8.76368	 .083672	 -41.378	 -36.253	 2.37932	 38.7618	 8.92481	 48.9657	 24.0589	 13.6986	 13.0745	 3120.27	 80.7500	214	334	319	303	301	332	333	140	335	126	503	"Wollastonite"	"Jadeite"	"Corundum"	"CaNb2O6"	"Cassiterite"	"Scheelite"	"Manganotantalite"	"Rutile"	"Mn"	"Magnetite"	"Zr"
"BT-Main (continued)"	6	 40.0000	 20.0000	 80.0000	 .000000	1536	 .000000	 .000000	 .000000	 .056417	 77.5793	 .000000	 .000000	 .163433	 .000000	 .050105	 .004006	 21.0654	 98.9186	 .000000	 .000000	 .000000	 .080707	 98.4954	 .000000	 .000000	 .272616	 .000000	 .064460	 .005411	 .000002	 98.9186	 .000000	 .000000	 .000000	 .030744	 33.0922	 .000000	 .000000	 .172743	 .000000	 .045423	 .002223	 66.6567	 .000000	 .000000	 .000000	 .046123	 99.2926	 .000000	 .000000	 .518311	 .000000	 .136290	 .006671	 .000000	 100.000	 2.00000	O	 .000000	 .000000	 .000000	 .000922	 .992916	 .000000	 .000000	 .005183	 .000000	 .001363	 .000067	 2.00000	 .008687	 .036480	 .004263	 .009757	 .011615	 .027113	 .022871	 .005817	 .009550	 .008767	 .008491	 .018584	 .049175	 .008054	 .013958	 .014746	 .034192	 .027927	 .009704	 .012331	 .011279	 .011470	 -177.02	 -25.140	 -11.084	 12.7188	 .083484	 -38.302	 -25.751	 2.73028	 -37.504	 12.9325	 150.141	 24.0511	 13.6924	 13.0745	 3130.24	 80.7700	214	334	319	303	301	332	333	140	335	126	503	"Wollastonite"	"Jadeite"	"Corundum"	"CaNb2O6"	"Cassiterite"	"Scheelite"	"Manganotantalite"	"Rutile"	"Mn"	"Magnetite"	"Zr"
"BT-Main (continued)"	6	 40.0000	 20.0000	 80.0000	 .000000	1537	 .000000	 .000000	 .000000	 .108658	 77.3212	 .000000	 .005848	 .223807	 .000000	 .068817	 .007423	 21.0665	 98.8022	 .000000	 .000000	 .000000	 .155439	 98.1678	 .000000	 .007141	 .373323	 .000000	 .088533	 .010027	 .000002	 98.8022	 .000000	 .000000	 .000000	 .059208	 32.9801	 .000000	 .001636	 .236541	 .000000	 .062383	 .004120	 66.6560	 .000000	 .000000	 .000000	 .088865	 98.9990	 .000000	 .002456	 .710043	 .000000	 .187259	 .012366	 .000000	 100.000	 2.00000	O	 .000000	 .000000	 .000000	 .001777	 .989561	 .000000	 .000049	 .007097	 .000000	 .001872	 .000124	 2.00000	 .008675	 .036474	 .004261	 .009754	 .011611	 .027109	 .022867	 .005814	 .009546	 .008764	 .008488	 .018559	 .049166	 .008050	 .013954	 .014741	 .034187	 .027922	 .009698	 .012327	 .011275	 .011466	 -103.38	 -27.699	 -11.878	 6.83437	 .083643	 -39.705	 275.527	 2.05118	 -57.722	 9.56526	 81.2150	 24.0433	 13.6861	 13.0745	 3140.26	 80.7600	214	334	319	303	301	332	333	140	335	126	503	"Wollastonite"	"Jadeite"	"Corundum"	"CaNb2O6"	"Cassiterite"	"Scheelite"	"Manganotantalite"	"Rutile"	"Mn"	"Magnetite"	"Zr"
"BT-Main (continued)"	6	 40.0000	 20.0000	 80.0000	 .000000	1538	 .000000	 .000000	 .000000	 .082759	 77.5156	 .000000	 .000000	 .186718	 .000000	 .066950	 .000000	 21.0785	 98.9305	 .000000	 .000000	 .000000	 .118391	 98.4145	 .000000	 .000000	 .311456	 .000000	 .086131	 .000000	  .00000	 98.9305	 .000000	 .000000	 .000000	 .045069	 33.0431	 .000000	 .000000	 .197222	 .000000	 .060654	 .000000	 66.6540	 .000000	 .000000	 .000000	 .067623	 99.1585	 .000000	 .000000	 .591842	 .000000	 .182015	 .000000	 .000000	 100.000	 2.00000	O	 .000000	 .000000	 .000000	 .001352	 .991482	 .000000	 .000000	 .005918	 .000000	 .001820	 .000000	 2.00000	 .008681	 .036502	 .004262	 .009755	 .011612	 .027109	 .022867	 .005815	 .009547	 .008765	 .008489	 .018571	 .049203	 .008052	 .013956	 .014742	 .034187	 .027922	 .009700	 .012328	 .011276	 .011467	 -40.569	 -16.913	 -10.604	 8.82406	 .083519	 -25.953	 -365.97	 2.41626	 -270.09	 9.81673	 -53.435	 24.0355	 13.6799	 13.0745	 3150.23	 80.7800	214	334	319	303	301	332	333	140	335	126	503	"Wollastonite"	"Jadeite"	"Corundum"	"CaNb2O6"	"Cassiterite"	"Scheelite"	"Manganotantalite"	"Rutile"	"Mn"	"Magnetite"	"Zr"
"BT-Main (continued)"	6	 40.0000	 20.0000	 80.0000	 .000000	1539	 .000000	 .000000	 .000000	 .025629	 77.7649	 .000000	 .000000	 .081283	 .000000	 .034886	 .012375	 21.0459	 98.9649	 .000000	 .000000	 .000000	 .036664	 98.7311	 .000000	 .000000	 .135586	 .000000	 .044881	 .016717	 .000002	 98.9649	 .000000	 .000000	 .000000	 .013980	 33.2031	 .000000	 .000000	 .085995	 .000000	 .031657	 .006875	 66.6584	 .000000	 .000000	 .000000	 .020969	 99.6055	 .000000	 .000000	 .257977	 .000000	 .094967	 .020624	 .000000	 100.000	 2.00000	O	 .000000	 .000000	 .000000	 .000419	 .996214	 .000000	 .000000	 .002580	 .000000	 .000950	 .000206	 2.00000	 .008701	 .036557	 .004266	 .009763	 .011621	 .027121	 .022878	 .005821	 .009554	 .008770	 .008495	 .018614	 .049278	 .008060	 .013966	 .014754	 .034202	 .027936	 .009710	 .012336	 .011282	 .011475	 -226.10	 -23.516	 -10.068	 27.4153	 .083379	 -33.933	 -30.410	 5.26648	 -41.363	 18.3325	 48.9518	 24.0277	 13.6736	 13.0745	 3160.25	 80.7700	214	334	319	303	301	332	333	140	335	126	503	"Wollastonite"	"Jadeite"	"Corundum"	"CaNb2O6"	"Cassiterite"	"Scheelite"	"Manganotantalite"	"Rutile"	"Mn"	"Magnetite"	"Zr"
