Repository: orthospar/MinorElements-Cassiterite

# MinorElements-Cassiterite
EPMA data and R code for generation of figures in "Systematic trends in the substitution mechanisms of minor elements in cassiterite", submitted for publication in the Australian Journal of Earth Sciences.

# Data Availability
The final cleaned and organised dataset is available above (cassiterite_EPMA.csv) and as a supplementary file hosted by AJES.

File: Data/180209/180209recalc.dat (part 41 of 46)
URRENT"	"BEAMSIZE"	"    LINE"	"  Si WT%"	"  Na WT%"	"  Al WT%"	"  Nb WT%"	"  Sn WT%"	"   W WT%"	"  Ta WT%"	"  Ti WT%"	"  Mn WT%"	"  Fe WT%"	"  Zr WT%"	"   O WT%"	"   TOTAL"	"    SiO2"	"    Na2O"	"   Al2O3"	"   Nb2O5"	"    SnO2"	"     WO3"	"   Ta2O5"	"    TiO2"	"     MnO"	"     FeO"	"    ZrO2"	"       O"	"   TOTAL"	"  Si AT%"	"  Na AT%"	"  Al AT%"	"  Nb AT%"	"  Sn AT%"	"   W AT%"	"  Ta AT%"	"  Ti AT%"	"  Mn AT%"	"  Fe AT%"	"  Zr AT%"	"   O AT%"	"Si OXMOL%"	"Na OXMOL%"	"Al OXMOL%"	"Nb OXMOL%"	"Sn OXMOL%"	"W OXMOL%"	"Ta OXMOL%"	"Ti OXMOL%"	"Mn OXMOL%"	"Fe OXMOL%"	"Zr OXMOL%"	"O OXMOL%"	"   TOTAL"	" FORMULA"	"   BASIS"	"Si FORMULA"	"Na FORMULA"	"Al FORMULA"	"Nb FORMULA"	"Sn FORMULA"	"W FORMULA"	"Ta FORMULA"	"Ti FORMULA"	"Mn FORMULA"	"Fe FORMULA"	"Zr FORMULA"	"O FORMULA"	"Si CDL99"	"Na CDL99"	"Al CDL99"	"Nb CDL99"	"Sn CDL99"	" W CDL99"	"Ta CDL99"	"Ti CDL99"	"Mn CDL99"	"Fe CDL99"	"Zr CDL99"	"SiO2 CDL99"	"Na2O CDL99"	"Al2O3 CDL99"	"Nb2O5 CDL99"	"SnO2 CDL99"	"WO3 CDL99"	"Ta2O5 CDL99"	"TiO2 CDL99"	"MnO CDL99"	"FeO CDL99"	"ZrO2 CDL99"	"Si %ERR "	"Na %ERR "	"Al %ERR "	"Nb %ERR "	"Sn %ERR "	" W %ERR "	"Ta %ERR "	"Ti %ERR "	"Mn %ERR "	"Fe %ERR "	"Zr %ERR "	"   X-POS"	"   Y-POS"	"   Z-POS"	" RELDIST"	"BEAMCURR"	"Si STD_NUM"	"Na STD_NUM"	"Al STD_NUM"	"Nb STD_NUM"	"Sn STD_NUM"	"W STD_NUM"	"Ta STD_NUM"	"Ti STD_NUM"	"Mn STD_NUM"	"Fe STD_NUM"	"Zr STD_NUM"	"Si STD_NAM"	"Na STD_NAM"	"Al STD_NAM"	"Nb STD_NAM"	"Sn STD_NAM"	"W STD_NAM"	"Ta STD_NAM"	"Ti STD_NAM"	"Mn STD_NAM"	"Fe STD_NAM"	"Zr STD_NAM"
"BT-Main (continued)"	6	 40.0000	 20.0000	 80.0000	 .000000	1540	 .000000	 .000000	 .000000	 .034650	 77.9067	 .000000	 .000000	 .093700	 .000000	 .039555	 .000000	 21.0933	 99.1679	 .000000	 .000000	 .000000	 .049569	 98.9111	 .000000	 .000000	 .156297	 .000000	 .050888	 .000000	 -.00001	 99.1679	 .000000	 .000000	 .000000	 .018858	 33.1886	 .000000	 .000000	 .098908	 .000000	 .035812	 .000000	 66.6579	 .000000	 .000000	 .000000	 .028287	 99.5675	 .000000	 .000000	 .296730	 .000000	 .107439	 .000000	 .000000	 100.000	 2.00000	O	 .000000	 .000000	 .000000	 .000566	 .995788	 .000000	 .000000	 .002968	 .000000	 .001075	 .000000	 2.00000	 .008698	 .036567	 .004265	 .009761	 .011618	 .027117	 .022875	 .005820	 .009552	 .008768	 .008494	 .018609	 .049292	 .008059	 .013964	 .014751	 .034197	 .027932	 .009708	 .012334	 .011280	 .011473	 -691.32	 -23.926	 -12.261	 20.4054	 .083291	 -32.277	 -120.55	 4.59784	 -83.062	 16.2326	 -50.181	 24.0198	 13.6674	 13.0745	 3170.29	 80.7900	214	334	319	303	301	332	333	140	335	126	503	"Wollastonite"	"Jadeite"	"Corundum"	"CaNb2O6"	"Cassiterite"	"Scheelite"	"Manganotantalite"	"Rutile"	"Mn"	"Magnetite"	"Zr"
"BT-Main (continued)"	6	 40.0000	 20.0000	 80.0000	 .000000	1541	 .000000	 .000000	 .000000	 .053397	 77.6570	 .000000	 .050743	 .109608	 .000000	 .055139	 .002522	 21.0612	 98.9897	 .000000	 .000000	 .000000	 .076387	 98.5941	 .000000	 .061960	 .182833	 .000000	 .070936	 .003407	 .000004	 98.9897	 .000000	 .000000	 .000000	 .029104	 33.1322	 .000000	 .014201	 .115875	 .000000	 .049997	 .001400	 66.6572	 .000000	 .000000	 .000000	 .043672	 99.4330	 .000000	 .021309	 .347754	 .000000	 .150045	 .004202	 .000000	 100.000	 2.00000	O	 .000000	 .000000	 .000000	 .000873	 .994107	 .000000	 .000426	 .003477	 .000000	 .001500	 .000042	 2.00000	 .008699	 .036576	 .004265	 .009763	 .011620	 .027118	 .022876	 .005820	 .009551	 .008768	 .008495	 .018610	 .049303	 .008058	 .013967	 .014753	 .034198	 .027933	 .009707	 .012333	 .011279	 .011475	 -72.014	 -17.169	 -10.498	 13.4182	 .083440	 -44.336	 32.0486	 3.96293	 -112.19	 11.8035	 238.268	 24.0120	 13.6611	 13.0745	 3180.32	 80.7900	214	334	319	303	301	332	333	140	335	126	503	"Wollastonite"	"Jadeite"	"Corundum"	"CaNb2O6"	"Cassiterite"	"Scheelite"	"Manganotantalite"	"Rutile"	"Mn"	"Magnetite"	"Zr"
"BT-Main (continued)"	6	 40.0000	 20.0000	 80.0000	 .000000	1542	 .000000	 .000000	 .000000	 .048333	 77.6495	 .000000	 .036426	 .086275	 .000000	 .056713	 .000000	 21.0378	 98.9151	 .000000	 .000000	 .000000	 .069142	 98.5846	 .000000	 .044479	 .143911	 .000000	 .072962	 .000000	 .000000	 98.9151	 .000000	 .000000	 .000000	 .026373	 33.1650	 .000000	 .010205	 .091307	 .000000	 .051480	 .000000	 66.6556	 .000000	 .000000	 .000000	 .039568	 99.5167	 .000000	 .015311	 .273980	 .000000	 .154475	 .000000	 .000000	 100.000	 2.00000	O	 .000000	 .000000	 .000000	 .000791	 .995116	 .000000	 .000306	 .002740	 .000000	 .001545	 .000000	 2.00000	 .008701	 .036598	 .004265	 .009763	 .011620	 .027117	 .022875	 .005820	 .009551	 .008767	 .008495	 .018613	 .049333	 .008059	 .013967	 .014753	 .034197	 .027932	 .009708	 .012333	 .011279	 .011475	 -87.234	 -27.436	 -10.744	 14.7724	 .083435	 -36.576	 44.5189	 4.97370	 -196.18	 11.4912	 -402.04	 24.0042	 13.6549	 13.0745	 3190.29	 80.8000	214	334	319	303	301	332	333	140	335	126	503	"Wollastonite"	"Jadeite"	"Corundum"	"CaNb2O6"	"Cassiterite"	"Scheelite"	"Manganotantalite"	"Rutile"	"Mn"	"Magnetite"	"Zr"
"BT-Main (continued)"	6	 40.0000	 20.0000	 80.0000	 .000000	1543	 .000000	 .000000	 .000000	 .040686	 77.5152	 .000000	 .038954	 .055452	 .010036	 .049439	 .000000	 20.9791	 98.6889	 .000000	 .000000	 .000000	 .058203	 98.4141	 .000000	 .047565	 .092497	 .012958	 .063603	 .000000	 .000002	 98.6889	 .000000	 .000000	 .000000	 .022262	 33.1996	 .000000	 .010944	 .058849	 .009286	 .045001	 .000000	 66.6541	 .000000	 .000000	 .000000	 .033397	 99.6107	 .000000	 .016417	 .176569	 .027862	 .135020	 .000000	 .000000	 100.000	 2.00000	O	 .000000	 .000000	 .000000	 .000668	 .996174	 .000000	 .000328	 .001766	 .000279	 .001350	 .000000	 2.00000	 .008704	 .036621	 .004266	 .009765	 .011621	 .027118	 .022876	 .005821	 .009552	 .008768	 .008496	 .018622	 .049364	 .008060	 .013969	 .014754	 .034198	 .027933	 .009709	 .012334	 .011280	 .011476	 -131.48	 -33.680	 -10.336	 17.4580	 .083503	 -38.872	 41.6522	 7.61144	 67.9781	 13.0999	 -78.478	 23.9964	 13.6487	 13.0750	 3200.25	 80.8100	214	334	319	303	301	332	333	140	335	126	503	"Wollastonite"	"Jadeite"	"Corundum"	"CaNb2O6"	"Cassiterite"	"Scheelite"	"Manganotantalite"	"Rutile"	"Mn"	"Magnetite"	"Zr"
"BT-Main (continued)"	6	 40.0000	 20.0000	 80.0000	 .000000	1544	 .000000	 .000000	 .000000	 .058655	 77.8094	 .000000	 .000000	 .067776	 .003564	 .058452	 .000000	 21.0665	 99.0643	 .000000	 .000000	 .000000	 .083909	 98.7875	 .000000	 .000000	 .113054	 .004603	 .075198	 .000000	 .000000	 99.0643	 .000000	 .000000	 .000000	 .031960	 33.1869	 .000000	 .000000	 .071629	 .003284	 .052984	 .000000	 66.6532	 .000000	 .000000	 .000000	 .047944	 99.5683	 .000000	 .000000	 .214903	 .009854	 .158964	 .000000	 .000000	 100.000	 2.00000	O	 .000000	 .000000	 .000000	 .000959	 .995808	 .000000	 .000000	 .002149	 .000099	 .001590	 .000000	 2.00000	 .008698	 .036632	 .004265	 .009762	 .011618	 .027115	 .022873	 .005819	 .009551	 .008766	 .008492	 .018608	 .049380	 .008059	 .013964	 .014750	 .034194	 .027929	 .009707	 .012332	 .011278	 .011472	 -64.870	 -34.396	 -10.390	 12.2572	 .083339	 -39.231	 -100.83	 6.26818	 190.046	 11.1647	 -2117.9	 23.9886	 13.6424	 13.0750	 3210.28	 80.8100	214	334	319	303	301	332	333	140	335	126	503	"Wollastonite"	"Jadeite"	"Corundum"	"CaNb2O6"	"Cassiterite"	"Scheelite"	"Manganotantalite"	"Rutile"	"Mn"	"Magnetite"	"Zr"
"BT-Main (continued)"	6	 40.0000	 20.0000	 80.0000	 .000000	1545	 .000000	 .000000	 .000000	 .059457	 77.4513	 .000000	 .036368	 .062810	 .000000	 .061119	 .005694	 20.9768	 98.6535	 .000000	 .000000	 .000000	 .085055	 98.3330	 .000000	 .044408	 .104771	 .000000	 .078629	 .007692	 .000002	 98.6535	 .000000	 .000000	 .000000	 .032537	 33.1765	 .000000	 .010218	 .066667	 .000000	 .055640	 .003174	 66.6553	 .000000	 .000000	 .000000	 .048820	 99.5593	 .000000	 .015332	 .200060	 .000000	 .166971	 .009524	 .000000	 100.000	 2.00000	O	 .000000	 .000000	 .000000	 .000976	 .995466	 .000000	 .000307	 .002000	 .000000	 .001669	 .000095	 2.00000	 .008701	 .036645	 .004265	 .009763	 .011619	 .027114	 .022872	 .005819	 .009550	 .008766	 .008493	 .018614	 .049397	 .008059	 .013967	 .014752	 .034193	 .027928	 .009707	 .012332	 .011277	 .011473	 -132.79	 -34.193	 -9.2849	 12.1004	 .083532	 -67.388	 44.5841	 6.74532	 -252.84	 10.7010	 105.797	 23.9808	 13.6362	 13.0750	 3220.24	 80.8300	214	334	319	303	301	332	333	140	335	126	503	"Wollastonite"	"Jadeite"	"Corundum"	"CaNb2O6"	"Cassiterite"	"Scheelite"	"Manganotantalite"	"Rutile"	"Mn"	"Magnetite"	"Zr"
"BT-Main (continued)"	6	 40.0000	 20.0000	 80.0000	 .000000	1546	 .000000	 .000000	 .000000	 .047979	 77.5984	 .000000	 .000000	 .103359	 .000000	 .062492	 .020740	 21.0362	 98.8692	 .000000	 .000000	 .000000	 .068636	 98.5197	 .000000	 .000000	 .172409	 .000000	 .080395	 .028015	 .000004	 98.8692	 .000000	 .000000	 .000000	 .026180	 33.1441	 .000000	 .000000	 .109391	 .000000	 .056727	 .011526	 66.6521	 .000000	 .000000	 .000000	 .039269	 99.4278	 .000000	 .000000	 .328157	 .000000	 .170173	 .034577	 .000000	 100.000	 2.00000	O	 .000000	 .000000	 .000000	 .000786	 .994539	 .000000	 .000000	 .003282	 .000000	 .001702	 .000346	 2.00000	 .008692	 .036654	 .004265	 .009760	 .011614	 .027110	 .022869	 .005817	 .009548	 .008764	 .008490	 .018595	 .049409	 .008058	 .013962	 .014746	 .034188	 .027924	 .009704	 .012329	 .011275	 .011468	 -117.06	 -50.599	 -10.684	 14.8726	 .083450	 -62.014	 -27.705	 4.18756	 -54.330	 10.4765	 29.3853	 23.9730	 13.6299	 13.0750	 3230.27	 80.8200	214	334	319	303	301	332	333	140	335	126	503	"Wollastonite"	"Jadeite"	"Corundum"	"CaNb2O6"	"Cassiterite"	"Scheelite"	"Manganotantalite"	"Rutile"	"Mn"	"Magnetite"	"Zr"
"BT-Main (continued)"	6	 40.0000	 20.0000	 80.0000	 .000000	1547	 .002230	 .000000	 .000000	 .052256	 77.5682	 .000000	 .000000	 .100069	 .000511	 .057011	 .017056	 21.0275	 98.8248	 .004771	 .000000	 .000000	 .074755	 98.4813	 .000000	 .000000	 .166922	 .000659	 .073345	 .023039	 .000002	 98.8248	 .004027	 .000000	 .000000	 .028527	 33.1458	 .000000	 .000000	 .105956	 .000471	 .051775	 .009483	 66.6540	 .012082	 .000000	 .000000	 .042792	 99.4421	 .000000	 .000000	 .317882	 .001414	 .155333	 .028450	 .000000	 100.000	 2.00000	O	 .000121	 .000000	 .000000	 .000856	 .994562	 .000000	 .000000	 .003179	 .000014	 .001554	 .000285	 2.00000	 .008691	 .036665	 .004264	 .009759	 .011612	 .027106	 .022865	 .005817	 .009547	 .008762	 .008488	 .018593	 .049423	 .008057	 .013960	 .014743	 .034183	 .027919	 .009702	 .012327	 .011273	 .011466	 271.706	 -28.069	 -10.382	 13.6938	 .083452	 -47.505	 -113.39	 4.31707	 1321.97	 11.4277	 35.6225	 23.9652	 13.6237	 13.0750	 3240.22	 80.8500	214	334	319	303	301	332	333	140	335	126	503	"Wollastonite"	"Jadeite"	"Corundum"	"CaNb2O6"	"Cassiterite"	"Scheelite"	"Manganotantalite"	"Rutile"	"Mn"	"Magnetite"	"Zr"
"BT-Main (continued)"	6	 40.0000	 20.0000	 80.0000	 .000000	1548	 .000000	 .000000	 .000000	 .089390	 77.5842	 .000000	 .086491	 .069117	 .015867	 .069363	 .006815	 21.0481	 98.9694	 .000000	 .000000	 .000000	 .127876	 98.5017	 .000000	 .105611	 .115291	 .020488	 .089235	 .009206	  .00000	 98.9694	 .000000	 .000000	 .000000	 .048750	 33.1196	 .000000	 .024218	 .073110	 .014633	 .062929	 .003785	 66.6530	 .000000	 .000000	 .000000	 .073174	 99.4268	 .000000	 .036352	 .219479	 .043930	 .188916	 .011364	 .000000	 100.000	 2.00000	O	 .000000	 .000000	 .000000	 .001463	 .993792	 .000000	 .000727	 .002194	 .000439	 .001888	 .000114	 2.00000	 .008700	 .036679	 .004264	 .009763	 .011618	 .027109	 .022868	 .005817	 .009547	 .008763	 .008493	 .018612	 .049442	 .008057	 .013967	 .014750	 .034186	 .027923	 .009704	 .012328	 .011273	 .011472	 -915.58	 -326.99	 -10.912	 8.21121	 .083453	 -77.741	 18.9269	 6.14859	 43.2380	 9.49179	 88.4671	 23.9574	 13.6174	 13.0750	 3250.26	 80.8700	214	334	319	303	301	332	333	140	335	126	503	"Wollastonite"	"Jadeite"	"Corundum"	"CaNb2O6"	"Cassiterite"	"Scheelite"	"Manganotantalite"	"Rutile"	"Mn"	"Magnetite"	"Zr"
"BT-Main (continued)"	6	 40.0000	 20.0000	 80.0000	 .000000	1549	 .000000	 .000000	 .000000	 .096311	 77.5777	 .000000	 .006502	 .089508	 .006044	 .079082	 .017712	 21.0491	 98.9220	 .000000	 .000000	 .000000	 .137778	 98.4935	 .000000	 .007940	 .149305	 .007804	 .101739	 .023926	 .000002	 98.9220	 .000000	 .000000	 .000000	 .052520	 33.1139	 .000000	 .001821	 .094670	 .005573	 .071740	 .009837	 66.6500	 .000000	 .000000	 .000000	 .078804	 99.3728	 .000000	 .002732	 .284101	 .016725	 .215289	 .029521	 .000000	 100.000	 2.00000	O	 .000000	 .000000	 .000000	 .001576	 .993666	 .000000	 .000055	 .002841	 .000167	 .002153	 .000295	 2.00000	 .008687	 .036686	 .004263	 .009757	 .011611	 .027100	 .022860	 .005815	 .009544	 .008760	 .008486	 .018585	 .049452	 .008055	 .013958	 .014741	 .034176	 .027914	 .009699	 .012324	 .011269	 .011463	 -42.612	 -19.822	 -10.987	 7.65073	 .083441	 -54.399	 247.767	 4.79813	 112.306	 8.39054	 34.3101	 23.9496	 13.6112	 13.0750	 3260.21	 80.8800	214	334	319	303	301	332	333	140	335	126	503	"Wollastonite"	"Jadeite"	"Corundum"	"CaNb2O6"	"Cassiterite"	"Scheelite"	"Manganotantalite"	"Rutile"	"Mn"	"Magnetite"	"Zr"
"BT-Main (continued)"	6	 40.0000	 20.0000	 80.0000	 .000000	1550	 .000000	 .000000	 .000000	 .096266	 77.4515	 .000000	 .000000	 .114912	 .000000	 .080157	 .000000	 21.0229	 98.7658	 .000000	 .000000	 .000000	 .137712	 98.3332	 .000000	 .000000	 .191680	 .000000	 .103121	 .000000	 -.00001	 98.7658	 .000000	 .000000	 .000000	 .052561	 33.1018	 .000000	 .000000	 .121693	 .000000	 .072807	 .000000	 66.6512	 .000000	 .000000	 .000000	 .078867	 99.3374	 .000000	 .000000	 .365197	 .000000	 .218493	 .000000	 .000000	 100.000	 2.00000	O	 .000000	 .000000	 .000000	 .001577	 .993285	 .000000	 .000000	 .003652	 .000000	 .002185	 .000000	 2.00000	 .008684	 .036701	 .004263	 .009756	 .011608	 .027099	 .022859	 .005814	 .009543	 .008759	 .008485	 .018579	 .049472	 .008055	 .013957	 .014738	 .034174	 .027912	 .009698	 .012323	 .011268	 .011461	 -787.39	 -37.053	 -9.6257	 7.65362	 .083506	 -36.306	 -79.614	 3.78700	 -377.80	 8.28477	 -169.04	 23.9417	 13.6049	 13.0750	 3270.33	 80.8800	214	334	319	303	301	332	333	140	335	126	503	"Wollastonite"	"Jadeite"	"Corundum"	"CaNb2O6"	"Cassiterite"	"Scheelite"	"Manganotantalite"	"Rutile"	"Mn"	"Magnetite"	"Zr"
"BT-Main (continued)"	6	 40.0000	 20.0000	 80.0000	 .000000	1551	 .000000	 .000000	 .000000	 .071907	 77.4745	 .000000	 .000000	 .165057	 .000000	 .063487	 .000000	 21.0473	 98.8223	 .000000	 .000000	 .000000	 .102866	 98.3624	 .000000	 .000000	 .275325	 .000000	 .081676	 .000000	 .000000	 98.8223	 .000000	 .000000	 .000000	 .039217	 33.0746	 .000000	 .000000	 .174602	 .000000	 .057602	 .000000	 66.6540	 .000000	 .000000	 .000000	 .058838	 99.2444	 .000000	 .000000	 .523915	 .000000	 .172842	 .000000	 .000000	 100.000	 2.00000	O	 .000000	 .000000	 .000000	 .001177	 .992426	 .000000	 .000000	 .005239	 .000000	 .001728	 .000000	 2.00000	 .008680	 .036711	 .004262	 .009755	 .011605	 .027096	 .022856	 .005813	 .009542	 .008758	 .008483	 .018569	 .049485	 .008054	 .013955	 .014734	 .034171	 .027909	 .009696	 .012321	 .011267	 .011459	 -136.84	 -21.359	 -11.688	 10.0819	 .083487	 -34.307	 -27.801	 2.70344	 -165.90	 10.3139	 -378.42	 23.9339	 13.5987	 13.0750	 3280.29	 80.8800	214	334	319	303	301	332	333	140	335	126	503	"Wollastonite"	"Jadeite"	"Corundum"	"CaNb2O6"	"Cassiterite"	"Scheelite"	"Manganotantalite"	"Rutile"	"Mn"	"Magnetite"	"Zr"
"BT-Main (continued)"	6	 40.0000	 20.0000	 80.0000	 .000000	1552	 .000000	 .000000	 .000000	 .101489	 77.6526	 .000000	 .052044	 .145443	 .000000	 .093639	 .010658	 21.1189	 99.1748	 .000000	 .000000	 .000000	 .145185	 98.5886	 .000000	 .063549	 .242607	 .000000	 .120466	 .014397	 .000000	 99.1748	 .000000	 .000000	 .000000	 .055160	 33.0364	 .000000	 .014523	 .153323	 .000000	 .084665	 .005900	 66.6501	 .000000	 .000000	 .000000	 .082786	 99.1634	 .000000	 .021797	 .460219	 .000000	 .254135	 .017709	 .000000	 100.000	 2.00000	O	 .000000	 .000000	 .000000	 .001655	 .991338	 .000000	 .000436	 .004601	 .000000	 .002541	 .000177	 2.00000	 .008684	 .036722	 .004262	 .009758	 .011608	 .027098	 .022858	 .005813	 .009542	 .008757	 .008485	 .018578	 .049500	 .008053	 .013959	 .014738	 .034173	 .027911	 .009696	 .012321	 .011266	 .011462	 -128.97	 -66.605	 -9.7038	 7.28534	 .083402	 -63.139	 31.2313	 3.03816	 -35.957	 7.16922	 56.6945	 23.9261	 13.5924	 13.0750	 3290.32	 80.8900	214	334	319	303	301	332	333	140	335	126	503	"Wollastonite"	"Jadeite"	"Corundum"	"CaNb2O6"	"Cassiterite"	"Scheelite"	"Manganotantalite"	"Rutile"	"Mn"	"Magnetite"	"Zr"
"BT-Main (continued)"	6	 40.0000	 20.0000	 80.0000	 .000000	1553	 .000000	 .000000	 .000000	 .064893	 77.5031	 .000000	 .013727	 .102342	 .000000	 .079485	 .001151	 21.0181	 98.7828	 .000000	 .000000	 .000000	 .092833	 98.3987	 .000000	 .016762	 .170712	 .000000	 .102258	 .001554	 -.00001	 98.7828	 .000000	 .000000	 .000000	 .035439	 33.1303	 .000000	 .003849	 .108402	 .000000	 .072212	 .000640	 66.6491	 .000000	 .000000	 .000000	 .053161	 99.3973	 .000000	 .005774	 .325227	 .000000	 .216649	 .001920	 .000000	 100.000	 2.00000	O	 .000000	 .000000	 .000000	 .001063	 .994171	 .000000	 .000115	 .003253	 .000000	 .002167	 .000019	 2.00000	 .008689	 .036757	 .004264	 .009758	 .011608	 .027099	 .022859	 .005814	 .009543	 .008758	 .008486	 .018589	 .049547	 .008056	 .013959	 .014738	 .034174	 .027912	 .009699	 .012323	 .011268	 .011462	 -37.700	 -38.515	 -10.067	 11.1220	 .083463	 -95.193	 117.524	 4.22466	 -78.377	 8.34949	 521.165	 23.9183	 13.5862	 13.0750	 3300.28	 80.9000	214	334	319	303	301	332	333	140	335	126	503	"Wollastonite"	"Jadeite"	"Corundum"	"CaNb2O6"	"Cassiterite"	"Scheelite"	"Manganotantalite"	"Rutile"	"Mn"	"Magnetite"	"Zr"
"BT-Main (continued)"	6	 40.0000	 20.0000	 80.0000	 .000000	1554	 .000000	 .000000	 .000000	 .027760	 77.3090	 .000000	 .000000	 .138108	 .000000	 .050662	 .000000	 20.9620	 98.4875	 .000000	 .000000	 .000000	 .039712	 98.1522	 .000000	 .000000	 .230372	 .000000	 .065176	 .000000	  .00000	 98.4875	 .000000	 .000000	 .000000	 .015202	 33.1382	 .000000	 .000000	 .146688	 .000000	 .046152	 .000000	 66.6538	 .000000	 .000000	 .000000	 .022799	 99.3988	 .000000	 .000000	 .439996	 .000000	 .138434	 .000000	 .000000	 100.000	 2.00000	O	 .000000	 .000000	 .000000	 .000456	 .994336	 .000000	 .000000	 .004401	 .000000	 .001385	 .000000	 2.00000	 .008687	 .036776	 .004264	 .009758	 .011606	 .027099	 .022859	 .005814	 .009544	 .008759	 .008485	 .018585	 .049573	 .008057	 .013959	 .014736	 .034174	 .027912	 .009699	 .012323	 .011268	 .011461	 -59.612	 -87.631	 -9.3555	 25.3368	 .083564	 -75.542	 -73.640	 3.18869	 -94.878	 12.7844	 -279.22	 23.9105	 13.5800	 13.0750	 3310.25	 80.8900	214	334	319	303	301	332	333	140	335	126	503	"Wollastonite"	"Jadeite"	"Corundum"	"CaNb2O6"	"Cassiterite"	"Scheelite"	"Manganotantalite"	"Rutile"	"Mn"	"Magnetite"	"Zr"
"BT-Main (continued)"	6	 40.0000	 20.0000	 80.0000	 .000000	1555	 .004479	 .000000	 .000000	 .057180	 77.7542	 .000000	 .000000	 .119563	 .002016	 .069471	 .004027	 21.0948	 99.1057	 .009582	 .000000	 .000000	 .081798	 98.7175	 .000000	 .000000	 .199438	 .002603	 .089375	 .005440	  .00000	 99.1057	 .008062	 .000000	 .000000	 .031113	 33.1174	 .000000	 .000000	 .126185	 .001855	 .062886	 .002232	 66.6503	 .024184	 .000000	 .000000	 .046669	 99.3497	 .000000	 .000000	 .378546	 .005565	 .188653	 .006695	 .000000	 100.000	 2.00000	O	 .000242	 .000000	 .000000	 .000934	 .993766	 .000000	 .000000	 .003786	 .000056	 .001887	 .000067	 2.00000	 .008685	 .036784	 .004263	 .009757	 .011605	 .027095	 .022856	 .005813	 .009542	 .008757	 .008483	 .018579	 .049584	 .008056	 .013957	 .014734	 .034169	 .027908	 .009697	 .012321	 .011266	 .011459	 135.284	 -36.396	 -14.865	 12.5546	 .083318	 -31.104	 -46.964	 3.64793	 335.168	 9.47204	 149.209	 23.9027	 13.5737	 13.0750	 3320.27	 80.9100	214	334	319	303	301	332	333	140	335	126	503	"Wollastonite"	"Jadeite"	"Corundum"	"CaNb2O6"	"Cassiterite"	"Scheelite"	"Manganotantalite"	"Rutile"	"Mn"	"Magnetite"	"Zr"
"BT-Main (continued)"	6	 40.0000	 20.0000	 80.0000	 .000000	1556	 .000000	 .000000	 .000000	 .093297	 77.3542	 .000000	 .051052	 .102470	 .000000	 .090486	 .008023	 21.0041	 98.7037	 .000000	 .000000	 .000000	 .133466	 98.2097	 .000000	 .062337	 .170926	 .000000	 .116411	 .010837	 -.00001	 98.7037	 .000000	 .000000	 .000000	 .050985	 33.0892	 .000000	 .014324	 .108612	 .000000	 .082262	 .004465	 66.6501	 .000000	 .000000	 .000000	 .076514	 99.3157	 .000000	 .021497	 .325993	 .000000	 .246906	 .013403	 .000000	 100.000	 2.00000	O	 .000000	 .000000	 .000000	 .001530	 .992923	 .000000	 .000430	 .003259	 .000000	 .002468	 .000134	 2.00000	 .008690	 .036802	 .004264	 .009761	 .011610	 .027100	 .022860	 .005814	 .009543	 .008758	 .008486	 .018590	 .049608	 .008056	 .013963	 .014741	 .034175	 .027913	 .009698	 .012322	 .011267	 .011464	 -89.441	 -20.160	 -12.798	 7.88514	 .083558	 -45.251	 31.8350	 4.21942	 -286.79	 7.40019	 75.1654	 23.8949	 13.5675	 13.0750	 3330.24	 80.9000	214	334	319	303	301	332	333	140	335	126	503	"Wollastonite"	"Jadeite"	"Corundum"	"CaNb2O6"	"Cassiterite"	"Scheelite"	"Manganotantalite"	"Rutile"	"Mn"	"Magnetite"	"Zr"
"BT-Main (continued)"	6	 40.0000	 20.0000	 80.0000	 .000000	1557	 .003722	 .000000	 .000000	 .099316	 77.4346	 .000000	 .018480	 .088055	 .000000	 .097896	 .000968	 21.0154	 98.7585	 .007964	 .000000	 .000000	 .142076	 98.3118	 .000000	 .022565	 .146880	 .000000	 .125942	 .001308	  .00000	 98.7585	 .006725	 .000000	 .000000	 .054242	 33.1042	 .000000	 .005182	 .093278	 .000000	 .088946	 .000539	 66.6469	 .020181	 .000000	 .000000	 .081388	 99.3422	 .000000	 .007776	 .279917	 .000000	 .266917	 .001616	 .000000	 100.000	 2.00000	O	 .000202	 .000000	 .000000	 .001628	 .993419	 .000000	 .000156	 .002799	 .000000	 .002669	 .000016	 2.00000	 .008686	 .036819	 .004264	 .009759	 .011608	 .027097	 .022857	 .005813	 .009542	 .008757	 .008484	 .018583	 .049631	 .008056	 .013960	 .014738	 .034171	 .027910	 .009697	 .012321	 .011265	 .011461	 162.776	 -30.681	 -11.010	 7.43489	 .083504	 -27.358	 87.3726	 4.87252	 -609.27	 6.88035	 619.229	 23.8871	 13.5612	 13.0750	 3340.25	 80.9100	214	334	319	303	301	332	333	140	335	126	503	"Wollastonite"	"Jadeite"	"Corundum"	"CaNb2O6"	"Cassiterite"	"Scheelite"	"Manganotantalite"	"Rutile"	"Mn"	"Magnetite"	"Zr"
"BT-Main (continued)"	6	 40.0000	 20.0000	 80.0000	 .000000	1558	 .004711	 .000000	 .000000	 .087680	 77.5659	 .000000	 .055844	 .061052	 .000000	 .085710	 .013491	 21.0381	 98.9125	 .010078	 .000000	 .000000	 .125430	 98.4785	 .000000	 .068188	 .101838	 .000000	 .110266	 .018224	 .000000	 98.9125	 .008502	 .000000	 .000000	 .047839	 33.1268	 .000000	 .015644	 .064608	 .000000	 .077796	 .007497	 66.6513	 .025518	 .000000	 .000000	 .071793	 99.4293	 .000000	 .023477	 .193919	 .000000	 .233502	 .022502	 .000000	 100.000	 2.00000	O	 .000255	 .000000	 .000000	 .001435	 .994033	 .000000	 .000469	 .001939	 .000000	 .002334	 .000225	 2.00000	 .008695	 .036843	 .004265	 .009763	 .011613	 .027102	 .022862	 .005815	 .009544	 .008758	 .008488	 .018602	 .049664	 .008058	 .013966	 .014744	 .034178	 .027916	 .009700	 .012324	 .011267	 .011465	 128.789	 -20.213	 -11.141	 8.36125	 .083439	 -50.352	 29.1328	 6.92817	 -119.42	 7.78245	 44.9027	 23.8792	 13.5550	 13.0755	 3350.30	 80.9100	214	334	319	303	301	332	333	140	335	126	503	"Wollastonite"	"Jadeite"	"Corundum"	"CaNb2O6"	"Cassiterite"	"Scheelite"	"Manganotantalite"	"Rutile"	"Mn"	"Magnetite"	"Zr"
"BT-Main (continued)"	6	 40.0000	 20.0000	 80.0000	 .000000	1559	 .000000	 .000000	 .000000	 .077997	 77.7436	 .000000	 .046991	 .046417	 .000000	 .079725	 .003187	 21.0594	 99.0573	 .000000	 .000000	 .000000	 .111578	 98.7041	 .000000	 .057379	 .077426	 .000000	 .102565	 .004305	  .00000	 99.0573	 .000000	 .000000	 .000000	 .042513	 33.1694	 .000000	 .013151	 .049071	 .000000	 .072290	 .001769	 66.6519	 .000000	 .000000	 .000000	 .063794	 99.5469	 .000000	 .019734	 .147270	 .000000	 .216955	 .005310	 .000000	 100.000	 2.00000	O	 .000000	 .000000	 .000000	 .001276	 .995302	 .000000	 .000395	 .001472	 .000000	 .002169	 .000053	 2.00000	 .008699	 .036868	 .004266	 .009763	 .011613	 .027102	 .022862	 .005816	 .009545	 .008759	 .008488	 .018610	 .049697	 .008060	 .013967	 .014744	 .034178	 .027916	 .009702	 .012324	 .011268	 .011466	 -93.869	 -32.615	 -13.408	 9.33967	 .083331	 -53.900	 34.5618	 9.04055	 -161.76	 8.32586	 188.517	 23.8714	 13.5487	 13.0755	 3360.32	 80.9200	214	334	319	303	301	332	333	140	335	126	503	"Wollastonite"	"Jadeite"	"Corundum"	"CaNb2O6"	"Cassiterite"	"Scheelite"	"Manganotantalite"	"Rutile"	"Mn"	"Magnetite"	"Zr"
"BT-Main (continued)"	6	 40.0000	 20.0000	 80.0000	 .000000	1560	 .000000	 .000000	 .000000	 .076401	 77.4169	 .000000	 .095559	 .027809	 .000000	 .084713	 .000000	 20.9692	 98.6706	 .000000	 .000000	 .000000	 .109296	 98.2893	 .000000	 .116683	 .046387	 .000000	 .108983	 .000000	 .000002	 98.6706	 .000000	 .000000	 .000000	 .041823	 33.1723	 .000000	 .026858	 .029526	 .000000	 .077144	 .000000	 66.6524	 .000000	 .000000	 .000000	 .062772	 99.5767	 .000000	 .040311	 .088631	 .000000	 .231572	 .000000	 .000000	 100.000	 2.00000	O	 .000000	 .000000	 .000000	 .001255	 .995381	 .000000	 .000806	 .000886	 .000000	 .002315	 .000000	 2.00000	 .008705	 .036888	 .004266	 .009767	 .011617	 .027104	 .022865	 .005817	 .009546	 .008759	 .008491	 .018623	 .049724	 .008061	 .013972	 .014749	 .034181	 .027919	 .009703	 .012326	 .011269	 .011470	 -70.470	 -36.170	 -11.098	 9.52799	 .083511	 -46.607	 17.1584	 14.9353	 -85.584	 7.86814	 -1152.4	 23.8636	 13.5425	 13.0755	 3370.30	 80.9300	214	334	319	303	301	332	333	140	335	126	503	"Wollastonite"	"Jadeite"	"Corundum"	"CaNb2O6"	"Cassiterite"	"Scheelite"	"Manganotantalite"	"Rutile"	"Mn"	"Magnetite"	"Zr"
"BT-Main (continued)"	6	 40.0000	 20.0000	 80.0000	 .000000	1561	 .000000	 .000000	 .000000	 .155792	 77.1668	 .000000	 .192696	 .072316	 .000000	 .132290	 .000000	 21.0008	 98.7207	 .000000	 .000000	 .000000	 .222867	 97.9717	 .000000	 .235293	 .120627	 .000000	 .170191	 .000000	  .00000	 98.7207	 .000000	 .000000	 .000000	 .085150	 33.0141	 .000000	 .054076	 .076662	 .000000	 .120285	 .000000	 66.6498	 .000000	 .000000	 .000000	 .127927	 99.1991	 .000000	 .081242	 .230350	 .000000	 .361425	 .000000	 .000000	 100.000	 2.00000	O	 .000000	 .000000	 .000000	 .002555	 .990673	 .000000	 .001623	 .002300	 .000000	 .003609	 .000000	 2.00000	 .008701	 .036880	 .004264	 .009769	 .011619	 .027105	 .022865	 .005815	 .009544	 .008757	 .008493	 .018615	 .049713	 .008057	 .013976	 .014752	 .034182	 .027919	 .009699	 .012323	 .011266	 .011472	 -70.498	 -15.319	 -11.221	 4.91469	 .083686	 -291.03	 8.66643	 5.88405	 -38.569	 5.23009	 -192.89	 23.8558	 13.5362	 13.0755	 3380.32	 80.9200	214	334	319	303	301	332	333	140	335	126	503	"Wollastonite"	"Jadeite"	"Corundum"	"CaNb2O6"	"Cassiterite"	"Scheelite"	"Manganotantalite"	"Rutile"	"Mn"	"Magnetite"	"Zr"
"BT-Main (continued)"	6	 40.0000	 20.0000	 80.0000	 .000000	1562	 .000000	 .000000	 .000000	 .066694	 77.4389	 .000000	 .115088	 .041385	 .000000	 .083876	 .000000	 20.9841	 98.7300	 .000000	 .000000	 .000000	 .095409	 98.3171	 .000000	 .140530	 .069033	 .000000	 .107906	 .000000	 .000000	 98.7300	 .000000	 .000000	 .000000	 .036483	 33.1583	 .000000	 .032324	 .043909	 .000000	 .076328	 .000000	 66.6527	 .000000	 .000000	 .000000	 .054758	 99.5358	 .000000	 .048516	 .131809	 .000000	 .229125	 .000000	 .000000	 100.000	 2.00000	O	 .000000	 .000000	 .000000	 .001095	 .994957	 .000000	 .000970	 .001318	 .000000	 .002290	 .000000	 2.00000	 .008706	 .036924	 .004267	 .009769	 .011617	 .027107	 .022867	 .005817	 .009546	 .008759	 .008492	 .018626	 .049772	 .008061	 .013975	 .014750	 .034184	 .027921	 .009704	 .012326	 .011269	 .011471	 -63.150	 -24.733	 -9.9144	 10.8463	 .083506	 -31.332	 14.3014	 10.1132	 -261.23	 7.94138	 -138.72	 23.8480	 13.5300	 13.0755	 3390.29	 80.9200	214	334	319	303	301	332	333	140	335	126	503	"Wollastonite"	"Jadeite"	"Corundum"	"CaNb2O6"	"Cassiterite"	"Scheelite"	"Manganotantalite"	"Rutile"	"Mn"	"Magnetite"	"Zr"
"BT-Main (continued)"	6	 40.0000	 20.0000	 80.0000	 .000000	1563	 .002651	 .000000	 .000000	 .005399	 77.8046	 .000000	 .000000	 .011030	 .003736	 .063891	 .010481	 21.0127	 98.9144	 .005672	 .000000	 .000000	 .007724	 98.7815	 .000000	 .000000	 .018399	 .004825	 .082195	 .014157	 .000002	 98.9144	 .004790	 .000000	 .000000	 .002949	 33.2666	 .000000	 .000000	 .011686	 .003451	 .058057	 .005831	 66.6467	 .014363	 .000000	 .000000	 .004422	 99.7443	 .000000	 .000000	 .035038	 .010349	 .174074	 .017482	 .000000	 100.000	 2.00000	O	 .000144	 .000000	 .000000	 .000089	 .998297	 .000000	 .000000	 .000351	 .000104	 .001742	 .000175	 2.00000	 .008702	 .036955	 .004268	 .009764	 .011611	 .027102	 .022863	 .005817	 .009546	 .008759	 .008487	 .018618	 .049815	 .008064	 .013968	 .014742	 .034178	 .027917	 .009704	 .012326	 .011268	 .011464	 228.893	 -49.631	 -10.591	 128.252	 .083272	 -36.425	 -77.972	 37.2983	 181.238	 10.2527	 57.6583	 23.8402	 13.5237	 13.0755	 3400.31	 80.9300	214	334	319	303	301	332	333	140	335	126	503	"Wollastonite"	"Jadeite"	"Corundum"	"CaNb2O6"	"Cassiterite"	"Scheelite"	"Manganotantalite"	"Rutile"	"Mn"	"Magnetite"	"Zr"
"BT-Main (continued)"	6	 40.0000	 20.0000	 80.0000	 .000000	1564	 .000000	 .000000	 .000000	 .000000	 78.1839	 .000000	 .000000	 .000000	 .000000	 .043389	 .004775	 21.0933	 99.3254	 .000000	 .000000	 .000000	 .000000	 99.2631	 .000000	 .000000	 .000000	 .000000	 .055820	 .006450	 .000008	 99.3254	 .000000	 .000000	 .000000	 .000000	 33.3045	 .000000	 .000000	 .000000	 .000000	 .039281	 .002646	 66.6536	 .000000	 .000000	 .000000	 .000000	 99.8743	 .000000	 .000000	 .000000	 .000000	 .117797	 .007936	 .000000	 100.000	 2.00000	O	 .000000	 .000000	 .000000	 .000000	 .999331	 .000000	 .000000	 .000000	 .000000	 .001179	 .000079	 2.00000	 .008708	 .036981	 .004269	 .009766	 .011613	 .027105	 .022865	 .005819	 .009547	 .008760	 .008488	 .018629	 .049849	 .008066	 .013970	 .014744	 .034182	 .027920	 .009707	 .012328	 .011270	 .011466	 -61.168	 -24.100	 -11.061	 -65.526	 .083064	 -48.847	 -92.074	 -291.11	 -55.754	 14.8340	 125.996	 23.8324	 13.5175	 13.0755	 3410.28	 80.9300	214	334	319	303	301	332	333	140	335	126	503	"Wollastonite"	"Jadeite"	"Corundum"	"CaNb2O6"	"Cassiterite"	"Scheelite"	"Manganotantalite"	"Rutile"	"Mn"	"Magnetite"	"Zr"
"BT-Main (continued)"	6	 40.0000	 20.0000	 80.0000	 .000000	1565	 .000000	 .000000	 .000000	 .000000	 77.9406	 .000000	 .021510	 .001978	 .005908	 .045387	 .000000	 21.0344	 99.0498	 .000000	 .000000	 .000000	 .000000	 98.9542	 .000000	 .026264	 .003299	 .007629	 .058390	 .000000	  .00000	 99.0498	 .000000	 .000000	 .000000	 .000000	 33.2931	 .000000	 .006027	 .002093	 .005452	 .041204	 .000000	 66.6521	 .000000	 .000000	 .000000	 .000000	 99.8448	 .000000	 .009037	 .006278	 .016352	 .123569	 .000000	 .000000	 100.000	 2.00000	O	 .000000	 .000000	 .000000	 .000000	 .999011	 .000000	 .000181	 .000063	 .000164	 .001236	 .000000	 2.00000	 .008727	 .037076	 .004278	 .009788	 .011639	 .027163	 .022914	 .005831	 .009567	 .008778	 .008507	 .018671	 .049977	 .008083	 .014002	 .014776	 .034255	 .027980	 .009727	 .012354	 .011293	 .011492	 -67.096	 -20.084	 -10.382	 -172.75	 .083373	 -32.059	 75.2987	 207.421	 115.144	 14.2358	 -66.412	 23.8246	 13.5112	 13.0755	 3420.30	 80.5900	214	334	319	303	301	332	333	140	335	126	503	"Wollastonite"	"Jadeite"	"Corundum"	"CaNb2O6"	"Cassiterite"	"Scheelite"	"Manganotantalite"	"Rutile"	"Mn"	"Magnetite"	"Zr"
"BT-Main (continued)"	6	 40.0000	 20.0000	 80.0000	 .000000	1566	 .000000	 .000000	 .000000	 .000000	 78.1123	 .000000	 .000000	 .006541	 .000875	 .033285	 .006624	 21.0763	 99.2360	 .000000	 .000000	 .000000	 .000000	 99.1721	 .000000	 .000000	 .010911	 .001129	 .042821	 .008948	 .000002	 99.2360	 .000000	 .000000	 .000000	 .000000	 33.3021	 .000000	 .000000	 .006910	 .000806	 .030159	 .003675	 66.6564	 .000000	 .000000	 .000000	 .000000	 99.8754	 .000000	 .000000	 .020724	 .002416	 .090448	 .011020	 .000000	 100.000	 2.00000	O	 .000000	 .000000	 .000000	 .000000	 .999218	 .000000	 .000000	 .000207	 .000024	 .000905	 .000110	 2.00000	 .008727	 .037100	 .004279	 .009789	 .011640	 .027167	 .022918	 .005832	 .009569	 .008780	 .008507	 .018670	 .050010	 .008085	 .014003	 .014778	 .034260	 .027984	 .009729	 .012356	 .011295	 .011492	 -113.02	 -20.632	 -10.518	 -39.875	 .083293	 -52.212	 -35.285	 62.8889	 773.765	 19.2083	 91.1607	 23.8168	 13.5050	 13.0755	 3430.27	 80.5600	214	334	319	303	301	332	333	140	335	126	503	"Wollastonite"	"Jadeite"	"Corundum"	"CaNb2O6"	"Cassiterite"	"Scheelite"	"Manganotantalite"	"Rutile"	"Mn"	"Magnetite"	"Zr"
"BT-Main (continued)"	6	 40.0000	 20.0000	 80.0000	 .000000	1567	 .000000	 .000000	 .000000	 .000951	 78.0258	 .000000	 .000000	 .004085	 .000000	 .039484	 .010712	 21.0547	 99.1358	 .000000	 .000000	 .000000	 .001360	 99.0623	 .000000	 .000000	 .006815	 .000000	 .050797	 .014469	  .00000	 99.1358	 .000000	 .000000	 .000000	 .000518	 33.2986	 .000000	 .000000	 .004320	 .000000	 .035812	 .005948	 66.6548	 .000000	 .000000	 .000000	 .000777	 99.8610	 .000000	 .000000	 .012956	 .000000	 .107398	 .017838	 .000000	 100.000	 2.00000	O	 .000000	 .000000	 .000000	 .000016	 .999135	 .000000	 .000000	 .000130	 .000000	 .001075	 .000178	 2.00000	 .008728	 .037124	 .004280	 .009791	 .011642	 .027172	 .022922	 .005833	 .009571	 .008781	 .008509	 .018673	 .050043	 .008087	 .014006	 .014780	 .034267	 .027989	 .009730	 .012358	 .011297	 .011494	 -77.086	 -20.386	 -10.725	 728.009	 .083356	 -46.823	 -84.449	 100.565	 -36.221	 16.2843	 56.5677	 23.8090	 13.4988	 13.0755	 3440.22	 80.5300	214	334	319	303	301	332	333	140	335	126	503	"Wollastonite"	"Jadeite"	"Corundum"	"CaNb2O6"	"Cassiterite"	"Scheelite"	"Manganotantalite"	"Rutile"	"Mn"	"Magnetite"	"Zr"
"BT-Main (continued)"	6	 40.0000	 20.0000	 80.0000	 .000000	1568	 .000000	 .000000	 .000000	 .000000	 77.9762	 .000000	 .000000	 .000000	 .000000	 .037032	 .005324	 21.0356	 99.0542	 .000000	 .000000	 .000000	 .000000	 98.9994	 .000000	 .000000	 .000000	 .000000	 .047642	 .007192	 .000002	 99.0542	 .000000	 .000000	 .000000	 .000000	 33.3080	 .000000	 .000000	 .000000	 .000000	 .033619	 .002959	 66.6555	 .000000	 .000000	 .000000	 .000000	 99.8903	 .000000	 .000000	 .000000	 .000000	 .100822	 .008874	 .000000	 100.000	 2.00000	O	 .000000	 .000000	 .000000	 .000000	 .999407	 .000000	 .000000	 .000000	 .000000	 .001009	 .000089	 2.00000	 .008729	 .037144	 .004280	 .009791	 .011642	 .027173	 .022922	 .005833	 .009571	 .008781	 .008509	 .018675	 .050070	 .008087	 .014007	 .014781	 .034267	 .027990	 .009731	 .012358	 .011297	 .011494	 -59.695	 -19.988	 -8.8085	 -695.53	 .083382	 -35.321	 -37.387	 -44.663	 -127.43	 17.3250	 113.318	 23.8011	 13.4925	 13.0755	 3450.33	 80.5300	214	334	319	303	301	332	333	140	335	126	503	"Wollastonite"	"Jadeite"	"Corundum"	"CaNb2O6"	"Cassiterite"	"Scheelite"	"Manganotantalite"	"Rutile"	"Mn"	"Magnetite"	"Zr"
"BT-Main (continued)"	6	 40.0000	 20.0000	 80.0000	 .000000	1569	 .000000	 .000000	 .000000	 .009548	 77.9700	 .000000	 .000000	 .000000	 .005108	 .037474	 .001168	 21.0382	 99.0615	 .000000	 .000000	 .000000	 .013659	 98.9915	 .000000	 .000000	 .000000	 .006596	 .048210	 .001577	 .000002	 99.0615	 .000000	 .000000	 .000000	 .005210	 33.3008	 .000000	 .000000	 .000000	 .004713	 .034015	 .000649	 66.6546	 .000000	 .000000	 .000000	 .007813	 99.8741	 .000000	 .000000	 .000000	 .014136	 .102016	 .001946	 .000000	 100.000	 2.00000	O	 .000000	 .000000	 .000000	 .000156	 .999204	 .000000	 .000000	 .000000	 .000141	 .001021	 .000019	 2.00000	 .008728	 .037156	 .004280	 .009790	 .011640	 .027169	 .022919	 .005833	 .009570	 .008779	 .008508	 .018672	 .050085	 .008087	 .014005	 .014779	 .034263	 .027986	 .009729	 .012357	 .011295	 .011492	 -89.512	 -17.005	 -10.978	 72.9403	 .083376	 -42.009	 -55.908	 -570.31	 133.099	 17.1248	 514.950	 23.7933	 13.4863	 13.0755	 3460.29	 80.5500	214	334	319	303	301	332	333	140	335	126	503	"Wollastonite"	"Jadeite"	"Corundum"	"CaNb2O6"	"Cassiterite"	"Scheelite"	"Manganotantalite"	"Rutile"	"Mn"	"Magnetite"	"Zr"
"BT-Main (continued)"	6	 40.0000	 20.0000	 80.0000	 .000000	1570	 .000000	 .000000	 .000000	 .000000	 78.1974	 .000000	 .000000	 .000000	 .000000	 .048404	 .003199	 21.0978	 99.3468	 .000000	 .000000	 .000000	 .000000	 99.2802	 .000000	 .000000	 .000000	 .000000	 .062271	 .004321	  .00000	 99.3468	 .000000	 .000000	 .000000	 .000000	 33.3024	 .000000	 .000000	 .000000	 .000000	 .043810	 .001773	 66.6521	 .000000	 .000000	 .000000	 .000000	 99.8633	 .000000	 .000000	 .000000	 .000000	 .131373	 .005316	 .000000	 100.000	 2.00000	O	 .000000	 .000000	 .000000	 .000000	 .999290	 .000000	 .000000	 .000000	 .000000	 .001315	 .000053	 2.00000	 .008727	 .037170	 .004280	 .009789	 .011639	 .027166	 .022917	 .005832	 .009568	 .008778	 .008507	 .018670	 .050105	 .008086	 .014004	 .014776	 .034259	 .027983	 .009728	 .012355	 .011293	 .011491	 -46.894	 -17.015	 -9.7456	 -134.07	 .083241	 -58.510	 -21.232	 -95.691	 -46.438	 13.3839	 188.223	 23.7855	 13.4800	 13.0755	 3470.33	 80.5700	214	334	319	303	301	332	333	140	335	126	503	"Wollastonite"	"Jadeite"	"Corundum"	"CaNb2O6"	"Cassiterite"	"Scheelite"	"Manganotantalite"	"Rutile"	"Mn"	"Magnetite"	"Zr"
"BT-Main (continued)"	6	 40.0000	 20.0000	 80.0000	 .000000	1571	 .000000	 .000000	 .000000	 .000000	 78.1978	 .000000	 .000000	 .000000	 .000000	 .027756	 .010384	 21.0945	 99.3304	 .000000	 .000000	 .000000	 .000000	 99.2806	 .000000	 .000000	 .000000	 .000000	 .035707	 .014026	 .000002	 99.3304	 .000000	 .000000	 .000000	 .000000	 33.3108	 .000000	 .000000	 .000000	 .000000	 .025128	 .005755	 66.6583	 .000000	 .000000	 .000000	 .000000	 99.9074	 .000000	 .000000	 .000000	 .000000	 .075365	 .017262	 .000000	 100.000	 2.00000	O	 .000000	 .000000	 .000000	 .000000	 .999450	 .000000	 .000000	 .000000	 .000000	 .000754	 .000173	 2.00000	 .008728	 .037188	 .004280	 .009790	 .011639	 .027167	 .022918	 .005832	 .009569	 .008778	 .008507	 .018673	 .050129	 .008087	 .014005	 .014777	 .034260	 .027984	 .009729	 .012356	 .011293	 .011491	 -73.245	 -16.435	 -10.421	 -156.23	 .083242	 -48.161	 -37.090	 -40.929	 -61.436	 22.9178	 58.3244	 23.7777	 13.4738	 13.0755	 3480.29	 80.5700	214	334	319	303	301	332	333	140	335	126	503	"Wollastonite"	"Jadeite"	"Corundum"	"CaNb2O6"	"Cassiterite"	"Scheelite"	"Manganotantalite"	"Rutile"	"Mn"	"Magnetite"	"Zr"
"BT-Main (continued)"	6	 40.0000	 20.0000	 80.0000	 .000000	1572	 .000000	 .000000	 .000000	 .000000	 77.9928	 .000000	 .000000	 .000000	 .000000	 .030915	 .004360	 21.0380	 99.0661	 .000000	 .000000	 .000000	 .000000	 99.0204	 .000000	 .000000	 .000000	 .000000	 .039772	 .005890	 .000002	 99.0661	 .000000	 .000000	 .000000	 .000000	 33.3122	 .000000	 .000000	 .000000	 .000000	 .028063	 .002423	 66.6573	 .000000	 .000000	 .000000	 .000000	 99.9086	 .000000	 .000000	 .000000	 .000000	 .084164	 .007268	 .000000	 100.000	 2.00000	O	 .000000	 .000000	 .000000	 .000000	 .999506	 .000000	 .000000	 .000000	 .000000	 .000842	 .000073	 2.00000	 .008728	 .037207	 .004280	 .009790	 .011639	 .027167	 .022917	 .005832	 .009569	 .008778	 .008507	 .018672	 .050154	 .008087	 .014006	 .014777	 .034260	 .027983	 .009728	 .012355	 .011293	 .011491	 -95.327	 -40.838	 -9.6932	 -72.303	 .083352	 -31.219	 -23.161	 -29.827	 -40.172	 20.6340	 138.224	 23.7699	 13.4675	 13.0760	 3490.32	 80.5700	214	334	319	303	301	332	333	140	335	126	503	"Wollastonite"	"Jadeite"	"Corundum"	"CaNb2O6"	"Cassiterite"	"Scheelite"	"Manganotantalite"	"Rutile"	"Mn"	"Magnetite"	"Zr"
"BT-Main (continued)"	6	 40.0000	 20.0000	 80.0000	 .000000	1573	 .000000	 .000000	 .000000	 .000000	 78.0337	 .000000	 .000000	 .000000	 .000000	 .040325	 .000000	 21.0502	 99.1242	 .000000	 .000000	 .000000	 .000000	 99.0723	 .000000	 .000000	 .000000	 .000000	 .051878	 .000000	  .00000	 99.1242	 .000000	 .000000	 .000000	 .000000	 33.3089	 .000000	 .000000	 .000000	 .000000	 .036582	 .000000	 66.6545	 .000000	 .000000	 .000000	 .000000	 99.8903	 .000000	 .000000	 .000000	 .000000	 .109707	 .000000	 .000000	 100.000	 2.00000	O	 .000000	 .000000	 .000000	 .000000	 .999451	 .000000	 .000000	 .000000	 .000000	 .001098	 .000000	 2.00000	 .008726	 .037216	 .004279	 .009788	 .011636	 .027160	 .022912	 .005831	 .009566	 .008776	 .008504	 .018667	 .050166	 .008085	 .014002	 .014773	 .034251	 .027977	 .009726	 .012352	 .011290	 .011488	 -79.575	 -17.435	 -9.8597	 -79.961	 .083309	 -32.173	 -56.760	 -23.038	 -106.07	 15.9472	 -378.57	 23.7621	 13.4613	 13.0760	 3500.28	 80.6100	214	334	319	303	301	332	333	140	335	126	503	"Wollastonite"	"Jadeite"	"Corundum"	"CaNb2O6"	"Cassiterite"	"Scheelite"	"Manganotantalite"	"Rutile"	"Mn"	"Magnetite"	"Zr"
