Repository: orthospar/MinorElements-Cassiterite

# MinorElements-Cassiterite
EPMA data and R code for generation of figures in "Systematic trends in the substitution mechanisms of minor elements in cassiterite", submitted for publication in the Australian Journal of Earth Sciences.

# Data Availability
The final cleaned and organised dataset is available above (cassiterite_EPMA.csv) and as a supplementary file hosted by AJES.

File: Data/180209/180209recalc.dat (part 42 of 46)
URRENT"	"BEAMSIZE"	"    LINE"	"  Si WT%"	"  Na WT%"	"  Al WT%"	"  Nb WT%"	"  Sn WT%"	"   W WT%"	"  Ta WT%"	"  Ti WT%"	"  Mn WT%"	"  Fe WT%"	"  Zr WT%"	"   O WT%"	"   TOTAL"	"    SiO2"	"    Na2O"	"   Al2O3"	"   Nb2O5"	"    SnO2"	"     WO3"	"   Ta2O5"	"    TiO2"	"     MnO"	"     FeO"	"    ZrO2"	"       O"	"   TOTAL"	"  Si AT%"	"  Na AT%"	"  Al AT%"	"  Nb AT%"	"  Sn AT%"	"   W AT%"	"  Ta AT%"	"  Ti AT%"	"  Mn AT%"	"  Fe AT%"	"  Zr AT%"	"   O AT%"	"Si OXMOL%"	"Na OXMOL%"	"Al OXMOL%"	"Nb OXMOL%"	"Sn OXMOL%"	"W OXMOL%"	"Ta OXMOL%"	"Ti OXMOL%"	"Mn OXMOL%"	"Fe OXMOL%"	"Zr OXMOL%"	"O OXMOL%"	"   TOTAL"	" FORMULA"	"   BASIS"	"Si FORMULA"	"Na FORMULA"	"Al FORMULA"	"Nb FORMULA"	"Sn FORMULA"	"W FORMULA"	"Ta FORMULA"	"Ti FORMULA"	"Mn FORMULA"	"Fe FORMULA"	"Zr FORMULA"	"O FORMULA"	"Si CDL99"	"Na CDL99"	"Al CDL99"	"Nb CDL99"	"Sn CDL99"	" W CDL99"	"Ta CDL99"	"Ti CDL99"	"Mn CDL99"	"Fe CDL99"	"Zr CDL99"	"SiO2 CDL99"	"Na2O CDL99"	"Al2O3 CDL99"	"Nb2O5 CDL99"	"SnO2 CDL99"	"WO3 CDL99"	"Ta2O5 CDL99"	"TiO2 CDL99"	"MnO CDL99"	"FeO CDL99"	"ZrO2 CDL99"	"Si %ERR "	"Na %ERR "	"Al %ERR "	"Nb %ERR "	"Sn %ERR "	" W %ERR "	"Ta %ERR "	"Ti %ERR "	"Mn %ERR "	"Fe %ERR "	"Zr %ERR "	"   X-POS"	"   Y-POS"	"   Z-POS"	" RELDIST"	"BEAMCURR"	"Si STD_NUM"	"Na STD_NUM"	"Al STD_NUM"	"Nb STD_NUM"	"Sn STD_NUM"	"W STD_NUM"	"Ta STD_NUM"	"Ti STD_NUM"	"Mn STD_NUM"	"Fe STD_NUM"	"Zr STD_NUM"	"Si STD_NAM"	"Na STD_NAM"	"Al STD_NAM"	"Nb STD_NAM"	"Sn STD_NAM"	"W STD_NAM"	"Ta STD_NAM"	"Ti STD_NAM"	"Mn STD_NAM"	"Fe STD_NAM"	"Zr STD_NAM"
"BT-Main (continued)"	6	 40.0000	 20.0000	 80.0000	 .000000	1574	 .000000	 .000000	 .000000	 .000000	 77.8905	 .000000	 .000000	 .000000	 .000000	 .033781	 .003186	 21.0108	 98.9383	 .000000	 .000000	 .000000	 .000000	 98.8905	 .000000	 .000000	 .000000	 .000000	 .043460	 .004304	  .00000	 98.9383	 .000000	 .000000	 .000000	 .000000	 33.3111	 .000000	 .000000	 .000000	 .000000	 .030704	 .001773	 66.6564	 .000000	 .000000	 .000000	 .000000	 99.9026	 .000000	 .000000	 .000000	 .000000	 .092084	 .005318	 .000000	 100.000	 2.00000	O	 .000000	 .000000	 .000000	 .000000	 .999486	 .000000	 .000000	 .000000	 .000000	 .000921	 .000053	 2.00000	 .008725	 .037231	 .004279	 .009788	 .011635	 .027159	 .022911	 .005830	 .009566	 .008775	 .008504	 .018667	 .050187	 .008085	 .014002	 .014772	 .034250	 .027975	 .009725	 .012352	 .011289	 .011487	 -50.527	 -26.764	 -9.7294	 -77.567	 .083382	 -104.99	 -29.589	 -30.988	 -73.587	 18.9249	 188.898	 23.7543	 13.4550	 13.0760	 3510.31	 80.6200	214	334	319	303	301	332	333	140	335	126	503	"Wollastonite"	"Jadeite"	"Corundum"	"CaNb2O6"	"Cassiterite"	"Scheelite"	"Manganotantalite"	"Rutile"	"Mn"	"Magnetite"	"Zr"
"BT-Main (continued)"	6	 40.0000	 20.0000	 80.0000	 .000000	1575	 .000000	 .000000	 .000000	 .000000	 78.0909	 .000000	 .000000	 .000000	 .000000	 .027975	 .014253	 21.0671	 99.2002	 .000000	 .000000	 .000000	 .000000	 99.1449	 .000000	 .000000	 .000000	 .000000	 .035990	 .019254	 .000000	 99.2002	 .000000	 .000000	 .000000	 .000000	 33.3085	 .000000	 .000000	 .000000	 .000000	 .025360	 .007910	 66.6582	 .000000	 .000000	 .000000	 .000000	 99.9002	 .000000	 .000000	 .000000	 .000000	 .076060	 .023725	 .000000	 100.000	 2.00000	O	 .000000	 .000000	 .000000	 .000000	 .999382	 .000000	 .000000	 .000000	 .000000	 .000761	 .000237	 2.00000	 .008725	 .037245	 .004279	 .009788	 .011635	 .027158	 .022909	 .005830	 .009565	 .008774	 .008503	 .018666	 .050206	 .008085	 .014002	 .014771	 .034248	 .027974	 .009725	 .012351	 .011288	 .011486	 -63.529	 -19.111	 -10.873	 -70.358	 .083269	 -74.897	 -39.138	 -28.104	 -79.839	 22.7318	 42.6032	 23.7465	 13.4488	 13.0760	 3520.26	 80.6300	214	334	319	303	301	332	333	140	335	126	503	"Wollastonite"	"Jadeite"	"Corundum"	"CaNb2O6"	"Cassiterite"	"Scheelite"	"Manganotantalite"	"Rutile"	"Mn"	"Magnetite"	"Zr"
"BT-Main (continued)"	6	 40.0000	 20.0000	 80.0000	 .000000	1576	 .000000	 .000000	 .000000	 .000000	 77.8895	 .000000	 .000000	 .000000	 .000000	 .033593	 .000000	 21.0094	 98.9324	 .000000	 .000000	 .000000	 .000000	 98.8892	 .000000	 .000000	 .000000	 .000000	 .043217	 .000000	 .000004	 98.9324	 .000000	 .000000	 .000000	 .000000	 33.3130	 .000000	 .000000	 .000000	 .000000	 .030535	 .000000	 66.6565	 .000000	 .000000	 .000000	 .000000	 99.9084	 .000000	 .000000	 .000000	 .000000	 .091576	 .000000	 .000000	 100.000	 2.00000	O	 .000000	 .000000	 .000000	 .000000	 .999542	 .000000	 .000000	 .000000	 .000000	 .000916	 .000000	 2.00000	 .008724	 .037260	 .004279	 .009787	 .011633	 .027154	 .022906	 .005829	 .009564	 .008773	 .008502	 .018663	 .050226	 .008085	 .014001	 .014769	 .034243	 .027970	 .009723	 .012349	 .011287	 .011484	 -72.531	 -13.599	 -9.6181	 -40.724	 .083366	 -81.060	 -20.572	 -21.943	 -117.02	 19.0237	 -262.83	 23.7387	 13.4425	 13.0760	 3530.29	 80.6500	214	334	319	303	301	332	333	140	335	126	503	"Wollastonite"	"Jadeite"	"Corundum"	"CaNb2O6"	"Cassiterite"	"Scheelite"	"Manganotantalite"	"Rutile"	"Mn"	"Magnetite"	"Zr"
"BT-Main (continued)"	6	 40.0000	 20.0000	 80.0000	 .000000	1577	 .000000	 .000000	 .000000	 .000000	 78.0599	 .000000	 .000000	 .000000	 .000000	 .043904	 .015809	 21.0639	 99.1835	 .000000	 .000000	 .000000	 .000000	 99.1057	 .000000	 .000000	 .000000	 .000000	 .056482	 .021354	 .000000	 99.1835	 .000000	 .000000	 .000000	 .000000	 33.2980	 .000000	 .000000	 .000000	 .000000	 .039802	 .008774	 66.6534	 .000000	 .000000	 .000000	 .000000	 99.8543	 .000000	 .000000	 .000000	 .000000	 .119359	 .026312	 .000000	 100.000	 2.00000	O	 .000000	 .000000	 .000000	 .000000	 .999140	 .000000	 .000000	 .000000	 .000000	 .001194	 .000263	 2.00000	 .008722	 .037273	 .004278	 .009786	 .011632	 .027152	 .022905	 .005828	 .009563	 .008772	 .008501	 .018660	 .050243	 .008084	 .014000	 .014768	 .034241	 .027968	 .009722	 .012348	 .011285	 .011483	 -101.69	 -15.337	 -11.572	 -63.843	 .083271	 -60.025	 -30.719	 -21.615	 -39.830	 14.6875	 38.4500	 23.7309	 13.4363	 13.0760	 3540.26	 80.6600	214	334	319	303	301	332	333	140	335	126	503	"Wollastonite"	"Jadeite"	"Corundum"	"CaNb2O6"	"Cassiterite"	"Scheelite"	"Manganotantalite"	"Rutile"	"Mn"	"Magnetite"	"Zr"
"BT-Main (continued)"	6	 40.0000	 20.0000	 80.0000	 .000000	1578	 .000000	 .000000	 .000000	 .000000	 77.9967	 .000000	 .000000	 .000000	 .000000	 .059622	 .014137	 21.0507	 99.1211	 .000000	 .000000	 .000000	 .000000	 99.0253	 .000000	 .000000	 .000000	 .000000	 .076704	 .019096	 .000002	 99.1211	 .000000	 .000000	 .000000	 .000000	 33.2894	 .000000	 .000000	 .000000	 .000000	 .054082	 .007851	 66.6486	 .000000	 .000000	 .000000	 .000000	 99.8143	 .000000	 .000000	 .000000	 .000000	 .162159	 .023539	 .000000	 100.000	 2.00000	O	 .000000	 .000000	 .000000	 .000000	 .998953	 .000000	 .000000	 .000000	 .000000	 .001623	 .000236	 2.00000	 .008719	 .037282	 .004278	 .009784	 .011629	 .027146	 .022900	 .005827	 .009560	 .008770	 .008499	 .018654	 .050256	 .008083	 .013997	 .014764	 .034234	 .027962	 .009720	 .012345	 .011282	 .011480	 -191.23	 -23.628	 -11.121	 -458.70	 .083290	 -46.164	 -22.524	 -81.957	 -79.626	 10.9608	 42.9309	 23.7230	 13.4301	 13.0760	 3550.30	 80.6900	214	334	319	303	301	332	333	140	335	126	503	"Wollastonite"	"Jadeite"	"Corundum"	"CaNb2O6"	"Cassiterite"	"Scheelite"	"Manganotantalite"	"Rutile"	"Mn"	"Magnetite"	"Zr"
"BT-Main (continued)"	6	 40.0000	 20.0000	 80.0000	 .000000	1579	 .000000	 .000000	 .000000	 .000000	 77.8741	 .000000	 .000000	 .000431	 .001046	 .060094	 .015346	 21.0188	 98.9699	 .000000	 .000000	 .000000	 .000000	 98.8698	 .000000	 .000000	 .000718	 .001350	 .077311	 .020729	 .000000	 98.9699	 .000000	 .000000	 .000000	 .000000	 33.2873	 .000000	 .000000	 .000456	 .000966	 .054592	 .008535	 66.6482	 .000000	 .000000	 .000000	 .000000	 99.8065	 .000000	 .000000	 .001367	 .002895	 .163686	 .025590	 .000000	 100.000	 2.00000	O	 .000000	 .000000	 .000000	 .000000	 .998897	 .000000	 .000000	 .000014	 .000029	 .001638	 .000256	 2.00000	 .008718	 .037298	 .004278	 .009784	 .011628	 .027145	 .022898	 .005826	 .009560	 .008769	 .008498	 .018652	 .050276	 .008082	 .013997	 .014763	 .034232	 .027960	 .009719	 .012344	 .011281	 .011479	 -72.932	 -43.228	 -9.9099	 -145.60	 .083352	 -31.918	 -35.399	 951.015	 646.726	 10.8782	 39.5838	 23.7152	 13.4238	 13.0760	 3560.32	 80.7000	214	334	319	303	301	332	333	140	335	126	503	"Wollastonite"	"Jadeite"	"Corundum"	"CaNb2O6"	"Cassiterite"	"Scheelite"	"Manganotantalite"	"Rutile"	"Mn"	"Magnetite"	"Zr"
"BT-Main (continued)"	6	 40.0000	 20.0000	 80.0000	 .000000	1580	 .000000	 .000000	 .000000	 .000000	 78.1762	 .000000	 .000000	 .003630	 .000000	 .081800	 .012187	 21.1072	 99.3810	 .000000	 .000000	 .000000	 .000000	 99.2532	 .000000	 .000000	 .006056	 .000000	 .105236	 .016463	  .00000	 99.3810	 .000000	 .000000	 .000000	 .000000	 33.2734	 .000000	 .000000	 .003829	 .000000	 .073993	 .006749	 66.6420	 .000000	 .000000	 .000000	 .000000	 99.7465	 .000000	 .000000	 .011478	 .000000	 .221816	 .020233	 .000000	 100.000	 2.00000	O	 .000000	 .000000	 .000000	 .000000	 .998572	 .000000	 .000000	 .000115	 .000000	 .002221	 .000203	 2.00000	 .008717	 .037312	 .004277	 .009783	 .011626	 .027143	 .022897	 .005826	 .009559	 .008768	 .008497	 .018649	 .050295	 .008082	 .013996	 .014761	 .034229	 .027958	 .009717	 .012342	 .011280	 .011478	 -71.489	 -28.107	 -11.611	 -1069.3	 .083183	 -41.978	 -41.543	 112.990	 -131.78	 8.13716	 49.7097	 23.7074	 13.4176	 13.0760	 3570.30	 80.7100	214	334	319	303	301	332	333	140	335	126	503	"Wollastonite"	"Jadeite"	"Corundum"	"CaNb2O6"	"Cassiterite"	"Scheelite"	"Manganotantalite"	"Rutile"	"Mn"	"Magnetite"	"Zr"
"BT-Main (continued)"	6	 40.0000	 20.0000	 80.0000	 .000000	1581	 .000000	 .000000	 .000000	 .000000	 78.1522	 .000000	 .000000	 .000000	 .000000	 .050487	 .001258	 21.0855	 99.2894	 .000000	 .000000	 .000000	 .000000	 99.2228	 .000000	 .000000	 .000000	 .000000	 .064952	 .001700	 .000002	 99.2894	 .000000	 .000000	 .000000	 .000000	 33.3022	 .000000	 .000000	 .000000	 .000000	 .045722	 .000698	 66.6514	 .000000	 .000000	 .000000	 .000000	 99.8608	 .000000	 .000000	 .000000	 .000000	 .137104	 .002092	 .000000	 100.000	 2.00000	O	 .000000	 .000000	 .000000	 .000000	 .999293	 .000000	 .000000	 .000000	 .000000	 .001372	 .000021	 2.00000	 .008719	 .037332	 .004278	 .009784	 .011627	 .027143	 .022897	 .005826	 .009559	 .008768	 .008497	 .018654	 .050323	 .008083	 .013997	 .014762	 .034229	 .027958	 .009718	 .012343	 .011280	 .011478	 -184.06	 -19.757	 -11.214	 -234.99	 .083188	 -41.741	 -20.658	 -154.01	 -124.14	 12.8401	 477.248	 23.6996	 13.4113	 13.0760	 3580.32	 80.7200	214	334	319	303	301	332	333	140	335	126	503	"Wollastonite"	"Jadeite"	"Corundum"	"CaNb2O6"	"Cassiterite"	"Scheelite"	"Manganotantalite"	"Rutile"	"Mn"	"Magnetite"	"Zr"
"BT-Main (continued)"	6	 40.0000	 20.0000	 80.0000	 .000000	1582	 .000000	 .000000	 .000000	 .002260	 78.0359	 .000000	 .000000	 .000000	 .000000	 .068302	 .001274	 21.0602	 99.1680	 .000000	 .000000	 .000000	 .003232	 99.0752	 .000000	 .000000	 .000000	 .000000	 .087871	 .001720	  .00000	 99.1680	 .000000	 .000000	 .000000	 .001231	 33.2899	 .000000	 .000000	 .000000	 .000000	 .061925	 .000707	 66.6462	 .000000	 .000000	 .000000	 .001846	 99.8104	 .000000	 .000000	 .000000	 .000000	 .185666	 .002120	 .000000	 100.000	 2.00000	O	 .000000	 .000000	 .000000	 .000037	 .999004	 .000000	 .000000	 .000000	 .000000	 .001858	 .000021	 2.00000	 .008718	 .037349	 .004278	 .009784	 .011626	 .027142	 .022896	 .005826	 .009559	 .008767	 .008497	 .018652	 .050345	 .008083	 .013997	 .014761	 .034229	 .027958	 .009718	 .012342	 .011279	 .011478	 -55.368	 -27.333	 -11.072	 306.401	 .083252	 -71.359	 -32.848	 -476.97	 -31.490	 9.63595	 471.476	 23.6918	 13.4051	 13.0760	 3590.29	 80.7200	214	334	319	303	301	332	333	140	335	126	503	"Wollastonite"	"Jadeite"	"Corundum"	"CaNb2O6"	"Cassiterite"	"Scheelite"	"Manganotantalite"	"Rutile"	"Mn"	"Magnetite"	"Zr"
"BT-Main (continued)"	6	 40.0000	 20.0000	 80.0000	 .000000	1583	 .000000	 .000000	 .000000	 .000000	 78.1357	 .000000	 .000000	 .000000	 .000000	 .067971	 .010106	 21.0892	 99.3030	 .000000	 .000000	 .000000	 .000000	 99.2019	 .000000	 .000000	 .000000	 .000000	 .087445	 .013651	 -.00001	 99.3030	 .000000	 .000000	 .000000	 .000000	 33.2867	 .000000	 .000000	 .000000	 .000000	 .061541	 .005602	 66.6462	 .000000	 .000000	 .000000	 .000000	 99.7987	 .000000	 .000000	 .000000	 .000000	 .184508	 .016795	 .000000	 100.000	 2.00000	O	 .000000	 .000000	 .000000	 .000000	 .998909	 .000000	 .000000	 .000000	 .000000	 .001847	 .000168	 2.00000	 .008718	 .037363	 .004278	 .009784	 .011625	 .027141	 .022895	 .005825	 .009558	 .008767	 .008496	 .018651	 .050365	 .008083	 .013996	 .014760	 .034227	 .027956	 .009717	 .012342	 .011278	 .011477	 -57.901	 -19.702	 -9.4477	 -181.49	 .083194	 -60.823	 -111.27	 -100.32	 -52.415	 9.67934	 59.8410	 23.6840	 13.3988	 13.0760	 3600.31	 80.7300	214	334	319	303	301	332	333	140	335	126	503	"Wollastonite"	"Jadeite"	"Corundum"	"CaNb2O6"	"Cassiterite"	"Scheelite"	"Manganotantalite"	"Rutile"	"Mn"	"Magnetite"	"Zr"
"BT-Main (continued)"	6	 40.0000	 20.0000	 80.0000	 .000000	1584	 .000000	 .000000	 .000000	 .000000	 77.8173	 .000000	 .000000	 .000000	 .000000	 .069138	 .011086	 21.0040	 98.9015	 .000000	 .000000	 .000000	 .000000	 98.7976	 .000000	 .000000	 .000000	 .000000	 .088946	 .014975	 .000000	 98.9015	 .000000	 .000000	 .000000	 .000000	 33.2853	 .000000	 .000000	 .000000	 .000000	 .062851	 .006170	 66.6457	 .000000	 .000000	 .000000	 .000000	 99.7931	 .000000	 .000000	 .000000	 .000000	 .188433	 .018498	 .000000	 100.000	 2.00000	O	 .000000	 .000000	 .000000	 .000000	 .998872	 .000000	 .000000	 .000000	 .000000	 .001886	 .000185	 2.00000	 .008717	 .037381	 .004278	 .009784	 .011625	 .027140	 .022894	 .005825	 .009558	 .008766	 .008496	 .018649	 .050388	 .008083	 .013996	 .014759	 .034226	 .027956	 .009717	 .012341	 .011278	 .011476	 -256.18	 -20.274	 -10.437	 -112.25	 .083366	 -44.333	 -28.136	 -423.36	 -60.537	 9.52507	 54.5933	 23.6762	 13.3926	 13.0760	 3610.27	 80.7300	214	334	319	303	301	332	333	140	335	126	503	"Wollastonite"	"Jadeite"	"Corundum"	"CaNb2O6"	"Cassiterite"	"Scheelite"	"Manganotantalite"	"Rutile"	"Mn"	"Magnetite"	"Zr"
"BT-Main (continued)"	6	 40.0000	 20.0000	 80.0000	 .000000	1585	 .000000	 .000000	 .000000	 .000000	 77.8048	 .000000	 .000000	 .000000	 .000000	 .068278	 .020132	 21.0036	 98.8968	 .000000	 .000000	 .000000	 .000000	 98.7817	 .000000	 .000000	 .000000	 .000000	 .087839	 .027194	 .000002	 98.8968	 .000000	 .000000	 .000000	 .000000	 33.2808	 .000000	 .000000	 .000000	 .000000	 .062070	 .011204	 66.6460	 .000000	 .000000	 .000000	 .000000	 99.7803	 .000000	 .000000	 .000000	 .000000	 .186094	 .033592	 .000000	 100.000	 2.00000	O	 .000000	 .000000	 .000000	 .000000	 .998732	 .000000	 .000000	 .000000	 .000000	 .001863	 .000336	 2.00000	 .008716	 .037395	 .004278	 .009784	 .011624	 .027139	 .022893	 .005825	 .009557	 .008766	 .008495	 .018647	 .050408	 .008082	 .013996	 .014759	 .034224	 .027954	 .009716	 .012340	 .011277	 .011475	 -137.34	 -28.875	 -10.898	 -108.60	 .083370	 -59.783	 -86.562	 -241.78	 -89.936	 9.63726	 30.2776	 23.6684	 13.3863	 13.0760	 3620.30	 80.7400	214	334	319	303	301	332	333	140	335	126	503	"Wollastonite"	"Jadeite"	"Corundum"	"CaNb2O6"	"Cassiterite"	"Scheelite"	"Manganotantalite"	"Rutile"	"Mn"	"Magnetite"	"Zr"
"BT-Main (continued)"	6	 40.0000	 20.0000	 80.0000	 .000000	1586	 .000000	 .000000	 .000000	 .000000	 77.7496	 .000000	 .000000	 .000000	 .000000	 .054242	 .018340	 20.9840	 98.8062	 .000000	 .000000	 .000000	 .000000	 98.7116	 .000000	 .000000	 .000000	 .000000	 .069782	 .024773	 .000000	 98.8062	 .000000	 .000000	 .000000	 .000000	 33.2902	 .000000	 .000000	 .000000	 .000000	 .049359	 .010217	 66.6502	 .000000	 .000000	 .000000	 .000000	 99.8214	 .000000	 .000000	 .000000	 .000000	 .148005	 .030636	 .000000	 100.000	 2.00000	O	 .000000	 .000000	 .000000	 .000000	 .998953	 .000000	 .000000	 .000000	 .000000	 .001481	 .000307	 2.00000	 .008716	 .037412	 .004278	 .009783	 .011624	 .027137	 .022892	 .005825	 .009557	 .008765	 .008495	 .018648	 .050430	 .008082	 .013996	 .014758	 .034222	 .027953	 .009716	 .012340	 .011276	 .011475	 -48.868	 -20.074	 -11.278	 -44.900	 .083394	 -29.297	 -30.327	 -156.91	 -60.093	 11.9864	 33.1876	 23.6606	 13.3801	 13.0765	 3630.26	 80.7500	214	334	319	303	301	332	333	140	335	126	503	"Wollastonite"	"Jadeite"	"Corundum"	"CaNb2O6"	"Cassiterite"	"Scheelite"	"Manganotantalite"	"Rutile"	"Mn"	"Magnetite"	"Zr"
"BT-Main (continued)"	6	 40.0000	 20.0000	 80.0000	 .000000	1587	 .000000	 .000000	 .000000	 .000000	 77.9184	 .000000	 .000000	 .000000	 .000000	 .016739	 .005871	 21.0144	 98.9554	 .000000	 .000000	 .000000	 .000000	 98.9259	 .000000	 .000000	 .000000	 .000000	 .021535	 .007930	 .000006	 98.9554	 .000000	 .000000	 .000000	 .000000	 33.3199	 .000000	 .000000	 .000000	 .000000	 .015213	 .003266	 66.6616	 .000000	 .000000	 .000000	 .000000	 99.9446	 .000000	 .000000	 .000000	 .000000	 .045633	 .009798	 .000000	 100.000	 2.00000	O	 .000000	 .000000	 .000000	 .000000	 .999674	 .000000	 .000000	 .000000	 .000000	 .000456	 .000098	 2.00000	 .008720	 .037435	 .004278	 .009785	 .011626	 .027140	 .022894	 .005826	 .009558	 .008766	 .008496	 .018656	 .050461	 .008084	 .013998	 .014760	 .034225	 .027955	 .009718	 .012342	 .011278	 .011476	 -107.98	 -34.999	 -9.2287	 -119.16	 .083299	 -34.147	 -114.92	 -88.995	 -49.072	 37.5677	 102.654	 23.6528	 13.3738	 13.0765	 3640.29	 80.7500	214	334	319	303	301	332	333	140	335	126	503	"Wollastonite"	"Jadeite"	"Corundum"	"CaNb2O6"	"Cassiterite"	"Scheelite"	"Manganotantalite"	"Rutile"	"Mn"	"Magnetite"	"Zr"
"BT-Main (continued)"	6	 40.0000	 20.0000	 80.0000	 .000000	1588	 .000000	 .000000	 .000000	 .000000	 78.1876	 .000000	 .000000	 .000000	 .000000	 .046418	 .000000	 21.0935	 99.3275	 .000000	 .000000	 .000000	 .000000	 99.2677	 .000000	 .000000	 .000000	 .000000	 .059716	 .000000	 .000002	 99.3275	 .000000	 .000000	 .000000	 .000000	 33.3053	 .000000	 .000000	 .000000	 .000000	 .042022	 .000000	 66.6527	 .000000	 .000000	 .000000	 .000000	 99.8740	 .000000	 .000000	 .000000	 .000000	 .126012	 .000000	 .000000	 100.000	 2.00000	O	 .000000	 .000000	 .000000	 .000000	 .999370	 .000000	 .000000	 .000000	 .000000	 .001261	 .000000	 2.00000	 .008719	 .037451	 .004278	 .009785	 .011624	 .027139	 .022894	 .005825	 .009557	 .008765	 .008495	 .018653	 .050484	 .008084	 .013997	 .014758	 .034225	 .027955	 .009717	 .012341	 .011277	 .011475	 -249.89	 -30.075	 -10.961	 -39.982	 .083153	 -45.815	 -28.120	 -49.193	 -53.296	 13.9123	 -2004.6	 23.6449	 13.3676	 13.0765	 3650.33	 80.7500	214	334	319	303	301	332	333	140	335	126	503	"Wollastonite"	"Jadeite"	"Corundum"	"CaNb2O6"	"Cassiterite"	"Scheelite"	"Manganotantalite"	"Rutile"	"Mn"	"Magnetite"	"Zr"
"BT-Main (continued)"	6	 40.0000	 20.0000	 80.0000	 .000000	1589	 .000000	 .000000	 .000000	 .000000	 77.8172	 .000000	 .000000	 .000000	 .000000	 .043466	 .009103	 20.9959	 98.8657	 .000000	 .000000	 .000000	 .000000	 98.7975	 .000000	 .000000	 .000000	 .000000	 .055918	 .012296	 .000000	 98.8657	 .000000	 .000000	 .000000	 .000000	 33.3019	 .000000	 .000000	 .000000	 .000000	 .039532	 .005069	 66.6535	 .000000	 .000000	 .000000	 .000000	 99.8663	 .000000	 .000000	 .000000	 .000000	 .118550	 .015200	 .000000	 100.000	 2.00000	O	 .000000	 .000000	 .000000	 .000000	 .999255	 .000000	 .000000	 .000000	 .000000	 .001186	 .000152	 2.00000	 .008718	 .037466	 .004278	 .009784	 .011624	 .027137	 .022892	 .005825	 .009557	 .008765	 .008494	 .018651	 .050503	 .008084	 .013997	 .014758	 .034222	 .027953	 .009716	 .012340	 .011276	 .011474	 -385.03	 -32.008	 -11.173	 -63.807	 .083350	 -42.298	 -260.52	 -24.220	 -68.282	 14.8175	 66.3685	 23.6371	 13.3614	 13.0765	 3660.30	 80.7600	214	334	319	303	301	332	333	140	335	126	503	"Wollastonite"	"Jadeite"	"Corundum"	"CaNb2O6"	"Cassiterite"	"Scheelite"	"Manganotantalite"	"Rutile"	"Mn"	"Magnetite"	"Zr"
"BT-Main (continued)"	6	 40.0000	 20.0000	 80.0000	 .000000	1590	 .000000	 .000000	 .000000	 .000000	 77.7971	 .000000	 .000000	 .000000	 .000000	 .038010	 .011576	 20.9898	 98.8366	 .000000	 .000000	 .000000	 .000000	 98.7720	 .000000	 .000000	 .000000	 .000000	 .048900	 .015636	  .00000	 98.8366	 .000000	 .000000	 .000000	 .000000	 33.3038	 .000000	 .000000	 .000000	 .000000	 .034582	 .006448	 66.6551	 .000000	 .000000	 .000000	 .000000	 99.8770	 .000000	 .000000	 .000000	 .000000	 .103710	 .019336	 .000000	 100.000	 2.00000	O	 .000000	 .000000	 .000000	 .000000	 .999288	 .000000	 .000000	 .000000	 .000000	 .001038	 .000193	 2.00000	 .008717	 .037482	 .004278	 .009784	 .011623	 .027136	 .022891	 .005824	 .009556	 .008764	 .008494	 .018649	 .050524	 .008083	 .013997	 .014757	 .034220	 .027951	 .009715	 .012339	 .011275	 .011473	 -130.05	 -33.455	 -11.035	 -45.819	 .083356	 -34.774	 -22.252	 -23.955	 -85.207	 16.8614	 52.2907	 23.6293	 13.3551	 13.0765	 3670.33	 80.7700	214	334	319	303	301	332	333	140	335	126	503	"Wollastonite"	"Jadeite"	"Corundum"	"CaNb2O6"	"Cassiterite"	"Scheelite"	"Manganotantalite"	"Rutile"	"Mn"	"Magnetite"	"Zr"
"BT-Main (continued)"	6	 40.0000	 20.0000	 80.0000	 .000000	1591	 .000000	 .000000	 .000000	 .000000	 78.1873	 .000000	 .000000	 .000000	 .000000	 .022737	 .000000	 21.0866	 99.2966	 .000000	 .000000	 .000000	 .000000	 99.2674	 .000000	 .000000	 .000000	 .000000	 .029251	 .000000	 .000004	 99.2966	 .000000	 .000000	 .000000	 .000000	 33.3196	 .000000	 .000000	 .000000	 .000000	 .020593	 .000000	 66.6598	 .000000	 .000000	 .000000	 .000000	 99.9382	 .000000	 .000000	 .000000	 .000000	 .061765	 .000000	 .000000	 100.000	 2.00000	O	 .000000	 .000000	 .000000	 .000000	 .999691	 .000000	 .000000	 .000000	 .000000	 .000618	 .000000	 2.00000	 .008720	 .037503	 .004279	 .009785	 .011624	 .027137	 .022892	 .005825	 .009557	 .008764	 .008494	 .018655	 .050554	 .008084	 .013998	 .014757	 .034222	 .027953	 .009717	 .012340	 .011275	 .011474	 -195.93	 -36.036	 -10.698	 -35.881	 .083142	 -50.902	 -38.187	 -19.818	 -69.979	 27.8047	 -137.80	 23.6215	 13.3489	 13.0765	 3680.29	 80.7700	214	334	319	303	301	332	333	140	335	126	503	"Wollastonite"	"Jadeite"	"Corundum"	"CaNb2O6"	"Cassiterite"	"Scheelite"	"Manganotantalite"	"Rutile"	"Mn"	"Magnetite"	"Zr"
"BT-Main (continued)"	6	 40.0000	 20.0000	 80.0000	 .000000	1592	 .000000	 .000000	 .000000	 .000000	 77.8067	 .000000	 .000000	 .000000	 .000000	 .045284	 .012635	 20.9949	 98.8595	 .000000	 .000000	 .000000	 .000000	 98.7842	 .000000	 .000000	 .000000	 .000000	 .058258	 .017068	 .000002	 98.8595	 .000000	 .000000	 .000000	 .000000	 33.2988	 .000000	 .000000	 .000000	 .000000	 .041188	 .007036	 66.6529	 .000000	 .000000	 .000000	 .000000	 99.8554	 .000000	 .000000	 .000000	 .000000	 .123513	 .021099	 .000000	 100.000	 2.00000	O	 .000000	 .000000	 .000000	 .000000	 .999171	 .000000	 .000000	 .000000	 .000000	 .001236	 .000211	 2.00000	 .008716	 .037515	 .004278	 .009784	 .011622	 .027134	 .022889	 .005824	 .009555	 .008763	 .008493	 .018647	 .050569	 .008083	 .013996	 .014755	 .034218	 .027949	 .009714	 .012338	 .011273	 .011472	 -96.335	 -23.663	 -12.659	 -57.995	 .083346	 -36.037	 -21.285	 -26.817	 -38.775	 14.2425	 47.9408	 23.6137	 13.3426	 13.0765	 3690.31	 80.7800	214	334	319	303	301	332	333	140	335	126	503	"Wollastonite"	"Jadeite"	"Corundum"	"CaNb2O6"	"Cassiterite"	"Scheelite"	"Manganotantalite"	"Rutile"	"Mn"	"Magnetite"	"Zr"
"BT-Main (continued)"	6	 40.0000	 20.0000	 80.0000	 .000000	1593	 .000000	 .000000	 .000000	 .000000	 78.0178	 .000000	 .000000	 .000000	 .000794	 .040295	 .000000	 21.0461	 99.1050	 .000000	 .000000	 .000000	 .000000	 99.0521	 .000000	 .000000	 .000000	 .001026	 .051839	 .000000	  .00000	 99.1050	 .000000	 .000000	 .000000	 .000000	 33.3085	 .000000	 .000000	 .000000	 .000733	 .036562	 .000000	 66.6542	 .000000	 .000000	 .000000	 .000000	 99.8882	 .000000	 .000000	 .000000	 .002197	 .109644	 .000000	 .000000	 100.000	 2.00000	O	 .000000	 .000000	 .000000	 .000000	 .999441	 .000000	 .000000	 .000000	 .000022	 .001097	 .000000	 2.00000	 .008718	 .037536	 .004279	 .009785	 .011622	 .027135	 .022890	 .005824	 .009556	 .008763	 .008493	 .018650	 .050598	 .008084	 .013997	 .014755	 .034219	 .027950	 .009715	 .012339	 .011274	 .011473	 -61.681	 -37.257	 -9.9682	 -38.669	 .083229	 -39.744	 -18.317	 -20.112	 850.812	 15.9360	 -571.74	 23.6059	 13.3364	 13.0765	 3700.28	 80.7800	214	334	319	303	301	332	333	140	335	126	503	"Wollastonite"	"Jadeite"	"Corundum"	"CaNb2O6"	"Cassiterite"	"Scheelite"	"Manganotantalite"	"Rutile"	"Mn"	"Magnetite"	"Zr"
"BT-Main (continued)"	6	 40.0000	 20.0000	 80.0000	 .000000	1594	 .000000	 .000000	 .000000	 .000000	 77.9005	 .000000	 .000000	 .000000	 .000000	 .040493	 .000000	 21.0143	 98.9553	 .000000	 .000000	 .000000	 .000000	 98.9032	 .000000	 .000000	 .000000	 .000000	 .052095	 .000000	 .000000	 98.9553	 .000000	 .000000	 .000000	 .000000	 33.3088	 .000000	 .000000	 .000000	 .000000	 .036797	 .000000	 66.6544	 .000000	 .000000	 .000000	 .000000	 99.8896	 .000000	 .000000	 .000000	 .000000	 .110352	 .000000	 .000000	 100.000	 2.00000	O	 .000000	 .000000	 .000000	 .000000	 .999448	 .000000	 .000000	 .000000	 .000000	 .001104	 .000000	 2.00000	 .008717	 .037552	 .004279	 .009784	 .011621	 .027133	 .022889	 .005824	 .009555	 .008762	 .008493	 .018650	 .050619	 .008084	 .013997	 .014754	 .034218	 .027949	 .009715	 .012338	 .011273	 .011472	 -88.823	 -16.359	 -9.8039	 -57.085	 .083288	 -42.785	 -196.61	 -26.288	 -40.455	 15.8594	 -116.98	 23.5981	 13.3301	 13.0765	 3710.30	 80.7900	214	334	319	303	301	332	333	140	335	126	503	"Wollastonite"	"Jadeite"	"Corundum"	"CaNb2O6"	"Cassiterite"	"Scheelite"	"Manganotantalite"	"Rutile"	"Mn"	"Magnetite"	"Zr"
"BT-Main (continued)"	6	 40.0000	 20.0000	 80.0000	 .000000	1595	 .000000	 .000000	 .000000	 .000000	 78.0296	 .000000	 .000000	 .000000	 .000000	 .031081	 .022304	 21.0543	 99.1372	 .000000	 .000000	 .000000	 .000000	 99.0671	 .000000	 .000000	 .000000	 .000000	 .039986	 .030128	 .000002	 99.1372	 .000000	 .000000	 .000000	 .000000	 33.3022	 .000000	 .000000	 .000000	 .000000	 .028192	 .012385	 66.6573	 .000000	 .000000	 .000000	 .000000	 99.8783	 .000000	 .000000	 .000000	 .000000	 .084552	 .037146	 .000000	 100.000	 2.00000	O	 .000000	 .000000	 .000000	 .000000	 .999205	 .000000	 .000000	 .000000	 .000000	 .000846	 .000372	 2.00000	 .008716	 .037563	 .004278	 .009783	 .011620	 .027130	 .022886	 .005823	 .009554	 .008761	 .008491	 .018646	 .050634	 .008083	 .013995	 .014753	 .034213	 .027945	 .009713	 .012336	 .011271	 .011470	 -102.90	 -30.820	 -9.8107	 -35.370	 .083211	 -50.134	 -31.024	 -19.473	 -64.818	 20.4865	 27.3624	 23.5903	 13.3239	 13.0765	 3720.27	 80.8100	214	334	319	303	301	332	333	140	335	126	503	"Wollastonite"	"Jadeite"	"Corundum"	"CaNb2O6"	"Cassiterite"	"Scheelite"	"Manganotantalite"	"Rutile"	"Mn"	"Magnetite"	"Zr"
"BT-Main (continued)"	6	 40.0000	 20.0000	 80.0000	 .000000	1596	 .000000	 .000000	 .000000	 .000000	 78.1778	 .000000	 .000000	 .000000	 .008672	 .038849	 .000000	 21.0912	 99.3165	 .000000	 .000000	 .000000	 .000000	 99.2553	 .000000	 .000000	 .000000	 .011197	 .049979	 .000000	 .000004	 99.3165	 .000000	 .000000	 .000000	 .000000	 33.3046	 .000000	 .000000	 .000000	 .007981	 .035173	 .000000	 66.6523	 .000000	 .000000	 .000000	 .000000	 99.8706	 .000000	 .000000	 .000000	 .023933	 .105474	 .000000	 .000000	 100.000	 2.00000	O	 .000000	 .000000	 .000000	 .000000	 .999353	 .000000	 .000000	 .000000	 .000239	 .001055	 .000000	 2.00000	 .008716	 .037581	 .004278	 .009783	 .011619	 .027129	 .022885	 .005823	 .009553	 .008760	 .008491	 .018646	 .050658	 .008083	 .013995	 .014751	 .034212	 .027944	 .009713	 .012335	 .011270	 .011469	 -433.88	 -19.104	 -10.253	 -60.397	 .083122	 -66.851	 -32.161	 -28.235	 78.5646	 16.5026	 -208.05	 23.5825	 13.3176	 13.0765	 3730.29	 80.8200	214	334	319	303	301	332	333	140	335	126	503	"Wollastonite"	"Jadeite"	"Corundum"	"CaNb2O6"	"Cassiterite"	"Scheelite"	"Manganotantalite"	"Rutile"	"Mn"	"Magnetite"	"Zr"
"BT-Main (continued)"	6	 40.0000	 20.0000	 80.0000	 .000000	1597	 .000000	 .000000	 .000000	 .000000	 78.0645	 .000000	 .000000	 .000000	 .000000	 .047874	 .000000	 21.0607	 99.1730	 .000000	 .000000	 .000000	 .000000	 99.1114	 .000000	 .000000	 .000000	 .000000	 .061589	 .000000	 -.00001	 99.1730	 .000000	 .000000	 .000000	 .000000	 33.3044	 .000000	 .000000	 .000000	 .000000	 .043407	 .000000	 66.6522	 .000000	 .000000	 .000000	 .000000	 99.8698	 .000000	 .000000	 .000000	 .000000	 .130164	 .000000	 .000000	 100.000	 2.00000	O	 .000000	 .000000	 .000000	 .000000	 .999349	 .000000	 .000000	 .000000	 .000000	 .001302	 .000000	 2.00000	 .008718	 .037608	 .004279	 .009786	 .011621	 .027135	 .022890	 .005824	 .009555	 .008762	 .008493	 .018650	 .050695	 .008086	 .013999	 .014755	 .034220	 .027950	 .009715	 .012338	 .011273	 .011472	 -85.592	 -23.687	 -9.9203	 -82.891	 .083204	 -28.596	 -54.862	 -21.142	 -101.25	 13.5014	 -621.51	 23.5746	 13.3114	 13.0765	 3740.33	 80.7800	214	334	319	303	301	332	333	140	335	126	503	"Wollastonite"	"Jadeite"	"Corundum"	"CaNb2O6"	"Cassiterite"	"Scheelite"	"Manganotantalite"	"Rutile"	"Mn"	"Magnetite"	"Zr"
"BT-Main (continued)"	6	 40.0000	 20.0000	 80.0000	 .000000	1598	 .000683	 .000000	 .000000	 .000000	 78.1488	 .000000	 .000000	 .000000	 .000000	 .049542	 .013173	 21.0893	 99.3015	 .001462	 .000000	 .000000	 .000000	 99.2185	 .000000	 .000000	 .000000	 .000000	 .063735	 .017794	 -.00001	 99.3015	 .001230	 .000000	 .000000	 .000000	 33.2949	 .000000	 .000000	 .000000	 .000000	 .044858	 .007302	 66.6517	 .003689	 .000000	 .000000	 .000000	 99.8399	 .000000	 .000000	 .000000	 .000000	 .134514	 .021897	 .000000	 100.000	 2.00000	O	 .000037	 .000000	 .000000	 .000000	 .999071	 .000000	 .000000	 .000000	 .000000	 .001346	 .000219	 2.00000	 .008716	 .037622	 .004279	 .009785	 .011621	 .027133	 .022889	 .005823	 .009555	 .008761	 .008492	 .018647	 .050713	 .008085	 .013998	 .014754	 .034217	 .027948	 .009714	 .012337	 .011271	 .011471	 888.884	 -41.683	 -10.177	 -68.117	 .083155	 -33.301	 -20.472	 -17.614	 -7501.6	 13.0643	 45.9966	 23.5668	 13.3051	 13.0765	 3750.36	 80.7900	214	334	319	303	301	332	333	140	335	126	503	"Wollastonite"	"Jadeite"	"Corundum"	"CaNb2O6"	"Cassiterite"	"Scheelite"	"Manganotantalite"	"Rutile"	"Mn"	"Magnetite"	"Zr"
"BT-Main (continued)"	6	 40.0000	 20.0000	 80.0000	 .000000	1599	 .000000	 .000000	 .000000	 .000000	 78.1823	 .000000	 .000000	 .000000	 .000000	 .034597	 .000000	 21.0886	 99.3056	 .000000	 .000000	 .000000	 .000000	 99.2611	 .000000	 .000000	 .000000	 .000000	 .044509	 .000000	 .000000	 99.3056	 .000000	 .000000	 .000000	 .000000	 33.3125	 .000000	 .000000	 .000000	 .000000	 .031329	 .000000	 66.6562	 .000000	 .000000	 .000000	 .000000	 99.9060	 .000000	 .000000	 .000000	 .000000	 .093958	 .000000	 .000000	 100.000	 2.00000	O	 .000000	 .000000	 .000000	 .000000	 .999530	 .000000	 .000000	 .000000	 .000000	 .000940	 .000000	 2.00000	 .008718	 .037641	 .004279	 .009786	 .011620	 .027133	 .022888	 .005824	 .009555	 .008761	 .008492	 .018651	 .050740	 .008086	 .013999	 .014753	 .034217	 .027948	 .009714	 .012337	 .011271	 .011470	 -51.567	 -17.427	 -11.710	 -45.890	 .083129	 -54.684	 -22.163	 -19.274	 -206.67	 18.4629	 -53.301	 23.5590	 13.2989	 13.0765	 3760.33	 80.8000	214	334	319	303	301	332	333	140	335	126	503	"Wollastonite"	"Jadeite"	"Corundum"	"CaNb2O6"	"Cassiterite"	"Scheelite"	"Manganotantalite"	"Rutile"	"Mn"	"Magnetite"	"Zr"
"BT-Main (continued)"	6	 40.0000	 20.0000	 80.0000	 .000000	1600	 .000000	 .000000	 .000000	 .000000	 78.1290	 .000000	 .000000	 .000000	 .000000	 .037205	 .007419	 21.0776	 99.2512	 .000000	 .000000	 .000000	 .000000	 99.1934	 .000000	 .000000	 .000000	 .000000	 .047864	 .010021	  .00000	 99.2512	 .000000	 .000000	 .000000	 .000000	 33.3068	 .000000	 .000000	 .000000	 .000000	 .033708	 .004115	 66.6554	 .000000	 .000000	 .000000	 .000000	 99.8866	 .000000	 .000000	 .000000	 .000000	 .101091	 .012341	 .000000	 100.000	 2.00000	O	 .000000	 .000000	 .000000	 .000000	 .999371	 .000000	 .000000	 .000000	 .000000	 .001011	 .000123	 2.00000	 .008716	 .037654	 .004279	 .009785	 .011619	 .027129	 .022885	 .005823	 .009553	 .008760	 .008490	 .018647	 .050756	 .008085	 .013997	 .014751	 .034212	 .027944	 .009713	 .012335	 .011269	 .011469	 -64.559	 -35.682	 -9.7005	 -24.104	 .083149	 -46.284	 -15.267	 -19.834	 -150.23	 17.2057	 81.2862	 23.5512	 13.2927	 13.0770	 3770.29	 80.8200	214	334	319	303	301	332	333	140	335	126	503	"Wollastonite"	"Jadeite"	"Corundum"	"CaNb2O6"	"Cassiterite"	"Scheelite"	"Manganotantalite"	"Rutile"	"Mn"	"Magnetite"	"Zr"
"BT-Main (continued)"	6	 40.0000	 20.0000	 80.0000	 .000000	1601	 .000000	 .000000	 .000000	 .000000	 77.9822	 .000000	 .000000	 .000000	 .000000	 .043999	 .004276	 21.0389	 99.0694	 .000000	 .000000	 .000000	 .000000	 99.0070	 .000000	 .000000	 .000000	 .000000	 .056604	 .005776	  .00000	 99.0694	 .000000	 .000000	 .000000	 .000000	 33.3043	 .000000	 .000000	 .000000	 .000000	 .039936	 .002376	 66.6534	 .000000	 .000000	 .000000	 .000000	 99.8731	 .000000	 .000000	 .000000	 .000000	 .119759	 .007126	 .000000	 100.000	 2.00000	O	 .000000	 .000000	 .000000	 .000000	 .999330	 .000000	 .000000	 .000000	 .000000	 .001198	 .000071	 2.00000	 .008715	 .037667	 .004279	 .009784	 .011617	 .027126	 .022882	 .005822	 .009552	 .008758	 .008489	 .018644	 .050775	 .008084	 .013996	 .014749	 .034208	 .027941	 .009711	 .012334	 .011267	 .011467	 -88.936	 -23.772	 -10.479	 -26.817	 .083218	 -66.188	 -17.900	 -34.903	 -31.961	 14.6342	 140.640	 23.5434	 13.2864	 13.0770	 3780.32	 80.8400	214	334	319	303	301	332	333	140	335	126	503	"Wollastonite"	"Jadeite"	"Corundum"	"CaNb2O6"	"Cassiterite"	"Scheelite"	"Manganotantalite"	"Rutile"	"Mn"	"Magnetite"	"Zr"
"BT-Main (continued)"	6	 40.0000	 20.0000	 80.0000	 .000000	1602	 .000000	 .000000	 .000000	 .000000	 78.0658	 .000000	 .000000	 .000000	 .000000	 .031312	 .026053	 21.0654	 99.1886	 .000000	 .000000	 .000000	 .000000	 99.1131	 .000000	 .000000	 .000000	 .000000	 .040282	 .035192	  .00000	 99.1886	 .000000	 .000000	 .000000	 .000000	 33.3000	 .000000	 .000000	 .000000	 .000000	 .028386	 .014460	 66.6572	 .000000	 .000000	 .000000	 .000000	 99.8715	 .000000	 .000000	 .000000	 .000000	 .085134	 .043367	 .000000	 100.000	 2.00000	O	 .000000	 .000000	 .000000	 .000000	 .999140	 .000000	 .000000	 .000000	 .000000	 .000852	 .000434	 2.00000	 .008716	 .037688	 .004279	 .009785	 .011619	 .027129	 .022885	 .005823	 .009553	 .008759	 .008490	 .018646	 .050802	 .008085	 .013998	 .014752	 .034212	 .027944	 .009713	 .012335	 .011269	 .011468	 -83.876	 -18.300	 -11.244	 -27.400	 .083187	 -66.927	 -19.769	 -16.498	 -63.933	 20.3358	 23.4901	 23.5356	 13.2802	 13.0770	 3790.27	 80.8200	214	334	319	303	301	332	333	140	335	126	503	"Wollastonite"	"Jadeite"	"Corundum"	"CaNb2O6"	"Cassiterite"	"Scheelite"	"Manganotantalite"	"Rutile"	"Mn"	"Magnetite"	"Zr"
"BT-Main (continued)"	6	 40.0000	 20.0000	 80.0000	 .000000	1603	 .000000	 .000000	 .000000	 .000000	 78.1229	 .000000	 .000000	 .000000	 .000000	 .031721	 .013367	 21.0765	 99.2444	 .000000	 .000000	 .000000	 .000000	 99.1855	 .000000	 .000000	 .000000	 .000000	 .040809	 .018057	 .000002	 99.2444	 .000000	 .000000	 .000000	 .000000	 33.3068	 .000000	 .000000	 .000000	 .000000	 .028742	 .007415	 66.6571	 .000000	 .000000	 .000000	 .000000	 99.8916	 .000000	 .000000	 .000000	 .000000	 .086200	 .022239	 .000000	 100.000	 2.00000	O	 .000000	 .000000	 .000000	 .000000	 .999346	 .000000	 .000000	 .000000	 .000000	 .000862	 .000222	 2.00000	 .008715	 .037701	 .004279	 .009784	 .011617	 .027125	 .022882	 .005822	 .009551	 .008758	 .008488	 .018644	 .050820	 .008084	 .013996	 .014749	 .034207	 .027940	 .009711	 .012333	 .011267	 .011466	 -233.18	 -20.166	 -10.894	 -355.82	 .083138	 -33.861	 -47.702	 -20.745	 -59.800	 20.0772	 45.3170	 23.5278	 13.2739	 13.0770	 3800.31	 80.8500	214	334	319	303	301	332	333	140	335	126	503	"Wollastonite"	"Jadeite"	"Corundum"	"CaNb2O6"	"Cassiterite"	"Scheelite"	"Manganotantalite"	"Rutile"	"Mn"	"Magnetite"	"Zr"
"BT-Main (continued)"	6	 40.0000	 20.0000	 80.0000	 .000000	1604	 .000000	 .000000	 .000000	 .000000	 77.9880	 .000000	 .000000	 .000000	 .000000	 .045723	 .003048	 21.0405	 99.0773	 .000000	 .000000	 .000000	 .000000	 99.0143	 .000000	 .000000	 .000000	 .000000	 .058823	 .004117	 -.00001	 99.0773	 .000000	 .000000	 .000000	 .000000	 33.3040	 .000000	 .000000	 .000000	 .000000	 .041497	 .001693	 66.6528	 .000000	 .000000	 .000000	 .000000	 99.8705	 .000000	 .000000	 .000000	 .000000	 .124440	 .005078	 .000000	 100.000	 2.00000	O	 .000000	 .000000	 .000000	 .000000	 .999327	 .000000	 .000000	 .000000	 .000000	 .001245	 .000051	 2.00000	 .008715	 .037725	 .004279	 .009785	 .011617	 .027128	 .022884	 .005822	 .009552	 .008758	 .008489	 .018645	 .050852	 .008086	 .013998	 .014750	 .034211	 .027943	 .009712	 .012334	 .011267	 .011467	 -76.814	 -17.766	 -11.128	 -65.181	 .083220	 -53.227	 -18.896	 -31.136	 -45.611	 14.1036	 197.143	 23.5200	 13.2677	 13.0770	 3810.26	 80.8300	214	334	319	303	301	332	333	140	335	126	503	"Wollastonite"	"Jadeite"	"Corundum"	"CaNb2O6"	"Cassiterite"	"Scheelite"	"Manganotantalite"	"Rutile"	"Mn"	"Magnetite"	"Zr"
"BT-Main (continued)"	6	 40.0000	 20.0000	 80.0000	 .000000	1605	 .000000	 .000000	 .000000	 .000000	 78.3756	 .000000	 .000000	 .000000	 .000000	 .042602	 .000000	 21.1430	 99.5612	 .000000	 .000000	 .000000	 .000000	 99.5064	 .000000	 .000000	 .000000	 .000000	 .054807	 .000000	 .000002	 99.5612	 .000000	 .000000	 .000000	 .000000	 33.3077	 .000000	 .000000	 .000000	 .000000	 .038477	 .000000	 66.6538	 .000000	 .000000	 .000000	 .000000	 99.8846	 .000000	 .000000	 .000000	 .000000	 .115388	 .000000	 .000000	 100.000	 2.00000	O	 .000000	 .000000	 .000000	 .000000	 .999423	 .000000	 .000000	 .000000	 .000000	 .001155	 .000000	 2.00000	 .008716	 .037741	 .004279	 .009785	 .011617	 .027127	 .022884	 .005822	 .009552	 .008758	 .008489	 .018647	 .050875	 .008086	 .013998	 .014749	 .034210	 .027942	 .009712	 .012334	 .011267	 .011467	 -36.218	 -25.332	 -8.4924	 -50.210	 .083005	 -50.418	 -161.86	 -17.216	 -45.531	 15.0946	 -43.415	 23.5122	 13.2614	 13.0770	 3820.30	 80.8400	214	334	319	303	301	332	333	140	335	126	503	"Wollastonite"	"Jadeite"	"Corundum"	"CaNb2O6"	"Cassiterite"	"Scheelite"	"Manganotantalite"	"Rutile"	"Mn"	"Magnetite"	"Zr"
"BT-Main (continued)"	6	 40.0000	 20.0000	 80.0000	 .000000	1606	 .007768	 .000000	 .000000	 .001739	 78.2971	 .000000	 .000000	 .000000	 .000000	 .045311	 .000000	 21.1322	 99.4841	 .016619	 .000000	 .000000	 .002487	 99.4067	 .000000	 .000000	 .000000	 .000000	 .058293	 .000000	 -.00001	 99.4841	 .013958	 .000000	 .000000	 .000944	 33.2910	 .000000	 .000000	 .000000	 .000000	 .040945	 .000000	 66.6532	 .041857	 .000000	 .000000	 .001416	 99.8340	 .000000	 .000000	 .000000	 .000000	 .122787	 .000000	 .000000	 100.000	 2.00000	O	 .000419	 .000000	 .000000	 .000028	 .998932	 .000000	 .000000	 .000000	 .000000	 .001229	 .000000	 2.00000	 .008714	 .037753	 .004279	 .009785	 .011615	 .027125	 .022882	 .005821	 .009551	 .008757	 .008488	 .018642	 .050891	 .008085	 .013997	 .014747	 .034207	 .027940	 .009710	 .012332	 .011265	 .011465	 78.3425	 -120.94	 -12.011	 398.051	 .083043	 -64.775	 -52.307	 -39.260	 -108.34	 14.2240	 -136.84	 23.5043	 13.2552	 13.0770	 3830.34	 80.8500	214	334	319	303	301	332	333	140	335	126	503	"Wollastonite"	"Jadeite"	"Corundum"	"CaNb2O6"	"Cassiterite"	"Scheelite"	"Manganotantalite"	"Rutile"	"Mn"	"Magnetite"	"Zr"
"BT-Main (continued)"	6	 40.0000	 20.0000	 80.0000	 .000000	1607	 .000000	 .000000	 .000000	 .000000	 78.2612	 .000000	 .000000	 .000000	 .001543	 .054818	 .005352	 21.1180	 99.4410	 .000000	 .000000	 .000000	 .000000	 99.3612	 .000000	 .000000	 .000000	 .001993	 .070523	 .007229	 .000002	 99.4410	 .000000	 .000000	 .000000	 .000000	 33.2964	 .000000	 .000000	 .000000	 .001419	 .049566	 .002963	 66.6497	 .000000	 .000000	 .000000	 .000000	 99.8382	 .000000	 .000000	 .000000	 .004254	 .148623	 .008883	 .000000	 100.000	 2.00000	O	 .000000	 .000000	 .000000	 .000000	 .999146	 .000000	 .000000	 .000000	 .000043	 .001487	 .000089	 2.00000	 .008714	 .037771	 .004279	 .009784	 .011615	 .027123	 .022880	 .005821	 .009550	 .008756	 .008487	 .018641	 .050915	 .008085	 .013997	 .014746	 .034205	 .027938	 .009709	 .012332	 .011264	 .011464	 -41.019	 -31.409	 -11.376	 -38.603	 .083057	 -45.804	 -23.472	 -32.732	 437.916	 11.8538	 112.445	 23.4965	 13.2489	 13.0770	 3840.36	 80.8600	214	334	319	303	301	332	333	140	335	126	503	"Wollastonite"	"Jadeite"	"Corundum"	"CaNb2O6"	"Cassiterite"	"Scheelite"	"Manganotantalite"	"Rutile"	"Mn"	"Magnetite"	"Zr"
