Repository: orthospar/MinorElements-Cassiterite

# MinorElements-Cassiterite
EPMA data and R code for generation of figures in "Systematic trends in the substitution mechanisms of minor elements in cassiterite", submitted for publication in the Australian Journal of Earth Sciences.

# Data Availability
The final cleaned and organised dataset is available above (cassiterite_EPMA.csv) and as a supplementary file hosted by AJES.

File: Data/180209/180209recalc.dat (part 43 of 46)
URRENT"	"BEAMSIZE"	"    LINE"	"  Si WT%"	"  Na WT%"	"  Al WT%"	"  Nb WT%"	"  Sn WT%"	"   W WT%"	"  Ta WT%"	"  Ti WT%"	"  Mn WT%"	"  Fe WT%"	"  Zr WT%"	"   O WT%"	"   TOTAL"	"    SiO2"	"    Na2O"	"   Al2O3"	"   Nb2O5"	"    SnO2"	"     WO3"	"   Ta2O5"	"    TiO2"	"     MnO"	"     FeO"	"    ZrO2"	"       O"	"   TOTAL"	"  Si AT%"	"  Na AT%"	"  Al AT%"	"  Nb AT%"	"  Sn AT%"	"   W AT%"	"  Ta AT%"	"  Ti AT%"	"  Mn AT%"	"  Fe AT%"	"  Zr AT%"	"   O AT%"	"Si OXMOL%"	"Na OXMOL%"	"Al OXMOL%"	"Nb OXMOL%"	"Sn OXMOL%"	"W OXMOL%"	"Ta OXMOL%"	"Ti OXMOL%"	"Mn OXMOL%"	"Fe OXMOL%"	"Zr OXMOL%"	"O OXMOL%"	"   TOTAL"	" FORMULA"	"   BASIS"	"Si FORMULA"	"Na FORMULA"	"Al FORMULA"	"Nb FORMULA"	"Sn FORMULA"	"W FORMULA"	"Ta FORMULA"	"Ti FORMULA"	"Mn FORMULA"	"Fe FORMULA"	"Zr FORMULA"	"O FORMULA"	"Si CDL99"	"Na CDL99"	"Al CDL99"	"Nb CDL99"	"Sn CDL99"	" W CDL99"	"Ta CDL99"	"Ti CDL99"	"Mn CDL99"	"Fe CDL99"	"Zr CDL99"	"SiO2 CDL99"	"Na2O CDL99"	"Al2O3 CDL99"	"Nb2O5 CDL99"	"SnO2 CDL99"	"WO3 CDL99"	"Ta2O5 CDL99"	"TiO2 CDL99"	"MnO CDL99"	"FeO CDL99"	"ZrO2 CDL99"	"Si %ERR "	"Na %ERR "	"Al %ERR "	"Nb %ERR "	"Sn %ERR "	" W %ERR "	"Ta %ERR "	"Ti %ERR "	"Mn %ERR "	"Fe %ERR "	"Zr %ERR "	"   X-POS"	"   Y-POS"	"   Z-POS"	" RELDIST"	"BEAMCURR"	"Si STD_NUM"	"Na STD_NUM"	"Al STD_NUM"	"Nb STD_NUM"	"Sn STD_NUM"	"W STD_NUM"	"Ta STD_NUM"	"Ti STD_NUM"	"Mn STD_NUM"	"Fe STD_NUM"	"Zr STD_NUM"	"Si STD_NAM"	"Na STD_NAM"	"Al STD_NAM"	"Nb STD_NAM"	"Sn STD_NAM"	"W STD_NAM"	"Ta STD_NAM"	"Ti STD_NAM"	"Mn STD_NAM"	"Fe STD_NAM"	"Zr STD_NAM"
"BT-Main (continued)"	6	 40.0000	 20.0000	 80.0000	 .000000	1608	 .001413	 .000000	 .000000	 .000000	 78.5214	 .000000	 .000000	 .000000	 .001029	 .059197	 .004676	 21.1907	 99.7783	 .003023	 .000000	 .000000	 .000000	 99.6915	 .000000	 .000000	 .000000	 .001329	 .076157	 .006316	 .000000	 99.7783	 .002532	 .000000	 .000000	 .000000	 33.2920	 .000000	 .000000	 .000000	 .000943	 .053342	 .002579	 66.6486	 .007593	 .000000	 .000000	 .000000	 99.8219	 .000000	 .000000	 .000000	 .002827	 .159940	 .007734	 .000000	 100.000	 2.00000	O	 .000076	 .000000	 .000000	 .000000	 .999032	 .000000	 .000000	 .000000	 .000028	 .001601	 .000077	 2.00000	 .008711	 .037779	 .004278	 .009782	 .011612	 .027117	 .022875	 .005819	 .009548	 .008753	 .008485	 .018637	 .050926	 .008084	 .013994	 .014742	 .034197	 .027931	 .009707	 .012328	 .011261	 .011461	 429.606	 -16.582	 -12.757	 -56.408	 .082897	 -49.642	 -38.064	 -90.615	 656.011	 11.0150	 128.597	 23.4887	 13.2427	 13.0770	 3850.33	 80.9000	214	334	319	303	301	332	333	140	335	126	503	"Wollastonite"	"Jadeite"	"Corundum"	"CaNb2O6"	"Cassiterite"	"Scheelite"	"Manganotantalite"	"Rutile"	"Mn"	"Magnetite"	"Zr"
"BT-Main (continued)"	6	 40.0000	 20.0000	 80.0000	 .000000	1609	 .000000	 .000000	 .000000	 .000000	 78.1440	 .000000	 .000000	 .000000	 .000000	 .038020	 .000000	 21.0793	 99.2614	 .000000	 .000000	 .000000	 .000000	 99.2124	 .000000	 .000000	 .000000	 .000000	 .048912	 .000000	 .000000	 99.2614	 .000000	 .000000	 .000000	 .000000	 33.3104	 .000000	 .000000	 .000000	 .000000	 .034443	 .000000	 66.6552	 .000000	 .000000	 .000000	 .000000	 99.8967	 .000000	 .000000	 .000000	 .000000	 .103295	 .000000	 .000000	 100.000	 2.00000	O	 .000000	 .000000	 .000000	 .000000	 .999483	 .000000	 .000000	 .000000	 .000000	 .001033	 .000000	 2.00000	 .008713	 .037801	 .004279	 .009783	 .011612	 .027118	 .022875	 .005820	 .009548	 .008754	 .008485	 .018640	 .050955	 .008084	 .013995	 .014743	 .034198	 .027932	 .009708	 .012329	 .011262	 .011462	 -42.754	 -38.700	 -11.074	 -84.499	 .083099	 -41.447	 -34.377	 -47.999	 -120.73	 16.8382	 -2197.3	 23.4809	 13.2364	 13.0770	 3860.36	 80.9000	214	334	319	303	301	332	333	140	335	126	503	"Wollastonite"	"Jadeite"	"Corundum"	"CaNb2O6"	"Cassiterite"	"Scheelite"	"Manganotantalite"	"Rutile"	"Mn"	"Magnetite"	"Zr"
"BT-Main (continued)"	6	 40.0000	 20.0000	 80.0000	 .000000	1610	 .000000	 .000000	 .000000	 .000000	 78.3221	 .000000	 .000000	 .000000	 .000000	 .045900	 .000000	 21.1296	 99.4975	 .000000	 .000000	 .000000	 .000000	 99.4385	 .000000	 .000000	 .000000	 .000000	 .059051	 .000000	 .000002	 99.4975	 .000000	 .000000	 .000000	 .000000	 33.3057	 .000000	 .000000	 .000000	 .000000	 .041482	 .000000	 66.6528	 .000000	 .000000	 .000000	 .000000	 99.8756	 .000000	 .000000	 .000000	 .000000	 .124396	 .000000	 .000000	 100.000	 2.00000	O	 .000000	 .000000	 .000000	 .000000	 .999378	 .000000	 .000000	 .000000	 .000000	 .001245	 .000000	 2.00000	 .008713	 .037819	 .004279	 .009783	 .011612	 .027118	 .022876	 .005820	 .009548	 .008754	 .008485	 .018640	 .050979	 .008085	 .013995	 .014743	 .034198	 .027932	 .009708	 .012329	 .011261	 .011462	 -195.06	 -24.803	 -10.881	 -65.312	 .083003	 -51.680	 -46.570	 -47.877	 -49.863	 14.0438	 -73.846	 23.4731	 13.2302	 13.0770	 3870.32	 80.9000	214	334	319	303	301	332	333	140	335	126	503	"Wollastonite"	"Jadeite"	"Corundum"	"CaNb2O6"	"Cassiterite"	"Scheelite"	"Manganotantalite"	"Rutile"	"Mn"	"Magnetite"	"Zr"
"BT-Main (continued)"	6	 40.0000	 20.0000	 80.0000	 .000000	1611	 .000000	 .000000	 .000000	 .022643	 78.1656	 .000000	 .000000	 .012692	 .000593	 .044343	 .015094	 21.1106	 99.3715	 .000000	 .000000	 .000000	 .032392	 99.2398	 .000000	 .000000	 .021172	 .000765	 .057047	 .020389	 .000002	 99.3715	 .000000	 .000000	 .000000	 .012313	 33.2701	 .000000	 .000000	 .013386	 .000545	 .040112	 .008359	 66.6552	 .000000	 .000000	 .000000	 .018466	 99.7944	 .000000	 .000000	 .040153	 .001635	 .120318	 .025074	 .000000	 100.000	 2.00000	O	 .000000	 .000000	 .000000	 .000369	 .998276	 .000000	 .000000	 .000402	 .000016	 .001204	 .000251	 2.00000	 .008709	 .037828	 .004278	 .009782	 .011611	 .027116	 .022874	 .005819	 .009547	 .008752	 .008484	 .018632	 .050991	 .008083	 .013994	 .014742	 .034196	 .027930	 .009706	 .012328	 .011260	 .011460	 -201.98	 -29.288	 -10.113	 31.0248	 .083094	 -45.038	 -877.81	 32.4509	 1138.72	 14.5155	 40.1652	 23.4653	 13.2240	 13.0770	 3880.29	 80.9000	214	334	319	303	301	332	333	140	335	126	503	"Wollastonite"	"Jadeite"	"Corundum"	"CaNb2O6"	"Cassiterite"	"Scheelite"	"Manganotantalite"	"Rutile"	"Mn"	"Magnetite"	"Zr"
"BT-Main (continued)"	6	 40.0000	 20.0000	 80.0000	 .000000	1612	 .000000	 .000000	 .000000	 .000000	 78.4475	 .000000	 .000000	 .000000	 .000000	 .047764	 .018503	 21.1704	 99.6842	 .000000	 .000000	 .000000	 .000000	 99.5977	 .000000	 .000000	 .000000	 .000000	 .061448	 .024994	 -.00001	 99.6842	 .000000	 .000000	 .000000	 .000000	 33.2944	 .000000	 .000000	 .000000	 .000000	 .043083	 .010218	 66.6523	 .000000	 .000000	 .000000	 .000000	 99.8402	 .000000	 .000000	 .000000	 .000000	 .129194	 .030641	 .000000	 100.000	 2.00000	O	 .000000	 .000000	 .000000	 .000000	 .999047	 .000000	 .000000	 .000000	 .000000	 .001293	 .000307	 2.00000	 .008712	 .037850	 .004279	 .009783	 .011611	 .027116	 .022874	 .005819	 .009547	 .008752	 .008484	 .018637	 .051021	 .008084	 .013995	 .014742	 .034196	 .027930	 .009707	 .012328	 .011260	 .011460	 -74.752	 -20.029	 -9.9502	 -123.11	 .082933	 -46.465	 -44.988	 -43.431	 -41.656	 13.5160	 32.8550	 23.4575	 13.2177	 13.0770	 3890.30	 80.9100	214	334	319	303	301	332	333	140	335	126	503	"Wollastonite"	"Jadeite"	"Corundum"	"CaNb2O6"	"Cassiterite"	"Scheelite"	"Manganotantalite"	"Rutile"	"Mn"	"Magnetite"	"Zr"
"BT-Main (continued)"	6	 40.0000	 20.0000	 80.0000	 .000000	1613	 .000000	 .000000	 .000000	 .000000	 78.3085	 .000000	 .000000	 .000000	 .000000	 .031923	 .009243	 21.1251	 99.4748	 .000000	 .000000	 .000000	 .000000	 99.4212	 .000000	 .000000	 .000000	 .000000	 .041069	 .012486	 .000004	 99.4748	 .000000	 .000000	 .000000	 .000000	 33.3090	 .000000	 .000000	 .000000	 .000000	 .028858	 .005116	 66.6571	 .000000	 .000000	 .000000	 .000000	 99.8981	 .000000	 .000000	 .000000	 .000000	 .086550	 .015343	 .000000	 100.000	 2.00000	O	 .000000	 .000000	 .000000	 .000000	 .999414	 .000000	 .000000	 .000000	 .000000	 .000866	 .000153	 2.00000	 .008713	 .037874	 .004279	 .009784	 .011612	 .027118	 .022876	 .005820	 .009548	 .008753	 .008485	 .018641	 .051053	 .008086	 .013997	 .014743	 .034199	 .027933	 .009708	 .012329	 .011261	 .011461	 -49.015	 -28.041	 -12.145	 -61.835	 .083011	 -36.795	 -19.643	 -39.994	 -51.126	 19.9436	 65.2909	 23.4497	 13.2115	 13.0770	 3900.28	 80.9000	214	334	319	303	301	332	333	140	335	126	503	"Wollastonite"	"Jadeite"	"Corundum"	"CaNb2O6"	"Cassiterite"	"Scheelite"	"Manganotantalite"	"Rutile"	"Mn"	"Magnetite"	"Zr"
"BT-Main (continued)"	6	 40.0000	 20.0000	 80.0000	 .000000	1614	 .000000	 .000000	 .000000	 .006007	 78.1310	 .000000	 .000659	 .000000	 .000000	 .036056	 .008580	 21.0810	 99.2633	 .000000	 .000000	 .000000	 .008593	 99.1959	 .000000	 .000805	 .000000	 .000000	 .046386	 .011590	  .00000	 99.2633	 .000000	 .000000	 .000000	 .003271	 33.3028	 .000000	 .000184	 .000000	 .000000	 .032663	 .004758	 66.6564	 .000000	 .000000	 .000000	 .004905	 99.8826	 .000000	 .000276	 .000000	 .000000	 .097963	 .014271	 .000000	 100.000	 2.00000	O	 .000000	 .000000	 .000000	 .000098	 .999238	 .000000	 .000006	 .000000	 .000000	 .000980	 .000143	 2.00000	 .008713	 .037891	 .004279	 .009785	 .011612	 .027119	 .022876	 .005820	 .009548	 .008753	 .008484	 .018641	 .051076	 .008086	 .013997	 .014743	 .034199	 .027933	 .009708	 .012329	 .011261	 .011461	 -342.43	 -119.60	 -9.6447	 115.580	 .083108	 -57.485	 2442.45	 -51.203	 -58.095	 17.7221	 70.3016	 23.4419	 13.2052	 13.0770	 3910.30	 80.9000	214	334	319	303	301	332	333	140	335	126	503	"Wollastonite"	"Jadeite"	"Corundum"	"CaNb2O6"	"Cassiterite"	"Scheelite"	"Manganotantalite"	"Rutile"	"Mn"	"Magnetite"	"Zr"
"BT-Main (continued)"	6	 40.0000	 20.0000	 80.0000	 .000000	1615	 .000000	 .000000	 .000000	 .000000	 78.2916	 .000000	 .000000	 .000000	 .000000	 .044183	 .004003	 21.1223	 99.4621	 .000000	 .000000	 .000000	 .000000	 99.3998	 .000000	 .000000	 .000000	 .000000	 .056841	 .005408	 .000002	 99.4621	 .000000	 .000000	 .000000	 .000000	 33.3045	 .000000	 .000000	 .000000	 .000000	 .039944	 .002216	 66.6534	 .000000	 .000000	 .000000	 .000000	 99.8736	 .000000	 .000000	 .000000	 .000000	 .119785	 .006645	 .000000	 100.000	 2.00000	O	 .000000	 .000000	 .000000	 .000000	 .999334	 .000000	 .000000	 .000000	 .000000	 .001199	 .000066	 2.00000	 .008713	 .037908	 .004279	 .009784	 .011611	 .027117	 .022875	 .005819	 .009548	 .008752	 .008484	 .018639	 .051099	 .008086	 .013997	 .014742	 .034197	 .027931	 .009707	 .012328	 .011260	 .011460	 -141.99	 -45.106	 -8.9445	 -52.027	 .083015	 -34.387	 -41.679	 -24.530	 -60.599	 14.5655	 150.099	 23.4340	 13.1990	 13.0775	 3920.34	 80.9100	214	334	319	303	301	332	333	140	335	126	503	"Wollastonite"	"Jadeite"	"Corundum"	"CaNb2O6"	"Cassiterite"	"Scheelite"	"Manganotantalite"	"Rutile"	"Mn"	"Magnetite"	"Zr"
"BT-Main (continued)"	6	 40.0000	 20.0000	 80.0000	 .000000	1616	 .000000	 .000000	 .000000	 .000000	 78.2883	 .000000	 .000000	 .000000	 .000000	 .048474	 .001621	 21.1218	 99.4602	 .000000	 .000000	 .000000	 .000000	 99.3956	 .000000	 .000000	 .000000	 .000000	 .062362	 .002190	  .00000	 99.4602	 .000000	 .000000	 .000000	 .000000	 33.3032	 .000000	 .000000	 .000000	 .000000	 .043824	 .000897	 66.6521	 .000000	 .000000	 .000000	 .000000	 99.8659	 .000000	 .000000	 .000000	 .000000	 .131415	 .002691	 .000000	 100.000	 2.00000	O	 .000000	 .000000	 .000000	 .000000	 .999316	 .000000	 .000000	 .000000	 .000000	 .001315	 .000027	 2.00000	 .008713	 .037929	 .004280	 .009785	 .011612	 .027119	 .022876	 .005820	 .009548	 .008752	 .008484	 .018640	 .051127	 .008087	 .013998	 .014742	 .034199	 .027933	 .009707	 .012329	 .011260	 .011461	 -148.01	 -22.496	 -9.9764	 -67.396	 .083021	 -49.092	 -25.239	 -557.21	 -39.349	 13.3264	 369.889	 23.4262	 13.1927	 13.0775	 3930.36	 80.9000	214	334	319	303	301	332	333	140	335	126	503	"Wollastonite"	"Jadeite"	"Corundum"	"CaNb2O6"	"Cassiterite"	"Scheelite"	"Manganotantalite"	"Rutile"	"Mn"	"Magnetite"	"Zr"
"BT-Main (continued)"	6	 40.0000	 20.0000	 80.0000	 .000000	1617	 .000000	 .000000	 .000000	 .000000	 78.2310	 .000000	 .000000	 .000000	 .000000	 .050129	 .004381	 21.1078	 99.3933	 .000000	 .000000	 .000000	 .000000	 99.3228	 .000000	 .000000	 .000000	 .000000	 .064491	 .005917	  .00000	 99.3933	 .000000	 .000000	 .000000	 .000000	 33.3007	 .000000	 .000000	 .000000	 .000000	 .045350	 .002426	 66.6516	 .000000	 .000000	 .000000	 .000000	 99.8567	 .000000	 .000000	 .000000	 .000000	 .135990	 .007276	 .000000	 100.000	 2.00000	O	 .000000	 .000000	 .000000	 .000000	 .999247	 .000000	 .000000	 .000000	 .000000	 .001361	 .000073	 2.00000	 .008712	 .037945	 .004280	 .009785	 .011611	 .027117	 .022874	 .005819	 .009547	 .008752	 .008484	 .018638	 .051148	 .008087	 .013998	 .014741	 .034197	 .027931	 .009707	 .012328	 .011259	 .011460	 -754.34	 -51.042	 -9.4017	 -50.352	 .083047	 -32.823	 -28.258	 -34.984	 -53.519	 12.9038	 137.208	 23.4184	 13.1865	 13.0775	 3940.34	 80.9100	214	334	319	303	301	332	333	140	335	126	503	"Wollastonite"	"Jadeite"	"Corundum"	"CaNb2O6"	"Cassiterite"	"Scheelite"	"Manganotantalite"	"Rutile"	"Mn"	"Magnetite"	"Zr"
"BT-Main (continued)"	6	 40.0000	 20.0000	 80.0000	 .000000	1618	 .000000	 .000000	 .000000	 .000000	 78.2639	 .000000	 .000000	 .000000	 .000000	 .042893	 .017609	 21.1192	 99.4436	 .000000	 .000000	 .000000	 .000000	 99.3647	 .000000	 .000000	 .000000	 .000000	 .055182	 .023787	  .00000	 99.4436	 .000000	 .000000	 .000000	 .000000	 33.2977	 .000000	 .000000	 .000000	 .000000	 .038784	 .009748	 66.6537	 .000000	 .000000	 .000000	 .000000	 99.8545	 .000000	 .000000	 .000000	 .000000	 .116308	 .029233	 .000000	 100.000	 2.00000	O	 .000000	 .000000	 .000000	 .000000	 .999126	 .000000	 .000000	 .000000	 .000000	 .001164	 .000292	 2.00000	 .008712	 .037959	 .004280	 .009784	 .011610	 .027115	 .022873	 .005819	 .009547	 .008751	 .008483	 .018637	 .051168	 .008086	 .013997	 .014741	 .034195	 .027929	 .009706	 .012327	 .011258	 .011458	 -63.419	 -30.590	 -11.990	 -33.091	 .083027	 -47.253	 -26.246	 -27.833	 -93.250	 14.9844	 34.4945	 23.4106	 13.1802	 13.0775	 3950.36	 80.9200	214	334	319	303	301	332	333	140	335	126	503	"Wollastonite"	"Jadeite"	"Corundum"	"CaNb2O6"	"Cassiterite"	"Scheelite"	"Manganotantalite"	"Rutile"	"Mn"	"Magnetite"	"Zr"
"BT-Main (continued)"	6	 40.0000	 20.0000	 80.0000	 .000000	1619	 .000000	 .000000	 .000000	 .000000	 78.3012	 .000000	 .000000	 .000000	 .000000	 .040732	 .000000	 21.1224	 99.4643	 .000000	 .000000	 .000000	 .000000	 99.4119	 .000000	 .000000	 .000000	 .000000	 .052401	 .000000	 .000002	 99.4643	 .000000	 .000000	 .000000	 .000000	 33.3088	 .000000	 .000000	 .000000	 .000000	 .036824	 .000000	 66.6544	 .000000	 .000000	 .000000	 .000000	 99.8896	 .000000	 .000000	 .000000	 .000000	 .110433	 .000000	 .000000	 100.000	 2.00000	O	 .000000	 .000000	 .000000	 .000000	 .999448	 .000000	 .000000	 .000000	 .000000	 .001105	 .000000	 2.00000	 .008712	 .037978	 .004280	 .009785	 .011610	 .027114	 .022872	 .005819	 .009546	 .008750	 .008483	 .018638	 .051194	 .008087	 .013997	 .014740	 .034193	 .027928	 .009706	 .012327	 .011257	 .011458	 -59.046	 -23.812	 -12.241	 -34.093	 .082998	 -28.319	 -35.526	 -36.715	 -39.078	 15.7488	 -173.13	 23.4028	 13.1740	 13.0775	 3960.33	 80.9300	214	334	319	303	301	332	333	140	335	126	503	"Wollastonite"	"Jadeite"	"Corundum"	"CaNb2O6"	"Cassiterite"	"Scheelite"	"Manganotantalite"	"Rutile"	"Mn"	"Magnetite"	"Zr"
"BT-Main (continued)"	6	 40.0000	 20.0000	 80.0000	 .000000	1620	 .000000	 .000000	 .000000	 .000000	 78.1994	 .000000	 .000000	 .000000	 .000000	 .061445	 .014389	 21.1060	 99.3812	 .000000	 .000000	 .000000	 .000000	 99.2827	 .000000	 .000000	 .000000	 .000000	 .079049	 .019437	 .000002	 99.3812	 .000000	 .000000	 .000000	 .000000	 33.2883	 .000000	 .000000	 .000000	 .000000	 .055589	 .007970	 66.6481	 .000000	 .000000	 .000000	 .000000	 99.8094	 .000000	 .000000	 .000000	 .000000	 .166675	 .023896	 .000000	 100.000	 2.00000	O	 .000000	 .000000	 .000000	 .000000	 .998927	 .000000	 .000000	 .000000	 .000000	 .001668	 .000239	 2.00000	 .008710	 .037993	 .004280	 .009784	 .011609	 .027113	 .022871	 .005818	 .009546	 .008750	 .008482	 .018633	 .051213	 .008086	 .013997	 .014738	 .034192	 .027927	 .009705	 .012326	 .011256	 .011457	 -70.707	 -35.705	 -12.105	 -26.605	 .083056	 -33.956	 -18.830	 -21.340	 -34.262	 10.6280	 42.1011	 23.3950	 13.1677	 13.0775	 3970.35	 80.9300	214	334	319	303	301	332	333	140	335	126	503	"Wollastonite"	"Jadeite"	"Corundum"	"CaNb2O6"	"Cassiterite"	"Scheelite"	"Manganotantalite"	"Rutile"	"Mn"	"Magnetite"	"Zr"
"BT-Main (continued)"	6	 40.0000	 20.0000	 80.0000	 .000000	1621	 .000000	 .000000	 .000000	 .000000	 78.2258	 .000000	 .000000	 .000000	 .000000	 .039820	 .000000	 21.1018	 99.3674	 .000000	 .000000	 .000000	 .000000	 99.3162	 .000000	 .000000	 .000000	 .000000	 .051229	 .000000	  .00000	 99.3674	 .000000	 .000000	 .000000	 .000000	 33.3093	 .000000	 .000000	 .000000	 .000000	 .036036	 .000000	 66.6547	 .000000	 .000000	 .000000	 .000000	 99.8919	 .000000	 .000000	 .000000	 .000000	 .108068	 .000000	 .000000	 100.000	 2.00000	O	 .000000	 .000000	 .000000	 .000000	 .999459	 .000000	 .000000	 .000000	 .000000	 .001081	 .000000	 2.00000	 .008712	 .038016	 .004280	 .009785	 .011609	 .027115	 .022872	 .005819	 .009546	 .008750	 .008482	 .018638	 .051244	 .008087	 .013998	 .014739	 .034194	 .027929	 .009706	 .012327	 .011257	 .011458	 -256.75	 -21.318	 -9.3675	 -32.081	 .083039	 -30.751	 -24.280	 -19.921	 -59.205	 16.0957	 -40.391	 23.3872	 13.1615	 13.0775	 3980.32	 80.9300	214	334	319	303	301	332	333	140	335	126	503	"Wollastonite"	"Jadeite"	"Corundum"	"CaNb2O6"	"Cassiterite"	"Scheelite"	"Manganotantalite"	"Rutile"	"Mn"	"Magnetite"	"Zr"
"BT-Main (continued)"	6	 40.0000	 20.0000	 80.0000	 .000000	1622	 .000000	 .000000	 .000000	 .000000	 78.2441	 .000000	 .000000	 .000000	 .000000	 .037763	 .000000	 21.1062	 99.3881	 .000000	 .000000	 .000000	 .000000	 99.3395	 .000000	 .000000	 .000000	 .000000	 .048581	 .000000	 .000000	 99.3881	 .000000	 .000000	 .000000	 .000000	 33.3106	 .000000	 .000000	 .000000	 .000000	 .034167	 .000000	 66.6553	 .000000	 .000000	 .000000	 .000000	 99.8975	 .000000	 .000000	 .000000	 .000000	 .102466	 .000000	 .000000	 100.000	 2.00000	O	 .000000	 .000000	 .000000	 .000000	 .999488	 .000000	 .000000	 .000000	 .000000	 .001025	 .000000	 2.00000	 .008713	 .038035	 .004280	 .009786	 .011609	 .027115	 .022873	 .005819	 .009546	 .008750	 .008482	 .018639	 .051270	 .008088	 .013999	 .014739	 .034194	 .027929	 .009706	 .012327	 .011257	 .011458	 -159.37	 -28.495	 -11.378	 -53.121	 .083029	 -43.048	 -26.924	 -26.734	 -56.727	 16.9416	 -87.788	 23.3794	 13.1552	 13.0775	 3990.34	 80.9300	214	334	319	303	301	332	333	140	335	126	503	"Wollastonite"	"Jadeite"	"Corundum"	"CaNb2O6"	"Cassiterite"	"Scheelite"	"Manganotantalite"	"Rutile"	"Mn"	"Magnetite"	"Zr"
"BT-Main (continued)"	6	 40.0000	 20.0000	 80.0000	 .000000	1623	 .000000	 .000000	 .000000	 .000000	 78.5078	 .000000	 .000000	 .000000	 .000000	 .039366	 .006383	 21.1800	 99.7335	 .000000	 .000000	 .000000	 .000000	 99.6743	 .000000	 .000000	 .000000	 .000000	 .050644	 .008623	 .000006	 99.7335	 .000000	 .000000	 .000000	 .000000	 33.3061	 .000000	 .000000	 .000000	 .000000	 .035494	 .003524	 66.6548	 .000000	 .000000	 .000000	 .000000	 99.8830	 .000000	 .000000	 .000000	 .000000	 .106443	 .010567	 .000000	 100.000	 2.00000	O	 .000000	 .000000	 .000000	 .000000	 .999362	 .000000	 .000000	 .000000	 .000000	 .001065	 .000106	 2.00000	 .008713	 .038055	 .004281	 .009786	 .011610	 .027117	 .022874	 .005819	 .009547	 .008750	 .008483	 .018640	 .051297	 .008088	 .014000	 .014740	 .034197	 .027931	 .009707	 .012327	 .011257	 .011458	 -135.59	 -46.499	 -11.343	 -35.803	 .082893	 -78.465	 -18.758	 -23.147	 -68.396	 16.2751	 94.3012	 23.3716	 13.1490	 13.0775	 4000.31	 80.9200	214	334	319	303	301	332	333	140	335	126	503	"Wollastonite"	"Jadeite"	"Corundum"	"CaNb2O6"	"Cassiterite"	"Scheelite"	"Manganotantalite"	"Rutile"	"Mn"	"Magnetite"	"Zr"
"BT-Main (continued)"	6	 40.0000	 20.0000	 80.0000	 .000000	1624	 .000000	 .000000	 .000000	 .000000	 78.3660	 .000000	 .000000	 .000000	 .005527	 .035559	 .000000	 21.1401	 99.5472	 .000000	 .000000	 .000000	 .000000	 99.4943	 .000000	 .000000	 .000000	 .007137	 .045746	 .000000	 .000002	 99.5472	 .000000	 .000000	 .000000	 .000000	 33.3085	 .000000	 .000000	 .000000	 .005076	 .032121	 .000000	 66.6543	 .000000	 .000000	 .000000	 .000000	 99.8885	 .000000	 .000000	 .000000	 .015221	 .096327	 .000000	 .000000	 100.000	 2.00000	O	 .000000	 .000000	 .000000	 .000000	 .999442	 .000000	 .000000	 .000000	 .000152	 .000964	 .000000	 2.00000	 .008713	 .038071	 .004281	 .009786	 .011609	 .027115	 .022873	 .005819	 .009546	 .008750	 .008482	 .018640	 .051319	 .008088	 .014000	 .014739	 .034195	 .027929	 .009706	 .012327	 .011256	 .011457	 -106.37	 -24.736	 -9.8473	 -66.585	 .082963	 -52.529	 -42.309	 -22.329	 122.760	 17.9555	 -1726.0	 23.3638	 13.1428	 13.0775	 4010.26	 80.9300	214	334	319	303	301	332	333	140	335	126	503	"Wollastonite"	"Jadeite"	"Corundum"	"CaNb2O6"	"Cassiterite"	"Scheelite"	"Manganotantalite"	"Rutile"	"Mn"	"Magnetite"	"Zr"
"BT-Main (continued)"	6	 40.0000	 20.0000	 80.0000	 .000000	1625	 .000000	 .019915	 .000000	 .000000	 78.3823	 .000000	 .000000	 .000000	 .000000	 .047906	 .000000	 21.1533	 99.6034	 .000000	 .026845	 .000000	 .000000	 99.5150	 .000000	 .000000	 .000000	 .000000	 .061631	 .000000	  .00000	 99.6034	 .000000	 .043658	 .000000	 .000000	 33.2827	 .000000	 .000000	 .000000	 .000000	 .043232	 .000000	 66.6304	 .000000	 .065458	 .000000	 .000000	 99.8049	 .000000	 .000000	 .000000	 .000000	 .129640	 .000000	 .000000	 100.000	 2.00000	O	 .000000	 .001310	 .000000	 .000000	 .999024	 .000000	 .000000	 .000000	 .000000	 .001298	 .000000	 2.00000	 .008710	 .038082	 .004281	 .009786	 .011608	 .027114	 .022871	 .005818	 .009545	 .008749	 .008481	 .018633	 .051334	 .008088	 .013999	 .014737	 .034193	 .027927	 .009704	 .012325	 .011255	 .011456	 -90.876	 135.847	 -11.065	 -37.156	 .082956	 -33.847	 -18.001	 -25.923	 -28.534	 13.4721	 -277.39	 23.3559	 13.1365	 13.0775	 4020.38	 80.9300	214	334	319	303	301	332	333	140	335	126	503	"Wollastonite"	"Jadeite"	"Corundum"	"CaNb2O6"	"Cassiterite"	"Scheelite"	"Manganotantalite"	"Rutile"	"Mn"	"Magnetite"	"Zr"
"BT-Main (continued)"	6	 40.0000	 20.0000	 80.0000	 .000000	1626	 .000000	 .000000	 .000000	 .000000	 78.3820	 .000000	 .000000	 .000000	 .000000	 .045062	 .020474	 21.1527	 99.6002	 .000000	 .000000	 .000000	 .000000	 99.5146	 .000000	 .000000	 .000000	 .000000	 .057973	 .027656	  .00000	 99.6002	 .000000	 .000000	 .000000	 .000000	 33.2949	 .000000	 .000000	 .000000	 .000000	 .040681	 .011316	 66.6531	 .000000	 .000000	 .000000	 .000000	 99.8441	 .000000	 .000000	 .000000	 .000000	 .121993	 .033934	 .000000	 100.000	 2.00000	O	 .000000	 .000000	 .000000	 .000000	 .999050	 .000000	 .000000	 .000000	 .000000	 .001221	 .000340	 2.00000	 .008711	 .038103	 .004281	 .009786	 .011608	 .027114	 .022871	 .005818	 .009545	 .008748	 .008481	 .018636	 .051362	 .008088	 .013999	 .014738	 .034192	 .027927	 .009705	 .012325	 .011255	 .011456	 -62.640	 -24.403	 -9.9932	 -40.401	 .082953	 -76.221	 -40.877	 -23.164	 -500.60	 14.2862	 29.7283	 23.3481	 13.1303	 13.0775	 4030.34	 80.9400	214	334	319	303	301	332	333	140	335	126	503	"Wollastonite"	"Jadeite"	"Corundum"	"CaNb2O6"	"Cassiterite"	"Scheelite"	"Manganotantalite"	"Rutile"	"Mn"	"Magnetite"	"Zr"
"BT-Main (continued)"	6	 40.0000	 20.0000	 80.0000	 .000000	1627	 .004173	 .000000	 .000000	 .000000	 77.8930	 .000000	 .000000	 .000000	 .002508	 .046931	 .013633	 21.0244	 98.9846	 .008928	 .000000	 .000000	 .000000	 98.8937	 .000000	 .000000	 .000000	 .003239	 .060377	 .018415	 -.00001	 98.9846	 .007536	 .000000	 .000000	 .000000	 33.2883	 .000000	 .000000	 .000000	 .002316	 .042626	 .007580	 66.6517	 .022599	 .000000	 .000000	 .000000	 99.8199	 .000000	 .000000	 .000000	 .006945	 .127819	 .022731	 .000000	 100.000	 2.00000	O	 .000226	 .000000	 .000000	 .000000	 .998872	 .000000	 .000000	 .000000	 .000069	 .001279	 .000227	 2.00000	 .008710	 .038123	 .004281	 .009787	 .011608	 .027114	 .022872	 .005818	 .009546	 .008748	 .008481	 .018633	 .051388	 .008089	 .014000	 .014738	 .034193	 .027928	 .009705	 .012326	 .011255	 .011456	 145.615	 -47.861	 -12.182	 -103.38	 .083222	 -36.407	 -19.349	 -19.853	 269.612	 13.7400	 44.4075	 23.3403	 13.1240	 13.0775	 4040.37	 80.9300	214	334	319	303	301	332	333	140	335	126	503	"Wollastonite"	"Jadeite"	"Corundum"	"CaNb2O6"	"Cassiterite"	"Scheelite"	"Manganotantalite"	"Rutile"	"Mn"	"Magnetite"	"Zr"
"BT-Main (continued)"	6	 40.0000	 20.0000	 80.0000	 .000000	1628	 .000000	 .000000	 .000000	 .000000	 78.3312	 .000000	 .000000	 .000000	 .000000	 .054087	 .003254	 21.1355	 99.5240	 .000000	 .000000	 .000000	 .000000	 99.4501	 .000000	 .000000	 .000000	 .000000	 .069583	 .004396	 .000000	 99.5240	 .000000	 .000000	 .000000	 .000000	 33.2990	 .000000	 .000000	 .000000	 .000000	 .048866	 .001800	 66.6504	 .000000	 .000000	 .000000	 .000000	 99.8481	 .000000	 .000000	 .000000	 .000000	 .146526	 .005397	 .000000	 100.000	 2.00000	O	 .000000	 .000000	 .000000	 .000000	 .999213	 .000000	 .000000	 .000000	 .000000	 .001466	 .000054	 2.00000	 .008711	 .038143	 .004281	 .009787	 .011608	 .027113	 .022871	 .005818	 .009545	 .008748	 .008481	 .018636	 .051416	 .008089	 .014000	 .014737	 .034192	 .027927	 .009705	 .012325	 .011254	 .011456	 -126.00	 -45.466	 -12.138	 -27.151	 .082978	 -28.345	 -18.364	 -15.988	 -99.654	 11.9957	 184.481	 23.3325	 13.1178	 13.0775	 4050.33	 80.9400	214	334	319	303	301	332	333	140	335	126	503	"Wollastonite"	"Jadeite"	"Corundum"	"CaNb2O6"	"Cassiterite"	"Scheelite"	"Manganotantalite"	"Rutile"	"Mn"	"Magnetite"	"Zr"
"BT-Main (continued)"	6	 40.0000	 20.0000	 80.0000	 .000000	1629	 .000000	 .000000	 .000000	 .000000	 78.0514	 .000000	 .000000	 .000000	 .001231	 .050522	 .003753	 21.0596	 99.1665	 .000000	 .000000	 .000000	 .000000	 99.0949	 .000000	 .000000	 .000000	 .001590	 .064996	 .005070	 .000002	 99.1665	 .000000	 .000000	 .000000	 .000000	 33.3000	 .000000	 .000000	 .000000	 .001135	 .045809	 .002083	 66.6510	 .000000	 .000000	 .000000	 .000000	 99.8530	 .000000	 .000000	 .000000	 .003403	 .137364	 .006247	 .000000	 100.000	 2.00000	O	 .000000	 .000000	 .000000	 .000000	 .999233	 .000000	 .000000	 .000000	 .000034	 .001375	 .000063	 2.00000	 .008711	 .038161	 .004281	 .009787	 .011608	 .027114	 .022871	 .005818	 .009545	 .008748	 .008481	 .018636	 .051441	 .008089	 .014001	 .014737	 .034192	 .027927	 .009704	 .012325	 .011254	 .011456	 -84.157	 -34.107	 -11.773	 -41.901	 .083129	 -53.991	 -17.448	 -27.134	 548.442	 12.8026	 160.021	 23.3247	 13.1115	 13.0780	 4060.36	 80.9400	214	334	319	303	301	332	333	140	335	126	503	"Wollastonite"	"Jadeite"	"Corundum"	"CaNb2O6"	"Cassiterite"	"Scheelite"	"Manganotantalite"	"Rutile"	"Mn"	"Magnetite"	"Zr"
"BT-Main (continued)"	6	 40.0000	 20.0000	 80.0000	 .000000	1630	 .000000	 .000000	 .000000	 .000000	 78.2857	 .000000	 .000000	 .000000	 .002755	 .064347	 .011440	 21.1298	 99.4941	 .000000	 .000000	 .000000	 .000000	 99.3923	 .000000	 .000000	 .000000	 .003557	 .082782	 .015453	 .000002	 99.4941	 .000000	 .000000	 .000000	 .000000	 33.2866	 .000000	 .000000	 .000000	 .002531	 .058147	 .006329	 66.6464	 .000000	 .000000	 .000000	 .000000	 99.7991	 .000000	 .000000	 .000000	 .007587	 .174335	 .018975	 .000000	 100.000	 2.00000	O	 .000000	 .000000	 .000000	 .000000	 .998900	 .000000	 .000000	 .000000	 .000076	 .001745	 .000190	 2.00000	 .008710	 .038178	 .004281	 .009787	 .011607	 .027114	 .022871	 .005817	 .009545	 .008747	 .008480	 .018634	 .051463	 .008090	 .014001	 .014736	 .034192	 .027927	 .009704	 .012324	 .011253	 .011455	 -116.99	 -53.254	 -11.455	 -48.556	 .083004	 -46.393	 -59.881	 -31.140	 245.539	 10.1712	 52.8213	 23.3169	 13.1053	 13.0780	 4070.32	 80.9400	214	334	319	303	301	332	333	140	335	126	503	"Wollastonite"	"Jadeite"	"Corundum"	"CaNb2O6"	"Cassiterite"	"Scheelite"	"Manganotantalite"	"Rutile"	"Mn"	"Magnetite"	"Zr"
"BT-Main (continued)"	6	 40.0000	 20.0000	 80.0000	 .000000	1631	 .000000	 .000000	 .000000	 .000000	 78.4072	 .000000	 .000000	 .000000	 .000000	 .090227	 .022888	 21.1732	 99.6935	 .000000	 .000000	 .000000	 .000000	 99.5465	 .000000	 .000000	 .000000	 .000000	 .116077	 .030918	 .000006	 99.6935	 .000000	 .000000	 .000000	 .000000	 33.2665	 .000000	 .000000	 .000000	 .000000	 .081358	 .012635	 66.6395	 .000000	 .000000	 .000000	 .000000	 99.7182	 .000000	 .000000	 .000000	 .000000	 .243877	 .037875	 .000000	 100.000	 2.00000	O	 .000000	 .000000	 .000000	 .000000	 .998400	 .000000	 .000000	 .000000	 .000000	 .002442	 .000379	 2.00000	 .008708	 .038193	 .004281	 .009787	 .011606	 .027113	 .022870	 .005817	 .009544	 .008746	 .008479	 .018630	 .051483	 .008089	 .014000	 .014735	 .034191	 .027926	 .009703	 .012323	 .011252	 .011454	 -318.00	 -17.866	 -12.135	 -24.887	 .082941	 -74.792	 -31.622	 -26.922	 -44.027	 7.41049	 26.6392	 23.3091	 13.0990	 13.0780	 4080.35	 80.9400	214	334	319	303	301	332	333	140	335	126	503	"Wollastonite"	"Jadeite"	"Corundum"	"CaNb2O6"	"Cassiterite"	"Scheelite"	"Manganotantalite"	"Rutile"	"Mn"	"Magnetite"	"Zr"
"BT-Main (continued)"	6	 40.0000	 20.0000	 80.0000	 .000000	1632	 .000500	 .000000	 .000000	 .000000	 78.3451	 .000000	 .000000	 .000000	 .000000	 .056787	 .002858	 21.1405	 99.5457	 .001069	 .000000	 .000000	 .000000	 99.4677	 .000000	 .000000	 .000000	 .000000	 .073056	 .003860	 .000004	 99.5457	 .000897	 .000000	 .000000	 .000000	 33.2967	 .000000	 .000000	 .000000	 .000000	 .051292	 .001580	 66.6496	 .002691	 .000000	 .000000	 .000000	 99.8388	 .000000	 .000000	 .000000	 .000000	 .153798	 .004738	 .000000	 100.000	 2.00000	O	 .000027	 .000000	 .000000	 .000000	 .999156	 .000000	 .000000	 .000000	 .000000	 .001539	 .000047	 2.00000	 .008711	 .038215	 .004282	 .009787	 .011607	 .027112	 .022870	 .005817	 .009544	 .008747	 .008480	 .018635	 .051513	 .008090	 .014001	 .014736	 .034191	 .027926	 .009704	 .012324	 .011253	 .011454	 1214.70	 -41.130	 -10.977	 -34.639	 .082965	 -37.376	 -17.411	 -22.155	 -168.98	 11.4504	 209.982	 23.3013	 13.0928	 13.0780	 4090.30	 80.9500	214	334	319	303	301	332	333	140	335	126	503	"Wollastonite"	"Jadeite"	"Corundum"	"CaNb2O6"	"Cassiterite"	"Scheelite"	"Manganotantalite"	"Rutile"	"Mn"	"Magnetite"	"Zr"
"BT-Main (continued)"	6	 40.0000	 20.0000	 80.0000	 .000000	1633	 .000000	 .000000	 .000000	 .000000	 78.4173	 .000000	 .000000	 .000000	 .000000	 .038169	 .009067	 21.1562	 99.6207	 .000000	 .000000	 .000000	 .000000	 99.5594	 .000000	 .000000	 .000000	 .000000	 .049105	 .012248	 .000004	 99.6207	 .000000	 .000000	 .000000	 .000000	 33.3054	 .000000	 .000000	 .000000	 .000000	 .034453	 .005011	 66.6552	 .000000	 .000000	 .000000	 .000000	 99.8817	 .000000	 .000000	 .000000	 .000000	 .103325	 .015027	 .000000	 100.000	 2.00000	O	 .000000	 .000000	 .000000	 .000000	 .999333	 .000000	 .000000	 .000000	 .000000	 .001034	 .000150	 2.00000	 .008712	 .038235	 .004282	 .009788	 .011607	 .027113	 .022871	 .005818	 .009545	 .008747	 .008480	 .018638	 .051539	 .008091	 .014002	 .014737	 .034192	 .027927	 .009705	 .012325	 .011253	 .011455	 -120.17	 -41.875	 -9.9214	 -32.125	 .082927	 -37.091	 -22.314	 -18.693	 -25.830	 16.7613	 66.5122	 23.2935	 13.0865	 13.0780	 4100.33	 80.9500	214	334	319	303	301	332	333	140	335	126	503	"Wollastonite"	"Jadeite"	"Corundum"	"CaNb2O6"	"Cassiterite"	"Scheelite"	"Manganotantalite"	"Rutile"	"Mn"	"Magnetite"	"Zr"
"BT-Main (continued)"	6	 40.0000	 20.0000	 80.0000	 .000000	1634	 .000000	 .000000	 .000000	 .000000	 78.4611	 .000000	 .000000	 .000000	 .000000	 .051620	 .005859	 21.1707	 99.6893	 .000000	 .000000	 .000000	 .000000	 99.6149	 .000000	 .000000	 .000000	 .000000	 .066409	 .007914	 .000000	 99.6893	 .000000	 .000000	 .000000	 .000000	 33.2991	 .000000	 .000000	 .000000	 .000000	 .046560	 .003235	 66.6512	 .000000	 .000000	 .000000	 .000000	 99.8507	 .000000	 .000000	 .000000	 .000000	 .139614	 .009701	 .000000	 100.000	 2.00000	O	 .000000	 .000000	 .000000	 .000000	 .999204	 .000000	 .000000	 .000000	 .000000	 .001397	 .000097	 2.00000	 .008711	 .038253	 .004282	 .009788	 .011607	 .027113	 .022871	 .005818	 .009545	 .008746	 .008480	 .018637	 .051564	 .008091	 .014002	 .014736	 .034192	 .027927	 .009704	 .012324	 .011252	 .011454	 -54.594	 -35.577	 -12.282	 -37.939	 .082903	 -28.830	 -24.798	 -27.791	 -85.730	 12.5402	 102.665	 23.2857	 13.0803	 13.0780	 4110.30	 80.9500	214	334	319	303	301	332	333	140	335	126	503	"Wollastonite"	"Jadeite"	"Corundum"	"CaNb2O6"	"Cassiterite"	"Scheelite"	"Manganotantalite"	"Rutile"	"Mn"	"Magnetite"	"Zr"
"BT-Main (continued)"	6	 40.0000	 20.0000	 80.0000	 .000000	1635	 .000000	 .000000	 .000000	 .000000	 78.0635	 .000000	 .000000	 .000000	 .007841	 .037258	 .007578	 21.0623	 99.1785	 .000000	 .000000	 .000000	 .000000	 99.1102	 .000000	 .000000	 .000000	 .010124	 .047932	 .010237	  .00000	 99.1785	 .000000	 .000000	 .000000	 .000000	 33.3018	 .000000	 .000000	 .000000	 .007226	 .033779	 .004206	 66.6530	 .000000	 .000000	 .000000	 .000000	 99.8644	 .000000	 .000000	 .000000	 .021670	 .101297	 .012614	 .000000	 100.000	 2.00000	O	 .000000	 .000000	 .000000	 .000000	 .999259	 .000000	 .000000	 .000000	 .000217	 .001014	 .000126	 2.00000	 .008711	 .038272	 .004282	 .009789	 .011607	 .027113	 .022871	 .005818	 .009545	 .008746	 .008479	 .018637	 .051590	 .008091	 .014003	 .014736	 .034192	 .027927	 .009704	 .012324	 .011252	 .011454	 -295.13	 -25.009	 -9.2552	 -38.572	 .083117	 -47.615	 -31.706	 -23.254	 86.7383	 17.1564	 79.4805	 23.2778	 13.0741	 13.0780	 4120.35	 80.9500	214	334	319	303	301	332	333	140	335	126	503	"Wollastonite"	"Jadeite"	"Corundum"	"CaNb2O6"	"Cassiterite"	"Scheelite"	"Manganotantalite"	"Rutile"	"Mn"	"Magnetite"	"Zr"
"BT-Main (continued)"	6	 40.0000	 20.0000	 80.0000	 .000000	1636	 .000000	 .000000	 .000000	 .000000	 78.5462	 .000000	 .000000	 .000000	 .002224	 .046907	 .003420	 21.1921	 99.7908	 .000000	 .000000	 .000000	 .000000	 99.7230	 .000000	 .000000	 .000000	 .002871	 .060346	 .004619	 -.00001	 99.7908	 .000000	 .000000	 .000000	 .000000	 33.3019	 .000000	 .000000	 .000000	 .002037	 .042266	 .001886	 66.6519	 .000000	 .000000	 .000000	 .000000	 99.8615	 .000000	 .000000	 .000000	 .006108	 .126743	 .005657	 .000000	 100.000	 2.00000	O	 .000000	 .000000	 .000000	 .000000	 .999279	 .000000	 .000000	 .000000	 .000061	 .001268	 .000057	 2.00000	 .008713	 .038294	 .004283	 .009790	 .011607	 .027116	 .022873	 .005818	 .009545	 .008747	 .008480	 .018640	 .051619	 .008092	 .014004	 .014737	 .034195	 .027929	 .009705	 .012325	 .011253	 .011455	 -113.43	 -22.008	 -11.504	 -40.725	 .082862	 -48.706	 -67.826	 -20.918	 304.004	 13.7442	 175.555	 23.2700	 13.0678	 13.0780	 4130.37	 80.9400	214	334	319	303	301	332	333	140	335	126	503	"Wollastonite"	"Jadeite"	"Corundum"	"CaNb2O6"	"Cassiterite"	"Scheelite"	"Manganotantalite"	"Rutile"	"Mn"	"Magnetite"	"Zr"
"BT-Main (continued)"	6	 40.0000	 20.0000	 80.0000	 .000000	1637	 .000000	 .000000	 .000000	 .000000	 78.2702	 .000000	 .000000	 .000000	 .000000	 .038949	 .014894	 21.1188	 99.4428	 .000000	 .000000	 .000000	 .000000	 99.3726	 .000000	 .000000	 .000000	 .000000	 .050108	 .020119	 .000004	 99.4428	 .000000	 .000000	 .000000	 .000000	 33.3016	 .000000	 .000000	 .000000	 .000000	 .035219	 .008245	 66.6549	 .000000	 .000000	 .000000	 .000000	 99.8697	 .000000	 .000000	 .000000	 .000000	 .105620	 .024727	 .000000	 100.000	 2.00000	O	 .000000	 .000000	 .000000	 .000000	 .999224	 .000000	 .000000	 .000000	 .000000	 .001057	 .000247	 2.00000	 .008711	 .038307	 .004282	 .009789	 .011606	 .027112	 .022870	 .005817	 .009544	 .008746	 .008479	 .018636	 .051637	 .008091	 .014003	 .014735	 .034190	 .027925	 .009704	 .012324	 .011251	 .011453	 -132.01	 -25.318	 -10.476	 -28.176	 .083002	 -43.735	 -15.383	 -26.943	 -77.284	 16.4347	 40.6754	 23.2622	 13.0616	 13.0780	 4140.34	 80.9600	214	334	319	303	301	332	333	140	335	126	503	"Wollastonite"	"Jadeite"	"Corundum"	"CaNb2O6"	"Cassiterite"	"Scheelite"	"Manganotantalite"	"Rutile"	"Mn"	"Magnetite"	"Zr"
"BT-Main (continued)"	6	 40.0000	 20.0000	 80.0000	 .000000	1638	 .000000	 .000000	 .000000	 .000000	 78.4772	 .000000	 .000000	 .000000	 .000000	 .056492	 .016277	 21.1801	 99.7301	 .000000	 .000000	 .000000	 .000000	 99.6354	 .000000	 .000000	 .000000	 .000000	 .072677	 .021987	  .00000	 99.7301	 .000000	 .000000	 .000000	 .000000	 33.2904	 .000000	 .000000	 .000000	 .000000	 .050931	 .008984	 66.6497	 .000000	 .000000	 .000000	 .000000	 99.8204	 .000000	 .000000	 .000000	 .000000	 .152714	 .026939	 .000000	 100.000	 2.00000	O	 .000000	 .000000	 .000000	 .000000	 .998966	 .000000	 .000000	 .000000	 .000000	 .001528	 .000270	 2.00000	 .008710	 .038324	 .004282	 .009789	 .011606	 .027112	 .022870	 .005817	 .009544	 .008745	 .008478	 .018634	 .051660	 .008092	 .014003	 .014734	 .034190	 .027925	 .009703	 .012323	 .011250	 .011452	 -185.09	 -15.146	 -11.046	 -29.103	 .082891	 -42.962	 -15.456	 -16.825	 -52.269	 11.5050	 37.2586	 23.2544	 13.0553	 13.0780	 4150.36	 80.9600	214	334	319	303	301	332	333	140	335	126	503	"Wollastonite"	"Jadeite"	"Corundum"	"CaNb2O6"	"Cassiterite"	"Scheelite"	"Manganotantalite"	"Rutile"	"Mn"	"Magnetite"	"Zr"
"BT-Main (continued)"	6	 40.0000	 20.0000	 80.0000	 .000000	1639	 .000000	 .000000	 .000000	 .000000	 78.4376	 .000000	 .000000	 .000000	 .000000	 .047390	 .000000	 21.1611	 99.6461	 .000000	 .000000	 .000000	 .000000	 99.5851	 .000000	 .000000	 .000000	 .000000	 .060967	 .000000	  .00000	 99.6461	 .000000	 .000000	 .000000	 .000000	 33.3048	 .000000	 .000000	 .000000	 .000000	 .042764	 .000000	 66.6524	 .000000	 .000000	 .000000	 .000000	 99.8718	 .000000	 .000000	 .000000	 .000000	 .128238	 .000000	 .000000	 100.000	 2.00000	O	 .000000	 .000000	 .000000	 .000000	 .999358	 .000000	 .000000	 .000000	 .000000	 .001283	 .000000	 2.00000	 .008712	 .038349	 .004283	 .009790	 .011606	 .027114	 .022872	 .005818	 .009545	 .008746	 .008479	 .018639	 .051694	 .008093	 .014005	 .014736	 .034193	 .027928	 .009704	 .012324	 .011251	 .011454	 -95.289	 -25.714	 -10.939	 -42.127	 .082914	 -35.949	 -18.457	 -17.492	 -91.684	 13.6084	 -36.195	 23.2466	 13.0491	 13.0780	 4160.33	 80.9500	214	334	319	303	301	332	333	140	335	126	503	"Wollastonite"	"Jadeite"	"Corundum"	"CaNb2O6"	"Cassiterite"	"Scheelite"	"Manganotantalite"	"Rutile"	"Mn"	"Magnetite"	"Zr"
"BT-Main (continued)"	6	 40.0000	 20.0000	 80.0000	 .000000	1640	 .000000	 .000000	 .000000	 .000000	 78.3221	 .000000	 .000000	 .000000	 .000000	 .051373	 .006441	 21.1334	 99.5132	 .000000	 .000000	 .000000	 .000000	 99.4385	 .000000	 .000000	 .000000	 .000000	 .066091	 .008700	  .00000	 99.5132	 .000000	 .000000	 .000000	 .000000	 33.2988	 .000000	 .000000	 .000000	 .000000	 .046418	 .003563	 66.6512	 .000000	 .000000	 .000000	 .000000	 99.8501	 .000000	 .000000	 .000000	 .000000	 .139191	 .010684	 .000000	 100.000	 2.00000	O	 .000000	 .000000	 .000000	 .000000	 .999197	 .000000	 .000000	 .000000	 .000000	 .001393	 .000107	 2.00000	 .008711	 .038365	 .004283	 .009790	 .011606	 .027112	 .022870	 .005817	 .009544	 .008745	 .008478	 .018636	 .051715	 .008093	 .014004	 .014734	 .034191	 .027926	 .009703	 .012323	 .011250	 .011453	 -61.885	 -17.224	 -11.557	 -34.977	 .082972	 -33.660	 -19.479	 -17.211	 -56.660	 12.5957	 93.4207	 23.2388	 13.0428	 13.0780	 4170.35	 80.9600	214	334	319	303	301	332	333	140	335	126	503	"Wollastonite"	"Jadeite"	"Corundum"	"CaNb2O6"	"Cassiterite"	"Scheelite"	"Manganotantalite"	"Rutile"	"Mn"	"Magnetite"	"Zr"
"BT-Main (continued)"	6	 40.0000	 20.0000	 80.0000	 .000000	1641	 .004491	 .000000	 .000000	 .000000	 78.4692	 .000000	 .000000	 .000000	 .000000	 .050741	 .014619	 21.1809	 99.7199	 .009609	 .000000	 .000000	 .000000	 99.6253	 .000000	 .000000	 .000000	 .000000	 .065278	 .019747	 -.00001	 99.7199	 .008051	 .000000	 .000000	 .000000	 33.2867	 .000000	 .000000	 .000000	 .000000	 .045745	 .008069	 66.6514	 .024143	 .000000	 .000000	 .000000	 99.8145	 .000000	 .000000	 .000000	 .000000	 .137172	 .024195	 .000000	 100.000	 2.00000	O	 .000242	 .000000	 .000000	 .000000	 .998830	 .000000	 .000000	 .000000	 .000000	 .001373	 .000242	 2.00000	 .008710	 .038380	 .004283	 .009790	 .011605	 .027112	 .022870	 .005817	 .009543	 .008744	 .008478	 .018634	 .051735	 .008092	 .014005	 .014734	 .034191	 .027926	 .009703	 .012323	 .011250	 .011452	 135.301	 -50.599	 -11.336	 -23.322	 .082895	 -44.070	 -19.731	 -19.401	 -72.110	 12.7449	 41.4291	 23.2310	 13.0366	 13.0780	 4180.31	 80.9600	214	334	319	303	301	332	333	140	335	126	503	"Wollastonite"	"Jadeite"	"Corundum"	"CaNb2O6"	"Cassiterite"	"Scheelite"	"Manganotantalite"	"Rutile"	"Mn"	"Magnetite"	"Zr"
