Repository: orthospar/MinorElements-Cassiterite

# MinorElements-Cassiterite
EPMA data and R code for generation of figures in "Systematic trends in the substitution mechanisms of minor elements in cassiterite", submitted for publication in the Australian Journal of Earth Sciences.

# Data Availability
The final cleaned and organised dataset is available above (cassiterite_EPMA.csv) and as a supplementary file hosted by AJES.

File: Data/180209/180209recalc.dat (part 44 of 46)
URRENT"	"BEAMSIZE"	"    LINE"	"  Si WT%"	"  Na WT%"	"  Al WT%"	"  Nb WT%"	"  Sn WT%"	"   W WT%"	"  Ta WT%"	"  Ti WT%"	"  Mn WT%"	"  Fe WT%"	"  Zr WT%"	"   O WT%"	"   TOTAL"	"    SiO2"	"    Na2O"	"   Al2O3"	"   Nb2O5"	"    SnO2"	"     WO3"	"   Ta2O5"	"    TiO2"	"     MnO"	"     FeO"	"    ZrO2"	"       O"	"   TOTAL"	"  Si AT%"	"  Na AT%"	"  Al AT%"	"  Nb AT%"	"  Sn AT%"	"   W AT%"	"  Ta AT%"	"  Ti AT%"	"  Mn AT%"	"  Fe AT%"	"  Zr AT%"	"   O AT%"	"Si OXMOL%"	"Na OXMOL%"	"Al OXMOL%"	"Nb OXMOL%"	"Sn OXMOL%"	"W OXMOL%"	"Ta OXMOL%"	"Ti OXMOL%"	"Mn OXMOL%"	"Fe OXMOL%"	"Zr OXMOL%"	"O OXMOL%"	"   TOTAL"	" FORMULA"	"   BASIS"	"Si FORMULA"	"Na FORMULA"	"Al FORMULA"	"Nb FORMULA"	"Sn FORMULA"	"W FORMULA"	"Ta FORMULA"	"Ti FORMULA"	"Mn FORMULA"	"Fe FORMULA"	"Zr FORMULA"	"O FORMULA"	"Si CDL99"	"Na CDL99"	"Al CDL99"	"Nb CDL99"	"Sn CDL99"	" W CDL99"	"Ta CDL99"	"Ti CDL99"	"Mn CDL99"	"Fe CDL99"	"Zr CDL99"	"SiO2 CDL99"	"Na2O CDL99"	"Al2O3 CDL99"	"Nb2O5 CDL99"	"SnO2 CDL99"	"WO3 CDL99"	"Ta2O5 CDL99"	"TiO2 CDL99"	"MnO CDL99"	"FeO CDL99"	"ZrO2 CDL99"	"Si %ERR "	"Na %ERR "	"Al %ERR "	"Nb %ERR "	"Sn %ERR "	" W %ERR "	"Ta %ERR "	"Ti %ERR "	"Mn %ERR "	"Fe %ERR "	"Zr %ERR "	"   X-POS"	"   Y-POS"	"   Z-POS"	" RELDIST"	"BEAMCURR"	"Si STD_NUM"	"Na STD_NUM"	"Al STD_NUM"	"Nb STD_NUM"	"Sn STD_NUM"	"W STD_NUM"	"Ta STD_NUM"	"Ti STD_NUM"	"Mn STD_NUM"	"Fe STD_NUM"	"Zr STD_NUM"	"Si STD_NAM"	"Na STD_NAM"	"Al STD_NAM"	"Nb STD_NAM"	"Sn STD_NAM"	"W STD_NAM"	"Ta STD_NAM"	"Ti STD_NAM"	"Mn STD_NAM"	"Fe STD_NAM"	"Zr STD_NAM"
"BT-Main (continued)"	6	 40.0000	 20.0000	 80.0000	 .000000	1642	 .000000	 .000000	 .000000	 .000000	 78.2364	 .000000	 .000000	 .000000	 .000000	 .051348	 .003366	 21.1092	 99.4003	 .000000	 .000000	 .000000	 .000000	 99.3296	 .000000	 .000000	 .000000	 .000000	 .066059	 .004547	 .000002	 99.4003	 .000000	 .000000	 .000000	 .000000	 33.3005	 .000000	 .000000	 .000000	 .000000	 .046449	 .001864	 66.6512	 .000000	 .000000	 .000000	 .000000	 99.8551	 .000000	 .000000	 .000000	 .000000	 .139283	 .005590	 .000000	 100.000	 2.00000	O	 .000000	 .000000	 .000000	 .000000	 .999247	 .000000	 .000000	 .000000	 .000000	 .001394	 .000056	 2.00000	 .008711	 .038403	 .004283	 .009790	 .011605	 .027113	 .022870	 .005817	 .009544	 .008745	 .008478	 .018637	 .051766	 .008093	 .014006	 .014734	 .034191	 .027926	 .009703	 .012323	 .011250	 .011452	 -89.473	 -56.804	 -11.161	 -30.652	 .083018	 -32.789	 -23.255	 -17.278	 -52.782	 12.6011	 178.305	 23.2232	 13.0303	 13.0780	 4190.34	 80.9600	214	334	319	303	301	332	333	140	335	126	503	"Wollastonite"	"Jadeite"	"Corundum"	"CaNb2O6"	"Cassiterite"	"Scheelite"	"Manganotantalite"	"Rutile"	"Mn"	"Magnetite"	"Zr"
"BT-Main (continued)"	6	 40.0000	 20.0000	 80.0000	 .000000	1643	 .004247	 .000000	 .000000	 .000000	 78.0525	 .000000	 .000000	 .000000	 .000000	 .060999	 .029596	 21.0764	 99.2237	 .009087	 .000000	 .000000	 .000000	 99.0962	 .000000	 .000000	 .000000	 .000000	 .078475	 .039979	 .000004	 99.2237	 .007651	 .000000	 .000000	 .000000	 33.2724	 .000000	 .000000	 .000000	 .000000	 .055263	 .016416	 66.6483	 .022941	 .000000	 .000000	 .000000	 99.7622	 .000000	 .000000	 .000000	 .000000	 .165698	 .049220	 .000000	 100.000	 2.00000	O	 .000230	 .000000	 .000000	 .000000	 .998449	 .000000	 .000000	 .000000	 .000000	 .001658	 .000493	 2.00000	 .008708	 .038417	 .004283	 .009790	 .011605	 .027113	 .022870	 .005817	 .009543	 .008744	 .008478	 .018630	 .051785	 .008093	 .014006	 .014734	 .034191	 .027926	 .009702	 .012323	 .011249	 .011452	 143.047	 -17.720	 -12.065	 -22.440	 .083128	 -43.486	 -15.972	 -19.147	 -51.544	 10.6953	 20.7062	 23.2153	 13.0241	 13.0785	 4200.38	 80.9500	214	334	319	303	301	332	333	140	335	126	503	"Wollastonite"	"Jadeite"	"Corundum"	"CaNb2O6"	"Cassiterite"	"Scheelite"	"Manganotantalite"	"Rutile"	"Mn"	"Magnetite"	"Zr"
"BT-Main (continued)"	6	 40.0000	 20.0000	 80.0000	 .000000	1644	 .000000	 .000000	 .000000	 .000000	 78.5271	 .000000	 .000000	 .000000	 .000000	 .063054	 .011290	 21.1937	 99.7952	 .000000	 .000000	 .000000	 .000000	 99.6988	 .000000	 .000000	 .000000	 .000000	 .081119	 .015250	 -.00001	 99.7952	 .000000	 .000000	 .000000	 .000000	 33.2892	 .000000	 .000000	 .000000	 .000000	 .056809	 .006227	 66.6477	 .000000	 .000000	 .000000	 .000000	 99.8110	 .000000	 .000000	 .000000	 .000000	 .170329	 .018671	 .000000	 100.000	 2.00000	O	 .000000	 .000000	 .000000	 .000000	 .998961	 .000000	 .000000	 .000000	 .000000	 .001705	 .000187	 2.00000	 .008711	 .038439	 .004284	 .009791	 .011605	 .027113	 .022870	 .005817	 .009543	 .008744	 .008478	 .018635	 .051815	 .008094	 .014006	 .014734	 .034191	 .027926	 .009703	 .012323	 .011249	 .011452	 -96.593	 -18.806	 -13.892	 -28.632	 .082863	 -31.378	 -22.492	 -17.293	 -36.613	 10.3644	 53.4999	 23.2075	 13.0178	 13.0785	 4210.40	 80.9600	214	334	319	303	301	332	333	140	335	126	503	"Wollastonite"	"Jadeite"	"Corundum"	"CaNb2O6"	"Cassiterite"	"Scheelite"	"Manganotantalite"	"Rutile"	"Mn"	"Magnetite"	"Zr"
"BT-Main (continued)"	6	 40.0000	 20.0000	 80.0000	 .000000	1645	 .000000	 .000000	 .000000	 .000000	 78.1081	 .000000	 .000000	 .000000	 .000000	 .049758	 .003329	 21.0741	 99.2353	 .000000	 .000000	 .000000	 .000000	 99.1668	 .000000	 .000000	 .000000	 .000000	 .064014	 .004496	 .000000	 99.2353	 .000000	 .000000	 .000000	 .000000	 33.3014	 .000000	 .000000	 .000000	 .000000	 .045086	 .001847	 66.6516	 .000000	 .000000	 .000000	 .000000	 99.8593	 .000000	 .000000	 .000000	 .000000	 .135198	 .005537	 .000000	 100.000	 2.00000	O	 .000000	 .000000	 .000000	 .000000	 .999268	 .000000	 .000000	 .000000	 .000000	 .001353	 .000055	 2.00000	 .008711	 .038458	 .004284	 .009791	 .011604	 .027112	 .022869	 .005817	 .009543	 .008744	 .008477	 .018636	 .051841	 .008094	 .014006	 .014733	 .034190	 .027925	 .009703	 .012323	 .011249	 .011451	 -61.196	 -34.519	 -11.984	 -252.04	 .083082	 -30.982	 -66.776	 -18.470	 -33.791	 12.9842	 180.292	 23.1997	 13.0116	 13.0785	 4220.38	 80.9700	214	334	319	303	301	332	333	140	335	126	503	"Wollastonite"	"Jadeite"	"Corundum"	"CaNb2O6"	"Cassiterite"	"Scheelite"	"Manganotantalite"	"Rutile"	"Mn"	"Magnetite"	"Zr"
"BT-Main (continued)"	6	 40.0000	 20.0000	 80.0000	 .000000	1646	 .000000	 .000000	 .000000	 .000000	 78.0550	 .000000	 .000000	 .000000	 .000000	 .059785	 .000000	 21.0615	 99.1764	 .000000	 .000000	 .000000	 .000000	 99.0995	 .000000	 .000000	 .000000	 .000000	 .076913	 .000000	 .000000	 99.1764	 .000000	 .000000	 .000000	 .000000	 33.2972	 .000000	 .000000	 .000000	 .000000	 .054202	 .000000	 66.6486	 .000000	 .000000	 .000000	 .000000	 99.8375	 .000000	 .000000	 .000000	 .000000	 .162517	 .000000	 .000000	 100.000	 2.00000	O	 .000000	 .000000	 .000000	 .000000	 .999187	 .000000	 .000000	 .000000	 .000000	 .001626	 .000000	 2.00000	 .008710	 .038475	 .004284	 .009790	 .011603	 .027110	 .022868	 .005816	 .009542	 .008743	 .008477	 .018634	 .051863	 .008094	 .014006	 .014732	 .034187	 .027923	 .009702	 .012322	 .011247	 .011450	 -138.96	 -20.675	 -11.320	 -40.503	 .083105	 -49.573	 -27.985	 -18.926	 -266.32	 10.8993	 -133.63	 23.1919	 13.0054	 13.0785	 4230.34	 80.9800	214	334	319	303	301	332	333	140	335	126	503	"Wollastonite"	"Jadeite"	"Corundum"	"CaNb2O6"	"Cassiterite"	"Scheelite"	"Manganotantalite"	"Rutile"	"Mn"	"Magnetite"	"Zr"
"BT-Main (continued)"	6	 40.0000	 20.0000	 80.0000	 .000000	1647	 .000000	 .000000	 .000000	 .000000	 78.4923	 .000000	 .000000	 .000000	 .000000	 .042055	 .010626	 21.1781	 99.7231	 .000000	 .000000	 .000000	 .000000	 99.6546	 .000000	 .000000	 .000000	 .000000	 .054104	 .014353	 .000000	 99.7231	 .000000	 .000000	 .000000	 .000000	 33.3022	 .000000	 .000000	 .000000	 .000000	 .037921	 .005866	 66.6540	 .000000	 .000000	 .000000	 .000000	 99.8687	 .000000	 .000000	 .000000	 .000000	 .113719	 .017590	 .000000	 100.000	 2.00000	O	 .000000	 .000000	 .000000	 .000000	 .999255	 .000000	 .000000	 .000000	 .000000	 .001138	 .000176	 2.00000	 .008711	 .038494	 .004284	 .009791	 .011604	 .027111	 .022869	 .005817	 .009543	 .008743	 .008477	 .018637	 .051888	 .008094	 .014006	 .014733	 .034189	 .027924	 .009703	 .012322	 .011248	 .011450	 -82.465	 -31.432	 -10.188	 -70.428	 .082871	 -48.290	 -22.569	 -16.142	 -50.455	 15.2579	 56.8076	 23.1841	 12.9991	 13.0785	 4240.37	 80.9800	214	334	319	303	301	332	333	140	335	126	503	"Wollastonite"	"Jadeite"	"Corundum"	"CaNb2O6"	"Cassiterite"	"Scheelite"	"Manganotantalite"	"Rutile"	"Mn"	"Magnetite"	"Zr"
"BT-Main (continued)"	6	 40.0000	 20.0000	 80.0000	 .000000	1648	 .001356	 .000000	 .000000	 .000000	 78.2968	 .000000	 .000000	 .000000	 .000000	 .050028	 .000093	 21.1255	 99.4737	 .002902	 .000000	 .000000	 .000000	 99.4063	 .000000	 .000000	 .000000	 .000000	 .064361	 .000125	 .000002	 99.4737	 .002438	 .000000	 .000000	 .000000	 33.3007	 .000000	 .000000	 .000000	 .000000	 .045221	 .000051	 66.6516	 .007310	 .000000	 .000000	 .000000	 99.8569	 .000000	 .000000	 .000000	 .000000	 .135600	 .000154	 .000000	 100.000	 2.00000	O	 .000073	 .000000	 .000000	 .000000	 .999247	 .000000	 .000000	 .000000	 .000000	 .001357	 .000002	 2.00000	 .008711	 .038513	 .004284	 .009791	 .011603	 .027111	 .022869	 .005816	 .009543	 .008742	 .008477	 .018636	 .051915	 .008095	 .014007	 .014732	 .034189	 .027924	 .009702	 .012322	 .011247	 .011450	 447.647	 -25.505	 -12.531	 -42.227	 .082975	 -30.927	 -69.889	 -14.504	 -60.029	 12.9157	 6451.99	 23.1763	 12.9929	 13.0785	 4250.33	 80.9800	214	334	319	303	301	332	333	140	335	126	503	"Wollastonite"	"Jadeite"	"Corundum"	"CaNb2O6"	"Cassiterite"	"Scheelite"	"Manganotantalite"	"Rutile"	"Mn"	"Magnetite"	"Zr"
"BT-Main (continued)"	6	 40.0000	 20.0000	 80.0000	 .000000	1649	 .000000	 .000000	 .000000	 .016941	 78.2894	 .000000	 .000000	 .006348	 .000000	 .052706	 .004944	 21.1360	 99.5064	 .000000	 .000000	 .000000	 .024235	 99.3971	 .000000	 .000000	 .010589	 .000000	 .067806	 .006678	 -.00001	 99.5064	 .000000	 .000000	 .000000	 .009200	 33.2814	 .000000	 .000000	 .006687	 .000000	 .047618	 .002735	 66.6523	 .000000	 .000000	 .000000	 .013797	 99.8151	 .000000	 .000000	 .020056	 .000000	 .142812	 .008201	 .000000	 100.000	 2.00000	O	 .000000	 .000000	 .000000	 .000276	 .998658	 .000000	 .000000	 .000201	 .000000	 .001429	 .000082	 2.00000	 .008709	 .038527	 .004284	 .009791	 .011603	 .027110	 .022868	 .005816	 .009542	 .008742	 .008476	 .018631	 .051934	 .008094	 .014006	 .014731	 .034188	 .027923	 .009701	 .012321	 .011246	 .011449	 -330.79	 -51.482	 -10.507	 41.3342	 .082983	 -35.859	 -28.129	 64.6096	 -28.658	 12.2871	 121.523	 23.1685	 12.9866	 13.0785	 4260.35	 80.9800	214	334	319	303	301	332	333	140	335	126	503	"Wollastonite"	"Jadeite"	"Corundum"	"CaNb2O6"	"Cassiterite"	"Scheelite"	"Manganotantalite"	"Rutile"	"Mn"	"Magnetite"	"Zr"
"BT-Main (continued)"	6	 40.0000	 20.0000	 80.0000	 .000000	1650	 .000000	 .000000	 .000000	 .000000	 78.2785	 .000000	 .000000	 .000000	 .000000	 .051580	 .002135	 21.1202	 99.4524	 .000000	 .000000	 .000000	 .000000	 99.3832	 .000000	 .000000	 .000000	 .000000	 .066358	 .002884	 .000002	 99.4524	 .000000	 .000000	 .000000	 .000000	 33.3011	 .000000	 .000000	 .000000	 .000000	 .046635	 .001182	 66.6511	 .000000	 .000000	 .000000	 .000000	 99.8566	 .000000	 .000000	 .000000	 .000000	 .139840	 .003544	 .000000	 100.000	 2.00000	O	 .000000	 .000000	 .000000	 .000000	 .999265	 .000000	 .000000	 .000000	 .000000	 .001399	 .000035	 2.00000	 .008710	 .038549	 .004284	 .009791	 .011603	 .027109	 .022867	 .005816	 .009542	 .008742	 .008476	 .018635	 .051963	 .008095	 .014007	 .014731	 .034187	 .027922	 .009701	 .012321	 .011246	 .011449	 -107.28	 -107.79	 -12.288	 -67.185	 .082980	 -35.223	 -17.088	 -19.291	 -222.43	 12.5426	 280.762	 23.1607	 12.9804	 13.0785	 4270.32	 80.9900	214	334	319	303	301	332	333	140	335	126	503	"Wollastonite"	"Jadeite"	"Corundum"	"CaNb2O6"	"Cassiterite"	"Scheelite"	"Manganotantalite"	"Rutile"	"Mn"	"Magnetite"	"Zr"
"BT-Main (continued)"	6	 40.0000	 20.0000	 80.0000	 .000000	1651	 .000000	 .000000	 .000000	 .000000	 77.9224	 .000000	 .000000	 .000000	 .000000	 .046409	 .014561	 21.0271	 99.0104	 .000000	 .000000	 .000000	 .000000	 98.9310	 .000000	 .000000	 .000000	 .000000	 .059705	 .019669	 .000002	 99.0104	 .000000	 .000000	 .000000	 .000000	 33.2971	 .000000	 .000000	 .000000	 .000000	 .042146	 .008096	 66.6526	 .000000	 .000000	 .000000	 .000000	 99.8493	 .000000	 .000000	 .000000	 .000000	 .126386	 .024278	 .000000	 100.000	 2.00000	O	 .000000	 .000000	 .000000	 .000000	 .999125	 .000000	 .000000	 .000000	 .000000	 .001265	 .000243	 2.00000	 .008710	 .038567	 .004284	 .009791	 .011603	 .027109	 .022867	 .005816	 .009542	 .008741	 .008475	 .018633	 .051987	 .008095	 .014007	 .014731	 .034186	 .027922	 .009701	 .012321	 .011246	 .011449	 -152.95	 -40.882	 -10.298	 -44.382	 .083174	 -34.595	 -29.483	 -18.395	 -34.948	 13.8772	 41.5789	 23.1529	 12.9741	 13.0785	 4280.34	 80.9900	214	334	319	303	301	332	333	140	335	126	503	"Wollastonite"	"Jadeite"	"Corundum"	"CaNb2O6"	"Cassiterite"	"Scheelite"	"Manganotantalite"	"Rutile"	"Mn"	"Magnetite"	"Zr"
"BT-Main (continued)"	6	 40.0000	 20.0000	 80.0000	 .000000	1652	 .000000	 .000000	 .000000	 .000000	 78.2886	 .000000	 .000000	 .000000	 .000000	 .052160	 .004436	 21.1239	 99.4691	 .000000	 .000000	 .000000	 .000000	 99.3960	 .000000	 .000000	 .000000	 .000000	 .067103	 .005992	  .00000	 99.4691	 .000000	 .000000	 .000000	 .000000	 33.2995	 .000000	 .000000	 .000000	 .000000	 .047151	 .002455	 66.6510	 .000000	 .000000	 .000000	 .000000	 99.8513	 .000000	 .000000	 .000000	 .000000	 .141385	 .007362	 .000000	 100.000	 2.00000	O	 .000000	 .000000	 .000000	 .000000	 .999219	 .000000	 .000000	 .000000	 .000000	 .001415	 .000074	 2.00000	 .008711	 .038587	 .004285	 .009792	 .011603	 .027109	 .022868	 .005816	 .009542	 .008741	 .008476	 .018635	 .052015	 .008096	 .014008	 .014731	 .034187	 .027923	 .009701	 .012321	 .011246	 .011449	 -88.763	 -83.464	 -10.097	 -42.684	 .082974	 -48.748	 -25.000	 -16.072	 -19.330	 12.4090	 135.373	 23.1451	 12.9679	 13.0785	 4290.31	 80.9900	214	334	319	303	301	332	333	140	335	126	503	"Wollastonite"	"Jadeite"	"Corundum"	"CaNb2O6"	"Cassiterite"	"Scheelite"	"Manganotantalite"	"Rutile"	"Mn"	"Magnetite"	"Zr"
"BT-Main (continued)"	6	 40.0000	 20.0000	 80.0000	 .000000	1653	 .000000	 .000000	 .000000	 .000000	 78.3191	 .000000	 .000000	 .000000	 .000000	 .052890	 .012971	 21.1353	 99.5203	 .000000	 .000000	 .000000	 .000000	 99.4347	 .000000	 .000000	 .000000	 .000000	 .068043	 .017521	 -.00001	 99.5203	 .000000	 .000000	 .000000	 .000000	 33.2943	 .000000	 .000000	 .000000	 .000000	 .047785	 .007174	 66.6507	 .000000	 .000000	 .000000	 .000000	 99.8352	 .000000	 .000000	 .000000	 .000000	 .143287	 .021513	 .000000	 100.000	 2.00000	O	 .000000	 .000000	 .000000	 .000000	 .999068	 .000000	 .000000	 .000000	 .000000	 .001434	 .000215	 2.00000	 .008710	 .038605	 .004285	 .009792	 .011602	 .027109	 .022867	 .005816	 .009542	 .008741	 .008475	 .018634	 .052039	 .008096	 .014008	 .014731	 .034187	 .027922	 .009701	 .012321	 .011245	 .011448	 -37.433	 -21.271	 -10.478	 -54.306	 .082959	 -36.685	 -16.719	 -15.617	 -97.045	 12.2449	 46.6171	 23.1373	 12.9616	 13.0785	 4300.33	 80.9900	214	334	319	303	301	332	333	140	335	126	503	"Wollastonite"	"Jadeite"	"Corundum"	"CaNb2O6"	"Cassiterite"	"Scheelite"	"Manganotantalite"	"Rutile"	"Mn"	"Magnetite"	"Zr"
"BT-Main (continued)"	6	 40.0000	 20.0000	 80.0000	 .000000	1654	 .000000	 .000000	 .000000	 .000000	 78.4038	 .000000	 .000000	 .000000	 .000000	 .059217	 .023969	 21.1638	 99.6508	 .000000	 .000000	 .000000	 .000000	 99.5423	 .000000	 .000000	 .000000	 .000000	 .076183	 .032377	 .000000	 99.6508	 .000000	 .000000	 .000000	 .000000	 33.2845	 .000000	 .000000	 .000000	 .000000	 .053428	 .013240	 66.6489	 .000000	 .000000	 .000000	 .000000	 99.8001	 .000000	 .000000	 .000000	 .000000	 .160198	 .039697	 .000000	 100.000	 2.00000	O	 .000000	 .000000	 .000000	 .000000	 .998801	 .000000	 .000000	 .000000	 .000000	 .001603	 .000397	 2.00000	 .008709	 .038622	 .004285	 .009792	 .011602	 .027109	 .022867	 .005816	 .009541	 .008740	 .008475	 .018633	 .052062	 .008096	 .014008	 .014730	 .034187	 .027922	 .009701	 .012320	 .011245	 .011448	 -77.513	 -23.007	 -12.442	 -29.931	 .082916	 -74.760	 -37.707	 -14.179	 -42.900	 10.9957	 25.4463	 23.1294	 12.9554	 13.0785	 4310.37	 80.9900	214	334	319	303	301	332	333	140	335	126	503	"Wollastonite"	"Jadeite"	"Corundum"	"CaNb2O6"	"Cassiterite"	"Scheelite"	"Manganotantalite"	"Rutile"	"Mn"	"Magnetite"	"Zr"
"BT-Main (continued)"	6	 40.0000	 20.0000	 80.0000	 .000000	1655	 .000000	 .000000	 .000000	 .000000	 78.1200	 .000000	 .000000	 .000000	 .000000	 .044529	 .009050	 21.0778	 99.2514	 .000000	 .000000	 .000000	 .000000	 99.1819	 .000000	 .000000	 .000000	 .000000	 .057286	 .012224	  .00000	 99.2514	 .000000	 .000000	 .000000	 .000000	 33.3014	 .000000	 .000000	 .000000	 .000000	 .040342	 .005019	 66.6532	 .000000	 .000000	 .000000	 .000000	 99.8640	 .000000	 .000000	 .000000	 .000000	 .120977	 .015052	 .000000	 100.000	 2.00000	O	 .000000	 .000000	 .000000	 .000000	 .999244	 .000000	 .000000	 .000000	 .000000	 .001210	 .000151	 2.00000	 .008711	 .038645	 .004285	 .009793	 .011603	 .027110	 .022868	 .005816	 .009542	 .008741	 .008475	 .018636	 .052093	 .008097	 .014009	 .014731	 .034188	 .027923	 .009702	 .012321	 .011245	 .011448	 -113.93	 -35.930	 -9.7712	 -37.170	 .083066	 -54.765	 -27.689	 -18.577	 -381.06	 14.4385	 66.6045	 23.1216	 12.9491	 13.0785	 4320.41	 80.9900	214	334	319	303	301	332	333	140	335	126	503	"Wollastonite"	"Jadeite"	"Corundum"	"CaNb2O6"	"Cassiterite"	"Scheelite"	"Manganotantalite"	"Rutile"	"Mn"	"Magnetite"	"Zr"
"BT-Main (continued)"	6	 40.0000	 20.0000	 80.0000	 .000000	1656	 .000000	 .000000	 .000000	 .000000	 78.4297	 .000000	 .000000	 .000000	 .000000	 .041655	 .008266	 21.1603	 99.6399	 .000000	 .000000	 .000000	 .000000	 99.5751	 .000000	 .000000	 .000000	 .000000	 .053589	 .011165	 .000002	 99.6399	 .000000	 .000000	 .000000	 .000000	 33.3037	 .000000	 .000000	 .000000	 .000000	 .037592	 .004567	 66.6541	 .000000	 .000000	 .000000	 .000000	 99.8736	 .000000	 .000000	 .000000	 .000000	 .112734	 .013695	 .000000	 100.000	 2.00000	O	 .000000	 .000000	 .000000	 .000000	 .999299	 .000000	 .000000	 .000000	 .000000	 .001128	 .000137	 2.00000	 .008711	 .038663	 .004285	 .009793	 .011602	 .027109	 .022867	 .005816	 .009541	 .008740	 .008475	 .018636	 .052117	 .008097	 .014009	 .014730	 .034186	 .027922	 .009701	 .012320	 .011244	 .011448	 -180.12	 -14.948	 -10.683	 -46.922	 .082894	 -47.308	 -25.667	 -16.272	 -26.778	 15.3945	 72.8723	 23.1138	 12.9429	 13.0785	 4330.37	 81.0000	214	334	319	303	301	332	333	140	335	126	503	"Wollastonite"	"Jadeite"	"Corundum"	"CaNb2O6"	"Cassiterite"	"Scheelite"	"Manganotantalite"	"Rutile"	"Mn"	"Magnetite"	"Zr"
"BT-Main (continued)"	6	 40.0000	 20.0000	 80.0000	 .000000	1657	 .000000	 .000000	 .000000	 .000000	 78.1575	 .000000	 .000000	 .000000	 .000000	 .039469	 .000000	 21.0833	 99.2803	 .000000	 .000000	 .000000	 .000000	 99.2295	 .000000	 .000000	 .000000	 .000000	 .050777	 .000000	 .000000	 99.2803	 .000000	 .000000	 .000000	 .000000	 33.3095	 .000000	 .000000	 .000000	 .000000	 .035749	 .000000	 66.6548	 .000000	 .000000	 .000000	 .000000	 99.8928	 .000000	 .000000	 .000000	 .000000	 .107209	 .000000	 .000000	 100.000	 2.00000	O	 .000000	 .000000	 .000000	 .000000	 .999464	 .000000	 .000000	 .000000	 .000000	 .001073	 .000000	 2.00000	 .008711	 .038684	 .004285	 .009793	 .011602	 .027109	 .022867	 .005816	 .009542	 .008740	 .008475	 .018636	 .052145	 .008097	 .014010	 .014730	 .034186	 .027922	 .009701	 .012321	 .011244	 .011448	 -76.106	 -21.035	 -11.442	 -28.408	 .083039	 -26.715	 -35.388	 -12.416	 -69.439	 16.2158	 -154.85	 23.1060	 12.9367	 13.0790	 4340.33	 81.0000	214	334	319	303	301	332	333	140	335	126	503	"Wollastonite"	"Jadeite"	"Corundum"	"CaNb2O6"	"Cassiterite"	"Scheelite"	"Manganotantalite"	"Rutile"	"Mn"	"Magnetite"	"Zr"
"BT-Main (continued)"	6	 40.0000	 20.0000	 80.0000	 .000000	1658	 .000000	 .000000	 .000000	 .000000	 78.0770	 .000000	 .006120	 .000000	 .009874	 .039971	 .009256	 21.0693	 99.2114	 .000000	 .000000	 .000000	 .000000	 99.1273	 .000000	 .007473	 .000000	 .012750	 .051422	 .012503	 .000000	 99.2114	 .000000	 .000000	 .000000	 .000000	 33.2960	 .000000	 .001712	 .000000	 .009097	 .036226	 .005136	 66.6518	 .000000	 .000000	 .000000	 .000000	 99.8461	 .000000	 .002567	 .000000	 .027281	 .108633	 .015402	 .000000	 100.000	 2.00000	O	 .000000	 .000000	 .000000	 .000000	 .999102	 .000000	 .000051	 .000000	 .000273	 .001087	 .000154	 2.00000	 .008711	 .038700	 .004285	 .009794	 .011602	 .027109	 .022867	 .005816	 .009541	 .008740	 .008475	 .018636	 .052167	 .008097	 .014010	 .014730	 .034187	 .027922	 .009701	 .012320	 .011244	 .011447	 -51.728	 -16.339	 -11.428	 -31.630	 .083085	 -33.669	 263.296	 -13.926	 68.9998	 16.0185	 65.1239	 23.0982	 12.9304	 13.0790	 4350.37	 81.0000	214	334	319	303	301	332	333	140	335	126	503	"Wollastonite"	"Jadeite"	"Corundum"	"CaNb2O6"	"Cassiterite"	"Scheelite"	"Manganotantalite"	"Rutile"	"Mn"	"Magnetite"	"Zr"
"BT-Main (continued)"	6	 40.0000	 20.0000	 80.0000	 .000000	1659	 .003079	 .000000	 .000000	 .000000	 78.2744	 .000000	 .000000	 .000000	 .000000	 .038305	 .010057	 21.1216	 99.4474	 .006588	 .000000	 .000000	 .000000	 99.3779	 .000000	 .000000	 .000000	 .000000	 .049279	 .013585	  .00000	 99.4474	 .005536	 .000000	 .000000	 .000000	 33.2991	 .000000	 .000000	 .000000	 .000000	 .034632	 .005567	 66.6551	 .016603	 .000000	 .000000	 .000000	 99.8628	 .000000	 .000000	 .000000	 .000000	 .103861	 .016695	 .000000	 100.000	 2.00000	O	 .000166	 .000000	 .000000	 .000000	 .999147	 .000000	 .000000	 .000000	 .000000	 .001039	 .000167	 2.00000	 .008710	 .038717	 .004285	 .009793	 .011601	 .027107	 .022866	 .005815	 .009541	 .008739	 .008474	 .018633	 .052189	 .008097	 .014010	 .014729	 .034184	 .027920	 .009700	 .012319	 .011243	 .011446	 197.245	 -20.981	 -10.804	 -28.745	 .082973	 -46.599	 -18.696	 -17.155	 -74.082	 16.6893	 59.9704	 23.0904	 12.9242	 13.0790	 4360.32	 81.0100	214	334	319	303	301	332	333	140	335	126	503	"Wollastonite"	"Jadeite"	"Corundum"	"CaNb2O6"	"Cassiterite"	"Scheelite"	"Manganotantalite"	"Rutile"	"Mn"	"Magnetite"	"Zr"
"BT-Main (continued)"	6	 40.0000	 20.0000	 80.0000	 .000000	1660	 .000000	 .000000	 .000000	 .000000	 78.4552	 .000000	 .000000	 .000000	 .000000	 .043711	 .020959	 21.1722	 99.6921	 .000000	 .000000	 .000000	 .000000	 99.6075	 .000000	 .000000	 .000000	 .000000	 .056234	 .028311	 .000002	 99.6921	 .000000	 .000000	 .000000	 .000000	 33.2955	 .000000	 .000000	 .000000	 .000000	 .039424	 .011573	 66.6535	 .000000	 .000000	 .000000	 .000000	 99.8471	 .000000	 .000000	 .000000	 .000000	 .118227	 .034706	 .000000	 100.000	 2.00000	O	 .000000	 .000000	 .000000	 .000000	 .999061	 .000000	 .000000	 .000000	 .000000	 .001183	 .000347	 2.00000	 .008710	 .038738	 .004286	 .009794	 .011602	 .027109	 .022867	 .005816	 .009541	 .008739	 .008474	 .018634	 .052217	 .008098	 .014011	 .014730	 .034187	 .027922	 .009701	 .012320	 .011243	 .011447	 -94.515	 -23.618	 -11.664	 -25.581	 .082882	 -37.124	 -15.663	 -15.959	 -103.04	 14.6956	 29.0290	 23.0826	 12.9179	 13.0790	 4370.35	 81.0000	214	334	319	303	301	332	333	140	335	126	503	"Wollastonite"	"Jadeite"	"Corundum"	"CaNb2O6"	"Cassiterite"	"Scheelite"	"Manganotantalite"	"Rutile"	"Mn"	"Magnetite"	"Zr"
"BT-Main (continued)"	6	 40.0000	 20.0000	 80.0000	 .000000	1661	 .000000	 .000000	 .000000	 .000000	 78.4556	 .000000	 .000000	 .000000	 .000000	 .034963	 .006026	 21.1645	 99.6611	 .000000	 .000000	 .000000	 .000000	 99.6079	 .000000	 .000000	 .000000	 .000000	 .044980	 .008140	 .000004	 99.6611	 .000000	 .000000	 .000000	 .000000	 33.3090	 .000000	 .000000	 .000000	 .000000	 .031548	 .003329	 66.6562	 .000000	 .000000	 .000000	 .000000	 99.8954	 .000000	 .000000	 .000000	 .000000	 .094613	 .009984	 .000000	 100.000	 2.00000	O	 .000000	 .000000	 .000000	 .000000	 .999427	 .000000	 .000000	 .000000	 .000000	 .000947	 .000100	 2.00000	 .008712	 .038760	 .004286	 .009795	 .011602	 .027110	 .022868	 .005816	 .009542	 .008740	 .008474	 .018638	 .052248	 .008099	 .014012	 .014730	 .034188	 .027923	 .009701	 .012321	 .011243	 .011447	 -112.57	 -20.406	 -9.5883	 -29.193	 .082879	 -35.513	 -18.983	 -19.773	 -40.960	 18.2310	 99.7630	 23.0748	 12.9117	 13.0790	 4380.31	 81.0000	214	334	319	303	301	332	333	140	335	126	503	"Wollastonite"	"Jadeite"	"Corundum"	"CaNb2O6"	"Cassiterite"	"Scheelite"	"Manganotantalite"	"Rutile"	"Mn"	"Magnetite"	"Zr"
"BT-DarkEdge"	7	 40.0000	 20.0000	 80.0000	 .000000	1662	 .000000	 .000000	 .000000	 .244353	 77.7157	 .000000	 .000000	 .000000	 .000000	 .078597	 .006432	 21.0829	 99.1280	 .000000	 .000000	 .000000	 .349557	 98.6686	 .000000	 .000000	 .000000	 .000000	 .101115	 .008689	 .000004	 99.1280	 .000000	 .000000	 .000000	 .133064	 33.1271	 .000000	 .000000	 .000000	 .000000	 .071203	 .003567	 66.6651	 .000000	 .000000	 .000000	 .199986	 99.5753	 .000000	 .000000	 .000000	 .000000	 .214026	 .010723	 .000000	 100.000	 2.00000	O	 .000000	 .000000	 .000000	 .003992	 .993835	 .000000	 .000000	 .000000	 .000000	 .002136	 .000107	 2.00000	 .008695	 .038735	 .004282	 .009789	 .011602	 .027102	 .022861	 .005812	 .009536	 .008735	 .008468	 .018602	 .052213	 .008092	 .014004	 .014729	 .034178	 .027914	 .009694	 .012314	 .011238	 .011439	 -87.203	 -28.603	 -9.7055	 3.30170	 .083328	 -219.51	 -90.376	 -65.925	 -120.91	 8.41596	 93.4356	 24.6817	 17.6942	 13.0625	 .000000	 81.0000	214	334	319	303	301	332	333	140	335	126	503	"Wollastonite"	"Jadeite"	"Corundum"	"CaNb2O6"	"Cassiterite"	"Scheelite"	"Manganotantalite"	"Rutile"	"Mn"	"Magnetite"	"Zr"
"BT-DarkEdge"	7	 40.0000	 20.0000	 80.0000	 .000000	1663	 .000000	 .000000	 .000000	 .243317	 77.9849	 .000000	 .000000	 .000000	 .012577	 .074459	 .000000	 21.1553	 99.4705	 .000000	 .000000	 .000000	 .348075	 99.0104	 .000000	 .000000	 .000000	 .016240	 .095792	 .000000	 .000002	 99.4705	 .000000	 .000000	 .000000	 .132042	 33.1268	 .000000	 .000000	 .000000	 .011542	 .067221	 .000000	 66.6624	 .000000	 .000000	 .000000	 .198430	 99.5648	 .000000	 .000000	 .000000	 .034691	 .202036	 .000000	 .000000	 100.000	 2.00000	O	 .000000	 .000000	 .000000	 .003962	 .993867	 .000000	 .000000	 .000000	 .000346	 .002017	 .000000	 2.00000	 .008694	 .038749	 .004282	 .009788	 .011600	 .027099	 .022858	 .005811	 .009535	 .008734	 .008467	 .018600	 .052233	 .008091	 .014003	 .014727	 .034174	 .027911	 .009693	 .012312	 .011236	 .011438	 -51.996	 -15.468	 -10.305	 3.31357	 .083170	 -593.68	 -45.132	 -35.325	 54.2917	 8.85177	 -750.03	 24.6817	 17.6842	 13.0625	 10.0002	 81.0200	214	334	319	303	301	332	333	140	335	126	503	"Wollastonite"	"Jadeite"	"Corundum"	"CaNb2O6"	"Cassiterite"	"Scheelite"	"Manganotantalite"	"Rutile"	"Mn"	"Magnetite"	"Zr"
"BT-DarkEdge"	7	 40.0000	 20.0000	 80.0000	 .000000	1664	 .000000	 .000000	 .000000	 .206644	 77.9110	 .015844	 .000000	 .000000	 .000000	 .065683	 .022169	 21.1253	 99.3466	 .000000	 .000000	 .000000	 .295612	 98.9166	 .019981	 .000000	 .000000	 .000000	 .084501	 .029945	 .000000	 99.3466	 .000000	 .000000	 .000000	 .112307	 33.1447	 .004351	 .000000	 .000000	 .000000	 .059386	 .012271	 66.6671	 .000000	 .000000	 .000000	 .168747	 99.6028	 .013077	 .000000	 .000000	 .000000	 .178460	 .036875	 .000000	 100.000	 2.00000	O	 .000000	 .000000	 .000000	 .003369	 .994334	 .000131	 .000000	 .000000	 .000000	 .001782	 .000368	 2.00000	 .008698	 .038775	 .004283	 .009791	 .011602	 .027103	 .022861	 .005812	 .009537	 .008735	 .008469	 .018608	 .052268	 .008093	 .014007	 .014730	 .034179	 .027915	 .009695	 .012314	 .011238	 .011440	 -2843.3	 -23.975	 -9.8550	 3.82403	 .083215	 120.814	 -15.823	 -35.177	 -56.512	 9.96218	 27.4560	 24.6817	 17.6742	 13.0625	 20.0005	 81.0100	214	334	319	303	301	332	333	140	335	126	503	"Wollastonite"	"Jadeite"	"Corundum"	"CaNb2O6"	"Cassiterite"	"Scheelite"	"Manganotantalite"	"Rutile"	"Mn"	"Magnetite"	"Zr"
"BT-DarkEdge"	7	 40.0000	 20.0000	 80.0000	 .000000	1665	 .000000	 .000000	 .000000	 .196374	 77.8725	 .057399	 .000000	 .000000	 .000000	 .063760	 .004631	 21.1146	 99.3093	 .000000	 .000000	 .000000	 .280922	 98.8677	 .072384	 .000000	 .000000	 .000000	 .082027	 .006256	 .000000	 99.3093	 .000000	 .000000	 .000000	 .106785	 33.1467	 .015773	 .000000	 .000000	 .000000	 .057679	 .002565	 66.6705	 .000000	 .000000	 .000000	 .160453	 99.6111	 .047400	 .000000	 .000000	 .000000	 .173334	 .007708	 .000000	 100.000	 2.00000	O	 .000000	 .000000	 .000000	 .003203	 .994344	 .000473	 .000000	 .000000	 .000000	 .001730	 .000077	 2.00000	 .008703	 .038802	 .004284	 .009795	 .011606	 .027108	 .022866	 .005814	 .009539	 .008737	 .008473	 .018619	 .052304	 .008095	 .014013	 .014735	 .034186	 .027921	 .009698	 .012317	 .011240	 .011445	 -55.813	 -28.431	 -10.395	 4.00215	 .083243	 33.6028	 -25.653	 -25.508	 -37.961	 10.2476	 129.653	 24.6817	 17.6642	 13.0625	 30.0102	 81.0000	214	334	319	303	301	332	333	140	335	126	503	"Wollastonite"	"Jadeite"	"Corundum"	"CaNb2O6"	"Cassiterite"	"Scheelite"	"Manganotantalite"	"Rutile"	"Mn"	"Magnetite"	"Zr"
"BT-DarkEdge"	7	 40.0000	 20.0000	 80.0000	 .000000	1666	 .000000	 .000000	 .000000	 .184013	 77.7846	 .050829	 .000000	 .000000	 .000000	 .075345	 .011477	 21.0896	 99.1959	 .000000	 .000000	 .000000	 .263239	 98.7561	 .064100	 .000000	 .000000	 .000000	 .096931	 .015503	 .000002	 99.1959	 .000000	 .000000	 .000000	 .100174	 33.1460	 .013983	 .000000	 .000000	 .000000	 .068235	 .006363	 66.6653	 .000000	 .000000	 .000000	 .150481	 99.5834	 .042010	 .000000	 .000000	 .000000	 .205003	 .019118	 .000000	 100.000	 2.00000	O	 .000000	 .000000	 .000000	 .003005	 .994400	 .000419	 .000000	 .000000	 .000000	 .002047	 .000191	 2.00000	 .008701	 .038819	 .004284	 .009795	 .011604	 .027106	 .022864	 .005813	 .009538	 .008736	 .008472	 .018615	 .052327	 .008094	 .014012	 .014732	 .034183	 .027918	 .009696	 .012315	 .011238	 .011444	 -83.566	 -18.923	 -8.6544	 4.24034	 .083283	 37.8986	 -20.536	 -41.781	 -61.458	 8.75582	 52.6004	 24.6817	 17.6542	 13.0625	 40.0105	 81.0100	214	334	319	303	301	332	333	140	335	126	503	"Wollastonite"	"Jadeite"	"Corundum"	"CaNb2O6"	"Cassiterite"	"Scheelite"	"Manganotantalite"	"Rutile"	"Mn"	"Magnetite"	"Zr"
"BT-DarkEdge"	7	 40.0000	 20.0000	 80.0000	 .000000	1667	 .000000	 .000000	 .000000	 .174548	 77.9422	 .097365	 .000000	 .000000	 .000000	 .069476	 .003792	 21.1358	 99.4231	 .000000	 .000000	 .000000	 .249698	 98.9561	 .122785	 .000000	 .000000	 .000000	 .089381	 .005122	 .000002	 99.4231	 .000000	 .000000	 .000000	 .094821	 33.1431	 .026729	 .000000	 .000000	 .000000	 .062787	 .002098	 66.6705	 .000000	 .000000	 .000000	 .142451	 99.5823	 .080309	 .000000	 .000000	 .000000	 .188651	 .006303	 .000000	 100.000	 2.00000	O	 .000000	 .000000	 .000000	 .002844	 .994237	 .000802	 .000000	 .000000	 .000000	 .001884	 .000063	 2.00000	 .008706	 .038842	 .004285	 .009798	 .011607	 .027110	 .022868	 .005814	 .009539	 .008737	 .008475	 .018626	 .052358	 .008095	 .014017	 .014736	 .034188	 .027923	 .009698	 .012317	 .011240	 .011448	 -74.330	 -62.016	 -9.7595	 4.44722	 .083202	 19.9496	 -28.625	 -47.900	 -40.972	 9.44982	 158.287	 24.6817	 17.6442	 13.0625	 50.0107	 81.0100	214	334	319	303	301	332	333	140	335	126	503	"Wollastonite"	"Jadeite"	"Corundum"	"CaNb2O6"	"Cassiterite"	"Scheelite"	"Manganotantalite"	"Rutile"	"Mn"	"Magnetite"	"Zr"
"BT-DarkEdge"	7	 40.0000	 20.0000	 80.0000	 .000000	1668	 .000000	 .000000	 .000000	 .147297	 77.8405	 .127000	 .000000	 .000000	 .000000	 .059809	 .006077	 21.1024	 99.2831	 .000000	 .000000	 .000000	 .210715	 98.8270	 .160158	 .000000	 .000000	 .000000	 .076944	 .008209	 .000004	 99.2831	 .000000	 .000000	 .000000	 .080148	 33.1538	 .034921	 .000000	 .000000	 .000000	 .054139	 .003368	 66.6736	 .000000	 .000000	 .000000	 .120392	 99.6019	 .104910	 .000000	 .000000	 .000000	 .162646	 .010118	 .000000	 100.000	 2.00000	O	 .000000	 .000000	 .000000	 .002404	 .994510	 .001048	 .000000	 .000000	 .000000	 .001624	 .000101	 2.00000	 .008710	 .038866	 .004285	 .009801	 .011609	 .027113	 .022871	 .005815	 .009540	 .008738	 .008477	 .018634	 .052390	 .008097	 .014021	 .014739	 .034192	 .027926	 .009700	 .012319	 .011241	 .011451	 -36.608	 -55.595	 -8.5093	 5.18644	 .083258	 15.3747	 -22.367	 -30.125	 -41.459	 10.8886	 98.9671	 24.6817	 17.6342	 13.0625	 60.0109	 81.0100	214	334	319	303	301	332	333	140	335	126	503	"Wollastonite"	"Jadeite"	"Corundum"	"CaNb2O6"	"Cassiterite"	"Scheelite"	"Manganotantalite"	"Rutile"	"Mn"	"Magnetite"	"Zr"
"BT-DarkEdge"	7	 40.0000	 20.0000	 80.0000	 .000000	1669	 .000094	 .000000	 .000000	 .218175	 78.0252	 .137660	 .000000	 .010137	 .000000	 .084319	 .009369	 21.2006	 99.6855	 .000201	 .000000	 .000000	 .312109	 99.0615	 .173601	 .000000	 .016909	 .000000	 .108476	 .012655	  .00000	 99.6855	 .000168	 .000000	 .000000	 .118165	 33.0786	 .037677	 .000000	 .010649	 .000000	 .075971	 .005168	 66.6736	 .000506	 .000000	 .000000	 .177599	 99.4327	 .113254	 .000000	 .032010	 .000000	 .228367	 .015534	 .000000	 100.000	 2.00000	O	 .000005	 .000000	 .000000	 .003545	 .992255	 .001130	 .000000	 .000319	 .000000	 .002279	 .000155	 2.00000	 .008703	 .038866	 .004284	 .009799	 .011608	 .027109	 .022867	 .005813	 .009538	 .008735	 .008475	 .018619	 .052390	 .008094	 .014019	 .014737	 .034187	 .027922	 .009696	 .012315	 .011238	 .011448	 6452.02	 -19.995	 -9.3932	 3.64826	 .083169	 14.2079	 -22.062	 40.5264	 -30.972	 7.88161	 64.3515	 24.6817	 17.6242	 13.0625	 69.9997	 81.0200	214	334	319	303	301	332	333	140	335	126	503	"Wollastonite"	"Jadeite"	"Corundum"	"CaNb2O6"	"Cassiterite"	"Scheelite"	"Manganotantalite"	"Rutile"	"Mn"	"Magnetite"	"Zr"
"BT-DarkEdge"	7	 40.0000	 20.0000	 80.0000	 .000000	1670	 .000000	 .000000	 .000000	 .517201	 77.4150	 .000000	 .000000	 .000000	 .000000	 .167416	 .000000	 21.1425	 99.2421	 .000000	 .000000	 .000000	 .739878	 98.2868	 .000000	 .000000	 .000000	 .000000	 .215380	 .000000	 .000004	 99.2421	 .000000	 .000000	 .000000	 .280844	 32.9049	 .000000	 .000000	 .000000	 .000000	 .151233	 .000000	 66.6631	 .000000	 .000000	 .000000	 .423002	 99.1214	 .000000	 .000000	 .000000	 .000000	 .455568	 .000000	 .000000	 100.000	 2.00000	O	 .000000	 .000000	 .000000	 .008426	 .987199	 .000000	 .000000	 .000000	 .000000	 .004537	 .000000	 2.00000	 .008672	 .038832	 .004279	 .009784	 .011598	 .027090	 .022849	 .005805	 .009528	 .008727	 .008459	 .018553	 .052344	 .008085	 .013996	 .014724	 .034163	 .027900	 .009683	 .012303	 .011227	 .011427	 -131.13	 -38.205	 -9.4134	 1.77523	 .083537	 -5813.3	 -176.57	 -32.372	 -112.26	 4.22870	 -287.25	 24.6817	 17.6142	 13.0625	 79.9999	 81.0200	214	334	319	303	301	332	333	140	335	126	503	"Wollastonite"	"Jadeite"	"Corundum"	"CaNb2O6"	"Cassiterite"	"Scheelite"	"Manganotantalite"	"Rutile"	"Mn"	"Magnetite"	"Zr"
"BT-DarkEdge"	7	 40.0000	 20.0000	 80.0000	 .000000	1671	 .000000	 .000000	 .000000	 .533447	 77.4488	 .000000	 .000000	 .000000	 .000000	 .161923	 .016553	 21.1628	 99.3236	 .000000	 .000000	 .000000	 .763119	 98.3298	 .000000	 .000000	 .000000	 .000000	 .208313	 .022360	 .000000	 99.3236	 .000000	 .000000	 .000000	 .289401	 32.8891	 .000000	 .000000	 .000000	 .000000	 .146137	 .009146	 66.6662	 .000000	 .000000	 .000000	 .435987	 99.0961	 .000000	 .000000	 .000000	 .000000	 .440316	 .027558	 .000000	 100.000	 2.00000	O	 .000000	 .000000	 .000000	 .008682	 .986681	 .000000	 .000000	 .000000	 .000000	 .004384	 .000274	 2.00000	 .008671	 .038848	 .004279	 .009784	 .011599	 .027092	 .022850	 .005805	 .009528	 .008727	 .008459	 .018551	 .052367	 .008085	 .013997	 .014726	 .034165	 .027901	 .009683	 .012303	 .011227	 .011427	 -92.840	 -53.567	 -10.900	 1.73291	 .083529	 -457.96	 -78.112	 -27.828	 -129.63	 4.35482	 36.5638	 24.6817	 17.6042	 13.0625	 90.0002	 81.0100	214	334	319	303	301	332	333	140	335	126	503	"Wollastonite"	"Jadeite"	"Corundum"	"CaNb2O6"	"Cassiterite"	"Scheelite"	"Manganotantalite"	"Rutile"	"Mn"	"Magnetite"	"Zr"
"BT-DarkEdge"	7	 40.0000	 20.0000	 80.0000	 .000000	1672	 .000000	 .158769	 .000000	 .520641	 77.3970	 .000000	 .000000	 .000000	 .000000	 .167423	 .010163	 21.1979	 99.4519	 .000000	 .214018	 .000000	 .744799	 98.2640	 .000000	 .000000	 .000000	 .000000	 .215389	 .013729	 .000002	 99.4519	 .000000	 .346586	 .000000	 .281241	 32.7260	 .000000	 .000000	 .000000	 .000000	 .150452	 .005592	 66.4901	 .000000	 .522031	 .000000	 .423607	 98.5843	 .000000	 .000000	 .000000	 .000000	 .453225	 .016844	 .000000	 100.000	 2.00000	O	 .000000	 .010425	 .000000	 .008460	 .984388	 .000000	 .000000	 .000000	 .000000	 .004526	 .000168	 2.00000	 .008653	 .038809	 .004277	 .009779	 .011588	 .027079	 .022838	 .005799	 .009521	 .008721	 .008454	 .018512	 .052314	 .008081	 .013990	 .014712	 .034149	 .027887	 .009673	 .012294	 .011219	 .011420	 -214.16	 17.9792	 -10.998	 1.76568	 .083557	 -545.89	 -27.324	 -61.040	 -131.44	 4.22631	 59.2148	 24.6817	 17.5942	 13.0625	 100.000	 81.0200	214	334	319	303	301	332	333	140	335	126	503	"Wollastonite"	"Jadeite"	"Corundum"	"CaNb2O6"	"Cassiterite"	"Scheelite"	"Manganotantalite"	"Rutile"	"Mn"	"Magnetite"	"Zr"
"BT-DarkEdge"	7	 40.0000	 20.0000	 80.0000	 .000000	1673	 .000000	 .000000	 .000000	 .434693	 77.7050	 .004871	 .000000	 .000000	 .000000	 .126549	 .004857	 21.1764	 99.4524	 .000000	 .000000	 .000000	 .621847	 98.6551	 .006142	 .000000	 .000000	 .000000	 .162805	 .006561	 -.00001	 99.4524	 .000000	 .000000	 .000000	 .235682	 32.9778	 .001334	 .000000	 .000000	 .000000	 .114142	 .002682	 66.6683	 .000000	 .000000	 .000000	 .354795	 99.2895	 .004018	 .000000	 .000000	 .000000	 .343659	 .008075	 .000000	 100.000	 2.00000	O	 .000000	 .000000	 .000000	 .007070	 .989310	 .000040	 .000000	 .000000	 .000000	 .003424	 .000080	 2.00000	 .008681	 .038907	 .004281	 .009787	 .011599	 .027095	 .022853	 .005807	 .009531	 .008729	 .008462	 .018571	 .052446	 .008089	 .014001	 .014726	 .034169	 .027905	 .009687	 .012306	 .011229	 .011430	 -34.263	 -298.15	 -9.4283	 2.03845	 .083363	 392.114	 -27.633	 -19.128	 -48.686	 5.42720	 123.482	 24.6817	 17.5842	 13.0625	 110.010	 81.0200	214	334	319	303	301	332	333	140	335	126	503	"Wollastonite"	"Jadeite"	"Corundum"	"CaNb2O6"	"Cassiterite"	"Scheelite"	"Manganotantalite"	"Rutile"	"Mn"	"Magnetite"	"Zr"
"BT-DarkEdge"	7	 40.0000	 20.0000	 80.0000	 .000000	1674	 .000000	 .000000	 .000000	 .305781	 78.0086	 .028398	 .000000	 .000000	 .000317	 .085782	 .012250	 21.1999	 99.6411	 .000000	 .000000	 .000000	 .437433	 99.0405	 .035813	 .000000	 .000000	 .000410	 .110358	 .016547	 .000006	 99.6411	 .000000	 .000000	 .000000	 .165611	 33.0713	 .007772	 .000000	 .000000	 .000290	 .077289	 .006757	 66.6710	 .000000	 .000000	 .000000	 .249068	 99.4739	 .023378	 .000000	 .000000	 .000874	 .232476	 .020325	 .000000	 100.000	 2.00000	O	 .000000	 .000000	 .000000	 .004968	 .992074	 .000233	 .000000	 .000000	 .000009	 .002319	 .000203	 2.00000	 .008693	 .038951	 .004283	 .009793	 .011601	 .027101	 .022859	 .005810	 .009534	 .008731	 .008466	 .018596	 .052505	 .008093	 .014009	 .014729	 .034177	 .027913	 .009692	 .012311	 .011233	 .011436	 -56.955	 -18.907	 -9.3404	 2.72573	 .083177	 67.5506	 -24.578	 -22.906	 2124.57	 7.75373	 49.2797	 24.6817	 17.5742	 13.0630	 120.010	 81.0200	214	334	319	303	301	332	333	140	335	126	503	"Wollastonite"	"Jadeite"	"Corundum"	"CaNb2O6"	"Cassiterite"	"Scheelite"	"Manganotantalite"	"Rutile"	"Mn"	"Magnetite"	"Zr"
"BT-DarkEdge"	7	 40.0000	 20.0000	 80.0000	 .000000	1675	 .000000	 .000000	 .000000	 .371171	 77.6386	 .021905	 .000000	 .000000	 .000000	 .103731	 .004889	 21.1291	 99.2694	 .000000	 .000000	 .000000	 .530975	 98.5708	 .027625	 .000000	 .000000	 .000000	 .133450	 .006604	 .000006	 99.2694	 .000000	 .000000	 .000000	 .201700	 33.0248	 .006015	 .000000	 .000000	 .000000	 .093775	 .002706	 66.6710	 .000000	 .000000	 .000000	 .303508	 99.3880	 .018103	 .000000	 .000000	 .000000	 .282215	 .008144	 .000000	 100.000	 2.00000	O	 .000000	 .000000	 .000000	 .006051	 .990678	 .000180	 .000000	 .000000	 .000000	 .002813	 .000081	 2.00000	 .008687	 .038958	 .004282	 .009791	 .011600	 .027098	 .022857	 .005809	 .009533	 .008730	 .008464	 .018585	 .052515	 .008092	 .014006	 .014728	 .034173	 .027909	 .009689	 .012309	 .011231	 .011434	 -51.456	 -34.701	 -11.829	 2.31874	 .083389	 87.4640	 -29.790	 -29.416	 -33.595	 6.50470	 122.710	 24.6817	 17.5642	 13.0630	 130.011	 81.0200	214	334	319	303	301	332	333	140	335	126	503	"Wollastonite"	"Jadeite"	"Corundum"	"CaNb2O6"	"Cassiterite"	"Scheelite"	"Manganotantalite"	"Rutile"	"Mn"	"Magnetite"	"Zr"
