Repository: orthospar/MinorElements-Cassiterite

# MinorElements-Cassiterite
EPMA data and R code for generation of figures in "Systematic trends in the substitution mechanisms of minor elements in cassiterite", submitted for publication in the Australian Journal of Earth Sciences.

# Data Availability
The final cleaned and organised dataset is available above (cassiterite_EPMA.csv) and as a supplementary file hosted by AJES.

File: Data/180209/180209recalc.dat (part 45 of 46)
URRENT"	"BEAMSIZE"	"    LINE"	"  Si WT%"	"  Na WT%"	"  Al WT%"	"  Nb WT%"	"  Sn WT%"	"   W WT%"	"  Ta WT%"	"  Ti WT%"	"  Mn WT%"	"  Fe WT%"	"  Zr WT%"	"   O WT%"	"   TOTAL"	"    SiO2"	"    Na2O"	"   Al2O3"	"   Nb2O5"	"    SnO2"	"     WO3"	"   Ta2O5"	"    TiO2"	"     MnO"	"     FeO"	"    ZrO2"	"       O"	"   TOTAL"	"  Si AT%"	"  Na AT%"	"  Al AT%"	"  Nb AT%"	"  Sn AT%"	"   W AT%"	"  Ta AT%"	"  Ti AT%"	"  Mn AT%"	"  Fe AT%"	"  Zr AT%"	"   O AT%"	"Si OXMOL%"	"Na OXMOL%"	"Al OXMOL%"	"Nb OXMOL%"	"Sn OXMOL%"	"W OXMOL%"	"Ta OXMOL%"	"Ti OXMOL%"	"Mn OXMOL%"	"Fe OXMOL%"	"Zr OXMOL%"	"O OXMOL%"	"   TOTAL"	" FORMULA"	"   BASIS"	"Si FORMULA"	"Na FORMULA"	"Al FORMULA"	"Nb FORMULA"	"Sn FORMULA"	"W FORMULA"	"Ta FORMULA"	"Ti FORMULA"	"Mn FORMULA"	"Fe FORMULA"	"Zr FORMULA"	"O FORMULA"	"Si CDL99"	"Na CDL99"	"Al CDL99"	"Nb CDL99"	"Sn CDL99"	" W CDL99"	"Ta CDL99"	"Ti CDL99"	"Mn CDL99"	"Fe CDL99"	"Zr CDL99"	"SiO2 CDL99"	"Na2O CDL99"	"Al2O3 CDL99"	"Nb2O5 CDL99"	"SnO2 CDL99"	"WO3 CDL99"	"Ta2O5 CDL99"	"TiO2 CDL99"	"MnO CDL99"	"FeO CDL99"	"ZrO2 CDL99"	"Si %ERR "	"Na %ERR "	"Al %ERR "	"Nb %ERR "	"Sn %ERR "	" W %ERR "	"Ta %ERR "	"Ti %ERR "	"Mn %ERR "	"Fe %ERR "	"Zr %ERR "	"   X-POS"	"   Y-POS"	"   Z-POS"	" RELDIST"	"BEAMCURR"	"Si STD_NUM"	"Na STD_NUM"	"Al STD_NUM"	"Nb STD_NUM"	"Sn STD_NUM"	"W STD_NUM"	"Ta STD_NUM"	"Ti STD_NUM"	"Mn STD_NUM"	"Fe STD_NUM"	"Zr STD_NUM"	"Si STD_NAM"	"Na STD_NAM"	"Al STD_NAM"	"Nb STD_NAM"	"Sn STD_NAM"	"W STD_NAM"	"Ta STD_NAM"	"Ti STD_NAM"	"Mn STD_NAM"	"Fe STD_NAM"	"Zr STD_NAM"
"BT-DarkEdge"	7	 40.0000	 20.0000	 80.0000	 .000000	1676	 .000000	 .000000	 .000000	 .335675	 77.5983	 .059412	 .000000	 .000000	 .007040	 .094405	 .010297	 21.1140	 99.2192	 .000000	 .000000	 .000000	 .480197	 98.5196	 .074923	 .000000	 .000000	 .009090	 .121451	 .013910	 -.00001	 99.2192	 .000000	 .000000	 .000000	 .182544	 33.0316	 .016327	 .000000	 .000000	 .006474	 .085406	 .005703	 66.6719	 .000000	 .000000	 .000000	 .274611	 99.3827	 .049122	 .000000	 .000000	 .019478	 .256961	 .017159	 .000000	 100.000	 2.00000	O	 .000000	 .000000	 .000000	 .005476	 .990871	 .000490	 .000000	 .000000	 .000194	 .002562	 .000171	 2.00000	 .008691	 .038983	 .004283	 .009794	 .011603	 .027102	 .022860	 .005810	 .009534	 .008731	 .008467	 .018594	 .052548	 .008093	 .014011	 .014731	 .034177	 .027913	 .009691	 .012311	 .011232	 .011437	 -889.59	 -38.921	 -10.398	 2.52088	 .083411	 32.4680	 -21.484	 -46.766	 96.4201	 7.09464	 58.5380	 24.6817	 17.5542	 13.0630	 140.011	 81.0200	214	334	319	303	301	332	333	140	335	126	503	"Wollastonite"	"Jadeite"	"Corundum"	"CaNb2O6"	"Cassiterite"	"Scheelite"	"Manganotantalite"	"Rutile"	"Mn"	"Magnetite"	"Zr"
"BT-DarkEdge"	7	 40.0000	 20.0000	 80.0000	 .000000	1677	 .000000	 .000000	 .000000	 .392608	 77.6874	 .004414	 .000000	 .000000	 .000000	 .124503	 .017179	 21.1572	 99.3833	 .000000	 .000000	 .000000	 .561643	 98.6327	 .005566	 .000000	 .000000	 .000000	 .160173	 .023206	 -.00001	 99.3833	 .000000	 .000000	 .000000	 .213048	 32.9987	 .001210	 .000000	 .000000	 .000000	 .112394	 .009495	 66.6651	 .000000	 .000000	 .000000	 .320581	 99.3090	 .003642	 .000000	 .000000	 .000000	 .338246	 .028574	 .000000	 100.000	 2.00000	O	 .000000	 .000000	 .000000	 .006392	 .989985	 .000036	 .000000	 .000000	 .000000	 .003372	 .000285	 2.00000	 .008683	 .038992	 .004282	 .009790	 .011599	 .027098	 .022856	 .005808	 .009532	 .008729	 .008462	 .018577	 .052561	 .008091	 .014005	 .014726	 .034173	 .027908	 .009688	 .012308	 .011230	 .011431	 -189.44	 -21.946	 -11.793	 2.21430	 .083371	 432.738	 -29.343	 -53.440	 -147.79	 5.50788	 35.2619	 24.6817	 17.5442	 13.0630	 150.000	 81.0100	214	334	319	303	301	332	333	140	335	126	503	"Wollastonite"	"Jadeite"	"Corundum"	"CaNb2O6"	"Cassiterite"	"Scheelite"	"Manganotantalite"	"Rutile"	"Mn"	"Magnetite"	"Zr"
"BT-DarkEdge"	7	 40.0000	 20.0000	 80.0000	 .000000	1678	 .000000	 .000000	 .000000	 .425648	 77.7041	 .000000	 .000000	 .000000	 .000000	 .123688	 .015067	 21.1738	 99.4422	 .000000	 .000000	 .000000	 .608908	 98.6538	 .000000	 .000000	 .000000	 .000000	 .159125	 .020353	  .00000	 99.4422	 .000000	 .000000	 .000000	 .230805	 32.9814	 .000000	 .000000	 .000000	 .000000	 .111575	 .008321	 66.6679	 .000000	 .000000	 .000000	 .347424	 99.2916	 .000000	 .000000	 .000000	 .000000	 .335901	 .025051	 .000000	 100.000	 2.00000	O	 .000000	 .000000	 .000000	 .006924	 .989422	 .000000	 .000000	 .000000	 .000000	 .003347	 .000250	 2.00000	 .008680	 .039004	 .004282	 .009789	 .011598	 .027095	 .022853	 .005807	 .009531	 .008728	 .008461	 .018570	 .052577	 .008090	 .014003	 .014725	 .034169	 .027905	 .009686	 .012306	 .011228	 .011429	 -233.34	 -21.632	 -10.483	 2.07351	 .083362	 -83.486	 -15.967	 -73.838	 -702.84	 5.54001	 40.1311	 24.6817	 17.5342	 13.0630	 160.000	 81.0200	214	334	319	303	301	332	333	140	335	126	503	"Wollastonite"	"Jadeite"	"Corundum"	"CaNb2O6"	"Cassiterite"	"Scheelite"	"Manganotantalite"	"Rutile"	"Mn"	"Magnetite"	"Zr"
"BT-DarkEdge"	7	 40.0000	 20.0000	 80.0000	 .000000	1679	 .000000	 .000000	 .000000	 .423123	 77.7286	 .024290	 .000000	 .000000	 .000000	 .129266	 .012654	 21.1864	 99.5043	 .000000	 .000000	 .000000	 .605295	 98.6850	 .030632	 .000000	 .000000	 .000000	 .166301	 .017094	  .00000	 99.5043	 .000000	 .000000	 .000000	 .229301	 32.9723	 .006652	 .000000	 .000000	 .000000	 .116538	 .006985	 66.6683	 .000000	 .000000	 .000000	 .345154	 99.2630	 .020026	 .000000	 .000000	 .000000	 .350838	 .021027	 .000000	 100.000	 2.00000	O	 .000000	 .000000	 .000000	 .006879	 .989145	 .000200	 .000000	 .000000	 .000000	 .003496	 .000210	 2.00000	 .008682	 .039024	 .004282	 .009791	 .011600	 .027097	 .022855	 .005807	 .009531	 .008728	 .008462	 .018575	 .052604	 .008091	 .014006	 .014727	 .034172	 .027907	 .009687	 .012307	 .011228	 .011431	 -76.079	 -23.513	 -9.1410	 2.08385	 .083352	 78.9059	 -27.857	 -41.652	 -92.778	 5.32377	 47.6974	 24.6817	 17.5242	 13.0630	 170.000	 81.0200	214	334	319	303	301	332	333	140	335	126	503	"Wollastonite"	"Jadeite"	"Corundum"	"CaNb2O6"	"Cassiterite"	"Scheelite"	"Manganotantalite"	"Rutile"	"Mn"	"Magnetite"	"Zr"
"BT-DarkEdge"	7	 40.0000	 20.0000	 80.0000	 .000000	1680	 .000000	 .000000	 .000000	 .409757	 77.8676	 .023100	 .000000	 .000000	 .003999	 .132616	 .009524	 21.2188	 99.6654	 .000000	 .000000	 .000000	 .586174	 98.8614	 .029131	 .000000	 .000000	 .005163	 .170610	 .012866	 .000002	 99.6654	 .000000	 .000000	 .000000	 .221706	 32.9790	 .006316	 .000000	 .000000	 .003659	 .119369	 .005249	 66.6647	 .000000	 .000000	 .000000	 .333649	 99.2613	 .019010	 .000000	 .000000	 .011012	 .359281	 .015797	 .000000	 100.000	 2.00000	O	 .000000	 .000000	 .000000	 .006651	 .989399	 .000189	 .000000	 .000000	 .000110	 .003581	 .000157	 2.00000	 .008683	 .039048	 .004283	 .009792	 .011600	 .027099	 .022857	 .005808	 .009532	 .008728	 .008463	 .018577	 .052636	 .008092	 .014008	 .014727	 .034174	 .027909	 .009688	 .012308	 .011229	 .011432	 -142.02	 -21.968	 -9.6311	 2.13893	 .083278	 82.9603	 -18.521	 -41.200	 169.152	 5.20282	 63.2174	 24.6817	 17.5142	 13.0630	 180.000	 81.0100	214	334	319	303	301	332	333	140	335	126	503	"Wollastonite"	"Jadeite"	"Corundum"	"CaNb2O6"	"Cassiterite"	"Scheelite"	"Manganotantalite"	"Rutile"	"Mn"	"Magnetite"	"Zr"
"BT-DarkEdge"	7	 40.0000	 20.0000	 80.0000	 .000000	1681	 .000000	 .000000	 .000000	 .396641	 77.5025	 .024161	 .000000	 .000000	 .000000	 .121470	 .008356	 21.1103	 99.1634	 .000000	 .000000	 .000000	 .567412	 98.3980	 .030469	 .000000	 .000000	 .000000	 .156270	 .011288	 .000000	 99.1634	 .000000	 .000000	 .000000	 .215725	 32.9949	 .006640	 .000000	 .000000	 .000000	 .109904	 .004629	 66.6682	 .000000	 .000000	 .000000	 .324652	 99.3106	 .019987	 .000000	 .000000	 .000000	 .330797	 .013932	 .000000	 100.000	 2.00000	O	 .000000	 .000000	 .000000	 .006472	 .989824	 .000199	 .000000	 .000000	 .000000	 .003297	 .000139	 2.00000	 .008685	 .039071	 .004283	 .009793	 .011600	 .027100	 .022857	 .005808	 .009532	 .008729	 .008463	 .018580	 .052667	 .008093	 .014009	 .014728	 .034175	 .027910	 .009688	 .012308	 .011229	 .011432	 -88.225	 -17.424	 -10.562	 2.19644	 .083475	 79.3351	 -18.922	 -28.882	 -78.195	 5.63204	 71.9905	 24.6817	 17.5042	 13.0630	 190.010	 81.0100	214	334	319	303	301	332	333	140	335	126	503	"Wollastonite"	"Jadeite"	"Corundum"	"CaNb2O6"	"Cassiterite"	"Scheelite"	"Manganotantalite"	"Rutile"	"Mn"	"Magnetite"	"Zr"
"BT-DarkEdge"	7	 40.0000	 20.0000	 80.0000	 .000000	1682	 .000000	 .000000	 .000000	 .398839	 77.6534	 .043114	 .000000	 .000000	 .002810	 .126461	 .010504	 21.1598	 99.3949	 .000000	 .000000	 .000000	 .570557	 98.5895	 .054370	 .000000	 .000000	 .003628	 .162692	 .014189	 -.00001	 99.3949	 .000000	 .000000	 .000000	 .216411	 32.9815	 .011822	 .000000	 .000000	 .002578	 .114152	 .005805	 66.6678	 .000000	 .000000	 .000000	 .325684	 99.2699	 .035582	 .000000	 .000000	 .007759	 .343581	 .017472	 .000000	 100.000	 2.00000	O	 .000000	 .000000	 .000000	 .006492	 .989428	 .000355	 .000000	 .000000	 .000077	 .003424	 .000174	 2.00000	 .008685	 .039087	 .004283	 .009794	 .011601	 .027099	 .022857	 .005808	 .009532	 .008728	 .008464	 .018581	 .052689	 .008093	 .014010	 .014728	 .034175	 .027910	 .009688	 .012308	 .011229	 .011433	 -154.87	 -16.998	 -10.756	 2.18670	 .083391	 44.6085	 -67.251	 -19.414	 240.441	 5.43019	 57.3728	 24.6817	 17.4942	 13.0630	 200.010	 81.0200	214	334	319	303	301	332	333	140	335	126	503	"Wollastonite"	"Jadeite"	"Corundum"	"CaNb2O6"	"Cassiterite"	"Scheelite"	"Manganotantalite"	"Rutile"	"Mn"	"Magnetite"	"Zr"
"BT-DarkEdge"	7	 40.0000	 20.0000	 80.0000	 .000000	1683	 .000000	 .000000	 .000000	 .360315	 77.5842	 .028084	 .000000	 .000000	 .004560	 .115794	 .015961	 21.1200	 99.2289	 .000000	 .000000	 .000000	 .515446	 98.5017	 .035416	 .000000	 .000000	 .005887	 .148969	 .021560	 .000004	 99.2289	 .000000	 .000000	 .000000	 .195869	 33.0131	 .007715	 .000000	 .000000	 .004192	 .104716	 .008837	 66.6656	 .000000	 .000000	 .000000	 .294659	 99.3279	 .023211	 .000000	 .000000	 .012611	 .315065	 .026588	 .000000	 100.000	 2.00000	O	 .000000	 .000000	 .000000	 .005876	 .990409	 .000231	 .000000	 .000000	 .000126	 .003142	 .000265	 2.00000	 .008686	 .039111	 .004284	 .009793	 .011599	 .027097	 .022856	 .005808	 .009532	 .008728	 .008463	 .018582	 .052720	 .008094	 .014010	 .014726	 .034172	 .027908	 .009688	 .012307	 .011228	 .011432	 -33.364	 -37.392	 -10.541	 2.37663	 .083414	 68.2968	 -13.711	 -29.268	 148.435	 5.88137	 37.9186	 24.6817	 17.4842	 13.0630	 210.011	 81.0300	214	334	319	303	301	332	333	140	335	126	503	"Wollastonite"	"Jadeite"	"Corundum"	"CaNb2O6"	"Cassiterite"	"Scheelite"	"Manganotantalite"	"Rutile"	"Mn"	"Magnetite"	"Zr"
"BT-DarkEdge"	7	 40.0000	 20.0000	 80.0000	 .000000	1684	 .000000	 .000000	 .000000	 .391788	 77.7793	 .067525	 .000000	 .000000	 .000000	 .127099	 .013725	 21.1976	 99.5770	 .000000	 .000000	 .000000	 .560470	 98.7493	 .085154	 .000000	 .000000	 .000000	 .163513	 .018540	 .000000	 99.5770	 .000000	 .000000	 .000000	 .212213	 32.9772	 .018483	 .000000	 .000000	 .000000	 .114527	 .007571	 66.6700	 .000000	 .000000	 .000000	 .319368	 99.2575	 .055631	 .000000	 .000000	 .000000	 .344713	 .022789	 .000000	 100.000	 2.00000	O	 .000000	 .000000	 .000000	 .006366	 .989266	 .000554	 .000000	 .000000	 .000000	 .003436	 .000227	 2.00000	 .008687	 .039125	 .004283	 .009795	 .011601	 .027100	 .022857	 .005808	 .009532	 .008728	 .008465	 .018584	 .052740	 .008093	 .014013	 .014729	 .034175	 .027910	 .009688	 .012308	 .011228	 .011434	 -45.557	 -35.845	 -10.233	 2.21907	 .083321	 28.6056	 -14.372	 -39.784	 -34.112	 5.40530	 44.0268	 24.6817	 17.4742	 13.0630	 220.011	 81.0300	214	334	319	303	301	332	333	140	335	126	503	"Wollastonite"	"Jadeite"	"Corundum"	"CaNb2O6"	"Cassiterite"	"Scheelite"	"Manganotantalite"	"Rutile"	"Mn"	"Magnetite"	"Zr"
"BT-DarkEdge"	7	 40.0000	 20.0000	 80.0000	 .000000	1685	 .000000	 .000000	 .000000	 .374825	 77.6543	 .027190	 .000000	 .000000	 .000000	 .125420	 .000000	 21.1408	 99.3225	 .000000	 .000000	 .000000	 .536203	 98.5906	 .034288	 .000000	 .000000	 .000000	 .161353	 .000000	  .00000	 99.3225	 .000000	 .000000	 .000000	 .203556	 33.0104	 .007462	 .000000	 .000000	 .000000	 .113310	 .000000	 66.6653	 .000000	 .000000	 .000000	 .306257	 99.3303	 .022453	 .000000	 .000000	 .000000	 .340956	 .000000	 .000000	 100.000	 2.00000	O	 .000000	 .000000	 .000000	 .006107	 .990331	 .000224	 .000000	 .000000	 .000000	 .003399	 .000000	 2.00000	 .008686	 .039150	 .004284	 .009794	 .011599	 .027098	 .022856	 .005808	 .009531	 .008727	 .008463	 .018582	 .052774	 .008094	 .014010	 .014726	 .034173	 .027908	 .009688	 .012307	 .011227	 .011431	 -76.337	 -27.146	 -10.171	 2.30067	 .083376	 70.5315	 -17.201	 -22.300	 -76.486	 5.47042	 -118.18	 24.6817	 17.4642	 13.0630	 230.011	 81.0300	214	334	319	303	301	332	333	140	335	126	503	"Wollastonite"	"Jadeite"	"Corundum"	"CaNb2O6"	"Cassiterite"	"Scheelite"	"Manganotantalite"	"Rutile"	"Mn"	"Magnetite"	"Zr"
"BT-DarkEdge"	7	 40.0000	 20.0000	 80.0000	 .000000	1686	 .000000	 .000000	 .000000	 .349648	 77.6092	 .052629	 .000000	 .000000	 .000000	 .121386	 .018626	 21.1298	 99.2813	 .000000	 .000000	 .000000	 .500186	 98.5334	 .066369	 .000000	 .000000	 .000000	 .156163	 .025161	  .00000	 99.2813	 .000000	 .000000	 .000000	 .189985	 33.0090	 .014451	 .000000	 .000000	 .000000	 .109724	 .010308	 66.6666	 .000000	 .000000	 .000000	 .285791	 99.3096	 .043476	 .000000	 .000000	 .000000	 .330112	 .031012	 .000000	 100.000	 2.00000	O	 .000000	 .000000	 .000000	 .005700	 .990270	 .000434	 .000000	 .000000	 .000000	 .003292	 .000309	 2.00000	 .008689	 .039174	 .004285	 .009797	 .011601	 .027102	 .022859	 .005809	 .009533	 .008728	 .008465	 .018589	 .052806	 .008096	 .014014	 .014729	 .034178	 .027913	 .009689	 .012309	 .011229	 .011434	 -77.344	 -36.478	 -10.408	 2.43726	 .083409	 36.6087	 -27.595	 -39.650	 -490.09	 5.63519	 32.5690	 24.6817	 17.4542	 13.0630	 240.000	 81.0200	214	334	319	303	301	332	333	140	335	126	503	"Wollastonite"	"Jadeite"	"Corundum"	"CaNb2O6"	"Cassiterite"	"Scheelite"	"Manganotantalite"	"Rutile"	"Mn"	"Magnetite"	"Zr"
"BT-DarkEdge"	7	 40.0000	 20.0000	 80.0000	 .000000	1687	 .000000	 .000000	 .000000	 .372069	 77.7163	 .053199	 .000000	 .000000	 .000000	 .130870	 .000000	 21.1647	 99.4371	 .000000	 .000000	 .000000	 .532261	 98.6694	 .067088	 .000000	 .000000	 .000000	 .168364	 .000000	 .000004	 99.4371	 .000000	 .000000	 .000000	 .201833	 32.9997	 .014583	 .000000	 .000000	 .000000	 .118101	 .000000	 66.6658	 .000000	 .000000	 .000000	 .303661	 99.2971	 .043881	 .000000	 .000000	 .000000	 .355368	 .000000	 .000000	 100.000	 2.00000	O	 .000000	 .000000	 .000000	 .006055	 .990003	 .000437	 .000000	 .000000	 .000000	 .003543	 .000000	 2.00000	 .008688	 .039190	 .004284	 .009796	 .011600	 .027100	 .022858	 .005808	 .009532	 .008727	 .008464	 .018587	 .052828	 .008095	 .014014	 .014727	 .034176	 .027911	 .009689	 .012308	 .011228	 .011433	 -162.58	 -29.236	 -11.457	 2.31515	 .083346	 36.2174	 -91.253	 -24.802	 -400.56	 5.26452	 -150.46	 24.6817	 17.4442	 13.0635	 250.000	 81.0300	214	334	319	303	301	332	333	140	335	126	503	"Wollastonite"	"Jadeite"	"Corundum"	"CaNb2O6"	"Cassiterite"	"Scheelite"	"Manganotantalite"	"Rutile"	"Mn"	"Magnetite"	"Zr"
"BT-DarkEdge"	7	 40.0000	 20.0000	 80.0000	 .000000	1688	 .000000	 .000000	 .000000	 .388925	 77.7676	 .024798	 .000000	 .000000	 .000000	 .128915	 .007399	 21.1804	 99.4980	 .000000	 .000000	 .000000	 .556374	 98.7345	 .031272	 .000000	 .000000	 .000000	 .165848	 .009994	 .000006	 99.4980	 .000000	 .000000	 .000000	 .210819	 32.9967	 .006793	 .000000	 .000000	 .000000	 .116249	 .004085	 66.6653	 .000000	 .000000	 .000000	 .317218	 99.3002	 .020442	 .000000	 .000000	 .000000	 .349839	 .012292	 .000000	 100.000	 2.00000	O	 .000000	 .000000	 .000000	 .006325	 .989922	 .000204	 .000000	 .000000	 .000000	 .003488	 .000123	 2.00000	 .008685	 .039206	 .004284	 .009794	 .011598	 .027098	 .022856	 .005807	 .009531	 .008726	 .008462	 .018580	 .052849	 .008095	 .014011	 .014725	 .034173	 .027908	 .009687	 .012307	 .011226	 .011430	 -57.346	 -31.711	 -9.7872	 2.23215	 .083318	 77.3010	 -24.360	 -28.957	 -260.23	 5.33595	 81.2300	 24.6817	 17.4342	 13.0635	 260.000	 81.0300	214	334	319	303	301	332	333	140	335	126	503	"Wollastonite"	"Jadeite"	"Corundum"	"CaNb2O6"	"Cassiterite"	"Scheelite"	"Manganotantalite"	"Rutile"	"Mn"	"Magnetite"	"Zr"
"BT-DarkEdge"	7	 40.0000	 20.0000	 80.0000	 .000000	1689	 .000000	 .000000	 .000000	 .427442	 77.7553	 .041230	 .000000	 .000000	 .000000	 .137585	 .000000	 21.1978	 99.5594	 .000000	 .000000	 .000000	 .611474	 98.7189	 .051995	 .000000	 .000000	 .000000	 .177003	 .000000	 .000000	 99.5594	 .000000	 .000000	 .000000	 .231514	 32.9655	 .011285	 .000000	 .000000	 .000000	 .123970	 .000000	 66.6677	 .000000	 .000000	 .000000	 .348492	 99.2443	 .033974	 .000000	 .000000	 .000000	 .373217	 .000000	 .000000	 100.000	 2.00000	O	 .000000	 .000000	 .000000	 .006945	 .988951	 .000339	 .000000	 .000000	 .000000	 .003719	 .000000	 2.00000	 .008683	 .039217	 .004284	 .009794	 .011598	 .027096	 .022855	 .005807	 .009530	 .008725	 .008461	 .018577	 .052864	 .008094	 .014011	 .014725	 .034171	 .027907	 .009686	 .012305	 .011225	 .011430	 -93.413	 -17.390	 -9.9648	 2.06738	 .083329	 46.6257	 -39.567	 -26.335	 -85.010	 5.03219	 -4105.7	 24.6817	 17.4242	 13.0635	 270.001	 81.0400	214	334	319	303	301	332	333	140	335	126	503	"Wollastonite"	"Jadeite"	"Corundum"	"CaNb2O6"	"Cassiterite"	"Scheelite"	"Manganotantalite"	"Rutile"	"Mn"	"Magnetite"	"Zr"
"BT-DarkEdge"	7	 40.0000	 20.0000	 80.0000	 .000000	1690	 .000000	 .000000	 .000000	 .392136	 77.9488	 .041660	 .000000	 .000000	 .000000	 .136221	 .000514	 21.2347	 99.7540	 .000000	 .000000	 .000000	 .560967	 98.9646	 .052536	 .000000	 .000000	 .000000	 .175248	 .000694	 .000006	 99.7540	 .000000	 .000000	 .000000	 .212014	 32.9888	 .011382	 .000000	 .000000	 .000000	 .122523	 .000283	 66.6650	 .000000	 .000000	 .000000	 .319019	 99.2772	 .034254	 .000000	 .000000	 .000000	 .368722	 .000851	 .000000	 100.000	 2.00000	O	 .000000	 .000000	 .000000	 .006361	 .989691	 .000341	 .000000	 .000000	 .000000	 .003676	 .000008	 2.00000	 .008686	 .039243	 .004284	 .009795	 .011598	 .027098	 .022856	 .005807	 .009530	 .008726	 .008462	 .018581	 .052899	 .008095	 .014013	 .014725	 .034172	 .027908	 .009687	 .012306	 .011225	 .011431	 -78.649	 -25.804	 -10.202	 2.21741	 .083217	 46.1505	 -18.052	 -20.425	 -765.17	 5.07748	 1163.26	 24.6817	 17.4142	 13.0635	 280.010	 81.0400	214	334	319	303	301	332	333	140	335	126	503	"Wollastonite"	"Jadeite"	"Corundum"	"CaNb2O6"	"Cassiterite"	"Scheelite"	"Manganotantalite"	"Rutile"	"Mn"	"Magnetite"	"Zr"
"BT-DarkEdge"	7	 40.0000	 20.0000	 80.0000	 .000000	1691	 .000000	 .000000	 .000000	 .378317	 77.8509	 .085178	 .000000	 .000000	 .000000	 .121941	 .003105	 21.2105	 99.6500	 .000000	 .000000	 .000000	 .541199	 98.8403	 .107417	 .000000	 .000000	 .000000	 .156877	 .004195	 .000002	 99.6500	 .000000	 .000000	 .000000	 .204797	 32.9884	 .023301	 .000000	 .000000	 .000000	 .109815	 .001712	 66.6720	 .000000	 .000000	 .000000	 .308192	 99.2860	 .070130	 .000000	 .000000	 .000000	 .330514	 .005153	 .000000	 100.000	 2.00000	O	 .000000	 .000000	 .000000	 .006143	 .989574	 .000699	 .000000	 .000000	 .000000	 .003294	 .000051	 2.00000	 .008690	 .039268	 .004285	 .009800	 .011602	 .027103	 .022860	 .005809	 .009532	 .008727	 .008466	 .018592	 .052932	 .008097	 .014019	 .014730	 .034179	 .027914	 .009689	 .012309	 .011228	 .011435	 -75.443	 -17.184	 -11.936	 2.28435	 .083280	 22.7498	 -16.491	 -19.971	 -66.107	 5.61127	 192.950	 24.6817	 17.4042	 13.0635	 290.011	 81.0300	214	334	319	303	301	332	333	140	335	126	503	"Wollastonite"	"Jadeite"	"Corundum"	"CaNb2O6"	"Cassiterite"	"Scheelite"	"Manganotantalite"	"Rutile"	"Mn"	"Magnetite"	"Zr"
"BT-DarkEdge"	7	 40.0000	 20.0000	 80.0000	 .000000	1692	 .000000	 .000000	 .000000	 .403707	 77.7433	 .050738	 .000000	 .000000	 .000000	 .138406	 .000000	 21.1871	 99.5233	 .000000	 .000000	 .000000	 .577521	 98.7037	 .063984	 .000000	 .000000	 .000000	 .178059	 .000000	 .000006	 99.5233	 .000000	 .000000	 .000000	 .218765	 32.9764	 .013894	 .000000	 .000000	 .000000	 .124770	 .000000	 66.6662	 .000000	 .000000	 .000000	 .329223	 99.2534	 .041818	 .000000	 .000000	 .000000	 .375536	 .000000	 .000000	 100.000	 2.00000	O	 .000000	 .000000	 .000000	 .006563	 .989300	 .000417	 .000000	 .000000	 .000000	 .003743	 .000000	 2.00000	 .008685	 .039280	 .004285	 .009796	 .011599	 .027098	 .022856	 .005807	 .009530	 .008725	 .008462	 .018581	 .052948	 .008096	 .014014	 .014726	 .034173	 .027908	 .009687	 .012306	 .011225	 .011431	 -74.309	 -15.354	 -11.213	 2.16566	 .083332	 37.9549	 -21.008	 -22.902	 -865.82	 5.00538	 -116.33	 24.6817	 17.3942	 13.0635	 300.011	 81.0400	214	334	319	303	301	332	333	140	335	126	503	"Wollastonite"	"Jadeite"	"Corundum"	"CaNb2O6"	"Cassiterite"	"Scheelite"	"Manganotantalite"	"Rutile"	"Mn"	"Magnetite"	"Zr"
"BT-DarkEdge"	7	 40.0000	 20.0000	 80.0000	 .000000	1693	 .000000	 .000000	 .000000	 .435009	 77.7609	 .058941	 .000000	 .000000	 .000000	 .152574	 .024103	 21.2200	 99.6515	 .000000	 .000000	 .000000	 .622300	 98.7260	 .074330	 .000000	 .000000	 .000000	 .196286	 .032558	 .000000	 99.6515	 .000000	 .000000	 .000000	 .235360	 32.9324	 .016115	 .000000	 .000000	 .000000	 .137327	 .013282	 66.6655	 .000000	 .000000	 .000000	 .354277	 99.1438	 .048515	 .000000	 .000000	 .000000	 .413427	 .039985	 .000000	 100.000	 2.00000	O	 .000000	 .000000	 .000000	 .007061	 .987990	 .000483	 .000000	 .000000	 .000000	 .004120	 .000398	 2.00000	 .008682	 .039289	 .004284	 .009796	 .011599	 .027097	 .022855	 .005806	 .009529	 .008724	 .008461	 .018573	 .052961	 .008094	 .014013	 .014726	 .034171	 .027907	 .009685	 .012304	 .011224	 .011429	 -62.619	 -19.546	 -11.370	 2.03865	 .083335	 32.7181	 -22.776	 -22.603	 -35.136	 4.58839	 25.2674	 24.6817	 17.3842	 13.0635	 310.011	 81.0400	214	334	319	303	301	332	333	140	335	126	503	"Wollastonite"	"Jadeite"	"Corundum"	"CaNb2O6"	"Cassiterite"	"Scheelite"	"Manganotantalite"	"Rutile"	"Mn"	"Magnetite"	"Zr"
"BT-DarkEdge"	7	 40.0000	 20.0000	 80.0000	 .000000	1694	 .000000	 .000000	 .000000	 .440805	 77.7951	 .095537	 .000000	 .000000	 .010538	 .160967	 .000000	 21.2383	 99.7412	 .000000	 .000000	 .000000	 .630591	 98.7695	 .120480	 .000000	 .000000	 .013607	 .207083	 .000000	 .000002	 99.7412	 .000000	 .000000	 .000000	 .238283	 32.9176	 .026097	 .000000	 .000000	 .009633	 .144752	 .000000	 66.6636	 .000000	 .000000	 .000000	 .358674	 99.0980	 .078566	 .000000	 .000000	 .029001	 .435775	 .000000	 .000000	 100.000	 2.00000	O	 .000000	 .000000	 .000000	 .007149	 .987574	 .000783	 .000000	 .000000	 .000289	 .004343	 .000000	 2.00000	 .008684	 .039310	 .004284	 .009798	 .011600	 .027099	 .022856	 .005806	 .009530	 .008724	 .008463	 .018577	 .052989	 .008095	 .014017	 .014728	 .034174	 .027909	 .009685	 .012305	 .011224	 .011432	 -40.189	 -16.554	 -9.8045	 2.01757	 .083319	 20.3169	 -13.583	 -14.235	 64.6214	 4.37609	 -134.65	 24.6817	 17.3742	 13.0635	 320.000	 81.0400	214	334	319	303	301	332	333	140	335	126	503	"Wollastonite"	"Jadeite"	"Corundum"	"CaNb2O6"	"Cassiterite"	"Scheelite"	"Manganotantalite"	"Rutile"	"Mn"	"Magnetite"	"Zr"
"BT-DarkEdge"	7	 40.0000	 20.0000	 80.0000	 .000000	1695	 .000000	 .000000	 .000000	 .485283	 77.8423	 .040949	 .000000	 .000000	 .000000	 .164365	 .010644	 21.2575	 99.8010	 .000000	 .000000	 .000000	 .694217	 98.8294	 .051640	 .000000	 .000000	 .000000	 .211455	 .014377	 .000002	 99.8010	 .000000	 .000000	 .000000	 .262093	 32.9084	 .011176	 .000000	 .000000	 .000000	 .147677	 .005855	 66.6649	 .000000	 .000000	 .000000	 .394670	 99.1093	 .033658	 .000000	 .000000	 .000000	 .444756	 .017632	 .000000	 100.000	 2.00000	O	 .000000	 .000000	 .000000	 .007863	 .987277	 .000335	 .000000	 .000000	 .000000	 .004430	 .000176	 2.00000	 .008678	 .039322	 .004284	 .009794	 .011597	 .027095	 .022853	 .005805	 .009528	 .008723	 .008459	 .018565	 .053005	 .008094	 .014011	 .014724	 .034169	 .027904	 .009683	 .012303	 .011222	 .011426	 -78.703	 -27.129	 -13.477	 1.86809	 .083295	 46.9405	 -28.101	 -23.302	 -49.630	 4.29566	 56.5934	 24.6817	 17.3642	 13.0635	 330.000	 81.0400	214	334	319	303	301	332	333	140	335	126	503	"Wollastonite"	"Jadeite"	"Corundum"	"CaNb2O6"	"Cassiterite"	"Scheelite"	"Manganotantalite"	"Rutile"	"Mn"	"Magnetite"	"Zr"
"BT-DarkEdge"	7	 40.0000	 20.0000	 80.0000	 .000000	1696	 .000000	 .000000	 .000000	 .494470	 77.6626	 .068573	 .000000	 .000000	 .000000	 .165695	 .024733	 21.2256	 99.6416	 .000000	 .000000	 .000000	 .707361	 98.6012	 .086477	 .000000	 .000000	 .000000	 .213166	 .033410	  .00000	 99.6416	 .000000	 .000000	 .000000	 .267469	 32.8833	 .018744	 .000000	 .000000	 .000000	 .149103	 .013626	 66.6678	 .000000	 .000000	 .000000	 .402833	 99.0505	 .056461	 .000000	 .000000	 .000000	 .449127	 .041044	 .000000	 100.000	 2.00000	O	 .000000	 .000000	 .000000	 .008024	 .986481	 .000562	 .000000	 .000000	 .000000	 .004473	 .000409	 2.00000	 .008678	 .039337	 .004283	 .009796	 .011599	 .027096	 .022853	 .005805	 .009528	 .008723	 .008460	 .018565	 .053026	 .008093	 .014014	 .014726	 .034170	 .027905	 .009683	 .012303	 .011222	 .011428	 -76.882	 -88.962	 -10.691	 1.84087	 .083402	 28.1693	 -17.727	 -22.575	 -107.97	 4.26523	 24.6318	 24.6817	 17.3542	 13.0635	 340.000	 81.0400	214	334	319	303	301	332	333	140	335	126	503	"Wollastonite"	"Jadeite"	"Corundum"	"CaNb2O6"	"Cassiterite"	"Scheelite"	"Manganotantalite"	"Rutile"	"Mn"	"Magnetite"	"Zr"
"BT-DarkEdge"	7	 40.0000	 20.0000	 80.0000	 .000000	1697	 .000000	 .000000	 .000000	 .493316	 77.5843	 .055352	 .000000	 .000000	 .000000	 .163821	 .003930	 21.1927	 99.4934	 .000000	 .000000	 .000000	 .705709	 98.5018	 .069803	 .000000	 .000000	 .000000	 .210755	 .005309	 -.00001	 99.4934	 .000000	 .000000	 .000000	 .267256	 32.9007	 .015153	 .000000	 .000000	 .000000	 .147644	 .002168	 66.6671	 .000000	 .000000	 .000000	 .402502	 99.1006	 .045644	 .000000	 .000000	 .000000	 .444719	 .006531	 .000000	 100.000	 2.00000	O	 .000000	 .000000	 .000000	 .008018	 .987016	 .000455	 .000000	 .000000	 .000000	 .004429	 .000065	 2.00000	 .008678	 .039361	 .004284	 .009796	 .011598	 .027096	 .022853	 .005805	 .009528	 .008723	 .008459	 .018566	 .053058	 .008094	 .014013	 .014725	 .034170	 .027905	 .009683	 .012303	 .011222	 .011427	 -71.948	 -20.729	 -11.555	 1.84426	 .083438	 34.8168	 -25.562	 -18.182	 -102.85	 4.30814	 152.455	 24.6817	 17.3442	 13.0635	 350.001	 81.0400	214	334	319	303	301	332	333	140	335	126	503	"Wollastonite"	"Jadeite"	"Corundum"	"CaNb2O6"	"Cassiterite"	"Scheelite"	"Manganotantalite"	"Rutile"	"Mn"	"Magnetite"	"Zr"
"BT-DarkEdge"	7	 40.0000	 20.0000	 80.0000	 .000000	1698	 .000000	 .000000	 .000000	 .465712	 77.6179	 .092745	 .000000	 .000000	 .000000	 .159651	 .007998	 21.1998	 99.5439	 .000000	 .000000	 .000000	 .666222	 98.5445	 .116960	 .000000	 .000000	 .000000	 .205390	 .010804	 -.00001	 99.5439	 .000000	 .000000	 .000000	 .252224	 32.9049	 .025383	 .000000	 .000000	 .000000	 .143842	 .004412	 66.6692	 .000000	 .000000	 .000000	 .379803	 99.0973	 .076444	 .000000	 .000000	 .000000	 .433197	 .013287	 .000000	 100.000	 2.00000	O	 .000000	 .000000	 .000000	 .007566	 .987110	 .000761	 .000000	 .000000	 .000000	 .004315	 .000132	 2.00000	 .008683	 .039388	 .004285	 .009800	 .011601	 .027101	 .022858	 .005807	 .009530	 .008724	 .008463	 .018577	 .053094	 .008096	 .014019	 .014729	 .034176	 .027911	 .009686	 .012305	 .011223	 .011431	 -36.869	 -52.301	 -11.687	 1.93105	 .083427	 20.9197	 -20.872	 -27.847	 -62.486	 4.40781	 75.1848	 24.6817	 17.3342	 13.0635	 360.010	 81.0300	214	334	319	303	301	332	333	140	335	126	503	"Wollastonite"	"Jadeite"	"Corundum"	"CaNb2O6"	"Cassiterite"	"Scheelite"	"Manganotantalite"	"Rutile"	"Mn"	"Magnetite"	"Zr"
"BT-DarkEdge"	7	 40.0000	 20.0000	 80.0000	 .000000	1699	 .000000	 .000000	 .000000	 .418521	 77.5961	 .104593	 .000000	 .000000	 .000000	 .151383	 .003728	 21.1729	 99.4472	 .000000	 .000000	 .000000	 .598712	 98.5168	 .131900	 .000000	 .000000	 .000000	 .194754	 .005035	  .00000	 99.4472	 .000000	 .000000	 .000000	 .226953	 32.9372	 .028662	 .000000	 .000000	 .000000	 .136565	 .002059	 66.6685	 .000000	 .000000	 .000000	 .341611	 99.1548	 .086283	 .000000	 .000000	 .000000	 .411117	 .006198	 .000000	 100.000	 2.00000	O	 .000000	 .000000	 .000000	 .006808	 .988090	 .000860	 .000000	 .000000	 .000000	 .004097	 .000062	 2.00000	 .008687	 .039415	 .004286	 .009802	 .011601	 .027102	 .022859	 .005807	 .009531	 .008724	 .008464	 .018585	 .053130	 .008098	 .014022	 .014729	 .034177	 .027912	 .009687	 .012306	 .011224	 .011433	 -67.487	 -18.883	 -10.834	 2.10424	 .083426	 18.5888	 -44.477	 -34.215	 -1483.5	 4.62042	 160.788	 24.6817	 17.3242	 13.0635	 370.011	 81.0400	214	334	319	303	301	332	333	140	335	126	503	"Wollastonite"	"Jadeite"	"Corundum"	"CaNb2O6"	"Cassiterite"	"Scheelite"	"Manganotantalite"	"Rutile"	"Mn"	"Magnetite"	"Zr"
"BT-DarkEdge"	7	 40.0000	 20.0000	 80.0000	 .000000	1700	 .000000	 .000000	 .000000	 .503155	 77.7214	 .051030	 .000000	 .006444	 .000000	 .184210	 .014955	 21.2468	 99.7280	 .000000	 .000000	 .000000	 .719785	 98.6759	 .064353	 .000000	 .010749	 .000000	 .236986	 .020202	 .000006	 99.7280	 .000000	 .000000	 .000000	 .271869	 32.8722	 .013934	 .000000	 .006753	 .000000	 .165583	 .008230	 66.6614	 .000000	 .000000	 .000000	 .409409	 99.0048	 .041966	 .000000	 .020340	 .000000	 .498704	 .024788	 .000000	 100.000	 2.00000	O	 .000000	 .000000	 .000000	 .008157	 .986244	 .000418	 .000000	 .000203	 .000000	 .004968	 .000247	 2.00000	 .008675	 .039411	 .004284	 .009795	 .011596	 .027093	 .022851	 .005804	 .009526	 .008720	 .008457	 .018559	 .053126	 .008094	 .014012	 .014722	 .034166	 .027902	 .009681	 .012301	 .011219	 .011424	 -62.021	 -20.529	 -11.667	 1.81564	 .083362	 37.7320	 -66.413	 63.5173	 -88.391	 3.88689	 40.4095	 24.6817	 17.3142	 13.0640	 380.011	 81.0500	214	334	319	303	301	332	333	140	335	126	503	"Wollastonite"	"Jadeite"	"Corundum"	"CaNb2O6"	"Cassiterite"	"Scheelite"	"Manganotantalite"	"Rutile"	"Mn"	"Magnetite"	"Zr"
"BT-DarkEdge"	7	 40.0000	 20.0000	 80.0000	 .000000	1701	 .000000	 .000000	 .000000	 .506110	 77.6717	 .000000	 .000000	 .000000	 .000000	 .165106	 .014106	 21.2112	 99.5682	 .000000	 .000000	 .000000	 .724012	 98.6128	 .000000	 .000000	 .000000	 .000000	 .212408	 .019054	 .000004	 99.5682	 .000000	 .000000	 .000000	 .273930	 32.9069	 .000000	 .000000	 .000000	 .000000	 .148662	 .007776	 66.6628	 .000000	 .000000	 .000000	 .412541	 99.1163	 .000000	 .000000	 .000000	 .000000	 .447774	 .023421	 .000000	 100.000	 2.00000	O	 .000000	 .000000	 .000000	 .008218	 .987264	 .000000	 .000000	 .000000	 .000000	 .004460	 .000233	 2.00000	 .008674	 .039437	 .004284	 .009793	 .011594	 .027092	 .022850	 .005804	 .009527	 .008721	 .008455	 .018556	 .053160	 .008095	 .014010	 .014720	 .034165	 .027901	 .009681	 .012301	 .011219	 .011421	 -48.009	 -44.856	 -9.9985	 1.80701	 .083385	 -66.168	 -20.462	 -38.014	 -1320.8	 4.27787	 42.8041	 24.6817	 17.3042	 13.0640	 390.011	 81.0400	214	334	319	303	301	332	333	140	335	126	503	"Wollastonite"	"Jadeite"	"Corundum"	"CaNb2O6"	"Cassiterite"	"Scheelite"	"Manganotantalite"	"Rutile"	"Mn"	"Magnetite"	"Zr"
"BT-DarkEdge"	7	 40.0000	 20.0000	 80.0000	 .000000	1702	 .000000	 .000000	 .000000	 .535932	 77.7037	 .000000	 .000000	 .000000	 .006985	 .158396	 .000000	 21.2278	 99.6329	 .000000	 .000000	 .000000	 .766673	 98.6534	 .000000	 .000000	 .000000	 .009019	 .203775	 .000000	  .00000	 99.6329	 .000000	 .000000	 .000000	 .289855	 32.8959	 .000000	 .000000	 .000000	 .006389	 .142514	 .000000	 66.6653	 .000000	 .000000	 .000000	 .436663	 99.1147	 .000000	 .000000	 .000000	 .019249	 .429391	 .000000	 .000000	 100.000	 2.00000	O	 .000000	 .000000	 .000000	 .008696	 .986897	 .000000	 .000000	 .000000	 .000192	 .004276	 .000000	 2.00000	 .008673	 .039454	 .004284	 .009793	 .011594	 .027092	 .022850	 .005804	 .009526	 .008720	 .008455	 .018555	 .053183	 .008095	 .014010	 .014720	 .034165	 .027901	 .009681	 .012301	 .011218	 .011421	 -58.982	 -26.881	 -10.283	 1.72783	 .083371	 -156.07	 -31.514	 -40.396	 97.0906	 4.43716	 -96.322	 24.6817	 17.2942	 13.0640	 400.000	 81.0400	214	334	319	303	301	332	333	140	335	126	503	"Wollastonite"	"Jadeite"	"Corundum"	"CaNb2O6"	"Cassiterite"	"Scheelite"	"Manganotantalite"	"Rutile"	"Mn"	"Magnetite"	"Zr"
"BT-DarkEdge"	7	 40.0000	 20.0000	 80.0000	 .000000	1703	 .000000	 .000000	 .000000	 .468937	 77.5525	 .010139	 .000000	 .013662	 .000000	 .145058	 .002535	 21.1650	 99.3579	 .000000	 .000000	 .000000	 .670835	 98.4614	 .012786	 .000000	 .022789	 .000000	 .186617	 .003424	 .000000	 99.3579	 .000000	 .000000	 .000000	 .254377	 32.9298	 .002779	 .000000	 .014374	 .000000	 .130903	 .001400	 66.6664	 .000000	 .000000	 .000000	 .383024	 99.1669	 .008370	 .000000	 .043287	 .000000	 .394210	 .004217	 .000000	 100.000	 2.00000	O	 .000000	 .000000	 .000000	 .007631	 .987899	 .000083	 .000000	 .000431	 .000000	 .003927	 .000042	 2.00000	 .008677	 .039483	 .004285	 .009795	 .011594	 .027094	 .022852	 .005805	 .009528	 .008721	 .008456	 .018562	 .053222	 .008097	 .014012	 .014720	 .034167	 .027903	 .009682	 .012302	 .011220	 .011423	 -98.924	 -16.021	 -11.384	 1.91969	 .083442	 188.532	 -15.461	 30.0914	 -37.800	 4.79790	 236.029	 24.6817	 17.2842	 13.0640	 410.000	 81.0400	214	334	319	303	301	332	333	140	335	126	503	"Wollastonite"	"Jadeite"	"Corundum"	"CaNb2O6"	"Cassiterite"	"Scheelite"	"Manganotantalite"	"Rutile"	"Mn"	"Magnetite"	"Zr"
"BT-DarkEdge"	7	 40.0000	 20.0000	 80.0000	 .000000	1704	 .000000	 .000000	 .000000	 .522888	 77.6077	 .000000	 .000000	 .000000	 .000000	 .159348	 .001888	 21.1952	 99.4870	 .000000	 .000000	 .000000	 .748013	 98.5315	 .000000	 .000000	 .000000	 .000000	 .205001	 .002550	  .00000	 99.4870	 .000000	 .000000	 .000000	 .283238	 32.9061	 .000000	 .000000	 .000000	 .000000	 .143593	 .001042	 66.6660	 .000000	 .000000	 .000000	 .426661	 99.1376	 .000000	 .000000	 .000000	 .000000	 .432609	 .003138	 .000000	 100.000	 2.00000	O	 .000000	 .000000	 .000000	 .008497	 .987193	 .000000	 .000000	 .000000	 .000000	 .004308	 .000031	 2.00000	 .008674	 .039496	 .004285	 .009794	 .011594	 .027093	 .022850	 .005804	 .009527	 .008720	 .008455	 .018557	 .053240	 .008096	 .014011	 .014720	 .034166	 .027902	 .009681	 .012301	 .011218	 .011421	 -55.439	 -20.076	 -10.342	 1.76153	 .083421	 -41.549	 -228.81	 -28.739	 -27.305	 4.41367	 316.662	 24.6817	 17.2742	 13.0640	 420.000	 81.0400	214	334	319	303	301	332	333	140	335	126	503	"Wollastonite"	"Jadeite"	"Corundum"	"CaNb2O6"	"Cassiterite"	"Scheelite"	"Manganotantalite"	"Rutile"	"Mn"	"Magnetite"	"Zr"
"BT-DarkEdge"	7	 40.0000	 20.0000	 80.0000	 .000000	1705	 .006043	 .000000	 .000000	 .696622	 77.4215	 .004391	 .000215	 .003912	 .000000	 .207988	 .016113	 21.2495	 99.6063	 .012928	 .000000	 .000000	 .996547	 98.2951	 .005538	 .000263	 .006526	 .000000	 .267576	 .021765	 .000000	 99.6063	 .010800	 .000000	 .000000	 .376391	 32.7441	 .001199	 .000060	 .004100	 .000000	 .186950	 .008867	 66.6675	 .032586	 .000000	 .000000	 .567807	 98.7927	 .003617	 .000090	 .012370	 .000000	 .564048	 .026752	 .000000	 100.000	 2.00000	O	 .000324	 .000000	 .000000	 .011292	 .982312	 .000036	 .000002	 .000123	 .000000	 .005608	 .000266	 2.00000	 .008658	 .039476	 .004281	 .009790	 .011593	 .027086	 .022844	 .005800	 .009522	 .008716	 .008450	 .018524	 .053212	 .008090	 .014005	 .014719	 .034158	 .027894	 .009674	 .012295	 .011213	 .011414	 99.9992	 -19.834	 -10.900	 1.41428	 .083562	 434.729	 7471.63	 104.395	 -36.174	 3.49862	 37.5101	 24.6817	 17.2642	 13.0640	 430.001	 81.0400	214	334	319	303	301	332	333	140	335	126	503	"Wollastonite"	"Jadeite"	"Corundum"	"CaNb2O6"	"Cassiterite"	"Scheelite"	"Manganotantalite"	"Rutile"	"Mn"	"Magnetite"	"Zr"
"BT-DarkEdge"	7	 40.0000	 20.0000	 80.0000	 .000000	1706	 .000000	 .000000	 .000000	 .759045	 77.3046	 .000000	 .000000	 .000000	 .009576	 .226532	 .010226	 21.2402	 99.5501	 .000000	 .000000	 .000000	 1.08585	 98.1467	 .000000	 .000000	 .000000	 .012365	 .291433	 .013813	  .00000	 99.5501	 .000000	 .000000	 .000000	 .410279	 32.7074	 .000000	 .000000	 .000000	 .008753	 .203697	 .005629	 66.6642	 .000000	 .000000	 .000000	 .619183	 98.7226	 .000000	 .000000	 .000000	 .026420	 .614830	 .016992	 .000000	 100.000	 2.00000	O	 .000000	 .000000	 .000000	 .012309	 .981258	 .000000	 .000000	 .000000	 .000263	 .006111	 .000169	 2.00000	 .008655	 .039489	 .004281	 .009789	 .011593	 .027085	 .022843	 .005799	 .009521	 .008715	 .008449	 .018515	 .053231	 .008089	 .014004	 .014719	 .034157	 .027893	 .009673	 .012294	 .011212	 .011412	 -133.43	 -27.380	 -10.533	 1.32710	 .083642	 -90.882	 -26.927	 -80.170	 70.9793	 3.25254	 58.8167	 24.6817	 17.2542	 13.0640	 440.010	 81.0300	214	334	319	303	301	332	333	140	335	126	503	"Wollastonite"	"Jadeite"	"Corundum"	"CaNb2O6"	"Cassiterite"	"Scheelite"	"Manganotantalite"	"Rutile"	"Mn"	"Magnetite"	"Zr"
"BT-DarkEdge"	7	 40.0000	 20.0000	 80.0000	 .000000	1707	 .000000	 .000000	 .000000	 .700833	 77.0146	 .000000	 .194401	 .016873	 .010608	 .243531	 .014525	 21.1979	 99.3933	 .000000	 .000000	 .000000	 1.00257	 97.7785	 .000000	 .237375	 .028144	 .013698	 .313301	 .019620	  .00000	 99.3933	 .000000	 .000000	 .000000	 .379561	 32.6490	 .000000	 .054057	 .017724	 .009716	 .219414	 .008012	 66.6626	 .000000	 .000000	 .000000	 .572997	 98.5759	 .000000	 .081607	 .053513	 .029335	 .662469	 .024190	 .000000	 100.000	 2.00000	O	 .000000	 .000000	 .000000	 .011388	 .979529	 .000000	 .001622	 .000532	 .000291	 .006583	 .000240	 2.00000	 .008674	 .039511	 .004282	 .009802	 .011604	 .027097	 .022854	 .005801	 .009524	 .008718	 .008460	 .018556	 .053260	 .008090	 .014022	 .014732	 .034171	 .027906	 .009677	 .012298	 .011215	 .011428	 -74.520	 -29.547	 -11.042	 1.40935	 .083823	 -57.935	 8.58934	 24.3950	 64.1630	 3.06009	 41.6069	 24.6817	 17.2442	 13.0640	 450.011	 81.0300	214	334	319	303	301	332	333	140	335	126	503	"Wollastonite"	"Jadeite"	"Corundum"	"CaNb2O6"	"Cassiterite"	"Scheelite"	"Manganotantalite"	"Rutile"	"Mn"	"Magnetite"	"Zr"
"BT-DarkEdge"	7	 40.0000	 20.0000	 80.0000	 .000000	1708	 .000000	 .000000	 .000000	 .385601	 77.7565	 .000000	 .018500	 .028548	 .005261	 .120969	 .008041	 21.1921	 99.5156	 .000000	 .000000	 .000000	 .551619	 98.7205	 .000000	 .022590	 .047620	 .006793	 .155627	 .010862	 .000002	 99.5156	 .000000	 .000000	 .000000	 .208898	 32.9733	 .000000	 .005146	 .029997	 .004820	 .109022	 .004437	 66.6644	 .000000	 .000000	 .000000	 .314335	 99.2317	 .000000	 .007743	 .090275	 .014504	 .328098	 .013353	 .000000	 100.000	 2.00000	O	 .000000	 .000000	 .000000	 .006267	 .989232	 .000000	 .000154	 .000900	 .000145	 .003271	 .000133	 2.00000	 .008683	 .039593	 .004287	 .009799	 .011594	 .027097	 .022855	 .005806	 .009529	 .008721	 .008458	 .018576	 .053371	 .008101	 .014017	 .014720	 .034172	 .027907	 .009685	 .012304	 .011220	 .011424	 -70.891	 -35.639	 -9.6013	 2.24874	 .083316	 -80.685	 87.2629	 14.5264	 128.713	 5.64886	 74.7384	 24.6817	 17.2342	 13.0640	 460.011	 81.0400	214	334	319	303	301	332	333	140	335	126	503	"Wollastonite"	"Jadeite"	"Corundum"	"CaNb2O6"	"Cassiterite"	"Scheelite"	"Manganotantalite"	"Rutile"	"Mn"	"Magnetite"	"Zr"
"BT-DarkEdge"	7	 40.0000	 20.0000	 80.0000	 .000000	1709	 .000000	 .000000	 .000000	 .361174	 77.6238	 .000000	 .004821	 .042540	 .000000	 .120672	 .007308	 21.1503	 99.3105	 .000000	 .000000	 .000000	 .516674	 98.5519	 .000000	 .005887	 .070959	 .000000	 .155244	 .009871	 .000002	 99.3105	 .000000	 .000000	 .000000	 .196048	 32.9816	 .000000	 .001344	 .044787	 .000000	 .108968	 .004040	 66.6632	 .000000	 .000000	 .000000	 .294915	 99.2283	 .000000	 .002021	 .134746	 .000000	 .327840	 .012155	 .000000	 100.000	 2.00000	O	 .000000	 .000000	 .000000	 .005882	 .989498	 .000000	 .000040	 .001344	 .000000	 .003269	 .000121	 2.00000	 .008681	 .039615	 .004287	 .009798	 .011592	 .027096	 .022854	 .005806	 .009529	 .008721	 .008457	 .018572	 .053400	 .008101	 .014017	 .014717	 .034171	 .027906	 .009684	 .012304	 .011219	 .011423	 -72.963	 -26.390	 -9.9173	 2.37298	 .083381	 -63.214	 333.938	 9.82516	 -29.004	 5.66128	 82.1843	 24.6817	 17.2242	 13.0640	 470.011	 81.0400	214	334	319	303	301	332	333	140	335	126	503	"Wollastonite"	"Jadeite"	"Corundum"	"CaNb2O6"	"Cassiterite"	"Scheelite"	"Manganotantalite"	"Rutile"	"Mn"	"Magnetite"	"Zr"
