Repository: orthospar/MinorElements-Cassiterite

# MinorElements-Cassiterite
EPMA data and R code for generation of figures in "Systematic trends in the substitution mechanisms of minor elements in cassiterite", submitted for publication in the Australian Journal of Earth Sciences.

# Data Availability
The final cleaned and organised dataset is available above (cassiterite_EPMA.csv) and as a supplementary file hosted by AJES.

File: Data/180209/180209recalc.dat (part 46 of 46)
URRENT"	"BEAMSIZE"	"    LINE"	"  Si WT%"	"  Na WT%"	"  Al WT%"	"  Nb WT%"	"  Sn WT%"	"   W WT%"	"  Ta WT%"	"  Ti WT%"	"  Mn WT%"	"  Fe WT%"	"  Zr WT%"	"   O WT%"	"   TOTAL"	"    SiO2"	"    Na2O"	"   Al2O3"	"   Nb2O5"	"    SnO2"	"     WO3"	"   Ta2O5"	"    TiO2"	"     MnO"	"     FeO"	"    ZrO2"	"       O"	"   TOTAL"	"  Si AT%"	"  Na AT%"	"  Al AT%"	"  Nb AT%"	"  Sn AT%"	"   W AT%"	"  Ta AT%"	"  Ti AT%"	"  Mn AT%"	"  Fe AT%"	"  Zr AT%"	"   O AT%"	"Si OXMOL%"	"Na OXMOL%"	"Al OXMOL%"	"Nb OXMOL%"	"Sn OXMOL%"	"W OXMOL%"	"Ta OXMOL%"	"Ti OXMOL%"	"Mn OXMOL%"	"Fe OXMOL%"	"Zr OXMOL%"	"O OXMOL%"	"   TOTAL"	" FORMULA"	"   BASIS"	"Si FORMULA"	"Na FORMULA"	"Al FORMULA"	"Nb FORMULA"	"Sn FORMULA"	"W FORMULA"	"Ta FORMULA"	"Ti FORMULA"	"Mn FORMULA"	"Fe FORMULA"	"Zr FORMULA"	"O FORMULA"	"Si CDL99"	"Na CDL99"	"Al CDL99"	"Nb CDL99"	"Sn CDL99"	" W CDL99"	"Ta CDL99"	"Ti CDL99"	"Mn CDL99"	"Fe CDL99"	"Zr CDL99"	"SiO2 CDL99"	"Na2O CDL99"	"Al2O3 CDL99"	"Nb2O5 CDL99"	"SnO2 CDL99"	"WO3 CDL99"	"Ta2O5 CDL99"	"TiO2 CDL99"	"MnO CDL99"	"FeO CDL99"	"ZrO2 CDL99"	"Si %ERR "	"Na %ERR "	"Al %ERR "	"Nb %ERR "	"Sn %ERR "	" W %ERR "	"Ta %ERR "	"Ti %ERR "	"Mn %ERR "	"Fe %ERR "	"Zr %ERR "	"   X-POS"	"   Y-POS"	"   Z-POS"	" RELDIST"	"BEAMCURR"	"Si STD_NUM"	"Na STD_NUM"	"Al STD_NUM"	"Nb STD_NUM"	"Sn STD_NUM"	"W STD_NUM"	"Ta STD_NUM"	"Ti STD_NUM"	"Mn STD_NUM"	"Fe STD_NUM"	"Zr STD_NUM"	"Si STD_NAM"	"Na STD_NAM"	"Al STD_NAM"	"Nb STD_NAM"	"Sn STD_NAM"	"W STD_NAM"	"Ta STD_NAM"	"Ti STD_NAM"	"Mn STD_NAM"	"Fe STD_NAM"	"Zr STD_NAM"
"BT-DarkEdge"	7	 40.0000	 20.0000	 80.0000	 .000000	1710	 .000000	 .000000	 .000000	 .394144	 77.5781	 .000000	 .001565	 .046639	 .010342	 .120182	 .015402	 21.1599	 99.3262	 .000000	 .000000	 .000000	 .563840	 98.4939	 .000000	 .001910	 .077797	 .013354	 .154614	 .020805	 .000004	 99.3262	 .000000	 .000000	 .000000	 .213847	 32.9471	 .000000	 .000436	 .049080	 .009489	 .108476	 .008511	 66.6631	 .000000	 .000000	 .000000	 .321770	 99.1493	 .000000	 .000656	 .147700	 .028556	 .326441	 .025612	 .000000	 100.000	 2.00000	O	 .000000	 .000000	 .000000	 .006416	 .988467	 .000000	 .000013	 .001472	 .000285	 .003254	 .000255	 2.00000	 .008685	 .039662	 .004291	 .009806	 .011602	 .027119	 .022873	 .005810	 .009536	 .008728	 .008463	 .018581	 .053464	 .008107	 .014028	 .014730	 .034200	 .027929	 .009691	 .012313	 .011228	 .011432	 -98.412	 -32.365	 -11.255	 2.21058	 .083491	 -34.599	 1029.30	 8.98878	 65.8785	 5.68682	 39.2788	 24.6817	 17.2142	 13.0640	 480.011	 80.8900	214	334	319	303	301	332	333	140	335	126	503	"Wollastonite"	"Jadeite"	"Corundum"	"CaNb2O6"	"Cassiterite"	"Scheelite"	"Manganotantalite"	"Rutile"	"Mn"	"Magnetite"	"Zr"
"BT-DarkEdge"	7	 40.0000	 20.0000	 80.0000	 .000000	1711	 .000000	 .000000	 .000000	 .341137	 77.7502	 .000000	 .037122	 .034180	 .000000	 .116223	 .015854	 21.1790	 99.4738	 .000000	 .000000	 .000000	 .488011	 98.7125	 .000000	 .045328	 .057014	 .000000	 .149521	 .021416	 .000004	 99.4738	 .000000	 .000000	 .000000	 .184924	 32.9910	 .000000	 .010332	 .035937	 .000000	 .104809	 .008753	 66.6643	 .000000	 .000000	 .000000	 .278180	 99.2565	 .000000	 .015542	 .108119	 .000000	 .315329	 .026334	 .000000	 100.000	 2.00000	O	 .000000	 .000000	 .000000	 .005548	 .989765	 .000000	 .000310	 .001078	 .000000	 .003144	 .000263	 2.00000	 .008693	 .039687	 .004291	 .009808	 .011602	 .027118	 .022872	 .005811	 .009536	 .008728	 .008465	 .018597	 .053497	 .008108	 .014031	 .014730	 .034198	 .027929	 .009692	 .012314	 .011228	 .011434	 -83.928	 -23.390	 -9.8451	 2.49042	 .083371	 -34.284	 43.6841	 12.1815	 -37.084	 5.86199	 38.1795	 24.6817	 17.2042	 13.0640	 490.000	 80.9300	214	334	319	303	301	332	333	140	335	126	503	"Wollastonite"	"Jadeite"	"Corundum"	"CaNb2O6"	"Cassiterite"	"Scheelite"	"Manganotantalite"	"Rutile"	"Mn"	"Magnetite"	"Zr"
"BT-DarkEdge"	7	 40.0000	 20.0000	 80.0000	 .000000	1712	 .000000	 .000000	 .000000	 .389001	 77.7726	 .000000	 .062950	 .005784	 .000000	 .122627	 .013559	 21.1934	 99.5600	 .000000	 .000000	 .000000	 .556483	 98.7409	 .000000	 .076865	 .009648	 .000000	 .157759	 .018316	  .00000	 99.5600	 .000000	 .000000	 .000000	 .210738	 32.9798	 .000000	 .017510	 .006077	 .000000	 .110515	 .007481	 66.6679	 .000000	 .000000	 .000000	 .317204	 99.2829	 .000000	 .026356	 .018295	 .000000	 .332696	 .022522	 .000000	 100.000	 2.00000	O	 .000000	 .000000	 .000000	 .006322	 .989376	 .000000	 .000525	 .000182	 .000000	 .003315	 .000224	 2.00000	 .008695	 .039699	 .004291	 .009809	 .011604	 .027116	 .022871	 .005810	 .009535	 .008726	 .008465	 .018601	 .053513	 .008107	 .014032	 .014732	 .034195	 .027926	 .009692	 .012312	 .011227	 .011434	 -293.20	 -44.681	 -10.510	 2.23469	 .083357	 -54.126	 25.8889	 70.8197	 -117.92	 5.58273	 44.5604	 24.6817	 17.1942	 13.0645	 500.000	 80.9600	214	334	319	303	301	332	333	140	335	126	503	"Wollastonite"	"Jadeite"	"Corundum"	"CaNb2O6"	"Cassiterite"	"Scheelite"	"Manganotantalite"	"Rutile"	"Mn"	"Magnetite"	"Zr"
"BT-DarkEdge"	7	 40.0000	 20.0000	 80.0000	 .000000	1713	 .000359	 .000000	 .000000	 .717783	 77.2141	 .000000	 .000000	 .000000	 .000000	 .221267	 .016352	 21.1963	 99.3661	 .000768	 .000000	 .000000	 1.02682	 98.0317	 .000000	 .000000	 .000000	 .000000	 .284659	 .022089	 .000004	 99.3661	 .000643	 .000000	 .000000	 .388784	 32.7372	 .000000	 .000000	 .000000	 .000000	 .199377	 .009021	 66.6650	 .001942	 .000000	 .000000	 .586567	 98.7827	 .000000	 .000000	 .000000	 .000000	 .601610	 .027220	 .000000	 100.000	 2.00000	O	 .000019	 .000000	 .000000	 .011664	 .982140	 .000000	 .000000	 .000000	 .000000	 .005981	 .000271	 2.00000	 .008661	 .039649	 .004284	 .009795	 .011597	 .027096	 .022852	 .005801	 .009525	 .008717	 .008452	 .018529	 .053446	 .008095	 .014013	 .014723	 .034171	 .027904	 .009677	 .012299	 .011215	 .011416	 1680.07	 -25.610	 -10.876	 1.38384	 .083710	 -71.371	 -53.947	 -39.396	 -50.901	 3.31907	 36.9740	 24.6817	 17.1842	 13.0645	 510.001	 80.9800	214	334	319	303	301	332	333	140	335	126	503	"Wollastonite"	"Jadeite"	"Corundum"	"CaNb2O6"	"Cassiterite"	"Scheelite"	"Manganotantalite"	"Rutile"	"Mn"	"Magnetite"	"Zr"
"BT-DarkEdge"	7	 40.0000	 20.0000	 80.0000	 .000000	1714	 .000000	 .000000	 .000000	 .356324	 77.9765	 .000000	 .059636	 .003384	 .000000	 .110298	 .000000	 21.2237	 99.7299	 .000000	 .000000	 .000000	 .509737	 98.9998	 .000000	 .072819	 .005645	 .000000	 .141898	 .000000	  .00000	 99.7299	 .000000	 .000000	 .000000	 .192762	 33.0194	 .000000	 .016564	 .003551	 .000000	 .099263	 .000000	 66.6685	 .000000	 .000000	 .000000	 .290069	 99.3756	 .000000	 .024926	 .010687	 .000000	 .298743	 .000000	 .000000	 100.000	 2.00000	O	 .000000	 .000000	 .000000	 .005783	 .990555	 .000000	 .000497	 .000107	 .000000	 .002978	 .000000	 2.00000	 .008698	 .039744	 .004291	 .009809	 .011603	 .027114	 .022870	 .005811	 .009535	 .008726	 .008465	 .018608	 .053575	 .008109	 .014033	 .014731	 .034194	 .027925	 .009692	 .012312	 .011226	 .011434	 -70.014	 -25.667	 -10.878	 2.40201	 .083227	 -62.779	 27.3088	 120.870	 -24.728	 6.14688	 -282.92	 24.6817	 17.1742	 13.0645	 520.001	 80.9800	214	334	319	303	301	332	333	140	335	126	503	"Wollastonite"	"Jadeite"	"Corundum"	"CaNb2O6"	"Cassiterite"	"Scheelite"	"Manganotantalite"	"Rutile"	"Mn"	"Magnetite"	"Zr"
"BT-DarkEdge"	7	 40.0000	 20.0000	 80.0000	 .000000	1715	 .000000	 .000000	 .000000	 .349661	 77.7531	 .000000	 .018311	 .011740	 .006252	 .107676	 .000211	 21.1582	 99.4051	 .000000	 .000000	 .000000	 .500206	 98.7160	 .000000	 .022359	 .019583	 .008073	 .138524	 .000284	 .000000	 99.4051	 .000000	 .000000	 .000000	 .189733	 33.0249	 .000000	 .005102	 .012356	 .005737	 .097198	 .000116	 66.6648	 .000000	 .000000	 .000000	 .285418	 99.3597	 .000000	 .007674	 .037174	 .017261	 .292432	 .000350	 .000000	 100.000	 2.00000	O	 .000000	 .000000	 .000000	 .005692	 .990775	 .000000	 .000153	 .000371	 .000172	 .002916	 .000003	 2.00000	 .008691	 .039758	 .004291	 .009805	 .011598	 .027108	 .022864	 .005809	 .009533	 .008724	 .008461	 .018593	 .053593	 .008107	 .014027	 .014724	 .034185	 .027918	 .009689	 .012309	 .011223	 .011429	 -106.23	 -77.569	 -9.6279	 2.43904	 .083330	 -45.868	 88.1971	 35.0028	 108.459	 6.28212	 2837.39	 24.6817	 17.1642	 13.0645	 530.011	 81.0000	214	334	319	303	301	332	333	140	335	126	503	"Wollastonite"	"Jadeite"	"Corundum"	"CaNb2O6"	"Cassiterite"	"Scheelite"	"Manganotantalite"	"Rutile"	"Mn"	"Magnetite"	"Zr"
"BT-DarkEdge"	7	 40.0000	 20.0000	 80.0000	 .000000	1716	 .000000	 .000000	 .000000	 .368928	 77.8989	 .000000	 .044773	 .013082	 .000000	 .115088	 .006709	 21.2151	 99.6625	 .000000	 .000000	 .000000	 .527767	 98.9012	 .000000	 .054670	 .021821	 .000000	 .148061	 .009062	  .00000	 99.6625	 .000000	 .000000	 .000000	 .199658	 32.9994	 .000000	 .012441	 .013731	 .000000	 .103614	 .003698	 66.6675	 .000000	 .000000	 .000000	 .300450	 99.3165	 .000000	 .018721	 .041327	 .000000	 .311842	 .011129	 .000000	 100.000	 2.00000	O	 .000000	 .000000	 .000000	 .005990	 .989969	 .000000	 .000373	 .000412	 .000000	 .003108	 .000111	 2.00000	 .008692	 .039774	 .004291	 .009807	 .011599	 .027109	 .022865	 .005809	 .009533	 .008724	 .008462	 .018596	 .053614	 .008107	 .014029	 .014727	 .034187	 .027919	 .009690	 .012309	 .011223	 .011430	 -113.83	 -22.306	 -11.689	 2.33354	 .083260	 -44.543	 36.2613	 31.4371	 -144.65	 5.91179	 89.5317	 24.6817	 17.1542	 13.0645	 540.011	 81.0000	214	334	319	303	301	332	333	140	335	126	503	"Wollastonite"	"Jadeite"	"Corundum"	"CaNb2O6"	"Cassiterite"	"Scheelite"	"Manganotantalite"	"Rutile"	"Mn"	"Magnetite"	"Zr"
"BT-DarkEdge"	7	 40.0000	 20.0000	 80.0000	 .000000	1717	 .000000	 .000000	 .000000	 .446138	 77.6404	 .000000	 .000000	 .000000	 .000000	 .132334	 .010862	 21.1664	 99.3961	 .000000	 .000000	 .000000	 .638219	 98.5730	 .000000	 .000000	 .000000	 .000000	 .170247	 .014673	  .00000	 99.3961	 .000000	 .000000	 .000000	 .241997	 32.9654	 .000000	 .000000	 .000000	 .000000	 .119414	 .006001	 66.6672	 .000000	 .000000	 .000000	 .364324	 99.2581	 .000000	 .000000	 .000000	 .000000	 .359553	 .018068	 .000000	 100.000	 2.00000	O	 .000000	 .000000	 .000000	 .007260	 .988954	 .000000	 .000000	 .000000	 .000000	 .003582	 .000180	 2.00000	 .008683	 .039779	 .004289	 .009802	 .011596	 .027102	 .022859	 .005807	 .009530	 .008721	 .008457	 .018575	 .053621	 .008105	 .014023	 .014723	 .034178	 .027912	 .009686	 .012305	 .011220	 .011423	 -45.667	 -30.067	 -10.311	 1.99882	 .083405	 -47.325	 -68.338	 -21.475	 -87.586	 5.20904	 55.4516	 24.6817	 17.1442	 13.0645	 550.011	 81.0100	214	334	319	303	301	332	333	140	335	126	503	"Wollastonite"	"Jadeite"	"Corundum"	"CaNb2O6"	"Cassiterite"	"Scheelite"	"Manganotantalite"	"Rutile"	"Mn"	"Magnetite"	"Zr"
"BT-DarkEdge"	7	 40.0000	 20.0000	 80.0000	 .000000	1718	 .000180	 .000000	 .000000	 .384486	 77.9549	 .000000	 .000000	 .000000	 .008049	 .109131	 .000000	 21.2168	 99.6735	 .000384	 .000000	 .000000	 .550024	 98.9724	 .000000	 .000000	 .000000	 .010393	 .140397	 .000000	 -.00001	 99.6735	 .000321	 .000000	 .000000	 .208057	 33.0199	 .000000	 .000000	 .000000	 .007366	 .098242	 .000000	 66.6661	 .000967	 .000000	 .000000	 .313058	 99.3682	 .000000	 .000000	 .000000	 .022166	 .295643	 .000000	 .000000	 100.000	 2.00000	O	 .000010	 .000000	 .000000	 .006242	 .990604	 .000000	 .000000	 .000000	 .000221	 .002947	 .000000	 2.00000	 .008688	 .039811	 .004291	 .009804	 .011596	 .027104	 .022860	 .005808	 .009531	 .008722	 .008458	 .018586	 .053664	 .008107	 .014025	 .014722	 .034180	 .027914	 .009688	 .012307	 .011220	 .011425	 3370.88	 -29.394	 -10.546	 2.25504	 .083214	 -149.85	 -26.695	 -18.236	 84.3929	 6.20410	 -82.160	 24.6817	 17.1342	 13.0645	 560.011	 81.0200	214	334	319	303	301	332	333	140	335	126	503	"Wollastonite"	"Jadeite"	"Corundum"	"CaNb2O6"	"Cassiterite"	"Scheelite"	"Manganotantalite"	"Rutile"	"Mn"	"Magnetite"	"Zr"
"BT-DarkEdge"	7	 40.0000	 20.0000	 80.0000	 .000000	1719	 .000000	 .000000	 .000000	 .498461	 77.6100	 .005912	 .000000	 .000000	 .000000	 .141537	 .000000	 21.1811	 99.4370	 .000000	 .000000	 .000000	 .713070	 98.5344	 .007455	 .000000	 .000000	 .000000	 .182087	 .000000	  .00000	 99.4370	 .000000	 .000000	 .000000	 .270201	 32.9309	 .001619	 .000000	 .000000	 .000000	 .127635	 .000000	 66.6697	 .000000	 .000000	 .000000	 .406988	 99.2036	 .004878	 .000000	 .000000	 .000000	 .384498	 .000000	 .000000	 100.000	 2.00000	O	 .000000	 .000000	 .000000	 .008106	 .987881	 .000049	 .000000	 .000000	 .000000	 .003829	 .000000	 2.00000	 .008679	 .039809	 .004289	 .009802	 .011596	 .027100	 .022857	 .005805	 .009529	 .008720	 .008455	 .018568	 .053662	 .008104	 .014022	 .014722	 .034175	 .027909	 .009684	 .012304	 .011218	 .011422	 -80.302	 -20.374	 -10.248	 1.83010	 .083426	 323.191	 -18.066	 -19.517	 -139.64	 4.90359	 -47.524	 24.6817	 17.1242	 13.0645	 570.000	 81.0200	214	334	319	303	301	332	333	140	335	126	503	"Wollastonite"	"Jadeite"	"Corundum"	"CaNb2O6"	"Cassiterite"	"Scheelite"	"Manganotantalite"	"Rutile"	"Mn"	"Magnetite"	"Zr"
"BT-DarkEdge"	7	 40.0000	 20.0000	 80.0000	 .000000	1720	 .000000	 .000000	 .000000	 .261772	 77.9584	 .101378	 .000000	 .002978	 .000000	 .104108	 .000000	 21.1893	 99.6179	 .000000	 .000000	 .000000	 .374476	 98.9767	 .127846	 .000000	 .004967	 .000000	 .133935	 .000000	 .000002	 99.6179	 .000000	 .000000	 .000000	 .141841	 33.0652	 .027759	 .000000	 .003129	 .000000	 .093844	 .000000	 66.6683	 .000000	 .000000	 .000000	 .213225	 99.4118	 .083458	 .000000	 .009408	 .000000	 .282147	 .000000	 .000000	 100.000	 2.00000	O	 .000000	 .000000	 .000000	 .004255	 .991930	 .000833	 .000000	 .000094	 .000000	 .002815	 .000000	 2.00000	 .008702	 .039871	 .004293	 .009813	 .011601	 .027112	 .022868	 .005811	 .009535	 .008725	 .008466	 .018616	 .053745	 .008111	 .014038	 .014729	 .034191	 .027924	 .009693	 .012311	 .011224	 .011436	 -55.766	 -17.133	 -10.505	 3.11754	 .083200	 19.1750	 -19.995	 137.356	 -103.93	 6.47911	 -53.027	 24.6817	 17.1142	 13.0645	 580.000	 81.0300	214	334	319	303	301	332	333	140	335	126	503	"Wollastonite"	"Jadeite"	"Corundum"	"CaNb2O6"	"Cassiterite"	"Scheelite"	"Manganotantalite"	"Rutile"	"Mn"	"Magnetite"	"Zr"
"BT-DarkEdge"	7	 40.0000	 20.0000	 80.0000	 .000000	1721	 .000000	 .000000	 .000000	 .501618	 77.6006	 .030730	 .000000	 .000000	 .000933	 .171961	 .000000	 21.1954	 99.5012	 .000000	 .000000	 .000000	 .717586	 98.5225	 .038753	 .000000	 .000000	 .001205	 .221227	 .000000	 .000002	 99.5012	 .000000	 .000000	 .000000	 .271701	 32.9013	 .008411	 .000000	 .000000	 .000855	 .154950	 .000000	 66.6628	 .000000	 .000000	 .000000	 .409172	 99.0962	 .025334	 .000000	 .000000	 .002575	 .466697	 .000000	 .000000	 100.000	 2.00000	O	 .000000	 .000000	 .000000	 .008151	 .987095	 .000252	 .000000	 .000000	 .000026	 .004649	 .000000	 2.00000	 .008678	 .039844	 .004289	 .009803	 .011595	 .027099	 .022856	 .005805	 .009527	 .008718	 .008456	 .018566	 .053709	 .008104	 .014023	 .014721	 .034174	 .027908	 .009682	 .012302	 .011216	 .011422	 -84.608	 -27.641	 -10.621	 1.82120	 .083431	 62.4470	 -18.298	 -27.734	 722.087	 4.12674	 -112.67	 24.6817	 17.1042	 13.0645	 590.001	 81.0300	214	334	319	303	301	332	333	140	335	126	503	"Wollastonite"	"Jadeite"	"Corundum"	"CaNb2O6"	"Cassiterite"	"Scheelite"	"Manganotantalite"	"Rutile"	"Mn"	"Magnetite"	"Zr"
"BT-DarkEdge"	7	 40.0000	 20.0000	 80.0000	 .000000	1722	 .000000	 .000000	 .000000	 .365096	 77.7728	 .000000	 .000000	 .000000	 .003462	 .107730	 .000000	 21.1574	 99.4065	 .000000	 .000000	 .000000	 .522285	 98.7411	 .000000	 .000000	 .000000	 .004470	 .138595	 .000000	  .00000	 99.4065	 .000000	 .000000	 .000000	 .198120	 33.0352	 .000000	 .000000	 .000000	 .003177	 .097253	 .000000	 66.6662	 .000000	 .000000	 .000000	 .298061	 99.3998	 .000000	 .000000	 .000000	 .009559	 .292624	 .000000	 .000000	 100.000	 2.00000	O	 .000000	 .000000	 .000000	 .005944	 .991064	 .000000	 .000000	 .000000	 .000095	 .002918	 .000000	 2.00000	 .008688	 .039891	 .004291	 .009804	 .011594	 .027101	 .022858	 .005807	 .009530	 .008720	 .008457	 .018587	 .053772	 .008108	 .014026	 .014720	 .034177	 .027911	 .009687	 .012306	 .011219	 .011424	 -83.665	 -16.609	 -11.053	 2.35311	 .083299	 -45.786	 -25.152	 -57.226	 195.240	 6.27685	 -41.129	 24.6817	 17.0942	 13.0645	 600.001	 81.0400	214	334	319	303	301	332	333	140	335	126	503	"Wollastonite"	"Jadeite"	"Corundum"	"CaNb2O6"	"Cassiterite"	"Scheelite"	"Manganotantalite"	"Rutile"	"Mn"	"Magnetite"	"Zr"
"BT-DarkEdge"	7	 40.0000	 20.0000	 80.0000	 .000000	1723	 .000000	 .000000	 .000000	 .370679	 78.1412	 .000000	 .000000	 .000000	 .000000	 .107898	 .000000	 21.2582	 99.8779	 .000000	 .000000	 .000000	 .530272	 99.2089	 .000000	 .000000	 .000000	 .000000	 .138810	 .000000	 .000000	 99.8779	 .000000	 .000000	 .000000	 .200200	 33.0351	 .000000	 .000000	 .000000	 .000000	 .096944	 .000000	 66.6677	 .000000	 .000000	 .000000	 .301214	 99.4071	 .000000	 .000000	 .000000	 .000000	 .291718	 .000000	 .000000	 100.000	 2.00000	O	 .000000	 .000000	 .000000	 .006006	 .991038	 .000000	 .000000	 .000000	 .000000	 .002908	 .000000	 2.00000	 .008690	 .039914	 .004292	 .009805	 .011595	 .027104	 .022861	 .005808	 .009531	 .008721	 .008457	 .018590	 .053803	 .008109	 .014027	 .014721	 .034180	 .027914	 .009688	 .012307	 .011219	 .011424	 -63.785	 -14.531	 -11.685	 2.32407	 .083105	 -125.96	 -58.534	 -62.604	 -31.032	 6.26825	 -71.435	 24.6817	 17.0842	 13.0645	 610.011	 81.0300	214	334	319	303	301	332	333	140	335	126	503	"Wollastonite"	"Jadeite"	"Corundum"	"CaNb2O6"	"Cassiterite"	"Scheelite"	"Manganotantalite"	"Rutile"	"Mn"	"Magnetite"	"Zr"
"BT-DarkEdge"	7	 40.0000	 20.0000	 80.0000	 .000000	1724	 .000000	 .000000	 .000000	 .367455	 77.8688	 .000000	 .001234	 .000000	 .001802	 .101414	 .000000	 21.1823	 99.5229	 .000000	 .000000	 .000000	 .525660	 98.8630	 .000000	 .001506	 .000000	 .002326	 .130469	 .000000	  .00000	 99.5229	 .000000	 .000000	 .000000	 .199174	 33.0385	 .000000	 .000343	 .000000	 .001651	 .091447	 .000000	 66.6689	 .000000	 .000000	 .000000	 .299677	 99.4197	 .000000	 .000517	 .000000	 .004970	 .275183	 .000000	 .000000	 100.000	 2.00000	O	 .000000	 .000000	 .000000	 .005975	 .991122	 .000000	 .000010	 .000000	 .000050	 .002743	 .000000	 2.00000	 .008690	 .039935	 .004292	 .009806	 .011595	 .027104	 .022861	 .005808	 .009531	 .008721	 .008457	 .018591	 .053832	 .008110	 .014028	 .014721	 .034180	 .027914	 .009688	 .012307	 .011219	 .011424	 -219.97	 -22.468	 -11.503	 2.34095	 .083252	 -48.568	 1304.47	 -48.407	 374.512	 6.63465	 -44.212	 24.6817	 17.0742	 13.0645	 620.011	 81.0300	214	334	319	303	301	332	333	140	335	126	503	"Wollastonite"	"Jadeite"	"Corundum"	"CaNb2O6"	"Cassiterite"	"Scheelite"	"Manganotantalite"	"Rutile"	"Mn"	"Magnetite"	"Zr"
"BT-DarkEdge"	7	 40.0000	 20.0000	 80.0000	 .000000	1725	 .000000	 .000000	 .000000	 .363181	 77.7529	 .000000	 .000000	 .000000	 .000000	 .105234	 .002936	 21.1505	 99.3748	 .000000	 .000000	 .000000	 .519546	 98.7159	 .000000	 .000000	 .000000	 .000000	 .135383	 .003966	 .000000	 99.3748	 .000000	 .000000	 .000000	 .197149	 33.0384	 .000000	 .000000	 .000000	 .000000	 .095032	 .001623	 66.6679	 .000000	 .000000	 .000000	 .296612	 99.4125	 .000000	 .000000	 .000000	 .000000	 .285953	 .004884	 .000000	 100.000	 2.00000	O	 .000000	 .000000	 .000000	 .005914	 .991133	 .000000	 .000000	 .000000	 .000000	 .002851	 .000049	 2.00000	 .008689	 .039953	 .004292	 .009806	 .011594	 .027102	 .022859	 .005808	 .009530	 .008720	 .008457	 .018589	 .053856	 .008109	 .014027	 .014720	 .034178	 .027912	 .009687	 .012306	 .011218	 .011423	 -84.035	 -57.731	 -11.281	 2.36356	 .083309	 -102.62	 -60.912	 -53.399	 -197.91	 6.41278	 203.845	 24.6817	 17.0642	 13.0650	 630.011	 81.0400	214	334	319	303	301	332	333	140	335	126	503	"Wollastonite"	"Jadeite"	"Corundum"	"CaNb2O6"	"Cassiterite"	"Scheelite"	"Manganotantalite"	"Rutile"	"Mn"	"Magnetite"	"Zr"
"BT-DarkEdge"	7	 40.0000	 20.0000	 80.0000	 .000000	1726	 .000000	 .000000	 .000000	 .343527	 77.5332	 .067630	 .000000	 .050672	 .000000	 .113682	 .000000	 21.1357	 99.2444	 .000000	 .000000	 .000000	 .491429	 98.4369	 .085287	 .000000	 .084524	 .000000	 .146252	 .000000	  .00000	 99.2444	 .000000	 .000000	 .000000	 .186616	 32.9690	 .018566	 .000000	 .053391	 .000000	 .102736	 .000000	 66.6697	 .000000	 .000000	 .000000	 .280735	 99.1937	 .055858	 .000000	 .160636	 .000000	 .309103	 .000000	 .000000	 100.000	 2.00000	O	 .000000	 .000000	 .000000	 .005598	 .989024	 .000557	 .000000	 .001602	 .000000	 .003082	 .000000	 2.00000	 .008687	 .039963	 .004291	 .009808	 .011594	 .027103	 .022860	 .005807	 .009530	 .008719	 .008459	 .018585	 .053870	 .008108	 .014031	 .014720	 .034179	 .027913	 .009686	 .012305	 .011217	 .011426	 -54.340	 -21.941	 -10.337	 2.47578	 .083436	 28.5656	 -20.698	 8.28701	 -58.745	 5.97555	 -229.30	 24.6817	 17.0542	 13.0650	 640.011	 81.0400	214	334	319	303	301	332	333	140	335	126	503	"Wollastonite"	"Jadeite"	"Corundum"	"CaNb2O6"	"Cassiterite"	"Scheelite"	"Manganotantalite"	"Rutile"	"Mn"	"Magnetite"	"Zr"
"BT-DarkEdge"	7	 40.0000	 20.0000	 80.0000	 .000000	1727	 .000000	 .000000	 .000000	 .308957	 77.9273	 .000000	 .020753	 .007130	 .000000	 .107315	 .006578	 21.1854	 99.5635	 .000000	 .000000	 .000000	 .441976	 98.9373	 .000000	 .025340	 .011893	 .000000	 .138061	 .008886	 .000000	 99.5635	 .000000	 .000000	 .000000	 .167427	 33.0556	 .000000	 .005774	 .007494	 .000000	 .096746	 .003631	 66.6633	 .000000	 .000000	 .000000	 .251768	 99.4151	 .000000	 .008683	 .022539	 .000000	 .290963	 .010919	 .000000	 100.000	 2.00000	O	 .000000	 .000000	 .000000	 .005023	 .991719	 .000000	 .000173	 .000225	 .000000	 .002903	 .000109	 2.00000	 .008694	 .040002	 .004293	 .009808	 .011594	 .027105	 .022861	 .005808	 .009531	 .008720	 .008458	 .018599	 .053921	 .008111	 .014031	 .014720	 .034181	 .027915	 .009688	 .012307	 .011219	 .011426	 -133.06	 -18.486	 -10.267	 2.70570	 .083208	 -43.335	 77.8492	 57.4753	 -198.53	 6.29901	 91.2659	 24.6817	 17.0442	 13.0650	 650.000	 81.0400	214	334	319	303	301	332	333	140	335	126	503	"Wollastonite"	"Jadeite"	"Corundum"	"CaNb2O6"	"Cassiterite"	"Scheelite"	"Manganotantalite"	"Rutile"	"Mn"	"Magnetite"	"Zr"
"BT-DarkEdge"	7	 40.0000	 20.0000	 80.0000	 .000000	1728	 .000000	 .000000	 .000000	 .351885	 77.8494	 .000000	 .000000	 .006316	 .000847	 .109985	 .018504	 21.1830	 99.5199	 .000000	 .000000	 .000000	 .503387	 98.8384	 .000000	 .000000	 .010536	 .001094	 .141496	 .024995	  .00000	 99.5199	 .000000	 .000000	 .000000	 .190717	 33.0274	 .000000	 .000000	 .006640	 .000776	 .099167	 .010214	 66.6651	 .000000	 .000000	 .000000	 .286883	 99.3617	 .000000	 .000000	 .019976	 .002335	 .298341	 .030730	 .000000	 100.000	 2.00000	O	 .000000	 .000000	 .000000	 .005722	 .990843	 .000000	 .000000	 .000199	 .000023	 .002975	 .000306	 2.00000	 .008688	 .040010	 .004292	 .009806	 .011592	 .027100	 .022857	 .005807	 .009529	 .008719	 .008455	 .018586	 .053932	 .008109	 .014027	 .014718	 .034176	 .027910	 .009686	 .012305	 .011216	 .011422	 -114.44	 -39.625	 -11.202	 2.42614	 .083252	 -45.826	 -416.77	 64.8320	 795.718	 6.15793	 32.7451	 24.6817	 17.0342	 13.0650	 660.000	 81.0500	214	334	319	303	301	332	333	140	335	126	503	"Wollastonite"	"Jadeite"	"Corundum"	"CaNb2O6"	"Cassiterite"	"Scheelite"	"Manganotantalite"	"Rutile"	"Mn"	"Magnetite"	"Zr"
"BT-DarkEdge"	7	 40.0000	 20.0000	 80.0000	 .000000	1729	 .000000	 .000000	 .000000	 .414042	 77.5456	 .000000	 .000000	 .022991	 .004262	 .124174	 .018029	 21.1438	 99.2730	 .000000	 .000000	 .000000	 .592305	 98.4527	 .000000	 .000000	 .038350	 .005503	 .159749	 .024353	 -.00001	 99.2730	 .000000	 .000000	 .000000	 .224822	 32.9595	 .000000	 .000000	 .024214	 .003914	 .112167	 .009970	 66.6654	 .000000	 .000000	 .000000	 .338361	 99.2093	 .000000	 .000000	 .072884	 .011780	 .337628	 .030011	 .000000	 100.000	 2.00000	O	 .000000	 .000000	 .000000	 .006745	 .988802	 .000000	 .000000	 .000726	 .000117	 .003365	 .000299	 2.00000	 .008680	 .040015	 .004291	 .009804	 .011592	 .027098	 .022855	 .005805	 .009528	 .008717	 .008454	 .018571	 .053940	 .008107	 .014025	 .014717	 .034173	 .027908	 .009683	 .012302	 .011214	 .011419	 -62.517	 -20.310	 -10.824	 2.12305	 .083435	 -60.287	 -72.244	 17.9782	 158.679	 5.51434	 33.5886	 24.6817	 17.0242	 13.0650	 670.001	 81.0400	214	334	319	303	301	332	333	140	335	126	503	"Wollastonite"	"Jadeite"	"Corundum"	"CaNb2O6"	"Cassiterite"	"Scheelite"	"Manganotantalite"	"Rutile"	"Mn"	"Magnetite"	"Zr"
"BT-DarkEdge"	7	 40.0000	 20.0000	 80.0000	 .000000	1730	 .000000	 .000000	 .000000	 .391228	 77.8861	 .000000	 .007319	 .038485	 .004406	 .142803	 .000000	 21.2368	 99.7072	 .000000	 .000000	 .000000	 .559668	 98.8850	 .000000	 .008937	 .064195	 .005689	 .183715	 .000000	 -.00001	 99.7072	 .000000	 .000000	 .000000	 .211480	 32.9556	 .000000	 .002031	 .040350	 .004028	 .128416	 .000000	 66.6581	 .000000	 .000000	 .000000	 .318157	 99.1589	 .000000	 .003056	 .121406	 .012118	 .386387	 .000000	 .000000	 100.000	 2.00000	O	 .000000	 .000000	 .000000	 .006345	 .988795	 .000000	 .000061	 .001211	 .000121	 .003853	 .000000	 2.00000	 .008681	 .040038	 .004291	 .009805	 .011590	 .027099	 .022856	 .005805	 .009527	 .008717	 .008454	 .018572	 .053971	 .008108	 .014026	 .014715	 .034174	 .027908	 .009683	 .012302	 .011214	 .011419	 -199.15	 -28.571	 -9.5115	 2.22342	 .083243	 -321.96	 220.093	 10.8340	 153.517	 4.86324	 -219.29	 24.6817	 17.0142	 13.0650	 680.001	 81.0400	214	334	319	303	301	332	333	140	335	126	503	"Wollastonite"	"Jadeite"	"Corundum"	"CaNb2O6"	"Cassiterite"	"Scheelite"	"Manganotantalite"	"Rutile"	"Mn"	"Magnetite"	"Zr"
"BT-DarkEdge"	7	 40.0000	 20.0000	 80.0000	 .000000	1731	 .000000	 .000000	 .000000	 .339495	 77.7744	 .000000	 .041744	 .017970	 .000356	 .103062	 .008417	 21.1687	 99.4541	 .000000	 .000000	 .000000	 .485662	 98.7431	 .000000	 .050972	 .029975	 .000459	 .132589	 .011370	 .000008	 99.4541	 .000000	 .000000	 .000000	 .184134	 33.0192	 .000000	 .011625	 .018904	 .000326	 .092992	 .004650	 66.6682	 .000000	 .000000	 .000000	 .277027	 99.3538	 .000000	 .017489	 .056883	 .000982	 .279810	 .013991	 .000000	 100.000	 2.00000	O	 .000000	 .000000	 .000000	 .005524	 .990553	 .000000	 .000349	 .000567	 .000010	 .002790	 .000139	 2.00000	 .008693	 .040076	 .004293	 .009810	 .011595	 .027105	 .022861	 .005808	 .009531	 .008719	 .008458	 .018597	 .054021	 .008111	 .014033	 .014721	 .034182	 .027915	 .009688	 .012306	 .011217	 .011425	 -4466.8	 -32.112	 -10.290	 2.50049	 .083300	 -34.867	 38.8632	 22.9452	 1894.17	 6.53608	 71.4278	 24.6817	 17.0042	 13.0650	 690.011	 81.0400	214	334	319	303	301	332	333	140	335	126	503	"Wollastonite"	"Jadeite"	"Corundum"	"CaNb2O6"	"Cassiterite"	"Scheelite"	"Manganotantalite"	"Rutile"	"Mn"	"Magnetite"	"Zr"
"BT-DarkEdge"	7	 40.0000	 20.0000	 80.0000	 .000000	1732	 .004710	 .000000	 .000000	 .372931	 77.5588	 .000000	 .020942	 .024029	 .000000	 .116062	 .019428	 21.1373	 99.2542	 .010076	 .000000	 .000000	 .533494	 98.4694	 .000000	 .025571	 .040083	 .000000	 .149313	 .026243	 .000002	 99.2542	 .008462	 .000000	 .000000	 .202564	 32.9758	 .000000	 .005840	 .025315	 .000000	 .104874	 .010748	 66.6664	 .025465	 .000000	 .000000	 .304797	 99.2368	 .000000	 .008788	 .076184	 .000000	 .315605	 .032344	 .000000	 100.000	 2.00000	O	 .000254	 .000000	 .000000	 .006077	 .989276	 .000000	 .000175	 .000759	 .000000	 .003146	 .000322	 2.00000	 .008685	 .040086	 .004292	 .009808	 .011593	 .027103	 .022859	 .005806	 .009529	 .008718	 .008456	 .018581	 .054035	 .008110	 .014031	 .014719	 .034179	 .027912	 .009685	 .012305	 .011216	 .011422	 128.663	 -81.039	 -10.574	 2.31307	 .083429	 -34.852	 77.1433	 17.2150	 -33.537	 5.86324	 31.2129	 24.6817	 16.9942	 13.0650	 700.011	 81.0300	214	334	319	303	301	332	333	140	335	126	503	"Wollastonite"	"Jadeite"	"Corundum"	"CaNb2O6"	"Cassiterite"	"Scheelite"	"Manganotantalite"	"Rutile"	"Mn"	"Magnetite"	"Zr"
"BT-DarkEdge"	7	 40.0000	 20.0000	 80.0000	 .000000	1733	 .000000	 .000000	 .000000	 .395767	 77.5798	 .000000	 .012817	 .021339	 .000000	 .127809	 .016916	 21.1463	 99.3008	 .000000	 .000000	 .000000	 .566162	 98.4961	 .000000	 .015650	 .035595	 .000000	 .164426	 .022850	 .000000	 99.3008	 .000000	 .000000	 .000000	 .214870	 32.9697	 .000000	 .003573	 .022471	 .000000	 .115436	 .009354	 66.6646	 .000000	 .000000	 .000000	 .323345	 99.2281	 .000000	 .005376	 .067631	 .000000	 .347426	 .028152	 .000000	 100.000	 2.00000	O	 .000000	 .000000	 .000000	 .006446	 .989122	 .000000	 .000107	 .000674	 .000000	 .003463	 .000281	 2.00000	 .008684	 .040105	 .004292	 .009807	 .011593	 .027102	 .022859	 .005806	 .009529	 .008717	 .008455	 .018579	 .054061	 .008110	 .014030	 .014718	 .034178	 .027912	 .009685	 .012304	 .011215	 .011421	 -78.103	 -23.008	 -11.420	 2.20305	 .083420	 -67.740	 125.842	 19.3543	 -81.538	 5.37270	 35.7718	 24.6817	 16.9842	 13.0650	 710.011	 81.0300	214	334	319	303	301	332	333	140	335	126	503	"Wollastonite"	"Jadeite"	"Corundum"	"CaNb2O6"	"Cassiterite"	"Scheelite"	"Manganotantalite"	"Rutile"	"Mn"	"Magnetite"	"Zr"
"BT-DarkEdge"	7	 40.0000	 20.0000	 80.0000	 .000000	1734	 .000000	 .000000	 .000000	 .387397	 77.5469	 .000000	 .058794	 .013184	 .000000	 .128606	 .003998	 21.1343	 99.2731	 .000000	 .000000	 .000000	 .554188	 98.4543	 .000000	 .071791	 .021992	 .000000	 .165452	 .005400	  .00000	 99.2731	 .000000	 .000000	 .000000	 .210450	 32.9751	 .000000	 .016399	 .013892	 .000000	 .116225	 .002212	 66.6657	 .000000	 .000000	 .000000	 .316743	 99.2602	 .000000	 .024682	 .041816	 .000000	 .349854	 .006658	 .000000	 100.000	 2.00000	O	 .000000	 .000000	 .000000	 .006314	 .989267	 .000000	 .000492	 .000417	 .000000	 .003487	 .000066	 2.00000	 .008690	 .040126	 .004293	 .009810	 .011595	 .027103	 .022860	 .005806	 .009529	 .008718	 .008457	 .018591	 .054089	 .008111	 .014034	 .014721	 .034179	 .027913	 .009685	 .012304	 .011215	 .011424	 -116.90	 -16.070	 -9.7714	 2.24236	 .083431	 -63.119	 27.6835	 31.1821	 -63.243	 5.34251	 149.845	 24.6817	 16.9742	 13.0650	 720.011	 81.0500	214	334	319	303	301	332	333	140	335	126	503	"Wollastonite"	"Jadeite"	"Corundum"	"CaNb2O6"	"Cassiterite"	"Scheelite"	"Manganotantalite"	"Rutile"	"Mn"	"Magnetite"	"Zr"
"BT-DarkEdge"	7	 40.0000	 20.0000	 80.0000	 .000000	1735	 .000000	 .000000	 .000000	 .513511	 77.9175	 .000000	 .000000	 .000000	 .000233	 .130675	 .000000	 21.2659	 99.8278	 .000000	 .000000	 .000000	 .734600	 98.9248	 .000000	 .000000	 .000000	 .000301	 .168112	 .000000	 .000002	 99.8278	 .000000	 .000000	 .000000	 .277266	 32.9315	 .000000	 .000000	 .000000	 .000213	 .117377	 .000000	 66.6737	 .000000	 .000000	 .000000	 .417724	 99.2280	 .000000	 .000000	 .000000	 .000642	 .353675	 .000000	 .000000	 100.000	 2.00000	O	 .000000	 .000000	 .000000	 .008317	 .987840	 .000000	 .000000	 .000000	 .000006	 .003521	 .000000	 2.00000	 .008680	 .040132	 .004291	 .009806	 .011593	 .027099	 .022856	 .005805	 .009527	 .008716	 .008452	 .018569	 .054097	 .008109	 .014027	 .014719	 .034175	 .027908	 .009683	 .012302	 .011213	 .011417	 -141.22	 -30.922	 -9.8293	 1.78828	 .083249	 -168.86	 -21.094	 -14.248	 2887.96	 5.26551	 -54.218	 24.6817	 16.9642	 13.0650	 730.012	 81.0400	214	334	319	303	301	332	333	140	335	126	503	"Wollastonite"	"Jadeite"	"Corundum"	"CaNb2O6"	"Cassiterite"	"Scheelite"	"Manganotantalite"	"Rutile"	"Mn"	"Magnetite"	"Zr"
"BT-DarkEdge"	7	 40.0000	 20.0000	 80.0000	 .000000	1736	 .000000	 .000000	 .000000	 .544378	 77.4892	 .000000	 .000000	 .000000	 .000000	 .161533	 .011013	 21.1764	 99.3826	 .000000	 .000000	 .000000	 .778756	 98.3811	 .000000	 .000000	 .000000	 .000000	 .207811	 .014877	 .000002	 99.3826	 .000000	 .000000	 .000000	 .295147	 32.8858	 .000000	 .000000	 .000000	 .000000	 .145694	 .006082	 66.6673	 .000000	 .000000	 .000000	 .444697	 99.0979	 .000000	 .000000	 .000000	 .000000	 .439034	 .018326	 .000000	 100.000	 2.00000	O	 .000000	 .000000	 .000000	 .008854	 .986564	 .000000	 .000000	 .000000	 .000000	 .004371	 .000182	 2.00000	 .008674	 .040142	 .004291	 .009804	 .011592	 .027097	 .022853	 .005803	 .009525	 .008714	 .008451	 .018557	 .054111	 .008107	 .014026	 .014717	 .034171	 .027905	 .009680	 .012300	 .011211	 .011415	 -136.29	 -27.938	 -10.717	 1.70847	 .083491	 -159.04	 -17.459	 -16.059	 -592.20	 4.35833	 54.6576	 24.6817	 16.9542	 13.0650	 740.000	 81.0400	214	334	319	303	301	332	333	140	335	126	503	"Wollastonite"	"Jadeite"	"Corundum"	"CaNb2O6"	"Cassiterite"	"Scheelite"	"Manganotantalite"	"Rutile"	"Mn"	"Magnetite"	"Zr"
"BT-DarkEdge"	7	 40.0000	 20.0000	 80.0000	 .000000	1737	 .000000	 .000000	 .000000	 .414617	 77.5977	 .077156	 .000000	 .000000	 .000000	 .134502	 .000000	 21.1583	 99.3822	 .000000	 .000000	 .000000	 .593127	 98.5188	 .097300	 .000000	 .000000	 .000000	 .173036	 .000000	  .00000	 99.3822	 .000000	 .000000	 .000000	 .224998	 32.9617	 .021158	 .000000	 .000000	 .000000	 .121424	 .000000	 66.6708	 .000000	 .000000	 .000000	 .338681	 99.2321	 .063697	 .000000	 .000000	 .000000	 .365549	 .000000	 .000000	 100.000	 2.00000	O	 .000000	 .000000	 .000000	 .006750	 .988790	 .000635	 .000000	 .000000	 .000000	 .003642	 .000000	 2.00000	 .008707	 .040272	 .004302	 .009833	 .011621	 .027162	 .022909	 .005819	 .009549	 .008736	 .008476	 .018628	 .054286	 .008129	 .014067	 .014754	 .034254	 .027974	 .009706	 .012331	 .011238	 .011449	 -85.678	 -23.503	 -13.116	 2.12663	 .083588	 25.1352	 -17.972	 -14.874	 -56.771	 5.14203	 -55.904	 24.6817	 16.9442	 13.0650	 750.001	 80.7100	214	334	319	303	301	332	333	140	335	126	503	"Wollastonite"	"Jadeite"	"Corundum"	"CaNb2O6"	"Cassiterite"	"Scheelite"	"Manganotantalite"	"Rutile"	"Mn"	"Magnetite"	"Zr"
"BT-DarkEdge"	7	 40.0000	 20.0000	 80.0000	 .000000	1738	 .001858	 .000000	 .000000	 .656924	 77.2824	 .000000	 .000000	 .000000	 .000000	 .189138	 .018793	 21.1818	 99.3309	 .003974	 .000000	 .000000	 .939757	 98.1184	 .000000	 .000000	 .000000	 .000000	 .243326	 .025385	  .00000	 99.3309	 .003331	 .000000	 .000000	 .356084	 32.7905	 .000000	 .000000	 .000000	 .000000	 .170554	 .010375	 66.6692	 .010047	 .000000	 .000000	 .537035	 98.9072	 .000000	 .000000	 .000000	 .000000	 .514447	 .031294	 .000000	 100.000	 2.00000	O	 .000100	 .000000	 .000000	 .010682	 .983678	 .000000	 .000000	 .000000	 .000000	 .005116	 .000311	 2.00000	 .008680	 .040226	 .004296	 .009818	 .011611	 .027138	 .022888	 .005810	 .009538	 .008726	 .008462	 .018569	 .054224	 .008117	 .014046	 .014741	 .034223	 .027947	 .009692	 .012316	 .011226	 .011430	 325.643	 -19.100	 -13.821	 1.48176	 .083769	 -91.702	 -57.184	 -18.250	 -67.952	 3.80194	 32.2740	 24.6817	 16.9342	 13.0655	 760.001	 80.7700	214	334	319	303	301	332	333	140	335	126	503	"Wollastonite"	"Jadeite"	"Corundum"	"CaNb2O6"	"Cassiterite"	"Scheelite"	"Manganotantalite"	"Rutile"	"Mn"	"Magnetite"	"Zr"
"BT-DarkEdge"	7	 40.0000	 20.0000	 80.0000	 .000000	1739	 .000000	 .000000	 .000000	 .397970	 77.2251	 .117899	 .000000	 .012816	 .008391	 .135200	 .000000	 21.0725	 98.9699	 .000000	 .000000	 .000000	 .569313	 98.0457	 .148680	 .000000	 .021378	 .010835	 .173934	 .000000	 .000002	 98.9699	 .000000	 .000000	 .000000	 .216841	 32.9367	 .032462	 .000000	 .013544	 .007732	 .122550	 .000000	 66.6702	 .000000	 .000000	 .000000	 .326358	 99.1430	 .097716	 .000000	 .040769	 .023274	 .368888	 .000000	 .000000	 100.000	 2.00000	O	 .000000	 .000000	 .000000	 .006505	 .988048	 .000974	 .000000	 .000406	 .000232	 .003676	 .000000	 2.00000	 .008701	 .040277	 .004299	 .009828	 .011612	 .027140	 .022891	 .005814	 .009541	 .008728	 .008470	 .018614	 .054292	 .008122	 .014059	 .014743	 .034226	 .027951	 .009698	 .012320	 .011229	 .011442	 -168.77	 -30.653	 -14.193	 2.19731	 .083724	 16.5528	 -34.834	 32.1121	 81.0691	 5.11364	 -87.752	 24.6817	 16.9242	 13.0655	 770.001	 80.8500	214	334	319	303	301	332	333	140	335	126	503	"Wollastonite"	"Jadeite"	"Corundum"	"CaNb2O6"	"Cassiterite"	"Scheelite"	"Manganotantalite"	"Rutile"	"Mn"	"Magnetite"	"Zr"
"BT-DarkEdge"	7	 40.0000	 20.0000	 80.0000	 .000000	1740	 .002762	 .000000	 .000000	 .470813	 77.7268	 .000000	 .024545	 .027399	 .000000	 .133654	 .010796	 21.2276	 99.6244	 .005908	 .000000	 .000000	 .673518	 98.6828	 .000000	 .029971	 .045703	 .000000	 .171945	 .014583	 .000000	 99.6244	 .004941	 .000000	 .000000	 .254657	 32.9085	 .000000	 .006816	 .028744	 .000000	 .120263	 .005947	 66.6702	 .014883	 .000000	 .000000	 .383530	 99.1246	 .000000	 .010266	 .086580	 .000000	 .362248	 .017914	 .000000	 100.000	 2.00000	O	 .000148	 .000000	 .000000	 .007639	 .987203	 .000000	 .000204	 .000862	 .000000	 .003608	 .000178	 2.00000	 .008689	 .040274	 .004297	 .009818	 .011604	 .027129	 .022880	 .005810	 .009537	 .008724	 .008461	 .018589	 .054289	 .008118	 .014046	 .014733	 .034212	 .027938	 .009692	 .012314	 .011223	 .011430	 219.344	 -24.090	 -12.461	 1.91765	 .083438	 -43.690	 65.9260	 15.1376	 -66.937	 5.16466	 55.8186	 24.6817	 16.9142	 13.0655	 780.011	 80.8700	214	334	319	303	301	332	333	140	335	126	503	"Wollastonite"	"Jadeite"	"Corundum"	"CaNb2O6"	"Cassiterite"	"Scheelite"	"Manganotantalite"	"Rutile"	"Mn"	"Magnetite"	"Zr"
"BT-DarkEdge"	7	 40.0000	 20.0000	 80.0000	 .000000	1741	 .000000	 .000000	 .000000	 .806087	 77.3661	 .000000	 .000000	 .020689	 .000000	 .213955	 .002995	 21.2819	 99.6918	 .000000	 .000000	 .000000	 1.15314	 98.2248	 .000000	 .000000	 .034511	 .000000	 .275253	 .004046	 .000000	 99.6918	 .000000	 .000000	 .000000	 .434923	 32.6746	 .000000	 .000000	 .021651	 .000000	 .192042	 .001646	 66.6751	 .000000	 .000000	 .000000	 .656836	 98.6927	 .000000	 .000000	 .065398	 .000000	 .580059	 .004971	 .000000	 100.000	 2.00000	O	 .000000	 .000000	 .000000	 .013046	 .980114	 .000000	 .000000	 .000649	 .000000	 .005761	 .000049	 2.00000	 .008662	 .040229	 .004291	 .009808	 .011601	 .027113	 .022866	 .005803	 .009528	 .008716	 .008451	 .018530	 .054228	 .008108	 .014031	 .014728	 .034192	 .027920	 .009680	 .012303	 .011213	 .011416	 -119.25	 -11.647	 -11.038	 1.27208	 .083687	 -62.075	 -63.115	 19.9450	 -148.37	 3.41548	 199.686	 24.6817	 16.9042	 13.0655	 790.011	 80.8900	214	334	319	303	301	332	333	140	335	126	503	"Wollastonite"	"Jadeite"	"Corundum"	"CaNb2O6"	"Cassiterite"	"Scheelite"	"Manganotantalite"	"Rutile"	"Mn"	"Magnetite"	"Zr"
"BT-DarkEdge"	7	 40.0000	 20.0000	 80.0000	 .000000	1742	 .000000	 .000000	 .000000	 .440541	 77.1640	 .000000	 .187818	 .133489	 .000000	 .153193	 .016848	 21.1744	 99.2702	 .000000	 .000000	 .000000	 .630212	 97.9682	 .000000	 .229336	 .222668	 .000000	 .197082	 .022758	 .000006	 99.2702	 .000000	 .000000	 .000000	 .238879	 32.7518	 .000000	 .052290	 .140393	 .000000	 .138189	 .009304	 66.6691	 .000000	 .000000	 .000000	 .359916	 98.6938	 .000000	 .078785	 .423058	 .000000	 .416416	 .028038	 .000000	 100.000	 2.00000	O	 .000000	 .000000	 .000000	 .007166	 .982518	 .000000	 .001569	 .004212	 .000000	 .004146	 .000279	 2.00000	 .008688	 .040275	 .004293	 .009821	 .011602	 .027121	 .022874	 .005806	 .009532	 .008719	 .008463	 .018586	 .054289	 .008112	 .014050	 .014730	 .034202	 .027930	 .009685	 .012308	 .011217	 .011432	 -260.39	 -27.864	 -11.140	 2.02275	 .083736	 -49.059	 8.88742	 3.28661	 -6586.3	 4.57010	 35.9503	 24.6817	 16.8942	 13.0655	 800.011	 80.9300	214	334	319	303	301	332	333	140	335	126	503	"Wollastonite"	"Jadeite"	"Corundum"	"CaNb2O6"	"Cassiterite"	"Scheelite"	"Manganotantalite"	"Rutile"	"Mn"	"Magnetite"	"Zr"
"BT-DarkEdge"	7	 40.0000	 20.0000	 80.0000	 .000000	1743	 .000000	 .000000	 .000000	 .885038	 76.7082	 .000000	 .214076	 .057496	 .000000	 .282316	 .020817	 21.2363	 99.4042	 .000000	 .000000	 .000000	 1.26609	 97.3895	 .000000	 .261399	 .095906	 .000000	 .363199	 .028120	 .000002	 99.4042	 .000000	 .000000	 .000000	 .478522	 32.4647	 .000000	 .059429	 .060295	 .000000	 .253933	 .011464	 66.6717	 .000000	 .000000	 .000000	 .723731	 98.2012	 .000000	 .089882	 .182385	 .000000	 .768113	 .034676	 .000000	 100.000	 2.00000	O	 .000000	 .000000	 .000000	 .014355	 .973867	 .000000	 .001783	 .001809	 .000000	 .007617	 .000344	 2.00000	 .008665	 .040223	 .004287	 .009814	 .011606	 .027110	 .022863	 .005799	 .009524	 .008712	 .008456	 .018537	 .054220	 .008101	 .014040	 .014735	 .034188	 .027917	 .009674	 .012298	 .011208	 .011422	 -142.55	 -6472.1	 -11.200	 1.18965	 .084080	 -57.254	 7.83202	 7.32242	 -94.192	 2.70465	 29.1625	 24.6817	 16.8842	 13.0655	 810.012	 80.9400	214	334	319	303	301	332	333	140	335	126	503	"Wollastonite"	"Jadeite"	"Corundum"	"CaNb2O6"	"Cassiterite"	"Scheelite"	"Manganotantalite"	"Rutile"	"Mn"	"Magnetite"	"Zr"
"BT-DarkEdge"	7	 40.0000	 20.0000	 80.0000	 .000000	1744	 .000000	 .000000	 .000000	 .515428	 77.1085	 .000000	 .077134	 .050015	 .000000	 .157580	 .000000	 21.1067	 99.0154	 .000000	 .000000	 .000000	 .737342	 97.8977	 .000000	 .094185	 .083428	 .000000	 .202726	 .000000	 .000000	 99.0154	 .000000	 .000000	 .000000	 .280382	 32.8333	 .000000	 .021543	 .052770	 .000000	 .142602	 .000000	 66.6695	 .000000	 .000000	 .000000	 .422522	 98.9562	 .000000	 .032465	 .159045	 .000000	 .429788	 .000000	 .000000	 100.000	 2.00000	O	 .000000	 .000000	 .000000	 .008411	 .984956	 .000000	 .000646	 .001583	 .000000	 .004278	 .000000	 2.00000	 .008684	 .040326	 .004294	 .009817	 .011600	 .027117	 .022870	 .005806	 .009531	 .008718	 .008458	 .018577	 .054359	 .008114	 .014043	 .014728	 .034197	 .027926	 .009685	 .012307	 .011216	 .011425	 -69.016	 -14.453	 -12.971	 1.78501	 .083757	 -67.400	 21.1873	 8.39302	 -40.590	 4.45691	 -102.11	 24.6817	 16.8742	 13.0655	 820.000	 80.9400	214	334	319	303	301	332	333	140	335	126	503	"Wollastonite"	"Jadeite"	"Corundum"	"CaNb2O6"	"Cassiterite"	"Scheelite"	"Manganotantalite"	"Rutile"	"Mn"	"Magnetite"	"Zr"
"BT-DarkEdge"	7	 40.0000	 20.0000	 80.0000	 .000000	1745	 .005789	 .000000	 .000000	 .495207	 77.5048	 .000000	 .060735	 .095270	 .000000	 .145116	 .018935	 21.2411	 99.5670	 .012386	 .000000	 .000000	 .708415	 98.4008	 .000000	 .074161	 .158916	 .000000	 .186691	 .025578	  .00000	 99.5670	 .010352	 .000000	 .000000	 .267682	 32.7937	 .000000	 .016856	 .099884	 .000000	 .130494	 .010424	 66.6706	 .031193	 .000000	 .000000	 .403292	 98.8145	 .000000	 .025396	 .300972	 .000000	 .393207	 .031411	 .000000	 100.000	 2.00000	O	 .000311	 .000000	 .000000	 .008030	 .983754	 .000000	 .000506	 .002996	 .000000	 .003915	 .000313	 2.00000	 .008675	 .040329	 .004293	 .009813	 .011594	 .027110	 .022864	 .005804	 .009528	 .008715	 .008454	 .018560	 .054363	 .008111	 .014038	 .014720	 .034188	 .027918	 .009681	 .012303	 .011212	 .011420	 104.571	 -42.033	 -11.101	 1.84153	 .083525	 -42.753	 26.8145	 4.51345	 -105.91	 4.79386	 32.0076	 24.6817	 16.8642	 13.0655	 830.001	 80.9600	214	334	319	303	301	332	333	140	335	126	503	"Wollastonite"	"Jadeite"	"Corundum"	"CaNb2O6"	"Cassiterite"	"Scheelite"	"Manganotantalite"	"Rutile"	"Mn"	"Magnetite"	"Zr"
"BT-DarkEdge"	7	 40.0000	 20.0000	 80.0000	 .000000	1746	 .007542	 .000000	 .000000	 .522814	 77.2924	 .000000	 .087407	 .126469	 .011940	 .168633	 .018119	 21.2344	 99.4697	 .016135	 .000000	 .000000	 .747908	 98.1311	 .000000	 .106729	 .210957	 .015417	 .216946	 .024475	 .000002	 99.4697	 .013489	 .000000	 .000000	 .282665	 32.7108	 .000000	 .024264	 .132622	 .010917	 .151674	 .009977	 66.6636	 .040649	 .000000	 .000000	 .425919	 98.5772	 .000000	 .036561	 .399670	 .032899	 .457084	 .030068	 .000000	 100.000	 2.00000	O	 .000405	 .000000	 .000000	 .008480	 .981368	 .000000	 .000728	 .003979	 .000328	 .004550	 .000299	 2.00000	 .008668	 .040327	 .004291	 .009811	 .011591	 .027104	 .022858	 .005801	 .009525	 .008712	 .008452	 .018544	 .054360	 .008108	 .014035	 .014716	 .034180	 .027911	 .009676	 .012299	 .011208	 .011417	 80.2496	 -31.570	 -13.049	 1.76446	 .083641	 -37.283	 18.7245	 3.45385	 57.0923	 4.19598	 33.4187	 24.6817	 16.8542	 13.0655	 840.001	 80.9800	214	334	319	303	301	332	333	140	335	126	503	"Wollastonite"	"Jadeite"	"Corundum"	"CaNb2O6"	"Cassiterite"	"Scheelite"	"Manganotantalite"	"Rutile"	"Mn"	"Magnetite"	"Zr"
"BT-DarkEdge"	7	 40.0000	 20.0000	 80.0000	 .000000	1747	 .065169	 .033391	 .012695	 .518332	 78.4002	 .000000	 .141108	 .194010	 .000000	 .173362	 .025498	 21.6772	 101.241	 .139420	 .045010	 .023986	 .741495	 99.5377	 .000000	 .172302	 .323620	 .000000	 .223029	 .034443	 .000002	 101.241	 .114111	 .071427	 .023138	 .274372	 32.4847	 .000000	 .038351	 .199188	 .000000	 .152661	 .013747	 66.6283	 .344039	 .107675	 .034880	 .413609	 97.9397	 .000000	 .057813	 .600543	 .000000	 .460266	 .041446	 .000000	 100.000	 2.00000	O	 .003425	 .002144	 .000695	 .008236	 .975101	 .000000	 .001151	 .005979	 .000000	 .004582	 .000413	 2.00000	 .008648	 .040281	 .004286	 .009808	 .011582	 .027093	 .022848	 .005795	 .009517	 .008706	 .008449	 .018501	 .054298	 .008098	 .014031	 .014704	 .034167	 .027899	 .009666	 .012289	 .011200	 .011413	 9.43992	 85.9636	 24.1252	 1.77624	 .083046	 -17.657	 11.7129	 2.32559	 -30.749	 4.09306	 23.8776	 24.6817	 16.8442	 13.0655	 850.001	 81.0000	214	334	319	303	301	332	333	140	335	126	503	"Wollastonite"	"Jadeite"	"Corundum"	"CaNb2O6"	"Cassiterite"	"Scheelite"	"Manganotantalite"	"Rutile"	"Mn"	"Magnetite"	"Zr"
